Repository: anandvc/allindianpatents

File: patents/211066-a-closed-loop-continucus-emulsion-polymerisation-apparatus.html
Indian Patents. 211066:A CLOSED LOOP CONTINUCUS EMULSION POLYMERISATION APPARATUS

Indian Patents

Recently Granted Patents

  Recently Published Patents

Title of Invention	A CLOSED LOOP CONTINUCUS EMULSION POLYMERISATION APPARATUS

Abstract	The invention pertains to a closed loop continuous emulsion polymerisation apparatus at least comprising a circulation pump, a reactor tube which connects the outlet of the circulation pump to its inlet, at least one feed for supplying raw materials, an outlet, and means for cooling the tube, characterised in that the reactor further comprises an additional tube for by-passing a pig around the circulation pump, a pig receiving station which is in parallel connection with the circulation pump or the reactor tube, and optionally means for directing a pig into the pig receiving station. The invention allows simple removal of the pig from the reactor, afforts great freedom in selecting the type of circulation pump and material and shape of the pig, and enables total control over the launching of the pig substantially independent of the reaction medium flow.	

Full Text	 

Closed loop continuous polymerisation reactor and polymerisation process.

The invention pertains to a closed loop continuous emulsion polymerisation reactor at least comprising a circulation pump, a reactor tube which connects the outlet of the circulation pump to its inlet, at least one feed for supplying raw materials, an outlet, and preferably means for cooling or heating the tube.

Such a process is known from, int. al., M. Wilkinson and K. Geddes, "An award winning process," Chemistry in Britain, pp. 1050-1053, December 1993. This publication describes that emulsion polymers are manufactured by addition polymerisation of low molecular weight unsaturated monomers, in the presence of water and stabilisers. In the past, the polymerisation was carried out as a batch process or a delayed addition batch process, but in the late sixties the closed loop continuous reactor was first developed.

A problem encountered in polymerisation processes employing a tubular reactor is the formation of deposits from the reaction products on the internal wall of the reactor. These deposits lead to a need for an increased delivery pressure from the circulation pump and impair heat transfer from the reaction medium to, e.g., a coolant in a jacket surrounding the reactor tube, thus leading to higher (and often deleterious) reactor temperatures or necessitating either an increased coolant circulation rate, a lower coolant temperature, or a reduced rate of production (so as to match the heat removal).

A further general disadvantage of a fouled reactor is the reduction of volume, increasing both the recycle rate and the shear on the emulsion. This shifts the process conditions that may have been optimised on a clean reactor. In any case product properties will drift, nullifying the advantages of consistency of production expected from continuous reactors.

One way of cleaning the inside of tubes or pipework is the use of a cleaning member or pig which is forced through the tube. German patent application 32 33 557, for instance, describes various ways of using a pig for cleaning the internal wall of a tubular reactor. In one embodiment (illustrated in Fig. 1 of the said application), two ball valves are provided in the reactor tube for receiving and launching one or more pigs. The reaction product is used to drive the pig and leaves the reactor after the pig has passed the outlet. Thus, the reaction product is not and cannot be recalculated, rendering this configuration unsuitable for continuous polymerisation. In a further embodiment (fig. 3), spherical-shaped scraper pigs are passed through the pump. This method imposes severe limitations on the shape of the pig and the type of pump used. For instance, the use of a positive displacement type pump to give the low shears desirable for emulsion polymer production is not possible.

The invention has for an object to realise a continuous polymerisation reactor employing a pig, which allows simple removal of the pig from the reactor without the necessity of shutting down the polymerisation process, which affords great freedom in selecting the type of circulation pump and material and shape of the pig, and which enables total control over the launching of the pig substantially independent of the reaction medium flow. This is achieved by use of a reactor of the type described in the opening paragraph, which further comprises an additional tube for by-passing a pig around the circulation pump, a pig receiving station which is in parallel connection with the circulation pump or the reactor tube, and optionally means for directing the pig into the pig receiving station.

By the present idea, pigging can be fully automated and the pig can be replaced either during operation, simply by opening up of the pig receiving station without the flow of the reaction medium being disturbed, or during normal (weekly) maintenance, whichever is considered desirable.  More

importantly, however, the presence of a pig does no longer limit the range of suitable circulation pumps, allowing the use of, e.g., pumps which impose low shear on the reaction medium. Also, the shape and material of the pig can be fully optimized for the reactor tube employed and the nature of the deposits.

The fact that the pig receiving station is not part of the main reactor tube and that the pig is actually removed from the reactor medium flow (as opposed to, e.g., remaining between two ball valves in the main flow) enables the operator of the reactor according to the present invention to launch the pig as and when he sees fit.

For completeness* sake, it is noted that US 3,425,083 discloses an endless pipe which has a bent form allowing a cleaning member to circulate constantly through the pipe and past its inlet and outlet for a liquid medium. The outlet has a smaller capacity than the inlet, so that part of the liquid medium is returned from the outlet through a return portion of the pipe to and past the inlet for recycling. No means are provided for removing the cleaning member or for interrupting its circulation. Further, the said pipe is intended for heating liquids like milk and not for cooling reacting emulsions. In fact, reactors are not mentioned at all.

US 3,682,186 discloses an apparatus for by-passing scrapers or product displacers around a pipeline booster or compression station. The main line is provided with two check valves for receiving and launching the pig. Loop reactors are not mentioned.

Although the station may take the form of a side track somewhere in the loop reactor, it is preferred that the pig receiving station is integrated into the additional tube for by-passing a pig around the circulation pump. This can be achieved (comparatively) easily if the reactor tube is in fluid communication with the suction side of the circulation pump through an

aperture in its wall and continues on to the delivery side of the circulation pump, the part of the tube between the said suction and delivery sides of the circulation pump serving as a pig receiving station.

Once the pig approaches the suction side of the pump, it is led into the pig receiving station, allowing the emulsion to pass behind it into the circulation pump. The pig is then halted in the receiving station, where it remains until it is launched for the next cleaning cycle.

A significant advantage of this embodiment resides in the launch opening of the pig receiving station being positioned very close to the delivery side of the circulation pump, thus providing maximum thrust during the launching of the pig and improving the reliability of the launching system.

The pig can be launched using, e.g. in the case of polymerisation of vinyl monomers in aqueous suspension, either the emulsion in the reactor or the water phase feed. Instead of a diversion of the water phase to launch the pig, a controlled "shot" of water or some other compatible fluid could be used to launch the pig.

In the reactor according to the present invention it is preferred that the said aperture through which the reactor tube is in fluid communication with the suction side of the circulation pump is a slot extending substantially in the longitudinal direction of the tube. When the pig passes this slot, the force driving it is automatically lifted. It is further preferred that the width of the slot is smaller than the width of the pig, because, in that case, no additional means like a mesh or bars are required for directing the pig into the pig receiving station and to prevent the pig from leaving the tube.

It was found that by using a tapering slot of which the width increases downstream, the danger of fouling near the slot is reduced and the pressure in front of the pig can be kept to a minimum while at the same

time sustaining ample pressure behind the pig to drive it into the pig receiving station.

The closed loop reactor according to the present invention preferably comprises a reactor tube of which at least a substantial part forms a helical coil. In comparison to the common trombone arrangement of the continuous tube (as disclosed in, e.g., M. Wilkinson and K. Geddes, "An award winning process," Chemistry in Britain, pp. 1050-1053, December 1993) the shape is more appropriate for pigging in that the pig is not forced to make sharp turns, thus reducing the wear of the pig and allowing the use of longer pigs. Furthermore, uncoiled joints, which are one of the origins of wall fouling, can be avoided by using a helically coiled continuous tube.

The invention further pertains to a process for preparing (emulsion) polymers by means of the closed loop reactor described above. It is preferred that a pig is launched at intervals ranging from approximately 1 to approximately 60 minutes, preferably from approximately 10 to 20 minutes. Apart from more effective cleaning of the tube walls, regular disturbance of slow moving or static layers of emulsion polymer close to the tube walls will prevent or at least delay the onset of a poorly heat conducting stationary outer layer of polymer.

Some typical commercial monomers suitable for use in the present polymerisation process include, e.g., butyl acrylate, methyl methacrylate, styrene, vinyl acetate, Veova 9, Veova 10, Veova 11 (all three ex Shell), ethyl acrylate, 2-ethyl hexyl acrylate, ethylene, and vinyl chloride. The addition reaction is initiated by radicals to give a dispersion of high molecular weight polymer particles usually of 50 to 3000 nm diameter suspended in a medium in which the polymer is insoluble, usually water. Common free radical generators include the sodium, potassium, and ammonium salts of peroxodisulphuric acid, e.g. ammonium peroxodisulphate. Alternatively, redox couples can be used. These consist

of an oxidizing agent and a reducing agent. Commonly used oxidizers are the salts of peroxodisulphuric acid and t-butyl hydroperoxide and hydrogen peroxide itself. Reducers are sodium sulphate, sodium metabisulphite, sodium formaldehyde sulphoxylate, and sodium dithionate.

Polymerisation of monomers in aqueous suspension is preferred and, in that case, raw materials are preferably provided by separate feed streams. These streams introduce fresh monomer and an aqueous solution of stabilisers known as the water phase or, e.g., a pre-emulsion of monomer and water and an aqueous solution in a separate small stream. The reactor is filled at the start of the reaction with water phase made up in a solution tank. Other fillings are possible, particularly with finished emulsion polymer (of the same or different composition) from a previous run, "as is" or diluted to any concentration; water; or an alternative special water phase used for the filling and possibly for the early stage of the run.

Agitation in the reactor is provided by the in-line circulation pump. Shortly after the feed streams start to flow, the monomers begin to react and heat is liberated. The temperature is stabilised by cooling means, usually by controlled circulation of a cooling fluid (e.g. water) through a cooling jacket. The product flows to the cooling tank where residual monomer converts to polymer. After cooling, the emulsion polymer is filtered to remove any oversize particles or gritty material in the strainer and transferred to the product storage tank.

Within the framework of the present invention, the term "pig" comprises any element suitable for removing deposits and the like from the inner wall of tubular reactors and being carried through the reactor with the fluid stream. Other common terms for such an element are, e.g., "scraper" and "cleaning member". Pigs usually consist of soft or semi-hard natural or synthetic material, e.g. rubber or polyurethane. Also, pigs or scrapers with (flexible) metal parts or metal brushes as well as combinations of metal and a soft or

semi-hard natural or synthetic material can be used. Of the numerous possible shapes, cylinders, cylinders with round edges as well as cylindrical bodies with thick lips and/or thick strips on the outer circumference are preferred. Dumb-bell shaped cylindrical pigs have two scraping surfaces, as opposed to spherical surfaces which have only one. Also, the front scraping surface is (or can be) a leading edge scraper. A spherical pig has only one trailing edge.

The design of the pig and the materials used depend, among other things, on the type of deposit and the tolerances and radii of the reactor tube. Incidentally, it is noted that the amount of wear of the pig can be determined from the time needed for one cleaning cycle (a worn pig will require more time to complete a cycle). Preferred circulation pumps are, int. al., positive displacement pumps.

The invention will now be illustrated by means of two eliminative examples.

Figure 1 shows schematically a closed loop reactor in accordance with the invention. Prior to pigging, the reaction mixture flow is around the reactor tube 16. Water phase flows to the reactor 16 via valve 12, with valve 15 closed. Product overflows through the cooling tank line from the reactor via three-way valve 13 with valve 14 closed. The procedure to launch and receive the pig is as follows: 1) Check by means of the pig detector that the pig is correctly located in the pig station; 2) open valves 11 and 15, close valve 12; 3) after 15 seconds, open valve 12 and close valves 15 and 11; 4) open valve 14; 5) change valve 13 so that the flow of product is via valves 14 and 13; 6) observe arrival of the pig into the pig station by means of the pig detector, and 7) switch valve 13 so that the flow of product is direct and close valve 14.

Pig removal is carried out as follows: 1) close valves 11, 14, and 15; 2) split "quick release" couplings A and B; 3) remove the section of the pipework

(i.e., the pig station); 4) remove the pig for inspection and replace if necessary, and 5) reassemble couplings A and B.

Figure 2 shows schematically a further embodiment in accordance with the present invention. Again, prior to pigging, the reaction mixture flow is around the reactor tube 27. Product flows to the cooling tanks through none of the valves shown. Water phase enters the circulation pump below valve 25 and is not shown in this figure. Valves 21, 22, 23, and 24 are closed and valve 25 is open when no pigging procedure is being carried out. The procedure to launch and receive the pig is as follows: 1) Check by means of the pig detector that the pig is correctly located in the pig station; 2) open valve 21; 3) open valve 22, if pressure is insufficient to launch the pig, partially close valve 26 until the pig launches successfully; 4) after pig launching, open valve 26 fully and close valves 21 and 22; 5) after 15 seconds, open valves 24 and 23; 6) check that the pig has returned to the pig station after, e.g., 1 minute, if the pig has not been detected within the desired time, partially close valve 25 until a signal on the pig detector is registered, and 7) open valve 25 fully and close valves 23 and 24.

1.	A closed loop continuous emulsion polymerisation apparatus at least comprising a circulation pump, a reactor tube which connects the outlet of the circulation pump to its inlet, at least one feed for supplying raw materials, and an outlet, characterised in that the reactor further comprises an additional tube for by-passing a pig around the circulation pump and a pig receiving station which is in parallel connection with the circulation pump or the reactor tube.

2.	The polymerisation apparatus according to claim 1, wherein the pig receiving station is integrated into the additional tube for bypassing a pig around the circulation pump.

3.	The polymerisation apparatus according to claim 2, wherein the reactor tube is in fluid communication with the suction side of the circulation pump through an aperture in its wall and continues on to the delivery side of the circulation pump, the part of the tube between the said suction and delivery sides of the circulation pump serving as a pig receiving station.

4.	The polymerisation apparatus according to claim 3, wherein the aperture is a slot extending substantially in the longitudinal direction of the tube.

5.	The polymerisation apparatus according to claim 4, wherein the width of the slot is smaller than the width of the pig.

6.	The polymerisation apparatus according to claim 5, wherein the width of the slot increases downstream.

7.	The polymerisation apparatus according to any one of claims 1 to 4, wherein the reactor comprises means for directing a pig into the pig receiving station.

8.	The polymerisation apparatus according to any one of the preceding claims, wherein at least a substantial part of the reactor tube forms at least one helical coil.

9.	A process for preparing emulsion polymer by means of the polymerisation apparatus according to any one of the preceding claims.

10.	The process according to claim 9, wherein a pig is launched at intervals ranging from 1 to 60 minutes, preferably from 10 to 20 minutes.

11.	A closed loop continuous emulsion polymerisation ion apparatus, substantially as herein described, and exemplified.

12.	A process for preparing emulsion polymer by means of the polymerisation ion apparatus, substantially as herein described, and exemplified.

Documents:

				2302-mas-1998-abstract.pdf

				2302-mas-1998-claims filed.pdf

				2302-mas-1998-claims granted.pdf

				2302-mas-1998-correspondnece-others.pdf

				2302-mas-1998-correspondnece-po.pdf

				2302-mas-1998-description(complete)filed.pdf

				2302-mas-1998-description(complete)granted.pdf

				2302-mas-1998-drawings.pdf

				2302-mas-1998-form 1.pdf

				2302-mas-1998-form 26.pdf

				2302-mas-1998-other document.pdf

				2302-mas-1998-pct.pdf

« Previous Patent

Next Patent »

Patent Number	211066	

Indian Patent Application Number	2302/MAS/1998	

PG Journal Number	50/2007	

Publication Date	14-Dec-2007	

Grant Date	16-Oct-2007	

Date of Filing	14-Oct-1998	

Name of Patentee	M/S. AKZO NOBEL N V	

Applicant Address	VELPERWEG 76,6824 BM ARNHEM, NETHERLANDS.	

Inventors:

#	Inventor's Name	Inventor's Address	

1	DAVID CHARLES ADAMS	DARWEN,LANCASHIRE BB3 2LG, GREAT BRITAIN.	

2	KENNETH RAYMOND GEDDES	4 DENBIGH DRIVE,CLITHROE,BB7 2BH,GREAT BRITAIN.	

3	HOWARD JONES	8 SLADE LANE,HUNTROYDE BB12,GREAT BRITAIN	

PCT International Classification Number	CO 8F 2/02	

PCT International Application Number	N/A	

PCT International Filing date		

PCT Conventions:

#	PCT Application Number	Date of Convention	Priority Country	

1			NA	

© All Indian Patents, 2013-2021.

  Patent data available in the public domain from Indian Patents Office, Department of Industrial Policy and Promotions, Ministry of Commerce and Industry, Government of India.

File: patents/211159-a-glass-composition-having-a-high-zirconium-oxide.html
Indian Patents. 211159:A GLASS COMPOSITION HAVING A HIGH ZIRCONIUM OXIDE

Indian Patents

Recently Granted Patents

  Recently Published Patents

Title of Invention	A GLASS COMPOSITION HAVING A HIGH ZIRCONIUM OXIDE

Abstract	The present invention relates to a glass composition having a high zirconium oxide content comprising (in percentage by weight, based on oxide), SiO<sub>2</sub> 54 -72; Al<sub>2</sub>O<sub>3</sub> 0.5 -7; ZrO<sub>2</sub> > 8 -20; B<sub>2</sub> O<sub>3</sub> 0 -<5; Na<sub>2</sub>O 2 -<8; K<sub>2</sub>O 0 -5; with Na<sub>2</sub>0 + K<sub>2</sub>O 2 -<8, CaO 3 -11; MgO 0 -10; SrO 0 -8; BaO 0.3 -10; with CaO + MgO + SrO + BaO >5 -24, La<sub>2</sub>O<sub>3</sub> 0 -5; TiO<sub>2</sub> 0 -4; and optionally conventional fining agents in conventional amounts.	

Full Text	 

Glass having a high zirconium oxide content, and uses

thereof

The invention relates to a glass having a high zirconium oxide content, and to uses thereof.

Glasses having a high zirconium oxide content have mainly been described in connection with alkali-resistant glass fibers for concrete reinforcement-Compared with E-glass, a substantially alkali-free aluminoborosilicate glass, fibers made from known ZrO2-containing glasses do have higher alkali resistance, but, in particular, their resistance in cement over a long period is inadequate. The alkali resistance of concrete-reinforcing fibers is of importance and is therefore usually to the fore during glass development, since the cement sets under highly alkaline conditions (pH values up to about 12.5). Besides the alkali resistance, however, the other chemical resistance, in particular the hydrolytic resistance, is clearly also of importance for long-term use as a reinforcing agent in concrete since it improves the long-term resistance.

Glasses which exhibit high resistance to water, acids and caustic lyes are interesting for a wide variety of applications, for example for pharmaceutical packaging or for inspection windows in process tanks, in particular if they additionally have high heat resistance.

A feature for high heat resistance is a high glass transition temperature Tg. In glasses having a high Tg, experience has shown that the so-called compaction (shrinkage) is low. This is shrinkage of glass parts during temperature treatment below the Tg, a property which can only be determined with sufficient accuracy

with great experimental complexity and is of importance, for example, for applications in which very strict standards are set for the shape fidelity of the glass parts, for example for applications in display technology,

A high Tg and thus high heat resistance of the glass is likewise important in thin-film photovoltaic technology, in particular in solar cells based on chalcopyrites, such as copper indium diselenide (CIS), but also alternative compound semiconductors, such as CdTe. In thin-film photovoltaic technology, higher coating temperatures are thus possible, enabling optimized application of thin films with improved material quality, which results in an increase in the efficiency, for example in a solar cell.

For optical applications, glasses having high negative anomalous partial dispersion in the blue spectral region (A Pg,F) are extremely interesting for correction of image aberrations. A disadvantage of the glasses in this series that have been disclosed hitherto is that they either have large amounts of PbO, which is undesired from environmental points of view, and/or have poor chemical resistance or that large amounts of the very expensive raw materials Nb2O5 and in particular Ta2O5 have to be used for lead-free substitution products, which makes economical manufacture much more difficult - Lead-free glasses of this type are disclosed in DE-A 27 29 706.

A wide variety of specifications in the patent literature which describe alkali-resistant glasses having high ZrO2 contents are also already known, but these still have disadvantages.

DE-A 29 27 445 describes an alkali-resistant glass composition which at least comprises 8% by weight of

R2O, namely 8-17% by weight of Na2O and 0-5% by weight of K2O. CZ 236 744 also describes glass fibers made from mineral raw materials which comprise at least 8% by weight of Na2O and/or K2O.

British Patent Specification GB 1,290,528 describes glass compositions for the production of glass fibers which comprise from 13 to 23 mol% of R2O.

Glasses having such a high alkali metal content, as also occur in European Patent Specification EP 0 446 064 Bl, which describes glass fiber materials for components of exhaust systems for internal-combustion engines (13 - 18% by weight of Na2O + K2O) and as also exhibited by the commercially available Cemfil fibers having a composition VI (see below), exhibit poor hydrolytic resistance.

The same applies to the glass fibers in accordance with DE 17 96 339 C3 based on a glass comprising 11% by weight of Na2O and 1% by weight of Li2O and to the glasses converted into fibers in DE 40 32 460 Al, comprising 10 - 15% by weight of Na2O and 0.1 - 2% by weight of K2O.

The Patent Specification DD 293 105 A5 describes a process for the production of highly alkali-resistant glass fibers and products produced therefrom, in which the glass melt to be spun, besides SiO2, R2O3, ZrO2/ RO and R2O (K2O, Na2O and/or Li2O) , also contains fluoride. This fluxing agent can only be omitted if Li2O is present. These glasses, with 8 - 14% by weight of R2O, likewise have a relatively high alkali metal content.

The glass compositions from German Laid-Open Specification DE-A 2 406 888, which likewise have a high alkali metal content (10 - 25% by weight of R2O) , comprise up to 2 0% by weight of oxides of the rare earth metals.

for example cerium oxide or also naturally occurring mixtures of these oxides.

Rare-earth metal oxides, to be precise together with TiO2 in an amount of 0.5 - 16% by weight, where the TiO2 content is at most 10% by weight of the glass, are also present in the glasses from German Laid-Open Specification DE 31 07 600 Al. They furthermore comprise 0.1 - 1% by weight of Cr2O3. An essential aspect here is that the chromium is substantially in the trivalent state.

German Laid-Open Specification DE-A 26 14 395 describes Al203-free glasses, which have to comprise 0.5 - 10% by weight of Cr2O3 + SnO2 for their alkali resistance, components which have the following disadvantages: Cr2O3 only dissolves in the glass flux with difficulty, and problems can also occur on use of chromium salts due to "chromium knots". SnO2 is a good nucleating agent and therefore promotes crystallization. The glasses furthermore require 0.05 - 1% by weight of SO3 as melt assistant, which can result in interfering foam and blow-hole formation.

DE-A 30 09 953 describes glass fibers which, besides ZrO2, must contain Th02. This component is necessary in order to achieve alkali resistance. Owing to its radioactivity, however, it is desirable to be able to omit this component.

EP 0 500 325 Al discloses glass fibers containing 5-18 mol% of TiO2. Their resultant chemical resistance is achieved at the expense of very high susceptibility to crystallization, which is particularly disadvantageous with respect to the spinnability of the glass melt.

JP 62/13293 B2 describes glass compositions containing at least 5% by weight of B2O3 for the core glass and coating of glass fibers. ZrO2 is merely an optional component- Although these glasses have high water resistance, this cannot, however, be guaranteed over the entire composition range owing to the high B2O3 contents at the same time as relatively high alkali metal contents, since water-soluble alkali metal borate phases can easily form.

DE-A 2 323 932 describes glass fibers which contain both P2O5 and also B2O3 in addition to very high contents of ZrO2 (8 - 16 mol%) . The alkali metal content can vary within a broad range (1.5 - 25 mol%). Although such a high ZrO2 content greatly increases the alkali resistance, P2O5 reduces it again however. In addition, the hydrolytic resistance cannot be adequate over the entire composition range.

GB 2 232 988 A describes ZrO2-containing glass fibers which are coated with a thermoplastic resin in order to improve their alkali resistance. Owing to this additional process step, fibers of this type can only be produced expensively and in a complex manner. Fiber materials which can be used are glass fibers from the SiO2 - ZrO2 - R2O system with a fairly large variation latitude of the components and with further merely optional components, since, owing to the coating, the corresponding properties of the glass lose importance.

It is an object of the invention to provide a glass which has not only high caustic lye resistance, but also high hydrolytic resistance and relatively good acid resistance and which has high heat resistance and good processing properties.

This object is achieved by the glass having a high zirconium oxide content which is described in the main claim.

The glass according to the invention comprises from 54 to 72% by weight of SiO2. At higher contents, the meltability would be impaired, while at lower contents, glass formation would be more difficult. At least 55% by weight are particularly preferred, at least 59% by weight are very particularly preferred.

AI2O3, present in amounts of from 0.5 to 7% by weight, preferably up to 6% by weight, in a similar manner to SiO2 serves as glass former and thus improves the glass formation and makes a significant contribution toward improving the chemical resistance. However, excessively high contents would, in particular in the case of ZrO2-rich and I0W-R2O compositions, result in an increased tendency toward crystallization.

An essential aspect for the high alkali resistance is the ZrO2 content of the glass. It is therefore at least 8% by weight. The maximum content is 2 0% by weight, since otherwise the devitrification tendency increases excessively. The occurrence of crystals would result in glass flaws. A content of between 8 and 18% by weight is preferred. A content of at least 10% by weight is particularly preferred. A content of at most 15% by weight is particularly preferred.

The ZrO2/Al203 weight ratio is preferably greater than 2-

The alkali metal oxide(s), especially Na2O (2 - 

weight, particularly preferably 3 - 
With increasing proportion of Al2O3, the ZrO2 drops indirectly; this can be countered within the framework given by the stated limits by the presence of the alkali metal oxides. It is therefore preferred for the Al2O3/Na2O weight ratio to be 
B2O3 is an optional component and improves the meltability by reducing the viscosity. However, its content should remain restricted to less than 5% by weight, preferably to 4% by weight, since B2O3 impairs the alkali metal resistance and in particular the acid resistance.

Of the alkaline earth metal oxides, which are present in the glass to the extent of greater than 5% by weight and at most 24% by weight, CaO is present in an amount of 3 - 11% by weight, preferably 3 - 10% by weight, while MgO in an amount of 0 - 10% by weight, SrO in an amount of 0 - 8% by weight and BaO in an amount of 0 - 12% by weight are optional components.

The alkaline earth metal oxides reduce the melt viscosity, suppress crystallization and also contribute toward an improvement in the alkali resistance. BaO in particular reduces the tendency toward crystallization.

It is therefore preferred for BaO to be present in an amount of at least 0-1% by weight. If the alkaline earth metal oxide content were too low, the meltability and processing properties in these low-alkali glasses would be impaired excessively, and they could no longer be converted into fibers, and the ZrO2 solubility would be too low. At a content greater than the maximum content mentioned, the glasses would devitrify, and crystallization would likewise occur. A total content of alkaline earth metal oxides of less than 23% by weight is preferred.

The glass may furthermore comprise 0 - 5% by weight of La2O3, preferably 0 - 4% by weight, and 0 - 4% by weight of TiO2. Addition of La2O3 improves the meltability of the glass, broadens the glass formation range and increases the refractive index. La2O3 and TiO2 principally contribute toward an improvement in the hydrolytic and caustic lye resistance, with La2O3 being more effective than TiO2. Excessive contents of La2O3 and TiO2 reduce the acid resistance and result in crystallization.

It is therefore preferred that the sum of La2O3, TiO2 and ZrO2 is > 8.4. It is particularly preferred that the said sum is > 10.

The glass may furthermore comprise up to 2% by weight, preferably up to 1% by weight, of each of Fe2O3, MnO2 and CeO2, where the sum of these three components should also not exceed 2% by weight, preferably should not exceed 1% by weight. These compounds are the usual impurities in naturally occurring raw materials of the glass constituents. In particular on use of the glasses according to the invention for the production of fibers for concrete reinforcement and as substrate in photovoltaic technology, inexpensive raw materials are of  importance.  On use of  the glasses  for optical

purposes, the requirements of the purity of the glasses and thus of the purity of the raw materials are generally significantly greater. Here, the said sum and in particular the Fe2O3 content are preferably below 0.005% by weight.

For fining, the glasses may comprise conventional fining agents in conventional amounts, thus, for example, arsenic oxide, antimony oxide, chlorides or also fluorides, for example in each case as Ca or Ba halide, or, as preferred, SnO2.

Within the composition range of the main claim, there are two preferred composition ranges (in % by weight, based on oxide).

These are firstly:

SiO2 54 - 72, AI2O3 0.5 - 6, ZrO2 8 - 18, B2O3 0 - 4, Na2O 3 -  5 - 
The glasses of this composition range have high heat resistance. They have transition temperatures of at least 670°C.

A further preferred composition range is the following:

SiO2 59-72, Al2O3 0.5 - 6, ZrO2 8-15, B2O3 0-4, Na2O 2 - 4, K2O 1 - 2, with Na2O + K2O 3 -  5 - 
This composition range includes glasses having coefficients of thermal expansion •20/300 of from 4.5 to 6.0 * 10-6VK.

Examples:

Sixteen examples of glasses according to the invention were melted from conventional raw materials in Pt/Rh crucibles and cast to give blocks. In addition, fibers were drawn by the re-drawing method.

Table 1 shows the composition (in % by weight, based on oxide) of the working examples (Al - A16) and of an alkali-rich comparative example VI. The missing amount to the respective total content of 100.0% in Al - A15 is the fining agent SnO2, which is not indicated in Table 1. A16 was fined with added NaCl, which is found in an amount of • 0.1% by weight in the finished glass. Table 2 shows the main properties of the glasses. These are the coefficient of thermal expansion •20/300 [l0-6/K] , the glass transition temperature Tg [°C], the working point VA [°C] , the density • [g/cm3] , the modulus of elasticity E [GPa], the temperature at which the glass has an electrical volume resistivity of 108 [lacuna] cm, TKIOO [°C] , and the hydrolytic resistance H in accordance with DIN/ISO 719 [µg of Na2O/g] , the acid resistance S in accordance with DIN 12116 [mg/dm^] and the lye resistance L in accordance with ISO 675 (= DIN 52322) [mg/dm^2 . For some examples the optical data refractive index na. Abbe number d and anomalous partial dispersion in the blue region of the spectrum A Pg,F are also shown.

Table 1

Working examples (A) and comparative examples (VI) Compositions (in % by weight, based on oxide)

Tedle 2

Properties of the glasses A (working examples) and VI (comparative example)(compositions see Table 1)

For glass A2, the Knoop hardness in accordance with DIN 52333 was also determined. It is 630 HK.

The glasses according to the invention have very good chemical resistances:

On determination of the hydrolytic resistance H in accordance with DIN/ISO 719, in which the base equivalent of the acid consumption is given as fig of Na2O/g of glass grit, a value of 31 means that a glass belongs to hydrolytic class 1 ("highly chemically resistant glass"). This is satisfied for the glasses according to the invention.

On determination of the acid resistance S in accordance with DIN 12116, a weight loss of up to 0.7 mg/dm means that the glass belongs to acid class 1 ("acid resistant"), from more than 0.7 to 1.5 mg/dm2 means that the glass belongs to acid class 2 ("weakly acid-soluble") and from > 1.5 to 15 mg/dm^ means that the glass belongs to acid class 3 ("moderately acid-soluble"). The glasses according to the invention belong to acid class 3 or better.

On determination of the caustic lye resistance in accordance with ISO 675 (= DIN 52322), a weight loss of up to 75 mg/dm2 means that the glass belongs to lye class 1 ("weakly lye-soluble"), which is satisfied for the glasses according to the invention.

The glasses are very highly suitable as container glass, especially for chemically aggressive substances, in particular liquids.

Comparative example VI satisfies neither the requirements for high hydrolytic resistance, nor for a high transition temperature". By contrast, the glasses

according  to  the  invention  have  high  transition temperatures Tg of at least 650°C, in most cases even of at least 670°C. They are thus suitable for uses in which highly thermally resistant glasses are required, for example also as components of parts in exhaust systems with catalytic converters which are subjected to high temperatures. Owing to their low compaction, which is associated with a high transition temperature, the glasses  are  also highly  suitable  for use  as substrate glasses in display technology.

The glasses according to the invention have coefficients of thermal expansion •20/300 of from 4.1 x 10"^/K to 7.4 X 10-6/K and are thus fusible to tungsten and molybdenum and are highly suitable as fusing glass for these metals.

Glasses having coefficients of thermal expansion •20/300 of from 4.5 * 10-6/K to 5.2 * 10-6/K are matched to the expansion behavior of the Mo film applied as electrode in CIS technology, while glasses having coefficients of thermal expansion 20/300 of from 5.0 to 6.0 * 10-6/K are matched to the expansion behavior of CdTe. These highly heat-resistant glasses are thus extremely suitable as substrates in photovoltaics, especially in these thin-film technologies.

The glasses according to the invention can be chemically tempered by ion exchange, as a result of which they are also highly suitable for applications in which increased shatter resistance is important, for example as substrates for EDP storage media.

The glasses according to the invention can readily be converted into glass fibers. Owing to the good chemical resistance of the glasses, which results in increased long-term durability, these glass fibers are extremely suitable for the reinforcement of concrete parts. Both

use as short fibers and as continuous fibers (production of concrete/glass fiber composites) is possible.

The glasses have good processing properties for the production of, for example, blocks, sheets, rods, tubes and fibers; and they can also be employed in these forms, depending on the application.

The optical data of the glasses, namely a refractive index na of from 1.53 to 1.63, and Abbe number •a of from 47 to 66 and in particular a negative deviation of the partial dispersion from the perpendicular (= negative anomalous partial dispersion) in the blue spectral region A Pg,F of up to -0.0130 also makes them interesting for optical applications, for example for glasses for the correction of chromatic aberrations.

The glasses are so-called short flint glasses. It is surprising that, besides the good properties described with respect to thermal, mechanical and chemical parameters, the glasses also have very interesting optical properties, in particular a negative anomalous partial dispersion in the blue spectral region (A Pg,F)• It has hitherto only been known here that this property is caused in combination with. relatively low Abbe numbers (glasses of the flint type d  about 55) , this property can also be caused by the alkaline earth metal oxides MgO -BaO and rare-earth elements La2O3, Gd203, Yb203, LU2O3, etc., often in combination with the glass former B2O3.

For the first time, glasses having a negative A Pg, F with low to moderate Abbe numbers which have relatively low concentrations of alkaline earth metal oxides, B2O3 and, if desired, La2O3 as rare-earth metal oxide and are free from the expensive components Nb2O5 and Ta2O5 are now available here.

NEW PATENT CLAIMS

1.	Glass having a high zirconium oxide content,

characterized by a composition (in % by weight,

based on oxide) of

SiO2	54 - 72

Al2O3	0.5-7

ZrO2	> 8 - 20

B2O3	0 - 
Na2O	2 - 
K2O	0-5

with Na2O + K2O  2 - 
CaO	3-11

MgO	0-10

SrO	0-8

BaO	0.3 - 10

with CaO + MgO + SrO + BaO  >5 - 24

La2O3	0-5

TiO2	0-4

+  optionally  conventional  fining agents  in

c onven t i ona1 amount s.

2.	Glass as claimed in claim 1, characterized by a

composition (in % by weight, based on oxide) of

SiO2	54 - 72

Al2O3	0.5-6

ZrO2	> 8 - 18

B2O3	0-4

Na2O	3 - 
K2O	0-5

with Na2O + K2O  3 - 
CaO	3-10

MgO	0-10

SrO	0-8

BaO	0.3 - 10

with CaO + MgO + SrO + BaO >5 - 23

La2O3	0-5

TiO2	0-4

+  optionally  conventional  fining  agents  in conventional amounts.

3.	Glass as claimed in claim 1, characterized by a

composition (in % by weight, based on oxide) of

SiO2	59 - 72

Al2O3	0.5-6

ZrO2	> 8 - 15

B2O3	0-4

Na2O	2-4

K2O	1-2

with Na2O + K2O  2 - 
CaO	3-10

MgO	0-10

SrO	0-8

BaO	0.3 - 10

with CaO + MgO + SrO + BaO  >5 - 23

La2O3	0-5

TiO2	0-4

+  optionally  conventional  fining  agents  in

conventional amounts.

4.	Glass having a high zirconium oxide content,

characterized by a composition (in % by weight,

based on oxide) of

SiO2	54 - 72

Al2O3	0.5-7

ZrO2	> 8 - 20

B2O3	0 - 
Na2O	2 - 
K2O	0-5

with Na2O + K2O  2 - 
CaO	3-11

MgO	0-10

SrO	0-8

BaO	0-10

with CaO + MgO + SrO + BaO  >5 - 24

La2O3	0.6-5

TiO2	0-4

+  optionally  conventional  fining  agents  in

conventional amounts.

5.	Glass as claimed in at least one of claims 1 to 4, characterized in that the ZrO2 / Al2O3 weight ratio is > 2.

6.	Glass as claimed in at least one of claims 1 to 5, characterized in that the sum of ZrO2/ La2O3 and TiO2 is > 8.4, in particular > 10.

7.	Glass as claimed in at least one of claims 1 to 6, having a hydrolytic resistance H in hydrolytic class 1, an acid resistance S in acid class 3 or better, a caustic lye resistance L in lye class 1, a glass transition temperature Tg of at least 650°C and a coefficient of thermal expansion α20/300 of from 4.1 X 10-6/K to 7.4 x 10-6/K, a refractive index nd of from 1.53 to 1.63, an Abbe number Vd of from 48 to 58 and a negative anomalous partial dispersion in the blue spectral region A Pg,F of up to -0.0130.

8.	Glass fiber consisting of a glass as claimed in at least one of claims 1 to 7.

9.	Use of a glass fiber as claimed in claim 8 for the reinforcement of concrete.

10.	Use of a glass as claimed in at least one of claims 1 to 7 as substrate glass in display-technology.

11.	Use of a glass having the composition (in % by weight, based on oxide) of

SiO2	54 - 72

Al2O3	0.5-7

ZrO2	8-20

B2O3	0 - 
Na2O	2 - 
K2O	0-5

with Na2O + K2O  2 - 
CaO	3-11

MgO	0-10

SrO	0-8

BaO	0-10

with CaO + MgO + SrO + BaO >5 - 24

La2O3	0-5

TiO2	0-4

+  optionally  conventional  fining  agents  in conventional amounts for fusing to tungsten or molybdenum.

12.	Use of a glass having the composition (in % by

weight, based on oxide) of

SiO2	54 - 72

Al2O3	0.5-7

ZrO2	8-20

B2O3	0 - 
Na2O	2 - 

K2O	0-5

with Na2O + K2O  2  -  
CaO	3-11

MgO	0-10

SrO	0-8

BaO	0-10

with CaO + MgO + SrO + BaO  >5 - 24

La2O3	0-5

TiO2	0-4

+  optionally  conventional  fining  agents  in conventional amounts as glass for optical applications.

13.  Use of a glass having the composition (in % by-weight, based on oxide) of

SiO2	54 - 72

Al2O3	0.5-7

ZrO2	8-20

B2O3	0 - 
Na2O	2 - 
K2O	0-5

with Na2O + K2O  2 - 
CaO	3-11

MgO	0-10

SrO	0-8

BaO	0-10

with CaO + MgO + SrO + BaO  >5 - 24

La2O3  0-5

TiO2	0-4

+  optionally  conventional  fining  agents  in conventional amounts

as  container  glass  for  chemically  aggressive liquids.

14.  Use of a glass having the composition (in % by-weight, based on oxide) of

SiO2	54 - 72

Al2O3	0.5-7

ZrO2	8-20

B2O3	0 - 
Na2O	2 - 
K2O	0-5

with Na2O + K2O  2 - 
CaO	3-11

MgO	0-10

SrO	0-8

BaO	0-10

with CaO + MgO + SrO + BaO  >5 - 24

La2O3	0-5

TiO2	0-4

+ optionally conventional fining agents in conventional amounts

having a coefficient of thermal expansion 0(20/300 of from 4.5 to 6.0 * lO-6/K as substrate glass in photovoltaics.'

15.  Glass having a high zirconium oxide  content,  characterized by a composition substantially as hereinbefore described.

Documents:

				in-pct-2001-1066-che-abstract.pdf

				in-pct-2001-1066-che-claims filed.pdf

				in-pct-2001-1066-che-claims granted.pdf

				in-pct-2001-1066-che-correspondnece-others.pdf

				in-pct-2001-1066-che-correspondnece-po.pdf

				in-pct-2001-1066-che-description(complete)filed.pdf

				in-pct-2001-1066-che-description(complete)granted.pdf

				in-pct-2001-1066-che-form 1.pdf

				in-pct-2001-1066-che-form 26.pdf

				in-pct-2001-1066-che-form 3.pdf

				in-pct-2001-1066-che-form 5.pdf

				in-pct-2001-1066-che-other document.pdf

				in-pct-2001-1066-che-pct.pdf

« Previous Patent

Next Patent »

Patent Number	211159	

Indian Patent Application Number	IN/PCT/2001/1066/CHE	

PG Journal Number	03/2008	

Publication Date	18-Jan-2008	

Grant Date	17-Oct-2007	

Date of Filing	27-Jul-2001	

Name of Patentee	CARL ZEISS STIFTUNG trading as SCHOTT GLAS	

Applicant Address	Ilattenbergstrasse 10, D-55122 Mainz,	

Inventors:

#	Inventor's Name	Inventor's Address	

1	KOLBERG, Uwe	Flosserweg 1, D-65252 Mainz-kastel,	

2	KIEFER, Werner	Jupiterweg 19, D-55126 Mainz,	

3	RITTER, Simone	Gallusgasse 13, D-55116 Mainz,	

4	NAUMANN, Karin	Gutenbergstrasse 19, D-55270 Pber-Olm,	

5	GREULICH-HICKMANN, Norbert	Rilkeallee 145, D-55127 Mainz,	

PCT International Classification Number	C03C3/093	

PCT International Application Number	PCT/EP00/01048	

PCT International Filing date	2000-02-09	

PCT Conventions:

#	PCT Application Number	Date of Convention	Priority Country	

1	199 06 241.2	1999-02-15	Germany	

© All Indian Patents, 2013-2021.

  Patent data available in the public domain from Indian Patents Office, Department of Industrial Policy and Promotions, Ministry of Commerce and Industry, Government of India.
