Repository: anandvc/allindianpatents

File: patents/211275-a-method-of-continuous-manufacture-of-sponge-iron-and-a-ported-rotary-kiln-therefor.html
Indian Patents. 211275:A METHOD OF CONTINUOUS MANUFACTURE OF SPONGE IRON AND A PORTED ROTARY KILN THEREFOR.

Indian Patents

Recently Granted Patents

  Recently Published Patents

Title of Invention	A METHOD OF CONTINUOUS MANUFACTURE OF SPONGE IRON AND A PORTED ROTARY KILN THEREFOR.

Abstract	A METHOD OF CONTINUOUS MANUFACTURE OF SPONGE IORN IN A PORTED ROTARY KILN WHEREIN A CHARGE COMPRISING SIZED IRON ORE, ORE FINES, COAL AS FUEL AND REDUCTANT AND LIMESTONE/DOLOMITE ISFED CONTINUOUSLY INTO THE KILN FROM THE FEED END THEREOF, HAVING THE STEP OF REDUCTION OF ACCRETION AND FOULING OF AIR PIPE LINES AND PORTS OF SAID PORTED ROTARY KILN IN WHICH AIR PORTS IN THE PREHEAT ZONES OF THE KILN ARE SUBSTITUTED BY AXIL PORTY TUBES, CHARACTERIZED IN THAT AIR OR OXYGEN OR AIR-OXYGEN MIXTURE IS SUPPLIED AT A PRESSURE BETWEEN 200 AND 600 MMWC BY SAID TUBES FOR SIMULTANEOUS COMBUSTION AND GENERATION OF REDUCING GAS SO THAT THE RELEASED VOLATILE MATTERS COMING IN CONTACT WITH AIR OR OXYGEN GET CONVERTD INTO GASES THEREBY DISPENSING WITH AND AVOIDING ACCRETION AND FOULING OF AIR PIPELINES AND PORTS OF SAID ROTARY KILN.	

Full Text	The present invention pertains to a method of continuous manufacture of

sponge iron and a ported rotary kiln therefor. The production of sponge iron is

effected by removing oxygen from heated iron oxide by using non-coking coal as

the reductant. The reduction is achieved in the solid state without resorting to

melting of the iron oxide. The improvement particularly lies in the reduction of

accretion and fouling of air pipelines and ports in a ported rotary kiln used for

sponge iron manufacture and the improved kiln for carrying out the method.

The prior art developments in the rotary ported kiln was directed at control

of accretion in view of (a) progressive depletion of reductant carbon in the kiln,

and (b) management of hot spots in the areas surrounding air admission points

i.e. ports.

While the problem management was optimised and hardware designed

on the basis of a particular non-coking coal quality, the gradual deterioration in

the available coal quality over the years has put the old hardware configuration

out of date. The main factors which are now affecting the operation are low fixed

carbon, higher volatile matter, higher ash content, and increase in the high

boiling fraction of volatile matter, which are causing fouling of air pipelines by

putting a coating of bitumen binded fines on the grids of ports. The volatile

matters formed in the preheating zone passes into the air pipelines getting

deposited inside the throats together with ore fines resulting in choking. This

problem is mostly concentrated in the preheating zone of the kiln where

maximum volatile matters including high boiling volatile matter, such as tar, are

released from the non-coking coal in the temperature range 600°C-800°C,

whereas the temperature at which reduction of iron takes place is in the range

of 1000°C-1050°C.

The choking of air pipelines and grids of the air ports result in supply of

inadequate air into the kiln which slows down the rise of temperature, even

resulting in inadequate reduction. It also upsets the distribution pattern of air

over the length of the kiln. All these affect the plant capacity, product quality,

control over accretion and campaign life.

The aim of the present invention is to overcome the disadvantages of

accretion and fouling of air pipelines and air ports as stated above.

In order to prevent choking of air pipelines, according to the invention,

axial air tubes have been provided to substitute air ports in the preheat zone of

the kiln where release of volatile matters takes place under lower temperature

conditions. One or more axial tubes are put in the first 1/3 rd. length of the

kiln, depending on the capacity and size of the kiln.

Besides high volatile coal, the modification, according to the present

invention, will be able to handle higher percentage of fines in raw material from

the feed end of the kiln.

The impurities and ingredients of coal used in bringing about the

reduction of iron ore or ore fines may vary widely, as shown below :

FC .......... 35%-42%

VM .......... 26%-36%

Ash .......... 23%-28%

Ash softening point - 1200°C - 1400°C (IDT )

Reactivity 1.6-2.0

The raw materials used as feedstock may have the following dimensions :

Feed end iron ore 5.20 mm .......... 6 mm 
Discharge end iron ore

(Upto 11% of total feed) 3.6 mm .......... 3 mm 
Feed end coal 3.25 mm .......... 3 mm 
.......... 5mm
Discharge end coal 3.6 mm .......... 3 mm 
(In two/three fractions) 6.15 mm

15.25 mm

The ultimate motto is the maintenance of uniform and adequate

temperature environment in the reduction zone of the kiln. Since ports are

replaced by axial air tubes only in the preheat zone it will not affect uniformity

of temperature in the reduction, thus there is no adverse effect on reaction in

the reduction zone.

The requirement of slinger coal in the preheat zone is not necessary as

the feed end coal provides fresh carbon requirement in this zone and, therefore,

obstruction provided by axial air tubes in the reactor is for least consequence.

The invention is discussed and described hereinbelow with reference to

the accompanying drawings wherein :

Figure-1 shows the partly sectional schematic view of the prior art ported

rotary kiln ;

Figure-2 shows a sectional sketch of prior art ported configuration indication

zones of high volatile release in the preheat zones of the kiln ;

Figure-3 shows in schematic view of the replacement of air ports in the preheat

zones by axial air tubes according to the invention.

Referring to Figure-1, where a ported rotary kiln of prior art is shown with

a large number of ports 2 distributed over the length and periphery of the kiln

covering most of its reactive length. Sized iron ore, fines and coal as reductant

are fed into the kiln continuously from the the feed end. In the figure, 2 indicates

the ports, 3 indicates after burner 4 indicates stack, 5 indicates the reactive

zone of the kiln, 6 indicates preheating zone, 7 indicates feed end and 8 indicates

the discharge end of the kiln.

Referring Figure-2, and as shown in the Figure the reactor is divided into

12 zones, namely Zone 1 to Zone 12 with Zone 1 starting from the discharge end

and Zone 12 ending at the feed end. Ports 2 provide air to the radial air ports in

each Zone from Zone 1 to Zone 10. Thus air supplied to the reactor provides

necessary oxygen for combustion and generation of reducing gas. Release of

volatile matters is maximum in the zones 8 and 9 while in the other it is less.

The high boiling fraction of the volatile matters such as tar released in the

temperature range of 600°C-800°C in the liquid state from the non-coking coal

gets inside the air pipelines and ports and chokes them. The effect of choking

results in supply of inadequate into the kiln which slows down the rise of

temperature in the reduction zone and even results in inadequate reducing/

operating temperature which is normally in the range of 1000°C-1050°C.

Referring to and as shown in Figure-3, according to the invention, axial

air tubes 13 substitute air ports in the preheat zone of the kiln where release of

volatile matters take place under lower temperature condition. One or more

axial tubes are put in the first 1/3 rd. length of the kiln depending on capacity

and size of the kiln. Since ports are replaced by the axial air tubes only in the

prheat zones, it will not affect in the uniformity of temperature in the reduction

zones when maintenance of uniform temperature in the said zones is the ultimate

motto of a ported rotary kiln.

This modified kiln will reduce accretion and fouling of air pipelines and ports to

a great extent.

Besides high volatile coal, this modified fila is capable of handling higher

percentage of ore fines in the raw material charge fed from the feed end.

In this modified kiln the requirement of slinger coal in the preheat zones

is not necessary as the feed end coal provides fresh carbon requirement in this

area, therefore, obstruction provided by axial air tubes in the reactor is least

consequence.

A method of continuous manufacture of sponge iron in a ported rotary

kiln according to this invention, wherein a charge comprising sized iron ore, ore

fines, coal as fuel and reductant and limestone/dolomite is fed continuously

into the kiln from the feed end thereof, having the step of reduction of accretion and

fouling of air pipe lines and ports of said ported rotary kiln in which air ports in

the preheat zones of the kiln are substituted by axial port tubes, characterized

in that air or oxygen, air-oxygen mixture is supplied at a hressure between 200 and 600 wc by said tubes for

simultaneous combustion and generation of reducing gas so that the released

volatile matters coming in contact with air or oxygen get converted into gases

thereby dispensing with and avoiding accretion and fouling of air pipelines and

ports of said rotary kiln.

The present invention also relates to a ported rotary kiln for carrying out

the method as defined above, comprising

(i) air ports along the length and periphery of the reduction zones of

the kiln ;

(ii) feed end through which a charge of raw material such as sized iron

ores, fines, coal as fuel and reductant and limestone/dolomite is

fed to the preheat zones of the kiln, and

(iii) a discharge end,

characterised in that beside discharged sponge iron, coal, ore fines and

limestone/dolomite are slung back into the reduction zone of the kiln wherein

axial air tubes are provided only in the preheat zones of the said kiln.

We claim :

1. A method of continuous manufacture of sponge iron in a ported rotary kiln wherein

a charge comprising sized iron ore, ore fines, coal as fuel and reductant and limestone/

dolomite is fed continuously into the kiln from the feed end thereof having the step of reduction of

accretion and fouling of air pipe lines and ports of said ported rotary kiln in which air ports in

the preheat zones of the kiln are substituted by axial port tubes, characterized in that air or

oxygen or air-oxygen mixture is supplied at a harsser between 200 and 600 wc by said tubes for simultaneous combustion and

generation of reducing gas so that the released volatile matters coming in contact with air or

oxygen get converted into gases thereby dispensing with and avoiding accretion and fouling

of air pipelines and ports of said rotary kiln.

2. A method as claimed in Claim 1, wherein said coal is high volatile coal.

3. A method as claimed in Claim 1, wherein said charge may contain inter alia higher

percentage of fines in raw material fed from the feed end.

4. A method as claimed in Claims 1 and 2, wherein use of slinger coal in the preheat zone

of the kiln is avoided as volatile coal introduced at the feed end of the said kiln satisfies

requirement of fresh carbon in this area.

5. A method as claimed in Claims 1 to 4, wherein axial air tubes are provided in the

first 1/3 rd. length of the kiln, their numbers depending on the capacity and size of the kiln.

6. A method as claimed in Claims 1 to 4, wherein the ingredients/impurities of said coal

may vary widely as below:

FC .......... 35% - 42%

VM .......... 26% - 36%

Ash .......... 23% - 28%

Ash softening point - 1200°C - 1400°C (IDT)

Reactivity 1.6 - 2.0

7. A method as claimed in Claim 6, wherein the raw material sizes are as below:

Feed end iron ore 5.20 mm .......... 6 mm 
Discharge end iron ore

(Upto 11% of total feed) 3.6 mm .......... 3 mm 
Feed end coal 3.25 mm .......... 3 mm 
.......... 5mm
Discharge end coal 3.6 mm .......... 3 mm 
(In two/three fraction) 6.15 mm

15.25 mm

8. A method as claimed in any of the preceding claims, wherein any suitable equipment

may be used for slinging ore, coal, limestone/dolomite freely and accurately into reduction

zones of the kiln from the discharge end so that the axial air tubes are not affected.

9. A method of reduction as claimed in any of the preceding claims wherein gas or oil may

be injected through the air ports in addition to the air.

10. A ported rotary kiln for carrying out the method as claimed in any one of Claims 1-9,

comprising-

(i) air ports along the length and periphery of the reduction zones of the kiln ;

(ii) feed end through which a charge of raw material such as sized iron ores, fines,

coal as fuel and reductant and limestone/dolomite is fed to the preheat zones

of the kiln, and

(iii) a discharge end,

characterised in that beside discharged sponge iron, coal, ore fines and limestone/dolomite

are slung back into the reduction zone of the kiln wherein axial air tubes are provided only in

the preheat zones of the said kiln.

11. A ported rotary kiln as claimed in Claim 10, wherein one or more axial air tubes are

provided in the first 1/3 rd. length from the feed end of the kiln depending on the capacity and

size of the kiln.

12. A method of continuous manufacture of sponge iron, substantially as hereinbefore

described with reference to the accompanying drawings.

13. A ported rotary kiln substantially as hereinbefore described with reference to the

accompanying drawings.

1. A method of continuous manufacture of sponge iron in a ported rotary kiln wherein

a charge comprising sized iron ore, ore fines, coal as fuel and reductant and limestone dolomite is fed continuously into the kiln from the feed end thereof having the step of reduction of accretion and fouling of air pipe lines and ports of said ported rotary kiln in which air ports in the preheat zones of the kiln are substituted by axial port tubes, characterized in that air or oxygen or air-oxygen mixture is supplied at a pressure between 200 and 600 mm Wc by said tubes for simultaneous combustion and generation of reducing gas so that the released volatile matters coming in contact with air or oxygen get converted into gases thereby dispensing with and avoiding accretion and fouling of air pipelines and ports of said rotary kiln.	

Documents:

				00426-cal-2000-abstract.pdf

				00426-cal-2000-assignment.pdf

				00426-cal-2000-claims.pdf

				00426-cal-2000-correspondence.pdf

				00426-cal-2000-description (complete).pdf

				00426-cal-2000-drawings.pdf

				00426-cal-2000-form 1.pdf

				00426-cal-2000-form 18.pdf

				00426-cal-2000-form 2.pdf

				00426-cal-2000-form 3.pdf

				00426-cal-2000-form 5.pdf

				00426-cal-2000-letter patent.pdf

				00426-cal-2000-pa.pdf

				00426-cal-2000-reply f.e.r.pdf

				426-CAL-2000-(08-02-2012)-FORM 27.pdf

				426-CAL-2000-CORRESPONDENCE 1.1.pdf

				426-CAL-2000-FORM 27.pdf

« Previous Patent

Next Patent »

Patent Number	211275	

Indian Patent Application Number	426/CAL/2000	

PG Journal Number	43/2007	

Publication Date	26-Oct-2007	

Grant Date	24-Oct-2007	

Date of Filing	27-Jul-2000	

Name of Patentee	ORISSA SPONGE IRON LIMITED	

Applicant Address	CHATTERJEE INTERNATIONAL CENTRE, 11TH FLOOR, 33A J.L. NEHRU ROAD, CALCUTTA 700 071.	

Inventors:

#	Inventor's Name	Inventor's Address	

1	MR. PRASANTA KUMAR MOHANTY	C/O. ORISSA SPONGE IRON LIMITED, CHATTERJEE INTERNATIONAL CENTRE, 11TH FLOOR, 33A J.L. NEHRU ROAD, CALCUTTA 700 071.	

PCT International Classification Number	C21B 13/08	

PCT International Application Number	N/A	

PCT International Filing date		

PCT Conventions:

#	PCT Application Number	Date of Convention	Priority Country	

1			NA	

© All Indian Patents, 2013-2021.

  Patent data available in the public domain from Indian Patents Office, Department of Industrial Policy and Promotions, Ministry of Commerce and Industry, Government of India.

File: patents/211288-a-single-flap-dust-disposal-unit-for-wind-duct-of-sinter-machine.html
Indian Patents. 211288:A SINGLE FLAP DUST DISPOSAL UNIT FOR WIND DUCT OF SINTER MACHINE

Indian Patents

Recently Granted Patents

  Recently Published Patents

Title of Invention	A SINGLE FLAP DUST DISPOSAL UNIT FOR WIND DUCT OF SINTER MACHINE

Abstract	A single flap dust disposal unit for wind duct of sinter machine comprising flap assembly (13), a hopper (20), plurality of sensor means (10,17) for detecting presence of materials to be removed, actuator means (11) in operative connection with the said flap assembly (13) and PLC (21) receiving inputs from the said sensor means and conveying signals to said actuator means (11).	

Full Text	Field of the invention

The present invention relates to a single flap dust disposal unit for wind duct of sinter machine. The invention further relates to a single flap dust disposal system comprising one or more such single flap units wherein each of the single flap unit is activated by pneumatic activation in a predetermined fashion through a PLC. The unit and the system comprising the same enables simple yet effective removal of dust from the wind duct of sinter machines.

Background of the invention

Sinter machines have a huge wind duct, which is connected to the suction boxes/wind boxes over which the sinter cars travel. Huge fans suck the air through the green mix charged on sinter cars. The wind boxes and wind-duct form the air passage. Alongwith the air sucked through the green mix, large amount of fine ore particles are also sucked in. These particles settle down in the wind-duct and require frequent removal.

The conventional dust disposal system is 2-3 Box System. First box unloads dust into the second box. Finally, second/third box unloads the dust on the conveyor while the flap of the first box is kept closed. This ensures no air leakage into the wind duct.

Drawbacks of the known art

One of the major drawbacks of the wind ducts in the presently available sintering machine is that the flaps of the boxes being inaccessible, therefore, any mal-operation would lead to dislodging of any of the flaps. This results in tripping of the entire system with substantial time to repair/which would not prove to be cost effective for the system operation.

Another disadvantage of the presently available sinter machine is that, due to mal-operation bigger lumps or other foreign particles may get stuck up in between the flap and the flap seat. This being inaccessible, air leakage through this takes place. So, the dust disposal is often disrupted resulting in huge dust accumulation in the wind duct and subsequent improper air dynamics within the wind duct.

One more disadvantage of the presently available dust disposal system lies in the complexities for changing the box assemblies, which requires more time.

In addition to such 2/3 box type disposal systems, one or more systems are in use in which dust is discharged through a dust leg submerged in water. The dust accumulated in water tank is subsequently disposed by means of a chain conveyor. The system is cumbersome and prone to frequent breakdown.

Therefore, there is a need of an improved dust disposal system, which is simple yet cost effective and is highly sensitive.

Objects of the present invention

One of the basic objects of the present invention is to provide an improved dust disposal unit for sintering machine wherein the disposal operation would be 100% reliable.

Another object of the present invention is to provide an improved dust disposal system for sintering machine comprising the above unit wherein the disposal operation would be 100% reliable.

Another object of the present invention is to provide an improved dust disposal system for sintering machine with a simple and cost effective maintenance.

A further object of the present invention is to provide a light dust disposal system, which

would be easy to repair at the time of any mal-operation.

Another object of the present invention is to provide single flap units, which are

automatically excited by pneumatic activation in a predetermined fashion through a

PLC.

Another object of the present invention is to provide an improved dust disposal system with continuous condition monitoring of the dust accumulation in the wind duct.

One more object of the present invention is to increase the flexibility in changing sequence of dust removal from various dust hoppers using multiple single flap units used in the dust disposal system.

/Summary of the invention

Thus according to main aspect of the present invention there is provided a single flap dust disposal unit for wind duct of sinter machine comprising

i) flap assembly in operative connection with hopper;

ii) plurality of sensor means for detecting presence of materials to be removed;

iii) actuator means in operative connection with the said flap assembly;

said unit provided with control PLC which is adapted to receive inputs from

the said sensor means and convey signals to said actuator means for dust

disposal by the unit such that the unit is adapted to dust removal based on

predetermined limits of dust content.

According to another aspect of the present invention there is provided a single flap dust disposal system for wind duct of sinter machine, comprising multiple single flap dust disposal units, as mentioned above.

Detailed description of the invention

Each disposal unit of the system of invention is single flap in design. The design is very simple as it consists of very few elements. Actuator means comprises pneumatic cylinder in combination to the single flap unit. The flap is hinged to the link mechanism that connects the flap to the actuator. Hinges on flap and actuator arms ensure proper seating of flap. Small capped port for inspection and poking helps in clearing any jamming of dust in the hopper. A grill over the flap assembly arrests bigger particles coming into the flap assembly. There are sensor means provided at a suitable distance above the flap. The sensor gives signal to the activator to close the flap, ensuring small column of dust over the flap. This provides sealing for any air leakage through the flap. Conical flap and seat ensures good sealing.

The bottom of the wind duct is provided with hoppers. Accumulation of dust in the wind duct is not uniform. As the material builds up in the hopper and the pipe of the assembly, the upper level sensor senses the presence of material and sends signal to the solenoid to operate the actuator. Similarly, the lower level sensor senses the absence of the material and provides signal for closing the actuator. As the actuator travels back the flap is closed. The hoppers unload the dust through the flap assemblies on to the conveyor.

The flap is activated by pneumatic activation of the actuator means in a predetermined fashion through a PLC. The PLC comprises of an input unit, a comparator and an output unit. The input unit receives the upper or the lower level signals from the sensors and compares it with predetermined values. The PLC provides the signal for activation of the pneumatic activator. The activator keeps the flap open, disposing the dust on the conveyor below. When the sensor senses the vacuum, it gives signal to the activator to

close. This ensures minimum height of the dust column to maintain sealing.

The PLC selects simultaneous operation of flaps at different locations (according to the data manually fed by the operator) so that the dust can be uniformly loaded on the conveyor. This will avoid the overloading on conveyors. The sensor provides the signal for closing of the activators. Accordingly, the operator depending on his observation from time to time programs the PLC.

In the multiple unit system of the present invention, depending upon the severity of dust accumulation, an appropriate sequence of valve operation can be selected. The complete dust disposal system has 25 to 30 dust hoppers. If dust collects more frequently in certain hoppers, say hopper 10 to 15, then these are opened every hour whereas, others having less dust accumulation are operated once in two hours. With respect to the sinter machine operating practice, program for frequency of dust unloading can be executed to open the flaps individually or as a group. In this way flexibility in operation is achieved.

Once the operation cycle is completed the PLC as per the programmed sequence gives command to the actuator to operate.

Brief description of accompanying drawings

Figure 1 shows a conventional dust disposal system.

Figure 2 shows the dust disposal unit of the present invention.

Figure 3: Flow chart depicting the sequence of operation of dust unloading by the system of present invention

Figure 1 describes the dust disposal assembly of conventional system. Box assembly (1) comprises 2-3 boxes, which are cascaded to one another. Actuator (2) is linked to the flap (5) through a link mechanism (4). In the figure a supporting structure (3) is found, which is connected to actuator (2) providing it a mechanical support. The lower surfaces of BOX-1 and BOX-2 are provided with flap assembly structures (6) and flaps (5). A flat plated conveyor skirt (7) is located above the belt conveyor (8), which again rests on the conveyor roller (9).

In figure 2 sensor (10) senses the presence of material and gives signal to the solenoid to operate the actuator (11). A rod like structure (12) provides support to the pneumatic cylinder (11). A flat lamella like structure, flap (13) is found just beneath the valve seat (14). The cone shaped seat (14) provides perfect sealing to the flap (13). Flap (13) is connected to the pneumatic cylinder actuator (11) through a link mechanism (15). A thin rod-strip design actuator arm (16) is connected to both cylinder (11) and link mechanism (15) to operate the flap. A small lower level sensor (17) is located just below the upper level sensor (10) to close the flap (13) when the material is unloaded to a desired level. Sensor (10) and level sensor (17) are connected to the PLC (18), which is again connected to the pneumatic cylinder actuator (11).

The cone shaped conveyor skirt (19) encapsulates the flap (13) and valve seat (14). Conveyor skirt (19) is designed in such a way, that it can arrest spillage when the material is being unloaded to the conveyor assembly.

The dust hopper (20) consists of grill (21) to arrest the bigger materials to flow into the hopper and pipe.

In figure 3 the flow chart depicts the following steps, which are involved in the dust unloading operation for wind duct of sinter machine:

At first signal is provided by conveyor to the sensor during the relay actuation. The sensor then senses the presence of material in the hopper and the pipe and sends signals to the PLC. In the next step the actuator operates as directed by the PLC to open the flap unloading the material on the conveyor. In the next step the sensor senses the absence of material in the hopper and the pipe thus closing the actuator through the PLC. After that again new signals are generated by the PLC for other actuator to operate.

We claim

1) A single flap dust disposal unit for wind duct of sinter machine comprising

i) flap assembly in operative connection with hopper (20);

ii) plurality of sensor means (10, 17) for detecting presence of

materials to be removed; iii) actuator means (11) in operative connection with the said flap

assembly;

said unit provided with control PLC (18) which is adapted to receive inputs from the said sensor means (10, 17) and convey signals to said actuator means (11) for dust disposal by the unit such that the unit is adapted to dust removal based on predetermined limits of dust content.

2) A single flap dust disposal unit as claimed in claim 1 wherein the PLC (18) comprises an input unit adapted to receive signals from sensor means (10,17), comparator and an output unit adapted for sending the excitation signal to the actuator means (11).

3) A single flap dust disposal unit as claimed in claims 1 to 2 wherein the comparator is provided with predetermined values of the quantity of materials present in the disposal unit and is adapted to compare the said values with the obtained by the sensor means (10,17).

4) A single flap dust disposal unit as claimed in claims 1 to 3 wherein the said unit has a plurality of sensor means located at a suitable distance from the flap.

5) A single flap dust disposal unit as claimed in claims 1 to 4 wherein the sensor means comprises upper level sensors (10) and lower level sensors (17).

6) A single flap dust disposal unit as claimed in claims 1 to 5 with upper level sensors (10) adapted to sense the building up of material in the said unit and give signal to PLC (18).

7) A single flap dust disposal unit as claimed in claims 1 to 6 wherein said lower level sensors (17) are adapted to sense the absence of material in the unit closing the actuator (11).

8) A single flap dust disposal unit as claimed in claims 1 to 7 wherein said flap assembly comprises triangle shaped conveyor skirt (19) encapsulating a part of the hopper pipe.

9) A single flap dust disposal unit as claimed in claims 1 to 8 wherein the conveyor skirt (19) is adapted to arrest the spillage of the material.

10)A single flap dust disposal unit as claimed in claims 1 to 9 wherein said flap assembly comprises a solenoid adapted to operate the actuator means.

11)A single flap dust disposal unit as claimed in claim 10 wherein the solenoid is adapted for link mechanism (15) between the actuator (11) and the flap.

12)A single flap dust disposal unit as claimed in claim 1 to 11 wherein said flap assembly comprises a conical valve seat (14) adapted to ensure perfect sealing against air leakage.

13)A single flap dust disposal unit as claimed in claims 1 to 12 wherein said flap assembly comprises a hinged flap (13).

14)A single flap dust disposal unit as claimed in claim 1 to 13 wherein the hinged flap (13) is adapted to clear any jamming of dust in the hopper.

15)A single flap dust disposal unit as claimed in claims 1 to 14 wherein said flap assembly is further provided with grills (21) over the flap assembly adapted to resist movement of the bigger particles.

16)A single flap dust disposal system for wind duct of sinter machine, comprising plurality of single flap dust disposal units, as claimed in any preceding claim.

17)A single flap dust disposal system as claimed in claim 16 adapted to be controlled by the PLC to operate the units at variable frequency and sequence based on the level of accumulation of material in them.

18)A single flap dust disposal unit substantially as herein described and illustrated with reference to the accompanying figures.

19)A single flap dust disposal system for wind duct of sinter machine, comprising plurality of single flap dust disposal units as herein described.

A single flap dust disposal unit for wind duct of sinter machine comprising flap assembly (13), a hopper (20), plurality of sensor means (10,17) for detecting presence of materials to be removed, actuator means (11) in operative connection with the said flap assembly (13) and PLC (21) receiving inputs from the said sensor means and conveying signals to said actuator means (11).	

Documents:

				00809-kol-2004-abstract.pdf

				00809-kol-2004-claims.pdf

				00809-kol-2004-correspondence.pdf

				00809-kol-2004-description (complete).pdf

				00809-kol-2004-drawings.pdf

				00809-kol-2004-form 1.pdf

				00809-kol-2004-form 18.pdf

				00809-kol-2004-form 2.pdf

				00809-kol-2004-form 3.pdf

				00809-kol-2004-letter patent.pdf

				00809-kol-2004-pa.pdf

				00809-kol-2004-reply f.e.r.pdf

				809-KOL-2004-FORM 27.pdf

« Previous Patent

Next Patent »

Patent Number	211288	

Indian Patent Application Number	809/KOL/2004	

PG Journal Number	43/2007	

Publication Date	26-Oct-2007	

Grant Date	24-Oct-2007	

Date of Filing	10-Dec-2004	

Name of Patentee	STEEL AUTHORITY OF INDIA LIMITED	

Applicant Address	BOKARO STEEL PLANT, BOKARO-827 001	

Inventors:

#	Inventor's Name	Inventor's Address	

1	NAFDE KISHOR	BOKARO STEEL PLANT, BOKARO-827 001	

PCT International Classification Number	F 27 B 21/14	

PCT International Application Number	N/A	

PCT International Filing date		

PCT Conventions:

#	PCT Application Number	Date of Convention	Priority Country	

1			NA	

© All Indian Patents, 2013-2021.

  Patent data available in the public domain from Indian Patents Office, Department of Industrial Policy and Promotions, Ministry of Commerce and Industry, Government of India.

File: patents/211296-a-low-cost-better-performance-and-eco-friendly-thermosetting-powder-coating-formulation-and-process-thereof.html
Indian Patents. 211296:A LOW COST, BETTER PERFORMANCE AND ECO-FRIENDLY THERMOSETTING POWDER COATING FORMULATION AND PROCESS THEREOF

Indian Patents

Recently Granted Patents

  Recently Published Patents

Title of Invention	A LOW COST, BETTER PERFORMANCE AND ECO-FRIENDLY THERMOSETTING POWDER COATING FORMULATION AND PROCESS THEREOF

Abstract	A process for preparation of a novel crystalline form of quinapril hydrochloride of formula(I). A process for preparation of amorphous form of quinapril hydrochloride, of high purity and conforming to pharmacopoeial specifications, by the use of the novel crystalline quinapril hydrochloride as an intermediate. The said process involves adjusting the pH of a solution of the benzyl ester maleate salt of quinapril of formula (V) between 7.5-8.5 in a mixture of water and an organic solvent to obtain free base compound of formula (V); subjecting the free base of compound (V) thus obtained to catalytic hydrogenation in an alcoholic solvent in the presence of concentrated hydrochloric acid or hydrogen chloride dissolved in an alcoholic solvent and in the presence of catalytic amounts of Pd/C to obtain 2 residue containing formula (I); solvent to give crystalline quinapril hydrochloride, associated with a solvate of the nitroalkane solvent, and drying the crystalline quinapril hydrochloride nitroalkane solvate at a temperature between 40° C and 45° C under vacuum to give pure quinapril hydrochloride of formula (I). To The Controller of Patents The Patent Office Mumbai 28	

Full Text	 

COMPLETE SPECIFICATION

( See Section 10)

1. TITLE OF INVENTION

PROCESS OF PREPARATION OF QUINAPRIL HYDROCHLORIDE

2. LUPIN LIMITED, of 159, CST Road, Kalina, Santacruz (East). Mumbai - 400 098, State of Maharashtra, India, an Indian Company.

The following specification particularly describes the nature of the invention and the manner in which it is to be performed.

PROCESS OF PREPARATION OF NOVEL CRYSTALLINE FORM OF QUINAPRIL HYDROCHLORIDE.

FIELD OF THE INVENTION

The present invention relates to a process for preparation of a novel crystalline form of quinapril hydrochloride of formula(I). The present invention further relates to the preparation of amorphous form of quinapril hydrochloride, of high purity and conforming to pharmacopoeia] specifications, by the use of the novel crystalline quinapril hydrochloride as an intermediate.

BACKGROUND OF THE INVENTION

The chemical species, (3S)-2-[(2S)-2-[[(lS)-l-(Ethoxycarbonyl)-3-phenylpropyl]aminoJ-l-oxopropyl]-l,2,3,4-tetrahydro-3-isoquinolinecarboxylic/acid is known generically as quinapril . Its pharmaceutical ly acceptable salts, specially the hydrochloride salt is represented by formula (I).

HC1  (I)

Quinapril hydrochloride (I) and its pharmaceutic ally acceptable salts are active as angiotensin converting enzyme (ACE) inhibitors and thus are commercially valuable antihypertensive agents.

US Patent No. 4,344,949 (Hoefle et. al.) inter alia describes a process for the preparation of quinapril hydrochloride comprising reaction of ethyl ester of (S,$)-ct-[( 1 -carboxyethyl)amino] phenylbutanoic acid with the benzyl or t-butyl ester of (S)-1,2,3,4-tetrahydro-3-isoquinoline carboxylic acid in the presence of 1-hydroxy benzotriazole, employing standard peptide bond forming methods.

The benzyl or t-butyl ester group of quinapril thus obtained is removed by catalytic hydrogenation or by treatment with trifluoroacetic acid.  Quinapril hydrochloride is

isolated either by solvent precipitation with diethyl ether or by lyophilisation of the aqueous solution.

The above method is summarised in scheme (I).

OH	+

R = alkyl,aryl etc

^v

.0	COOH

^	CH:

HC1

(I)

Scheme-I: Synthesis of quinapril hydrochloride as disclosed in US Patent No. 4,344,949

Other methods for preparation of quinapril hydrochloride are disclosed by Barton et. al. in GB Patent No. 2,095,252, by Patchett et. al. in EP Patent No. 0,065,301 etc.

However, all the reported methods for synthesis of quinapril suffer from a serious drawback in that the product obtained by all the methods is invariably contaminated with varying amounts of an impurity identified as the diketopiperazine derivative of formula (II), leading, most often to product not conforming to pharmacopoeial specifications.

The^diketopiperazine impurity is formed either during removal of the carboxylic acid protective group or it could be formed during drying of quinapril hydrochloride.

O	COOC1H5

The above impurity once formed is difficult to remove by conventional separation techniques, including fractional crystallization.

Regulatory authorities all over the world are becoming very stringent about the purity of an approved drug or a drug candidate awaiting approval. Especially there is a growing concern about the nature and level of impurities present in such molecules.

Pharmaceutical manufacturers throughout the world, constantly strive to produce drug molecules that go beyond pharmacopoeial specifications i. e. compounds having extra pharmacopoeial specifications.

US Patent No. 4,761,479 (Goel et. al.) discloses a method wherein quinapril hydrochloride obtained from the reaction mixture is crystallized from a solvent selected from acetonitrile or acetone to give a crystalline form of quinapril hydrochloride possessing a characteristic X-ray (powder) diffraction pattern and high bulk density.

The abovementioned patent also mentions that the crystalline material thus obtained contains equimolar amounts of acetonitrile/acetone as part of the crystal lattice. The patent further mentions that the solvent(s) present in the crystal structure can be removed under vacuum at a temperature of about 50° C. However during this unit operation the crystallinity of the substance is lost due to desolvation during drying, and an amorphous material is obtained which is claimed to be free of impurities, specially the diketopiperazine compound of formula (II).

Even though, the US Patent No. 4,761,479 discloses the use of acetonitrile and acetone for crystallization, the former is preferred since, unlike acetonitrile, acetone cannot be removed from the crystal lattice, even on prolonged drying.

4

Canadian Application No. CA 12,293,705 Al (Llagostera et. al) describes a process for purification of impure quinapril hydrochloride through a two-step process, comprising first crystallisation of the impure material from toluene followed by another crystallization using a class III solvent as categorized by International Conference of Harmonisation (ICH). The patent also mentions that initially a solvate of quinapril hydrochloride with toluene is formed, which is subsequently substituted by a solvate of the class III solvent used for the second crystallisation. This patent like the aforesaid US Patent No. 4,761,479 also claims that amorphous quinapril hydochloride is obtained on desolvation of the solvate of the material with the class III solvent through drying. Among the class III solvents disclosed, ethyl formate and methyl acetate are the preferred ones.

However, the abovementioned two methods for purification of impure quinapril hydrochloride utilise solvents which have low flash points eg. the flash point of acetonitrile is 2°C, that of methyl acetate is -16° C, whereas that of ethyl formate is -20° C, rendering their use on commercial scale a hazardous proposition. Moreover, the method disclosed in the later patent i. e. Canadian Application No. 2,293,705 Al involves a two-step purification, which makes the entire operation not only time consuming but costly.

The need, therefore, exists for a method for obtaining quinapril hydrochloride of high purity which addresses the shortcomings associated with the prior art methods.

SUMMARY OF THE INVENTION

Thus according to the main aspect of the present invention there is provided a simple, industrial method for preparation of quinapril hydrochloride of high purity.

According to another aspect of the present invention there is provided a simple and industrial method for purification of quinapril hydrochloride comprising crystallisation of impure quinapril hydrochloride from a nitroalkane solvent to give a novel crystalline form of quinapril hydrochloride associated with a solvate of the solvent utilised for crystallisation.

According to further aspect of the present invention there is provided a method for obtaining an amorphous form of quinapril hydrochloride, in high purity, free of impurities and conforming to pharmacopoeial specifications from the novel crystalline form of quinapril hydrochloride associated with the solvate of the nitroalkane solvent.

According to further aspect of the present invention there is provided a method for preparation of amorphous form of quinapril hydrochloride, in high purity, free of impurities and conforming to pharmacopoeial specifications comprising removal of the solvent from the novel crystalline form of quinapril hydrochloride associated with the solvate of the nitroalkane solvent by subjecting the said crystalline form to drying under vacuum.

DETAILED DESCRIPTION OF THE INVENTION

According to the present invention, quinapril hydrochloride can be synthesized by two methods, as summarized in Method-I and Method-II.

Method-I:

The first step of Method-I consists of condensation of N-[l(S)-carboethoxy-3-phenylpropyl]-(S)-alanine (III) with the para-toluene sulfonate salt of the benzyl ester of (S)-l,2,3,4-Tetrahydroisoquinoline-3-carboxylic acid (IV) to give the benzyl ester of (S, S, S)-2-{2-{(l-ethoxycarbonyl)-3-phenylpropyl)amino]-l-oxopropyl]-l,2,3,4-tetrahydro-3-isoquinoline carboxylic acid or quinapril benzyl ester which is isolated as the maleic acid salt (V).

Typically, N-[l(S)-carboethoxy-3-phenylpropyl]-(S)-alanme (III) is converted into its acid chloride by reacting with either PCI5 or PCI3 or SOCI2, but preferably with PCI5 in a non-polar or polar solvent, such as those selected from chlorinated hydrocarbons like dichloromethane or 1,2-dichloroethane; aromatic hydrocarbons like toluene, xylene or aliphatic hydrocarbons like hexane, heptane etc. A non-polar solvent is preferred as the acid chloride precipitates out from such solvents and can be easily isolated by filtration.

6

3  (-

(III)

OH

COOCH2C6H5

+

(IV)

a)	PC15, Hexane, HC1 gas

b)	CH2C12, TEA

c)	EtOAc/Maleic acid.

S03H

COOCH2C6H5

R

H^

,COOH

^COOH

(V)

i) CH2C12-H20; aq.NH3 ii) EtOH, H2, Pd-C,HC1

1

COOH

■HC1  (I)

Method-I: Preparation of quinapril hydrochloride

The acid chloride is prepared by treating the acid (III) with PC15, using hexane as a solvent, the molar ratio of PCI5 used being in the range of 0.9 moles to 1.5 moles, but preferably in the range of 1.0 mole to 1.2 moles.

The reaction temperature employed can be between -5 to +15° C and for a period of time between 2-5hrs, but preferably the temperature is in the range of 0-10° C and reaction time between 3-4 hours.

The acid chloride thus obtained is then condensed with the free base of the benzyl ester of (S)-l,2,3,4-tetrahydroisoquinoline-3-carboxylic acid (IV). The free base is obtained by treatment of the organic or inorganic acid salt of (S)-l,2,3,4-tetrahydroisoquinoline-3-

7

carboxylic acid (IV) with an organic or inorganic base like trialkyl amine, alkali hydroxide etc.

Preparation of compound (V) is then effected in chlorinated solvents like dichloromethane, 1,2-dichloroethane, chloroform etc comprising by addition of the acid chloride of compound (III) to the solution of compound (IV) in the presence of an organic base, such as selected from tri ethyl amine, diethylamine, tertiary butylamine, and dicyclohexylamine at temperatures ranging from -30° C to 0° C, but preferably at -15 to-20° C and subsequently raising the temperature in the range of 10-40° C, but preferably 20-30° C. The compound (V) is isolated by washing the organic layer with water and formation of its salt with an organic or an inorganic acid.

In a specific embodiment, a solution of the acid (III) in hexane is reacted with stoichiometric amounts of phosphorous pentachloride at a temperature between 0-10°C, with agitation for 3 hrs. The acid chloride thus formed is isolated by filtration.

A solution of the acid chloride thus obtained is dissolved in dichloromethane and added to the free base of compound (IV). The free base of (IV) is obtained by treating the corresponding p-toluenesulfonate salt with an equimolar amount of organic base, like triethyl amine.

The condensation between the free base of compound (IV) and the acid chloride of compound (III) is carried out in a chlorinated solvent eg. dichloromethane. The acid chloride is added to the free base at -15° C in the presence of an equimolar amount of an organic base eg. triethyl amine The reaction is then carried forward to completion at room temperature by agitating for a period ranging from 30 to 90 minutes. The reaction mixture is worked up by successively washing the reaction mixture with hydrochloric acid, followed by water and finally with aqueous sodium bicarbonate solution.

Quinapril benzyl ester thus obtained is isolated as its maleate salt by treating the quinapril benzyl ester with maleic acid at room temperature in a alkyl acetate solvent, preferably ethyl acetate.

The second step comprises hydrogenolysis of quinapril benzyl ester maleate salt (V) thus obtained in the presence of Pd/C catalyst and concentrated hydrochloric acid.

The hydrogenolysis of the benzyl ester (V) can be carried out in an alcoholic solvent, such as methanol, ethanol or isopropanol in presence of concentrated hydrochloric acid or a solution of hydrogen chloride in the same alcohol, with hydrogen gas at a pressure ranging between 10-70 psi and at a temperature between 10-40° C.

In a specific embodiment, the hydrogenolysis reaction is carried out on the free base of quinapril benzyl ester (V), which in turn is obtained from the maleate salt (V) by treatment with aqueous ammonia at slightly alkaline pH of 7.5-8.5. Hydrogenolysis is carried out using ethanol as a solvent and in presence of concentrated hydrochloric acid at a pressure ranging between 40-60 psi and room temperature.

The molar ratio between the benzyl ester of quinapril (V) and hydrochloric acid can be equal or greater than the stoichiometric ratio (larger amount of hydrochloric acid in the reaction mixture leads to increase in the diketopiperazine impurity (II), arising due to cyclisation of quinapril hydrochloride under acidic conditions).

The catalyst is removed by filtration and the filtrate evaporated at low temperature, preferably below 30° C as higher temperature could lead to formation of more amounts of the diketopiperazine impurity (II).

Method-II:

The second method comprises of reacting N [l(S)-carboethoxy-3-phenylpropyl]-(S)-alanyl carboxyanhydride (VI) with the free base of the benzyl ester of (S)-1,2,3,4-tetrahydroisoquinoline-3-carboxylic acid (IV).

The free base of (IV) is obtained by treating the organic or inorganic acid salt of (S)-l,2,3,4-tetrahydroisoquinoline-3-carboxylic acid (IV) with an organic or inorganic base like trialkyl amine, alkali hydroxide aqueous ammonia etc in a mixture of water and chlorinated solvents like 1,2-dichloroethane, dichloromethane chloroform etc. The pH of the mixture is adjusted between 8.0 -9.0 at a temperature between -15 to +15°C, but preferably between 0-10°C. The reaction mixture is then stirred at room temperature, for

9

15 to 45 minutes, but preferably between 25-35minutes. The organic layer containing the free base is separated.

COOCH2C6H5

(VI)	HN^A^

SO.H

(IV)

a)	NH3/ CH2C12

b)	(C2H5)3N/10%Na2CO3

c)	Maleic acid/EtOAc

H

IK

,COOH

^COOH

(V)

i) CH2C12-H20; aq.NH3 ii) EtOH, H2, Pd-C,HC1

▼

COOH

.HC1  (I)

Method-II: Preparation of quinapril hydrochloride

The compound, N [l(S)-carboethoxy-3-phenylpropyl]-(S)-alanyl carboxyanhydride (VI) is dissolved in chlorinated solvents like dichloromethane, 1,2-dichloroethane or chloroform, but preferably in dichloromethane at room temperature. This mixture is then added to the free base of (IV) dissolved in dichloromethane, at a temperature between 20 to 45°C, but preferably at 25 to 35°C. The reaction mixture is agitated for a period between 1 to 5 hours, but preferably between 2 to 4 hours for the reaction to go to completion.  A mixture of an aqueous solution of an inorganic base like sodium

10

bicarbonate, sodium carbonate and an organic base like triethyl amine, dicyclohexyl amine etc is added to neutralize the reaction mixture. The organic layer is separated and concentrated and the residue is diluted with an alkyl acetate preferably ethyl acetate. The resultant mixture is stirred at a temperature between 30 to 50°C, but preferably between 35 to 45°C. The product is isolated as a maleate salt as described in method -I.

In a specific embodiment, (S)-l,2,3,4-tetrahydroisoquinoline-3-carboxylic acid (IV), is dissolved in a mixture of water and dichloromethane at 5 to 10°C, and treated with aqueous ammonia solution, at the same temperature. The organic layer is separated and treated with N[l(S)-carboethoxy-3-phenylpropyl]-(S)-alanyl carboxyanhydride (VI), dissolved in dichloromethane at 25-3 5°C, the resultant mixture is stirred for 2-4 hours, at the same temperature till the reaction goes to completion. The reaction mixture is then neutralized with a mixture of aqueous sodium carbonate and triethyl amine and stirred for 2-4 hours. The organic layer is separated and concentrated, the residue is diluted with ethyl acetate. The mixture is then treated with a mixture of maleic acid dissolved in ethyl acetate to obtain benzyl quinapril ester as the maleate salt as described in method-I.

The benzyl ester quinapril maleate salt is then converted by catalytic hydogenolysis to quinapril hydrochloride, as in method -I.

The residue of quinapril hydrochloride (I) thus obtained is made anhydrous by addition of dry dichloromethane. The resulting mixture is distilled to remove water as an azeotrope. This procedure is repeated until the moisture content of the mixture is less than 1.0%.

The amount of the diketopiperazine impurity (II) present in the quinapril hydrochloride thus obtained varies between 2.0-5.0% by weight of the quinapril hydrochloride.

Purification of the impure quinapril hydrochloride thus obtained is effected by crystallisation from a nitroalkane solvent from which a crystalline form of quinapril hydrochloride falls out. The nitroalkane solvent is selected from nitromethane, nitroethane, and nitropropane. Among these, nitromethane is preferred since it is less costly and readily available.

11

The nitroalkane solvents like acetonitrile belong to Class II solvents as categorised by the International Conference on Harmonisation (ICH). However, unlike acetonitrile these solvents have higher flash point eg. that of nitromethane being 44° C as compared to 2° C for acetonitrile, -16° C for methyl acetate and -20°C for ethyl formate, rendering them easier and safer to handle during commercial manufacture.

The crystallisation is carried out by addition of the nitroalkane solvent to the anhydrous residue of impure quinapril hydrochloride, obtained as per the method described hereinearher at room temperature. The mixture is stirred for 10-15 minutes to get a clear solution. The solution is seeded with pure quinapril hydrochloride and then cooled to a temperature ranging between -15 to +15° C, preferably in the range of 0 to +10° C and agitated at the same temperature for a period of 1-3 hours, preferably 2.0 hrs, to allow the nitroalkane solvate of quinapril hydrochloride to crystallize out. The crystalline solid is filtered out at room temperature.

In a specific embodiment, the impure quinapril hydrochloride is dissolved in nitromethane at room temperature. The amount of nitromethane used can be between 5-10 times by volume, of the weight of the impure material. The solution is seeded with pure quinapril hydrochloride at same temperature and cooled to 5-10° C. The crystalline solvate is allowed to crystallize out at a temperature between 5-10° C and the crystalline material filtered off at room temperature.

The quinapril hydrochloride to nitroalkane solvate ratio was determined on the basis of 'HNMR & HPLC and was found to be having a equimolar ratio.

These novel crystalline solvates quinapril hydrochloride with the nitroalkane solvents possess distinct X-ray (powder) diffraction patterns and these are summarized in Table-I.

Table-I: X-ray (powder) diffraction pattern of the nitroalkane solvates of quinapril

hydrochloride

Nitrom ethane	Nitroethane	Nitropropane

Spacing 'd'	Relative	Spacing 'd'	Relative	Spacing 'd'	Relative

	intensity		intensity		intensity

16.247	63.5	17.4844	87.0	17.4327	100.0

13.8426	55.5	16.0841	67.2	15.4378	65.5

11.9609	57.3	12.0996	53.3	12.1079	49.5

9.6467	17.2	10.0860	18.8	10.4492	18.2

7.9468	22.4	8.1700	29.6	8.3626	21.3

7.5064	31.1	7.7522	41.2	7.9183	38.9

7.1699	30.2	7.3814	35.4	7.5253	27.5

6.4095	52.4	6.5032	39.9	6.6268	19.6

6.0561	3.1	6.0580	2.9	6.4583	17.2

5.5041	20.4	5.5780	35.8	5.6238	43.2

5.2808	33.1	5.3973	32.0	5.2713	27.8

5.1761	22.8	5.2776	23.7	5.1011	18.3

4.8704	5.7	4.9335	19.6	4.9816	30.7

4.6830	34.4	4.8335	32.9	4.8049	38.7

4.4404	100	4.7627	40.5	4.6878	52.0

4.0977	30.9	4.5635	88.9	4.5427	61.4

3.9931	69.5	4.5095	69.6	4.4480	35.3

3.7747	62.8	4.4227	36.5	4.3008	25.3

3.5972	12.9	4.2021	36.0	4.1690	68.6

3.5058	22.8	4.0818	100.0	4.0279	14.7

Table-I (Continued)

Nitromethane	Nitroethane	Nitropropane

Spacing 'd'	Relative	Spacing 'd'	Relative	Spacing 'd'	Relative

	intensity		intensity		intensity

3.4153	8.3	3.8719	30.4	3.9483	23.9

3.3558	7.0	3.7802	48.7	3.7993	57.5

3.2676	30.7	3.6435	49.5	3.5871	15.5

3.2054	7.6	3.4889	10.4	3.4582	14.8

3.1510	9.5	3.3520	20.8	3.2960	32.0

3.0854	16.5	3.2948	36.3	3.1558	20.6

2.9772	14.5	3.1526	15.3	3.1053	26.1

2.9403	17.5	3.1132	19.1	3.0548	17.9

2.9122	12.9	3.0204	49.5	2.9559	9.2

2.7798	7.6	2.9280	19.2	2.9066	9.9

2.6670	9.0	2.9080	14.1	2.8044	10.6

2.6216	6.0	2.7933	7.9	2.7274	6.5

2.5613	10.1	2.6986	10.8	2.6357	9.4

2.4650	5.2	2.6399	9.4	2.5910	11.1

2.3933	7.9	2.5715	16.7	2.4880	5.3

2.2963	4.9	2.5194	9.6	2.4365	6.4

2.2620	2.7	2.4535	4.6	2.4053	6.0

2.2290	3.0	2.4140	12.7	2.3446	8.4

Table-I (Continued)

Nitrom ethane	Nitro ethane	Nitropropane

Spacing 'd'	Relative	Spacing 'd'	Relative	Spacing 'd'	Relative

/	intensity		intensity		intensity

2.1612	3.5	2.3567	8.5	2.3084	5.2

2.1125	3.4	2.3093	5.5	2.2682	4.1

2.0361	2.0	2.2801	6.1	2.2075	3.0

1.9911	3.3	2.1687	6.7	2.1667	4.1

1.9714	3.4	2.1303	4.5	2.0297	13.7

1.8935	2.5	2.0332	5.0	2.0023	3.5

1.8420	2.3	2.0031	6.6	1.8765	2.2

1.7917	2.0	1.9801	3.7	1.8019	2.6

1.7630	1.3	1.9395	2.7	1.4337	2.2

1.6723	1.1	1.8918	4.2	1.4005	0.4

1.5928 1.4683	0.4 0.5	1.8632 1.8354	3.5 3.0		

1.8110

1.7812	2.4

2.1		

1.7024 1.5414

1.3867	1.1 0.6 0.4		

All the X-ray diffraction analysis were carried out by the powder diffraction method (^=1.54060), the preparations of the sample were performed on a dry standard.

Diffractometer type: PW1710 BASED

Material of the anode: Copper.

Wavelength alphal [X] = 1.54060	Wavelength alpha 2 [X] : 1.54439

Initial angle [20°]: 5.010	Final angle[20°]; 69.810

Intensity ratio (alpha2/alphal): 0.500

Maximum intensity: 3893.760

The X-ray (powder) diffraction pattern of the crystalline nitromethane, nitroethane and nitropropane solvates are reproduced in Fig la, lb and Ic respectively.

The I.R. spectra of the crystalline nitromethane, nitroethane and nitropropane solvates are reproduced in Fig Ila, lib and lie respectively.

Subsequent drying of the crystalline solvate at 40° C/5-10mmHg/60-70 hours, desolvates the crystalline compound to give amorphous quinapril hydrochloride of high purity which conforms to pharmacopoeial specifications. The crystalline solvate is typically dried at 40° C under vacuum at 5-10mmHg for 60-70 hours.

The quinapril thus obtained after drying is substantially free from impurities, specially the diketopiperazine compound of formula (II) and easily conforms to pharmacopoeial specifications and highly suitable for human use.

The invention can be further illustrated by the following examples, which, however, should not be construed as limiting the scope of the invention.

Example-1

Preparation  of  the  benzyl  ester  of  (S,  S,  S)-2-[2-{(l-ethoxycarbonyI)-3-

phenylpropyl)amino]-l-oxopropyl]-l,2,3,4-tetrahydro-3-isoquinoline	carboxylic

acid; maleic acid salt (Quinapril benzyl ester maleic acid salt). (Method-I)

25gms (0.089 moles) of N[l(S)-carboethoxy-3-phenylpropyl]-(S)-alanine (III) was taken in hexane, cooled to -5° C. To this was added 20.5 gms of phosphorous pentachloride in lots, followed by purging of hydrogen chloride gas. The reaction mixture was stirred at 5-

10 C for 3hrs. The acid chloride, which precipitated out, was filtered and washed with n-hexane.

35.4gms (0.086 moles) of the para-toluene sulfonate salt of the benzyl ester of (S)-l,2,3,4-tetrahydro-isoquinoline-3-carboxylic acid (IV) was dissolved in 150ml dichloromethane. 29ms (0.287 moles) of triethyl amine was added at 0-5° C and the reaction mixture stirred at 0-5° C for lOminutes. A solution of the acid chloride of compound (III) prepared in the earlier step in 150ml of dichloromethane was added at -15 to -20° C to the reaction mixture. The reaction mixture was then stirred at 20-25° C for lhour. The organic phase was separated and washed with 200ml of hydrochloric acid followed by 200ml of water. The organic phase was then concentrated under vacuum. The residue of the quinapril benzyl ester was dissolved in 130ml ethyl acetate and washed with 200ml of 10% aqueous sodium bicarbonate solution followed by water wash (200ml).

A solution of 9.4 gms of maleic acid dissolved in ethyl acetate was added to the organic phase containing quinapril benzyl ester. The reaction mixture was stirred at 25-30° C for 30 minutes and filtered to afford 40gms (70%) of the maleate salt (V); HPLC purity: > 97%;m.p, 139.10C.

!H NMR (CDC13, 200mHz) 6 ppm : 7.0-7.40(m, 14.4), 6.30 (s, 2H), 5.45 (dd,2H), 5.05 (s, 2H), 4.7 (m, 2H), 4.4( m, 2H), 3.7 (m,lH), 3.05-3.45 (m,3H), 2.7-2.9 (m, 2H), 2.15-2.35 (m, 2H), 1.4-1.7(m, 3H), 1.3 (t, 3H)

I.R (KBr)(v, cm"1): 3008, 1745, 1653, 1496, 1452, 1344, 1190, 1169, 1009, 984, 757, 652, 564.

Example-2

Preparation  of  the  benzyl  ester  of  (S,  S,  S)-2-[2-{(l-ethoxycarbonyl)-3-

phenylpropyl)aminol-l-oxopropyl]-l,2,3,4-tetrahydro-3-isoquinoline	carboxylic

acid; maleic acid salt. (Quinapril benzyl ester maleic acid salt). (Method-II)

50.0gms (0.114 moles) of the para-toluene sulfonate salt of the benzyl ester of (S)-l,2,3,4-tetrahydro-isoquinoline-3-carboxylic  acid  (IV)  was  added  to  a  mixture  of

dichloromethane (150ml) and water(150ml). The mixture was cooled to 5°C, and the pH of the mixture was adjusted to 8.5 by dropwise addition of 25% aqueous ammonia (10ml), at the same temperature, and stirred at 30°C for 30 minutes. The organic layer containing the free base of (IV) was separated.

(43.4gms;	0.142moles)	N[l(S)-carboethoxy-3-phenylpropyl]-(S)-alanyl

carboxyanhydride (VI) was dissolved in dichloromethane(175ml) at 30°C. The organic layer containing the free base of (IV) was added in 30 minutes at 30°C. The reaction mixture was monitored was stirred for 4.0 hours for the reaction to go to completion. Triethyl amine(5.75gms), followed by 10% sodium carbonate solution (100ml) were added to the reaction mixture at 30°C, and stirred for 4.0hours. The organic layer was separated and concentrated at 40°C. The residue was diluted with ethyl acetate (300ml) and stirred to dissolve the residue at 40°C.

Maleic acid (13.21gms) dissolved in ethyl acetate (350ml) was added at 40°C to the ethyl acetate layer containing the quinapril benzyl ester. The reaction mixture was stirred for 30 minutes at 30°C and then cooled to 0°C. The mixture was stirred for 30 minutes and filtered. The wet cake was washed with ethyl acetate and dried at 50°C/10-20mmHg for 6.0 hours, to afford 55.74 gms (76%) of the maleate salt (V); HPLC purity: > 98%; m.p, 139.1°C.

'H NMR (CDC13, 200mHz) 5 ppm: 7.0-7.40(m, 14.4), 6.30 (s, 2H), 5.45 (dd,2H), 5.05 (s, 2H), 4.7 (m, 2H), 4.4( m, 2H), 3.7 (m,lH), 3.05-3.45 (m,3H), 2.7-2.9 (m, 2H), 2.15-2.35 (m,2H), 1.4-1.7(m, 3H), 1.3 (t, 3H)

I.R (KBr)(v, cm"1): 3008, 1745, 1653, 1496, 1452, 1344, 1190, 1169, 1009, 984, 757, 652, 564.

Example -3

Preparation  of  (S,  S,  S)  2-{2-[(l-ethoxycarbonyl-3-phenylpropyl)aminol-l-

oxopropyl]-l,2,3,4-tetrahydroisoquinoline-3-carboxylic	acid	hydrochloride.

(Quinapril hydrochloride).

The conversion of quinapril benzyl ester maleic acid salt (V) as obtained in examples (1 & 2) to quinapril hydrochloride (I) is achieved by the following steps :

A.	Formation of quinapril benzyl ester free base.

25gms(0.0388 moles) quinapril benzyl ester maleic acid salt (V) obtained in Example-1 was dissolved in a mixture of 125ml water and 125ml dichloromethane. The pH of the solution was adjusted between- -7.5 to 8.5 by addition of aqueous ammonia. Reaction mixture was stirred for 30 minutes, the organic phase separated and washed with 50ml water. The organic phase was separated and treated with activated carbon. After filtration, the organic phase was evaporated under reduced pressure below 40°C, the free base of quinapril benzyl ester was obtained.

B.	Debenzvlation of quinapril benzyl ester (Preparation of Quinapril hydrochloride).

The benzyl ester free base obtained in Step A is dissolved in 140ml ethanol to

which l.Ogm of 10%Pd/C and 6.0gms of 35% hydrochloric acid are added. The

reaction mass is subjected to catalytic hydrogenolysis with hydrogen gas at 40-60

psi pressure and 20-30X. The reaction mass is filtered and the filtrate evaporated

to give crude quinapril hydrochloride. The residue is dissolved in dichloromethane

and the solvent recovered below 35°C under reduced pressure. This operation is

repeated till the water content of the residue is less than 1.0%.

Example -4 Crystallisation of quinapril hydrochloride (I)Lform Nitromethane

Nitromethane (125ml) is added to the anhydrous residue of quinapril hydrocloride obtained in Step B, Example-3 and the mixture is stirred at 20-25°C for 10-15 minutes to get a clear solution. The mixture is stirred at the same temperature for- 30 minutes and seeded with pure quinapril hydrochloride . The mass is cooled to 5-10°C, and stirred at the same temperature for 2 hrs. The reaction mass is then filtered at 20-25°C and the wet cake is washed with nitromethane (50ml) to give crystalline quinapril hydrochloride associated with a solvate of nitromethane, having HPLC Purity > 99% and X-ray (powderO diffraction pattern as summarized in Table-I and Fig-la.

IR (KBr) (v,cm1) : 3030, 2933, 2856, 2796, 1743, 1701, 1645, 1550, 1490, 1450, 1263, 1197,1091,756,729,707.

Solid state l3C CPMAS at lOKHz: 255.04, 221.26, 212.38 207.50 175.6, 168.7, 141.9, 132.93, 127.16, 96.07, 89.25, 87.34, 62.79, 60.01, 56.71, 53.41, 47.63, 35.76, 14.58.

DSC (50.0-300.0°C; 05.00°C/min): Integral :  -233.25mJ	Integral: -245.18mJ

Onset:	96.99°C	Onset:  151.25°C

Peak:	107.39°C	Peak:  163.53°C

Endset:	111.55	Endset:  172.43°C

The crystalline nitromethane solvate is then dried at 40°C / 0-5mm Hg pressure for 60

hours to give pure amorphous quinapril hydrochloride;  m. p. 117-121° C;  [a]d (2% in

CH3OH): +14.92 in a yield of 65%.

'HNMR: (CDCI3, 200mHz) 8 ppm: 10.0(bs, 1H), 8.9(bs,lH), 7.08 (m, 9H), 5.05 (m,lH),

4.35-4.95(m,3H),  3.7-4.3(m,3H),  2.9-3.4(,2H),  2.45-2.85(m,2H),  2.1-2.4(m,2H),  1.4-

1.8(dd,3H), 1.0-1.25(m,3H).

IR (KBr)(v, cm"1): 2981, 2858, 1739, 1649, 1535, 1496 1438, 1369, 1259, 1207, 750, 702.

Example -5 Crystallisation of quinapril hydrochloride from nitroethane.

Nitroethane (125ml) is added to the anhydrous residue of impure quinapril hydochloride obtained in Step B Example-3 and the mixture is stirred at 20-25°C for 10-15 minutes to get a clear solution. The mixture is stirred at the same temperature for 30 minutes and seeded with pure quinapril hydrochloride . The masses cooled to 5-10°C, and stirred at the same temperature for 2 hrs. The reaction mass is then filtered at 20-25°C and the wet cake is washed with nitroethane (50ml) to give crystalline quinapril hydrochloride associated with a solvate of nitroethane, having HPLC purity >99% and X-ray (powder) diffraction pattern as summarized in Table-I and Fig-lb.

20

IR (KBr) (v,cm_1): 3435, 2849, 1742, 1707, 1642, 1553, 1492,	1450, 1430, 1408, 1368,

1298, 1261, 1195, 1040,757.

DSC (50.0-300.0°C; 05.00°C/min): Integral :  -716.23mJ	Integral: -357.15mJ

Onset:	97.32°C	Onset:  157.48°C

Peak:	106.64°C	Peak:  164.09°C

Endset:	111.39	Endset:  170.80°C

The crystalline nitroethane solvate is then dried at 40°C / 0-5mm Hg pressure for 60 hours to give pure amorphous quinapril hydrochloride, m. p 117-121° C; [a]d (2% in CH3OH): +14.92 in a yield of 65%.

!HNMR: (CDCh, 200mHz) 5 ppm: 10.0(bs, 1H), 8.9(bs,lH), 7.08 (m, 9H), 5.05 (m,lH), 4.35-4.95(m,3H), 3.7-4.3(m,3H), 2.9-3.4(,2H), 2.45-2.85(m,2H), 2.1-2.4(m,2H), 1.4-1.8(dd,3H), 1.0-1.25(m,3H).

IR(KBr)(v, cm"1): 2981, 2858, 1739, 1649,1535, 14961438, 1369, 1259, 1207,750,702.

Example-6 Crystallisation of quinapril hydrochloride from nitropropane

Nitropropane (125ml) is added to the anhydrous residue of quinapril hydochloride from Step B Example-3 and the mixture is stirred at 20-25°C for 10-15 minutes to get a clear solution. The mixture is stirred at the same temperature for 30 minutes and seeded with pure quinapril hydrochloride . The mass is cooled to 5-10°C, and stirred at the same temperature for 2 hrs. The reaction mass is then filtered at 20-25°C and the wet cake is washed with nitropropane (50ml) to give and crystalline quinapril hydrochloride associated with a solvate of nitropropane, having HPLC purity > 99% and X-ray (powder) as summarized in Table-I and Fig-Ic.

IR (KBr) (v, cm'1): 3420, 2850, 1742, 1705, 1643, 1547,	1495,  1451, 1437, 1408,

1334,1296,1259,1225, 1091,1041,757, 497.

DSC (50.0-300.0°C; 05.00°C/min): Integral :  -325.52mJ	Integral: -419.74mJ

Onset:	92.34°C	Onset:  152.58°C

Peak:	95.15°C	Peak:  159.63°C

Endset:	97.17°C	Endset:  173.72°C

21

We Claim:

1.  A process for preparation of crystalline quinapril hydrochloride of formula (I) of high purity

COOH

•  HC1  (I)

which comprises the steps of:

a) adjusting the pH of a solution of the benzyl ester maleate salt of quinapril of formula (V) between 7.5-8.5 in a mixture of water and an organic solvent to obtain free base compound of formula (V),

COOCH2C6H5

b)	subjecting the free base of compound (V) thus obtained in step a) to catalytic hydrogenation in an alcoholic solvent in the presence of concentrated hydrochloric acid or hydrogen chloride dissolved in an alcoholic solvent and in the presence of catalytic amounts of Pd/C to obtain a residue containing formula (I),

c)	crystallization of the residue containing compound of formula (I) thus obtained by evaporating the alcoholic solvent from step b) from a nitroalkane solvent to give

23

crystalline quinapril hydrochloride, associated with a solvate of the nitroalkane solvent, and d)  drying the crystalline quinapril hydrochloride nitroalkane solvate obtained in step c) at a temperature between 40  C and 45  C under vacuum to give pure quinapril hydrochloride of formula (I).

2.	A process according to step (a) of Claim 1 wherein the organic solvent is selected from a chlorinated hydrocarbon.

3.	A process according to Claim 2, wherein the chlorinated hydrocarbon is selected from dichloromethane, 1,2-dichloroethane and chloroform.

4.	A process according to step (a) of Claim 1 wherein the pH is adjusted using aqueous ammonia.

5.	A process according to step (b) of Claim 1 wherein the alcoholic solvent is selected from methanol, ethanoJ, n-propano] and isopropanoL

6.	A process according to step (c) of Claim 1 wherein the nitroalkane solvent is selected from nitromethane, nitroethane and nitropropane.

7.	A process according to step (c) of Claim 1 wherein the compound obtained in Step (b) is dissolved in the nitroalkane solvent at room temperature.

8.	A process according to step (c) of Claim 1 wherein the crystallization is carried out a temperature ranging from-15°C to + 15°C.

9.	A process according to Claim 8, wherein the crystallization is carried out a temperature ranging from 0°C to + 10°C.

10.	A process according to step (d) of Claim 1 wherein the drying is carried out under a vacuum of 5-10 mm Hg and lasts from about 60 to about 70 hours.

Dated this 12in day of December 2002

Documents:

				1114-mum-2003-claims(granted)-(21-10-2003).doc

				1114-mum-2003-claims(granted)-(21-10-2003).pdf

				1114-mum-2003-correspondence(9-4-2007).pdf

				1114-mum-2003-correspondence(ipo)-(7-8-2007).pdf

				1114-mum-2003-form 1(21-10-2003).pdf

				1114-mum-2003-form 1(24-11-2003).pdf

				1114-mum-2003-form 18(29-12-2005).pdf

				1114-mum-2003-form 2(granted)-(21-10-2003).doc

				1114-mum-2003-form 2(granted)-(21-10-2003).pdf

				1114-mum-2003-form 26(8-5-2003).pdf

				1114-mum-2003-form 3(21-10-2003).pdf

				abstract1.jpg

« Previous Patent

Next Patent »

Patent Number	211296	

Indian Patent Application Number	1114/MUM/2003	

PG Journal Number	30/2008	

Publication Date	25-Jul-2008	

Grant Date	24-Oct-2007	

Date of Filing	21-Oct-2003	

Name of Patentee	MALSHE VINOD CHINTAMANI	

Applicant Address	1, STAFF QUARTERS, UDCT CAMPUS, MATUNGA MUMBAI	

Inventors:

#	Inventor's Name	Inventor's Address	

1	MALSHE VINOD CHINTAMANI	1, STAFF QUARTERS, UDCT CAMPUS, MATUNGA MUMBAI 400 019	

2	TAMBOLI HEMANTKUMAR ROHIDAS	1, STAFF QUARTERS, UDCT CAMPUS, MATUNGA MUMBAI 400 019.	

PCT International Classification Number	C09D 5/03	

PCT International Application Number	N/A	

PCT International Filing date		

PCT Conventions:

#	PCT Application Number	Date of Convention	Priority Country	

1			NA	

© All Indian Patents, 2013-2021.

  Patent data available in the public domain from Indian Patents Office, Department of Industrial Policy and Promotions, Ministry of Commerce and Industry, Government of India.
