Repository: anandvc/allindianpatents

File: patents/211432-method-for-applying-a-coating-to-a-metal-substrate-of-repairing-a-coating-applied-to-the-same.html
Indian Patents. 211432:METHOD FOR APPLYING A COATING TO A METAL SUBSTRATE OF REPAIRING A COATING APPLIED TO THE SAME

Indian Patents

Recently Granted Patents

  Recently Published Patents

Title of Invention	METHOD FOR APPLYING A COATING TO A METAL SUBSTRATE OF REPAIRING A COATING APPLIED TO THE SAME

Abstract	The invention describes a method for applying an electrocatalytic or a protective coating to a metal substrate or repairing a damaged area of the same, consisting in a thermal treatment of a precursor of said catalytic coating by means of a hot air jet from a blower. The temperature of the substrate is locally controlled by means of surface temperature sensors or by an infrared measuring system. The metal substrate may be an exhausted electrode structure, in which case the reactivation is easily carried out at the plant site without any need of sending the structure to the producer. The method of the invention is particularly useful for reactivating anodes for oxygen evolution as it permits to avoid the risky procedure of detaching the anode from the current conductor.	

Full Text	THE INVENTION

The use of electrodes obtained by coating a valve metal substrate (for

example titanium, zirconium, niobium, tantalum) with an electrocatalytic

paint is known for use in different application fields. These electrodes

may be useful in several electrolytic processes, for example for the

evolution of chlorine from sodium chloride brine, as anodes for oxygen

evolution in electrometallurgical processes or anodes for cathodic

protection.

U.S. patent no. 3,632,498 describes a general method for the production

of this type of electrodes, which consists in applying to the valve metal a

precursor, that is a paint containing the electrocatalytic components in

ionic form, which is converted into the catalyst by means of a thermal

treatment in air (activation). The temperatures required for the conversion

may be extremely high (300-800°C). The most common method for the

industrial production of these electrodes foresees, after the application of

each paint layer, heating in oven at high temperature. As these electrodes

usually have a very large size, the ovens have a great thermal mass which

involves high production costs and severe problems due to the need of

maintaining a homogeneous temperature profile throughout the whole

volume. The electrodes usually comprise a frame for anchoring to the

electrochemical cells wherein they are to be used. During heating in

oven it is the whole electrode structure that undergoes the thermal

treatment with the consequent waste of the energy used to heat

unnecessarily the frame of the electrode. However, the most severe

disadvantage is represented by the distortions caused by said treatment to

some particularly critical areas, such as welding and connection points

among different parts. Electrodes with a thin layer of a catalyst which

coats the valve metal offer the main advantage that at the end of the

active lifetime there is no need for substituting the electrode but just

providing for reactivation with a new catalytic paint, as described in

British Patent No. 1.324.924.

The application of the coating is a simple procedure carried out by

spraying, which could be made even at the plant site if it were not

necessary to resort to large dimensions ovens capable of reaching the

necessary high temperatures, a burden which most users cannot bear, also

due to the fact that a large number of elements should be treated in order

to justify the oven installation and operation costs. Therefore the

exhausted electrodes are usually returned to the producers to be

reactivated, with remarkable additional costs for shipping and packing of

the same.

In many cases re-inserting the electrode into the production cycle requires

further steps. This is the case, for example, with the anodes for oxygen

evolution used in some electrometallurgical processes where it is

extremely important that the whole surface operate at the same potential

and where the ohmic drops of the electrode structure should be kept at

very low values. For this reason a current conducting structure is welded

onto the active surface of the electrode, which conductive structure

consists of a metal having good conductive properties, for example,

copper coated with a valve metal. In order to reactivate this type of

electrodes, usually the current conductive structure must be detached, as it

cannot undergo the thermal decomposition treatment at high temperature,

due to the different expansion characteristics of the two metals. A high

number of elements are severely damaged during the detachment and

must be substituted. Further, welding of the current conductive structure

to the electrode involves a strong risk of locally damaging the catalyst and

must be carried out with particular care by highly qualified technicians.

The application of paint onto a metal surface is not limited to the case of

electrodes. A particular case is the application of catalytic paints to valve

metals, as described in U.S. patents Nos. 4,082,900 and 4,154,897. These

patents describe the application of a paints containing a first oxide of an

element of the platinum group and a second oxide having special

characteristics to inhibit corrosion. This type of coating is particularly

useful for protecting localized areas, for example interstices and junctions

where crevice corrosion could destroy the integrity of the element. As the

thermal treatment is required only in these localized areas, the need to

subject the whole element to a thermal treatment in oven strongly

penalizes said application both under the economical and practical

standpoints.

It is the main object of the present invention to overcome the prior art

shortcomings by providing a method for the activation of a metal by an

electrocatalytic or protective paint, comprising applying a precursor and

subjecting the surface to a local thermal treatment by a hot air gun or

blower to produce high temperature and keep it under continuous control.

The control of the temperature of the metal substrate is made locally by

means of surface temperature sensors or by means of infrared measuring

systems.

The dimension of the surface heated by the air jet depends on the type of

nozzle applied to the blower and may vary from some square centimeters

to some hundred square centimeters.

It is a particular object of the invention to provide a method for applying

an electrocatalytic coating onto a substrate, which may consist of an

exhausted electrode and which may be carried out at the plant site without

any need for shipping the exhausted electrode structure to the producers.

The method of the invention is particularly useful for reactivating anodes

for oxygen evolution as it permits to avoid the risky operation of

detaching the current conducting structure.

It is another object of the invention to provide a method not only for

reactivating exhausted electrodes but also for treating new electrodes and

elements which need a protective coating against corrosion, where as

flanges or gaskets are applied during assembling in the plant. It is a

further object to provide a method for repairing a damaged area of a metal

substrate, previously provided with a coating..

The invention will be better illustrated by means of some examples, which

are not to be intended as a limitation of the same.

EXAMPLE 1

A solution made of:

620 ml n-butanol

40 ml HC1 36%

300 ml butyl titanate

100gRuCl3

was applied by electrostatic brushing to a titanium electrode structure

having an active surface of 1 m2, upon hot pickling in oxalic acid, cleaning

in a ultrasonic bath and drying.

After each application of the paint, the electrode surface was heated by an

air jet at 500°C from a Leister blower, "Robust" 7.5 kW type, provided

with a rectangular nozzle, 30 cm long and 1 cm wide. The treatment

lasted about one hour and the temperature of the metal substrate was kept

under control by an infrared system for local measurement.

The electrode thus prepared was used as an anode for the electrolysis of

sodium chloride in a mercury cathode cell fed with 28% brine at a pH of

2.5 and a temperature of 80°C. The cell was inserted in an industrial

circuit of cells equipped with commercial electrodes. The current density

was 10kA/m2; the overvoltage of the electrode of the invention showed

no significant difference with respect to the commercial electrodes.

EXAMPLE 2

Two zirconium bars having the same size were degreased and pickled for

8 hours in a 10% oxalic acid solution at 90°C. A paint having the

following composition was then applied to the bars :

- 30 ml TiCl3 dissolved in water

- 3 g anhydrous FeCl3

-1g FeCl2

The first bar was subjected to thermal treatment in oven at a temperature

of 600°C for 2 hours. The second bar was subjected to a thermal

treatment according to the method of the invention with a hot air jet at

600°C using the same blower of Example 1, for about one hour, the only

exception being the use of thermocouples to measure the temperature.

Each bar was connected to a cathodic protection system of steel

structures buried in the soil and both bars correctly performed for above

1000 hours at a current density of 1000 A/m2.

EXAMPLE 3

The titanium anodic flange of a bipolar element of a De Nora DD 350

membrane electrolyzer, potentially subject to crevice corrosion

phenomena, was painted in three subsequent applications with a solution

made of :

3 gRuCl3

1.74 g H2IrCl6

390 mg TiCl3 from a 4% by weight hydrochloric acid solution

1 ml 2-propanol

After each application, only the painted portion was subjected to the

thermal treatment according to the method of the invention with a hot air

jet at 540°C using the same blower of Example 1, for 25 minutes, the

temperature of the metal substrate being kept under control by means of

an infrared system for local measurement.

The element comprising the flange thus treated was inserted and operated

in an experimental bipolar De Nora DD 350 electrolyzer comprising a

second element, the anodic flange of which had not been subjected to any

treatment against corrosion. After 3000 hours of operation the element

protected by the catalytic paint did not show any corrosion phenomena.

The anodic flange of the un-treated element appeared to be covered in

localized areas by a pulverulent deposit which, from a chemical analysis,

resulted to be essentially made of TiO2.

EXAMPLE 4

The damaged coating of a flange of a bipolar element of a DD 350

electrolyzer was repaired as described hereinafter. The bipolar element

came from an industrial electrolyzer disassembled after three years of

operation for the substitution of a membrane. During the detachment of

the gaskets, the protective coating of the titanium flange of one bipolar

element came off in a limited corner area. After careful washing with

demi water and drying, the damaged area was ground with corindone

sand removing also a small quantity of the old coating along the

periphery. After another washing and drying, the ground area was treated

as described in Example 3. The new coating successfully overcome the

adherence test carried out by applying a suitable scotch tape and then

tearing it off. No appreciable amounts of coating were removed.

EXAMPLE 5

An anode for oxygen evolution, made of a titanium base activated by a

catalytic coating and a current conducting structure made of copper

coated with titanium and directed to minimizing the ohmic drops and

therefore to keep the electrochemical potential of the anode uniform, was

used in chromium plating processes and withdrawn at the end of the

lifetime, degreased, sandblasted and pickled in a sulphuric acid solution.

The anode was then reactivated according to the following procedure:

- four repeated applications of a mixture made of

100 mg/ml TaCl5

150mg/ml IrCl3.3H2O

in a 20% hydrochloric acid solution up to obtaining a deposit of 1 g/m2

of noble metal

- drying at 150°C and thermal decomposition at 500°C, after each

application of the above paint, by means of a hot air jet using the same

blower of Example 1.

The electrode was re-inserted in the chromium plating bath, made of 300

g/l of CrO3 and 4 g/l of H2SO4, wherein it worked continuously for

1500 hours with the same electrochemical performances as before

deactivation.

The invention has been described making reference to specific

embodiments thereof. However, it must be understood that modifications

of the same are possible without departing from the spirit and scope of

this invention. One with ordinary skill can make various changes and

modifications to this invention to adapt it to the various uses and

conditions. As such, these changes and modifications are properly,

equitably and intended to be within the full range of equivalents of the

following claims.

WE CLAIM:

A method for applying an electrocatalytic or protective coating to a metal

substrate comprising applying said precursor to the surface of said metal

substrate, decomposing said precursor by means of a thermal treatment,

wherein said thermal treatment is carried out on ail or part of the surface

of the metal substrate by means of a hot air Jet coming from a gun or a

blower.

The method as claimed in claim i wherein the metal of said substrate is a

valve metal.

The method as claimed in claim 1 wherein said precursor contains a

corrosion Inhibitor.

The method as claimed in claim 1 wherein said catalytic coating belongs

to the group comprising Pt, ir, Os, Pd, Rh, Ru and oxides thereof.

The method as claimed in claim 3 wherein said corrosion inhibitor belongs

to the group comprising Tf, Ta, Zr, Nb, Si, Al and oxides thereof.

The method as claimed in claim 1 wherein the temperature of the metal

substrate is controlled by an infrared system for local measurement.

The method as claimed in claim 1 wherein the temperature of the metal

substrate is controlled by a thermocouple for local measurement,

The method as claimed in claim 1 wherein the metal substrate is an

exhausted electrode structure.

The method as claimed in claim 8 wherein the metal substrate is the

flange of an electrochemical cell.

The method as claimed In claim 1 wherein said part of the surface of the

metal substrate is a damaged area previously provided with a coating.

The invention describes a method for applying an electrocatalytic or a

protective coating to a metal substrate or repairing a damaged area of the

same, consisting in a thermal treatment of a precursor of said catalytic

coating by means of a hot air jet from a blower. The temperature of the

substrate is locally controlled by means of surface temperature sensors or

by an infrared measuring system. The metal substrate may be an

exhausted electrode structure, in which case the reactivation is easily

carried out at the plant site without any need of sending the structure to

the producer. The method of the invention is particularly useful for

reactivating anodes for oxygen evolution as it permits to avoid the risky

procedure of detaching the anode from the current conductor.	

Documents:

				01127-cal-1998-abstract.pdf

				01127-cal-1998-claims.pdf

				01127-cal-1998-correspondence.pdf

				01127-cal-1998-description (complete).pdf

				01127-cal-1998-form 1.pdf

				01127-cal-1998-form 2.pdf

				01127-cal-1998-form 26.pdf

				01127-cal-1998-form 3.pdf

				01127-cal-1998-form 5.pdf

				01127-cal-1998-form 6.pdf

				01127-cal-1998-letter patent.pdf

				01127-cal-1998-pa.pdf

				01127-cal-1998-priority document others.pdf

				01127-cal-1998-priority document.pdf

« Previous Patent

Next Patent »

Patent Number	211432	

Indian Patent Application Number	1127/CAL/1998	

PG Journal Number	44/2007	

Publication Date	02-Nov-2007	

Grant Date	29-Oct-2007	

Date of Filing	26-Jun-1998	

Name of Patentee	DE NORA ELETTRODI S.P.A.	

Applicant Address	VIA DEI CANZI 1, 1-20134 MILAN, ITALY	

Inventors:

#	Inventor's Name	Inventor's Address	

1	EMILIO ZIONI	VIA ARNO, 6 - TREZZANO SUL NAVIGLIO (MI), ITALY	

2	CLAUDIO MANTEGAZZA	VIA MIOLA, 64 - 21047 SARONNO (VA), ITALY	

PCT International Classification Number	B 05 D 5/12	

PCT International Application Number	N/A	

PCT International Filing date		

PCT Conventions:

#	PCT Application Number	Date of Convention	Priority Country	

1	MI97/A01643	1997-07-10	Italy	

© All Indian Patents, 2013-2021.

  Patent data available in the public domain from Indian Patents Office, Department of Industrial Policy and Promotions, Ministry of Commerce and Industry, Government of India.
