Repository: anandvc/allindianpatents

File: patents/211506-solid-fabric-conditioning-compositions-comprising-zeolites.html
Indian Patents. 211506:SOLID FABRIC CONDITIONING COMPOSITIONS COMPRISING ZEOLITES

Indian Patents

Recently Granted Patents

  Recently Published Patents

Title of Invention	SOLID FABRIC CONDITIONING COMPOSITIONS COMPRISING ZEOLITES

Abstract	A solid fabric conditioning composition comprising: a) from 15 to 75% by weight of cationic softening material (active ingredient), based on the total weight of the composition; b) one or more carrier materials c) 50% or less by weight of the composition of one or more zeolites.	

Full Text	THE PATENTS ACT, 1970 (39 of 1970)

COMPLETE SPECIFICATION (See Section 10, rule 13

CATALYST AND METHOD FOR PURIFYING EXHAUST GAS

SUMITOMO METAL MINING CO.,  LTD. of 11-3,  SINBASHI 5-CHOME, MINATO-KU, TOKYO 105-0004, JAPAN, JAPANESE Company

The following specification particularly describes the nature of the invention and the manner in which it is to be performed : -

1 5 MAR 2005

SPECIFICATION CATALYST AND METHOD FOR PURIFYING EXHAUST GAS

TECHNICAL FIELD

The present invention relates to an catalyst for purifying exhaust gas effective for removing nitrogen oxides (NOx) contained in various types of combustion exhaust gas from boilers, diesel engine motors or diesel engine motor vehicles and from industrial facilities and a method for purifying the exhaust gas using the catalyst.

BACKGROUND ART

Nitrogen oxides (NOx) such as nitrogen monoxide and nitrogen dioxide are contained in various types of exhaust gas from factories, electric power facilities, other industrial facilities and motor vehicles. This NOx not only affects especially on the respiratory system of human body but also causes acid rain seen as a problem in global environment conservation. Therefore, a technical development effective for removing nitrogen oxides in various types of exhaust gas is desired.

Among methods for removing such nitrogen oxides known so far, there are a ternary catalytic method being used in exhaust gas treatment of a motor vehicle (a gasoline-powered vehicle) and a selective catalytic reduction method using ammonia as reducing agent. But the ternary catalytic method cannot apply to the exhaust gas containing oxygen in excess of theoretical amount necessary to completely oxidize an unburned hydrocarbon or carbon monoxide remaining in the exhaust gas.

Meanwhile, among methods for reducing/removing NOx from the exhaust gas containing excess oxygen known so far, there is a selective catalytic reduction method using a catalyst comprising V2O5-TiO2 and using

catalytic reduction method using a catalyst comprising V2O5-TiO2 and using ammonia as reducing agent. In this way, however, it is not easy to care for because of using highly smelling and harmful ammonia, and facilities grow in size because it needs a special apparatus for limiting emissions of unreacted ammonia. Therefore, it is not adequate to apply to a small-sized exhaust gas source or mobile source, and undesirable in economical efficiency.

In recent years, it has been reported that using an unburned hydrocarbon as a reducing agent remaining in the lean-burned combustion exhaust gas containing excess oxygen (ex. diesel engine) can accelerate a reduction reaction of NOx in the exhaust gas. Since this report, various catalysts to accelerate the reduction reaction of NOx have been developed, and many reports have been made, for example, alumina and transition metal-impregnated alumina are effective for a reduction/removal reaction of NOx which uses hydrocarbons as reducing agent.

As an example of a catalyst which reduces/removes nitrogen oxides in the combustion exhaust gas containing excess oxygen with using such hydrocarbons as reducing agent, besides alumina and transition metal -impregnated alumina, a reduction catalyst which comprises alumina or silica-alumina including 0.1-4 weight % Cu, Fe, Cr, Zn, Ni or V of 0.1-4 has been reported (Refer to JP KOKAI Hei 04-284848) Furthermore, it has been reported that the reduction reaction of NOx proceeds even in a low-temperature range of 200-300"C when alumina impregnated with Pt and the like. (Refer to JP KOKAZ Hei 04-267946, JP KOKAI Hei 05-68855 and JP KOKAI Hei 05-103949). However, the catalyst using such precious metals has defect that it is. Difficult to get selectively proceed a reduction reaction into harmless N3 because a combustion reaction of hydrocarbon which is a reducing agent is promoted excessively or because N30 which is seen as one of causative agent of global warming is side-produced in large quantity.

3

Furthermore, it is reported that alumina and the like impregnated with silver, with using hydrocarbon as reducing agent in the exhaust gas containing excess oxygen, makes NOx reductive reaction proceed selectively (Refer to JP KOKAI Hei 04-2"8I844) . After this report, lots of similar methods for NOx reduction/removal using the catalyst containing silver have been developed and reported (Refer to JP KOKAI Hei 04-354536).

However, each method for purifying the exhaust gas using NOx removal catalyst has a problem that, in the exhaust gas containing sulfur oxides and excess oxygen, the NOx removal performance deteriorates remarkably and the practicable durability is insufficient. Furthermore, it has also a problem that NOX removal performance is low if the majority of the exhaust gas is at relatively low temperature of 300-400°C.

Furthermore, the method for the NOx reduction/removal under coexistence of organic compounds which uses a hydrogenated zeolite catalyst or zeolite catalysts impregnated with V, Cr, Mn, Fe, Co, Ni and the like has been reported and, as the zeolite, Y- type zeolite, L-type zeolite, offretite-erionite mixed crystal-type-zeolite ferrierite-type zeolite and ZSM-5-type zeolite are shown (Refer to JP Patent No.2139645). Furthermore, the method for the NOx reduction/removal in the presence of methanol which uses a proton-type zeolite has also been reported and, as the zeolite, Y-type zeolite, ZMS-5-Cype-zeolite and mordenite are shown (Refer to JP Patent No.2506598).

However, each method for the NOx reduction/removal which uses above-mentioned specific zeolite catalysts can not obtain the practicable satisfying NOx removal performance, and at present, has not been put into practical use.

An object of this invention is, in consideration of such circumstances, to provide a catalyst for purifying exhaust gas, having an excellent NOx

4

removal performance and durability even against the exhaust gas containing sulfur oxides, and having a high denitration performance and an excellent practicality even when the exhaust gas is at relatively low temperature of 300~400°C, and to provide a method of purifying exhaust gas using the catty st.

DISCLOSURE OF THE INVENTION

To achieve the above object, the catalyst for purifying exhaust gas according to the present invention is able to reduce and remove nitrogen oxides in the exhaust gas in which excessive oxygen exsists, under the existence of methanol and/or dimethyl ether, is chracterized in that it consists of a proton type β zeolite.

Furthermore, the method, for purifying the exhaust gas according to the present invention, in order to reduce and remove nitrogen oxides in the exhaust gas, comprises a step of making the exhaust gas in which excessive oxygen exists contact with the proton type p zeolite catalyst under the existence of methanol and /or dimethyl ether which is a reducing agent.

In the exhaust gas purifying catalyst and the method for purifying the exhaust gas according to the present invention, it is desirable that a S1O2/AI2O3 molar ratio of the proton type p zeolite is within 20-70.

The present invention can provide a catalyst for purifying exhaust gas having an excellent NOx removal performance and durability, and by using the catalyst, it is possible to effectively remove NOx in the exhaust gas in which excessive oxygen exists. Besides, the exhaust gas purifying catalyst according to the present invention shows a high NOx removal efficiency even against the exhaust gas containing a large amount of sulfur oxides, and it is quite excellent in practice because the denitration performance does not

5

deteriorate even when the exhaust gas is at relatively low temperature of 300-400"C

BEST MODE FOR CARRYING OUT THE INVENTION

The present invention, at the denitration of nitrogen oxides (NOx) in the exhaust gas in which excessive oxygen exists, uses a proton type p zeolite as a catalyst. As the zeolite, besides type p, there are many types such as type Y, L, ZSM-5 (FMI), mordenite and the like, and among them, it is cleared that the proton type β zeolite which is a hydrogeiaated β zeolite is especially quite effective for purifying the exhaust gas containing sulfur oxides. That is, by using proton type p zeolite, the nitrogen oxides in the exhaust gas containing sulfur oxides can be reduced and removed under the existence of methanol and /or dimethyl ether.

The proton type p zeolite is made, for example, by treating p zeolite with aqueous ammonium nitrate solution and the like so as to be ammonium type, and thereafter burning it to make ammonia emitted. In addition, the proton type β zeolite can be molded and can be formed as various shape catalysts in accordance with usage.

It is desirable that a silica (Sio2) -alumina (AI2O3) ratio of the proton type p zeolite is, in terms of the denitration performance which removes NOx, within 20-70 in molar ratio. Above 40 of the molar ratio, the denitration performance tends to deteriorate, and, considering stability against heat and vapor, it is more desirable that a Sio2-AI203 molar ratio is within 20-40.

The proton type p zeolite catalyst can be molded in various shapes such as spherical, honeycomb, pellet state and the like by conventional molding methods. These shapes and sizes may be selected arbitrarily according to use conditions of catalyst. Furthermore, a catalyst can be made

6

by means of wash-coating or otherwise proton type |3 zeolite on the surface of a support plate having fireproof construction with some through-holes in the flow direction of the exhaust gas.

As the method for purifying the exhaust gas containing nitrogen oxides in which excessive oxygen exists, the exhaust gas may be contacted with the above-mentioned proton type β zeolite catahst of the present invention under the existence of methanol and/or dimethyl ether. The amount of methanol and/or dimethyl ether coexisting in the exhaust gas as reducing agent may be selected arbitrarily according to the NOx removal efficiency or running cost which are operationally required, but typically, it is desirable that the molar ratio (in carbon (C) ) of the exhaust gas to nitrogen oxides is 0-5-5 degree.

As exhaust gases containing nitrogen oxides to which the present invention is applied, there are gases exhausted from various combustion facilities such as boiler or the like, internal combustion engines of diesel engine motor vehicles or stationary diesel engines or the like, and industrial faculties such as nitric acid production facility. These exhaust gases generally contain reducing component such as CO, HC (Hydrocarbon) and H2, and oxidizing component such as NOx and O2, but-contain oxygen amount in excess of stoichiometric amount necessary for complete oxygen reduction reaction of the oxisizing component. NOx in the exhaust gas in which excessive oxygen exists is reduced and decomposited into N2 and H20 by making the exhaust gas contact with the catalyst of the present invention under the existence of methanol and/or dimethyl ether.

It is desirable that a gas space velocity (SV) in the method for purifying the exhaust gas using the catalyst according to the present invention is, not to be considered limited to, 1,000-100,000 mh-1. Furthermore, even when the exhaust gas is at relatively low temperature of 300-400°C,  an  excellent  denitration  performance  can  be  obtained

7

substantially equivalent to the case at high temperature. Besides, the catalyst of the present invention has an excellent denitration performance even against the exhaust gas containing sulfur oxides and is also excellent in its durability.

Meanwhile, when the exhaust gas is treated by the method according to the present invention, depending on reaction condition, unburned methanol or dimethyl ether and poor combustion product are exhausted in the gas. In such a case the methanol or dimethyl ether and poor combustion product can be removed by making the exhaust gas contact with an oxidation catalyst which is for example supported by precious metals such as Pt or Pd.

Embodiment

A proton type β zeolite was obtained by burning NH4 type β zeolite (SiO2/AI2O3 molar ratio: 27) on the market at 450°C for 5 hours. This zeolite was pressure-formed, grained to the particle size of 350-500um. and defined as Catalyst 1 of the present invention. Furthermore, another proton type β zeolite was obtained by above-mentioned method except for using NH4 type β zeolite (SiO2/AI2O3 molar ratio: 37) on the market. This zeolite was defined herein as Catalyst 2 of the present invention.

Correspondingly, as comparative example, the under-mentioned Catalysts C1-C4 were prepared. That is, Catalyst CI is a proton type β zeolite which is obtained by burning a commercially available NH4 type p zeolite (SiO2/AI2 O3 molar ratio: 75) at 450°C for 5 hours. Catalyst C2 is a proton type β zeolite which is obtained by burning a commercially available NH3 type β mordenite (SiC2/AI2 O3 a molar ratio : 20) at 460°C for 5 hours. Catalyst C3 is a proton type ZSM-5 which is obtained, by burning NH4 type ZSM-5 (SiO2/AI2 O3 molar ratio: 27) on the market at 450°C for 5 hours. Furthermore, Catalyst C4 is made of β zeolite carrying Co which, is obtained by  mixing  lOOg  of  ion-exchanged  water  with  1.3g  of  cobalt  acetate

8

tetrahydrate, dispersing lOg of proton type β zeolite (SiO2/AI2 O3 molar ratio: 27) obtained by the above-mentioned method of Catalyst 1 into the solution, agitating at 60°C for 12 hours, and then, after filtering, wet-cleaning and drying at 110°C, burning at 500°C for 3 hours in the atmosphere. In addition, the amount of Co in the Catalyst 4 was 2.7 weight % in metal to the whole catalyst.

Catalyst 1, 2 and comparative examples of Catalyst C1-C4 obtained by the above-mentioned methods were filled into each reaction tube of steel measuring 15mm in inner diameter so as to form catalyst body, and these were fixed on the atmospheric fixed bed flow reactor, Within each reaction tube, as exhaust gas model, a mixed gas consisting of NO: l,000ppm, O210%, methanol: l,000ppm, H2O: 10%, SO2: lOOppm, and remnant: N2 was supplied under the condition that the special velocity is 30, OOOh-1 and the NOx removal performance of each catalyst was evaluated} At that time, gas temperature was changed to at 300, 350 and 400°C, respectively.

Furthermore the denitration performance of each catalyst was evaluated in the same way by changing gas composition of the model exhaust gas. That is, the denitration performance was evaluated by changing methanol:l,500ppm which was added in the above-mentioned exhaust gas model as reducing agent to dimethyl ether :750ppm, and by using Catalyst 1, C2 and C3. Furthermore, the denitration performance was evaluated by changing the reducing agent topropylene: 500ppm and l,000ppm and using Catalyst 1.

Meanwhile, as for the gas composition analysis of the reaction tube exit, the NOx concentration was measured by a chemiluminescent nitrogen oxide analyzer, and the N20 concentration was measured by a gas matograph having a thermal conductivity detector Porapak Q column. In any catalyst, N2O was hardly detected at the gas reaction tube exit. The NOx

9

removal efficiency as NOx removal performance of catalyst was calculated according to the following formula; NOx removal efficiency (%) = [(NOx concentration at reaction tube entry - NOx concentration at reaction tube exit) / ( Nox concentration at reaction tube entry ) ] x 100

The NOx removal efficiencies of the above-mentioned Catalyst 1, 2 and C1-C4 are shown in the following Cable 1. As is clear from the result, it is understandable that, Catalysts 1 and 2 according Co the present invention , compared to comparison example Catalysts C1-C4, have remarkably excellent NOx removal performance in the exhaust gas containing excessive oxygen in which a large amount of sulfur oxide exists, even at relatively low temperature of 300-400°C Furthermore, it is understandable that in Catalyst 1 and 2 according to the invention, by using methanol and / or dimethyl ether as reducing agent, an excellent denitration performance is appeared. Meanwhile, it is understandable that Catalyst C1 which is a proton type p zeolite but Si02/AI2O3 molar ratio is 75 has an extremely small NOx removal efficiency.

Table 1

Sample	Catalyst	Reducing Agent	NOx rem	oval efficiency (%)

350°C  1 400"C

1

			300°C	

1.	Catalyst 1	Methanol	64	88	95

2.	Catalyst 2	Methanol	59	81	90

3.	Catalyst 1	Dimethyl Ether	64	84	93

4*	Catalyst CI	Methanol	18	27	35

5*	Catalyst C2	Methanol	22	46	56

6*	Catalyst C3	Methanol	17	32	51

7*	Catalyst C4	Methanol	42	66	67

8*	Catalyst C2	Dimetyl Ether	24	44	58  

9*	Catalyst C3	Dimetyl Ether	15

j	35	52

10

(NOTICE) samples * on this table are comparative examples.

Next, the durability evaluation of Catalyst, by using the above-mentioned Catalyst 1 according to the present invention and comparative examples Catalyst C2-C4, is described below, That is, as exhaust gas model, a mixed gas consisting of NO: l,000ppm,O2: 10 %, methanol l,500ppm or dimethyl ether: 750ppm, H2O: 10 %, SO2: 1,OOOppm and remnant; N2 was supplied into each reaction tube which is arranged in a similar way as described above under the condition that the gas temperature is 350"C and the space velocity is 30, OOOh-1 for 20 hours.

After the above-mentioned durability test, the exhaust gas model which is similar in composition to the above model except for containing lOOppm of SO2 was supplied into each reaction tube under the condition that gas temperature is 350"C and the space velocity is 30,000h"l and then the NOx removal efficiency was obtained in a similar way as described above. The result obtained is shown in the following table 2.

Table 2

Sample	Catalyst	Reducing agent  NOx removal efficiency (%)

			Before durability test	After durability test

12	Catalyst 1	Methanol	88	83

13	Catalyst 1	Dimethyl Ether	84	80

14*	Catalyst C2	Methanol	46	41

15*	Catalyst C3	Methanol	32	30

16*	Catalyst C4	Methanol  66  54

11

17*	Catalyst C3	Dimethyl Ether	35

(NOTICE) samples * on this table are comparative examples.

As is clear from the result, even in the 20-hour endurance test by the exhaust gas containing SO2 of high concentration, the catalyst which is made of the proton type β zeolite catalyst according to the present invention keeps a high activity and has an excellent durability. Meanwhile, it is understandable that, as for the catalysts of comparative examples, proton type mordenite catalyst C2 and proton type ZSM-5 catalyst C3 having low denitration performance show favorable durability, but Catalyst C4 having comparatively excellent denitration performance, which is made of (J zeolite which supports Co is inferior in durability.

12

We claim:

1.	A catalyst for purifying exhaust gas, which reduces/removes nitrogen oxides in an exhaust gas containing excessive oxygen under the existence of methanol and/or dimethyl ether, characterized in that said catalyst comprises a proton type p zeolite.

2.	A catalyst for purifying exhaust gas according to claim 1, characterized in that a Sio2/Al2 O3 molar ratio of the proton type p zeolite is within 20-70.

3.	A method of purifying exhaust gas, characterized in that said method comprises a step of reducing/removing nitrogen oxides in the exhaust gas containing excessive oxygen therein under the existence of methanol and/or dimethyl either as reducing agent by making the exhaust gas contact with a proton type p zeolite catalyst.

4.	A method of purifying exhaust gas according to claim 3, characterized in that a Sio2/AI2 O3 molar ratio of the proton type β zeolite is within 20-70.

15

Dated this 4th day of November, 2004.	

Documents:

				529-mumnp-2004-annexure to form 3(3-9-2007).pdf

				529-mumnp-2004-assignment(24-9-2004).pdf

				529-mumnp-2004-cancelled pages(3-9-2007).pdf

				529-mumnp-2004-claims(complete)-(24-9-2004).pdf

				529-mumnp-2004-claims(granted)-(1-11-2007).pdf

				529-mumnp-2004-correspondence 1(21-8-2009).pdf

				529-mumnp-2004-correspondence 2(25-1-2006)).pdf

				529-mumnp-2004-correspondence(ipo)-(29-3-2010).pdf

				529-mumnp-2004-description(complete)-(24-9-2004).pdf

				529-mumnp-2004-description(granted)-(1-11-2007).pdf

				529-mumnp-2004-form 1(24-9-2004).pdf

				529-mumnp-2004-form 18(25-1-2006).pdf

				529-mumnp-2004-form 2(complete)-(24-9-2004).pdf

				529-mumnp-2004-form 2(granted)-(1-11-2007).pdf

				529-mumnp-2004-form 2(title page)-(complete)-(24-9-2004).pdf

				529-mumnp-2004-form 2(title page)-(granted)-(1-11-2007).pdf

				529-mumnp-2004-form 3(24-9-2004).pdf

				529-mumnp-2004-form 5(24-9-2004).pdf

				529-mumnp-2004-general power of attorney(11-11-2005).pdf

				529-mumnp-2004-specification(amanded)-(3-9-2007).pdf

				529-mumnp-2004-wo international publication report(24-9-2004).pdf

« Previous Patent

Next Patent »

Patent Number	211506	

Indian Patent Application Number	529/MUMNP/2004	

PG Journal Number	04/2008	

Publication Date	25-Jan-2008	

Grant Date	01-Nov-2007	

Date of Filing	24-Sep-2004	

Name of Patentee	HINDUSTAN UNILEVER LIMITED	

Applicant Address	HINDUSTAN LEVER HOUSE 165/166,Backbay Reclamation, Mumbai-400020	

Inventors:

#	Inventor's Name	Inventor's Address	

1	GREGORY DENIS JAMES	Unilever R&D Port Sunlight, Quarry Road East, Bebington, Wirral, Merseyside, CH63 3JW.	

2	WYLDE SARAH	Unilever R&D Port Sunlight, Quarry Road East, Bebington, Wirral, Merseyside, CH63 3JW.	

PCT International Classification Number	C11D 1/835	

PCT International Application Number	PCT/EP03/02105	

PCT International Filing date	2003-03-28	

PCT Conventions:

#	PCT Application Number	Date of Convention	Priority Country	

1	0207481.3	2002-03-28	U.K.	

© All Indian Patents, 2013-2021.

  Patent data available in the public domain from Indian Patents Office, Department of Industrial Policy and Promotions, Ministry of Commerce and Industry, Government of India.

File: patents/211550-integrated-circuit-aluminium-panel-production-method.html
Indian Patents. 211550:INTEGRATED CIRCUIT ALUMINIUM PANEL PRODUCTION METHOD

Indian Patents

Recently Granted Patents

  Recently Published Patents

Title of Invention	INTEGRATED CIRCUIT ALUMINIUM PANEL PRODUCTION METHOD

Abstract	The invention relates to an aluminium OSF integrated circuit panel production method comprising surface preparation of two aluminium alloy sheets, deposition on one of the sheets of a weld-proof ink in reserved areas corresponding to the design of the circuit, connection by rolling of the sheets together, and expansion of the channels corresponding to the non-welded areas using a pressurised fluid, wherein one of the sheets is made of 1000 series alloy and the other of ah alloy containing iron and manganese and such that Fe + Mn > 0.8% (by weight), and preferentially > 1, or 1.5%. The iron and manganese alloy is preferentially obtained by continuous casting of strips between two cooled rolls. The invention also relates to a continuous aluminium alloy integrated circuit panel production method.	

Full Text	 

INTEGRATED CIRCUIT ALUMINIUM PANEL PRODUCTION METHOD

FIELD OF THE INVENTION

The invention relates to a method to produce integrated circuit' aluminium panels, generally known as roll-bond, two-sided with two deformed sides or OSF (one side flat) with one flat side and one deformed side* These panels are produced from two aluminium or aluminium alloy sheets, one of which is coated, on the areas intended for the integrated circuit, with an ink intended to prevent welding between the two sheets. The two sheets are then welded by co-rolling. The non-welded areas are then expanded using hydraulic or pneumatic means to form a circuit, wherein the essential part is used as a heat exchanger, particularly as a refrigeration circuit in household refrigerators.

STATE OF THE ART

The book "L1 aluminium", volume 1 "Production -' Proprietes - Alliages - Fabrication des demi-produits -Fabrications annexes", published by Editions Eyrolles, Paris 1964, pages 718 - 721, and the publication "Panneaux aluminium a circuits integres: deux lignes de fabrication complementaires pour de multiples produits", published in La Revue de 1'Aluminium, February 1982, described the principle of the roll-bond method to produce two-sided type panels and disclosed the diagram of a continuous production line, and the alloys generally used for panel manufacture. In said continuous production line, the panels are formed from individual sheets (referred to as "plates" in the book), which are conveyed manually or using mechanical

conveyance means through the different machines forming the production line.

The patent FR 1347949 (Olin Mathieson) describes the principle of OSF integrated circuit panels and proposes to produce them from two sheets of different mechanical resistance, one made of 1100 alloy and the other of 1100 alloy with 0*12% added zirconium.

The patent FR 2561368 (Cegedur Pechiney) discloses a continuous production method for OSF type roll-bond panels from two sheets made of aluminium or aluminium alloys.

The publication "High Performance Airgap Heat Shields Using Blow-Molded Roll-Bond Aluminum Technology" by V.J. Scott et al., published in the SAE Technical Paper Series (International Congress & Exposition, Detroit, Michigan, February 28 - March .3, 1994), describes a roll-bond panel production line which comprises straightening and brushing of the two strips, application of the separation medium, preheating and rolling of the strips to form a composite strip, which is then subjected to annealing in a coil in a static furnace.

Therefore, this method is not a continuous method. The use of a static furnace enables more precise control of the annealing conditions than methods using a passage furnace, but the interruption represented by the strip annealing results in economic drawbacks, reduces the production line response time in relation to commercial'demand and requires intermediate product stock management,

A specific problem in the roll-bond method is the quality and durability of the channels formed. The European patent EP 0 703 427 (Showa Aluminium) proposes

a method which aims to reduce' the number of defects during expansion (rupture of channels or local absence of deformation).

According to the observations made by the applicant, existing production lines 'do not enable the production of panels, particularly OSF panels, with strong mechanical properties. In addition, it is desirable to guarantee that the panels formed, before expansion, are free of redhibitory defects.

The purpose of- the invention is to provide a continuous roll-bond panel production method, which is suitable for the production of OSF panels with strong mechanical properties and which enables, both for OSF and two-sided type panels, early detection of defective panels.

Object of the invention

The invention relates to an aluminium OSF integrated circuit panel production method comprising surface preparation of two aluminium alloy sheets, deposition on one of the sheets of a weld-proof ink in reserved areas corresponding to the design of the circuit, connection by rolling of the sheets together, and expansion of the channels corresponding to the non-welded areas using a pressurised fluid, wherein one of the sheets is made of 1000 series alloy and the other of an alloy containing iron and manganese and such that Fe + Mn > 0.8% (by weight), and preferentially > 1, or 1.5%. The iron and manganese alloy is preferentially obtained by continuous casting of strips between two cooled rolls.

The invention also relates to a continuous aluminium alloy integrated . circuit panel production method comprising the following steps:

(a)	supply of the production line with two

aluminium alloy strips A and B,

(b)	optionally, straightening of strips A and B,

(c)	brushing of strips A and B,

(d)	application on strip A of a weld-proof ink,

(e)	optionally, quality control inspection of said application,

(f)	preheating of strips A and B,

(g)	application using a rolling mill of strip B on the surface of strip A to obtain a composite strip,

(h) annealing of the. composite strip in a furnace, ■

(i) cooling of the composite strip,

(j) optionally, flattening of the composite strip,

(k) cutting of the composite strip into panels,

(1) optionally, a device enabling the elimination of panels comprising weld-proof ink application defects, detected during the inspection in step e,

(m) transfer of the panels into an expansion press with several levels,

(n) expansion of the channel,

(o) removal of the panels from the press and stacking for packaging,

DESCRIPTION OF FIGURES

The single figure represents, as a function of the annealing temperature, the recrystallised fraction for 1050, 3003, 8040 and 8006 alloy sheets produced by continuous casting.

DESCRIPTION OF THE INVENTION

The applicant noted that the alloys generally used to produce two-sided roll-bond panels may be used, particularly those disclosed in the book "L'aluminium", volume  1  "Production  -  Proprietes  -  Alliages Fabrication des demi-produits - Fabrications annexes", mentioned  above.  To  produce.  OSF  panels,  it  is necessary, as indicated in patent FR 13479949, during the expansion of the channels, for one of the sides of the panels to be deformed more easily than the other. Therefore, two different alloys are used for the two sides of the composite strip, a harder one forming the flat side, and another less hard one, which is deformed during expansion to form the channels of the circuit. For example, it is known to use the combination of 1050 and 8040  alloys  (according to Aluminum Association references). However,  the applicant noted during its tests that it is preferable to use for the flat side a strip made of alloy containing iron and manganese and such  that  Fe  +  Mn  >  0.8%  (by  weight),  and preferentially > 1, or 1.5%. An example of an alloy of this  type  of  8006  alloy,  wherein  the  composition registered at the Aluminum Association is as follows (% by weight):

Si
The iron and manganese alloy strip is preferentially produced by continuous casting of strips, particularly by continuous casting between two cooled rolls, for example using a Pechiney Aluminium

Engineering Jumbo 3C™ machine. It is known that alloys containing manganese and/or iron obtained by continuous casting  comprise,  after  a  cold  rolling  procedure

performed .irectly after casting, i.e. with n:>, homogenisat . :>n of the cast strip, a fine-grain microstruet .ire giving a higher • recrystallisation resistance chan the same alloys obtained from rolling ingots. Th ^ microstructural properties of such strips obtained ty continuous casting have been described in the' literature, particularly in the articles by M. Slamova et al. : "Differences in Structure Evolution of Twin-Roll Cast AA8006 and AA8011 Alloys during Annealing", published in the review Materials Science Forum, Vols. 331-337 (2000) , pp. 829-834; "Impact of As-Cast Structures on Structure and Properties of Twin-Roll Cast AA8 00 6 Alloy", published in the review Materials Science Forum, Vols. 331-337 (2000), pp♦ 161-166; "Response of AA 8006 and AA 8111 strip-cast cold rolled alloys to high temperature annealing"/ published in the Minutes of the ICAA6 Congress, Vol 2, pp. 12 87-1292: "Phase-Transformation Study of Two Aluminum Strip-Cast Alloys", published in the Minutes of the ICAA6 Congress, Vol 2, pp. 897-902, but it has not yet been envisaged to use it to form an OSF type roll-bond panel.

The invention also relates to an enhanced two-sided or OSF type aluminium alloy integrated circuit panel production method. In the rest of the disclosure, the term "strip A" will be used to refer to the aluminium or aluminium alloy strip on which the weld-proof ink is applied, "strip B" will be used to refer to the aluminium or aluminium alloy strip which is applied to strip A, "composite strip" will be used to refer to the strip formed from strips A and B, and "panels" will be used to refer to the panels formed by cutting the composite strip,

The continuous method according to the invention comprises the following steps:

(a)	supply of the production line with strips A

and B,

(b)	straightening of strips A and B,

(c)	optionally, brushing of strips A and B,

(d)	application on strip A of a weld-proof ink,

(e)	quality control inspection of said

application,

(f)	preheating of strips A and B, ,

(g)	creation of a composite strip by passing strip A which comprises the ink, and strip B, under a rolling mill,

(h) annea,ling of the composite strip in a furnace,

(i) cooling of the composite strip,

(j) optionally, flattening of the composite strip,

(k) cutting of the composite strip into panels,

(1) optionally, elimination of panels comprising separation medium application defects, detected during the inspection e,

(m) transfer of the panels into an expansion press with several levels,

(n) expansion, preferentially simultaneously, of the panels on all levels,

(o) removal of the panels from the press and stacking for packaging.

Strips A and B may be supplied by two coils. In a preferred embodiment of the invention, each of the two coils is equipped with a mobile joining device, used to change each of the strips A and B without interrupting the feed of the strips in the production line.

Before being introduced into the production line, it is advantageous to degrease the strips, for example

using a flame method or any other method known to those skilled in the art.

It is advantageous to brush the surfaces of strips A and B intended to come into contact. Rotary brushes equipped with steel bristles are suitable for this purpose.

The weld-proof ink may be applied onto strip A using screen printing techniques known to those skilled in the art. The quality control inspection of said screen printing may be carried out by a qualified operator. In a preferred embodiment of the invention/ the  quality of  this  application  is  preferentially inspected by an automatic industrial vision device capable  of  detecting  redhibitory  defects  and  of locating the position of defective circuits on strip A. This device acquires the printed image and compares it to a reference considered to be perfect. In this way, this system makes it possible to eliminate, before the expansion  of  the  circuits,  panels  on  which  a redhibitory defect has been detected.

Any continuous furnace known to those skilled in the art may be used as the preheating furnace, for example a direct flame furnace. In a preferred embodiment of the invention, said furnace enables the regulation of the temperature so as to keep the temperature constant over the entire width of strips A

and  B  in  an  interval  between  ±  10 °C  maximum,

preferentially  between  ±  7°C,  or  even  more

preferentially in an interval between ± 5°C.

Strip B may be applied to strip A in a conventional rolling mill and preferentially in a quarto rolling mill. In a preferential embodiment of the invention, the two rolls which come into contact

with the strip are brushed during rolling. The brushing device disclosed in the French patent FR 2568495 is suitable for this purpose.

Any continuous furnace known to those skilled in the art may be used for the annealing of the composite strip. In a preferred embodiment of the invention, said furnace enables the regulation of the temperature so as to keep the temperature constant over the entire width

of  the  strip  in  an  interval  between  ±  10°C,

preferentially  between  ±  7°C,  or ( even  more

preferentially in an interval between ± 5°C. The composite strip may be cooled by spraying with any liquid or gas coolant/ and preferentially by sprinkling with water,

If it is necessary to flatten the composite strip at this stage, said flattening may be carried out for example mechanically by means of varying insertion of the strip between two metal roller sheets.

The composite strip may be cut into panels using fixed shears. In this case, it is necessary to add a strip accumulator which makes it possible to cut without interrupting the continuous feed of the strip. In a preferred embodiment of the invention flying shears are used, rendering the strip accumulator liable to induce defects on the composite strip superfluous.

In a preferred embodiment of the invention, the panels wherein defective circuits have been detected during the inspection are then eliminated, before the panels of acceptable quality are transferred to the expansion press. This transfer is advantageously carried out by loading the panels into a lift. Then, the panels are transferred using a robot, for example with a six-axis robot, into the press.

The expansion press comprises several levels, preferentially at least four levels, and even more preferentially at least eight levels. In said press, the circuits are expanded using a pressurised fluid via a needle which is inserted into the expansion channel, between the two .sides of each panel. The panels in the press may be expanded one after the other or, preferentially, simultaneously. In a preferential embodiment of the invention, said press is of a design such that it enables the expansion of OSF panels, i.e. panels comprising expanded circuits on one side only, the other side being flat, and two-sided panels,, i.e. panels comprising expanded circuits on both sides. To produce OSF panels, a back pressure is applied to the side opposite the flat side,' using techniques known to those skilled in the art and described, for example, in the patent FR 2561368 mentioned above.

The panels are advantageously removed from the press by a robot, for example a six-axis robot, which unloads the expanded panels from the press to a chute, which transfers the panels to a stacker used to form stacks of panels ready to be packaged for shipment.

In a preferred alternative embodiment of the invention, . strips A and B and the composite strip are centred. For example, centring is useful before the strip enters the roll nip of the rolling mill. Figure 1 shows a preferred embodiment of the invention.

The invention as described above may be advantageously applied to the production of any roll-bond panels for existing refrigerating appliances or for other heat exchange or transfer applications.

It may also be implemented for the production of panels  for  structural  applications,  such  as

reinforcements for automobile bodywork. The applicant has noted that, ' in certain cases, it may be advantageous to use a composite panel produced from more than two type A strips, which may contain a single circuit or several circuits, identical or not, In this case, the term "type A strip" refers to the aluminium or aluminium alloy strip(s) on which the weld-proof ink is applied. The term '"type B strip" refers to the aluminium or aluminium alloy strip (s) which will be applied onto the type A strip (s), which do not comprise any screen printing. For example, a roll-bond panel composed- of three superimposed strips comprising two superimposed circuits is composed of two typ.e A strips and one type B strip. The term "composite strip" refers to the strip formed from type A and type B strips and the term "panels" refers to the panels formed by-cutting the composite strip.

In this case, the continuous method according to the invention comprises the following steps:

(a)	supply of the production line with two type A strips and one type B strip,

(b)	straightening of the type A and type B strips,

(c)	brushing of the type A and type B strips,

(d)	application of a separation medium onto the

type A strips,

(e)	optionally, quality control inspection of said application,

(f)	preheating of the type A and type B strips,

(g)	creation of a composite strip by passing the type A strips which comprise the separation medium, and the type B strip, under a rolling mill,

(h) annealing of the composite strip in a furnace, (i) cooling of the composite strip,

(j) optionally, flattening of the composite strip, (k) cutting of the composite strip into panels, (1) optionally, elimination of panels comprising

ink  application  defects,  detected  during  the

inspection .(e) ,

(m) transfer of the panels into an expansion press

with several levels,

(n) expansion, preferentially simultaneously, of

the panels on all levels,

(o)  removal of the panels from the press and

stacking for packaging.

Example 1

The line is supplied by a mobile joining device used to change each of the strips A and B without interrupting the feed of the strips in1 the production line• This carriage is equipped with mobile .welding machines with no metal filler to join the strips from the two metal coils.

Strips A and B are straightened by a motorised roller straightening machine.

The surfaces of strips A and B intended to come into contact are brushed by motorised metal brushes.

The screen printing is carried out in a pressurised closed chamber, making it possible to minimise dust deposition and the appearance of defects on the strip. Screens wherein the web structure and thread density are adjusted according to the desired print are used; the screen printing is performed using techniques known to those skilled in the art. The adhesive-proof ink is supplied to the web automatically, enabling good homogeneity of the quantity of ink.  The screens are changed when the

series is changed without shutting down the line, i;. a

semi-automated fashion. After screen printing, an

additional spot of ink is added to strip A at the end

of the patterns; said spot is used as a mark when the

composite strip is cut into panels.	_

The quality of the screen printing is inspected by an , industrial vision device, equipped with linear cameras. All the patterns are acquired, processed and compared to a reference image. Said device is used to verify the functional dimensions of the patterns and to locate any defects (such as superfluous spots, insufficient ink or imprecisely defined edges i . The po'sition of the defective patterns is loc ~ed by the monitoring computer to be able to remov-.; *:he panels comprising said defective patterns before t;.e expansion step.

The preheating furnace is a passage gas furnace'. It is composed of two parts used to heat strip B and strip A successively. Its output is 1800 kW. The temperature of .the strip in the furnace is typically of the order of 400°C, but'may reach 500°C, depending on the alloys used. The furnace comprises two by three heating zones. The temperature is kept constant by a

regulation system at ± 7°C.

The rolling mill used is a quarto rolling mill making it possible to obtain rolling forces of the order of 14 00 tonnes, with the possibility of variable balancing.

The annealing furnace is a 1220 kW output passage gas furnace-. The temperature of the composite strip in the furnace is typically of the order of 400°C but may reach 500°C, depending on the alloys used. The furnace

comprises four heating zones. The temperature is kept

constant by a regulation system at ± 7°C.

The composite strip is flattened by a flattening

machine comprising 17 variable interlacing rollers,

known to those skilled in the art.

An ultrasound sensor is used to detect the spot of

ink deposited during the screen printing step and

activates the cutting of the composite strip into panels by flying shears. The panels are fed into a lift and are loaded in batches of eight into the expansion pressure using a six-axis robot.

The expansion press is a 2500 tons hydraulic press enabling the simultaneous expansion of the panels on all the levels. Programmed cycles enable the on-line expansion of two-sided and OSF panels. For OSF panels, a back pressure is applied on all the levels in addition to the expansion pressure. The expansion cycles are controlled by a computer. The press is equipped with leak detection devices during expansion and enables the elimination of the defective panels detected.

Panels with expanded channels are unloaded from the press by a second-six-axis robot onto a chute. The method's parameters are adjusted according to the feed speed measured at several points of the line. The speed of strips A and B may reach 15 m/min. The speed of the composite strip may reach 30 m/min, for a rolling ratio of 2. The different line settings are controlled automatically from a product database. The width of the strips used may reach 700 mm.

Example 2

OSF roll-bond panels were produced by following the method in example 1. Strip A is made of 8006 alloy of the following composition (% by weight):

Si = 0.28, Fe = 1,20, Cu - 0.024, Mn - 0.37, Mg = 0,0013, Ti = 0.017,

and was produced by continuous casting between rolls, with no homogenisation of the cast strip before rolling. The cast thickness was 7 mm, and the cast strip was cold-rolled up to 1.2 mm, and then subjected to restoration annealing for 2 hours at 220°C.

Strip B is made of 1050 alloy, 1.26 mm thick, obtained by hot-rolling followed by cold-rolling of rolling ingots.

When removed from the preheating furnace, the temperature of strip A was 480°C, and that of strip B was 3 80°C. The rolling ratio applied was 2. The composite strip was then annealed in the annealing furnace at different temperatures mentioned in table 1. The Vickers hardness of the two sides after annealing is also given in table 1.

applicant, an annealing temperature of 400°C represents the best compromise between the requirement relating to the flatness and the surface appearance of the flat side (favoured by high hardness of the strip A side) and the requirement for sufficient form of the panel to enable the expansion of the channel without rupture (favoured by low hardness of the strip B side). In any case, it is preferable for the hardness of the panel on the strip A side to be greater than 4 0 Vickers and preferentially greater than 43 Vickers or even 45 Vickers.

Example 3

OSF roll-bond panels were produced by following the method in example 1. Strip A is made of 8040 alloy produced from rolling ingots. The thickness of strip A is 1,26 mm and it was subjected to restoration annealing for 10 hours at 250°C,

Strip B is made of 1050 alloy, 1.26 mm thick, obtained by hot-rolling followed by cold-rolling of rolling ingots.

When removed from the preheating furnace, the temperature of strip A was 480°C, and that of strip B was 380°C. The rolling ratio applied was 2. The composite strip was then annealed in the annealing furnace at temperatures of 400 and 440°C, respectively. The hardnesses of the two sides after annealing are given in table 2.

It is noted that lower hardnesses are obtained on the strip A side than in example 2 for equivalent conditions- It cannot be envisaged to reduce the annealing temperature significantly to increase the hardness of the composite strip on the strip A side, since the recrystallisation of the 1050 alloy, which gives it its suitable form in the expansion press, requires, under the conditions of the method according to example 1, a temperature of at least 370 to 380°C.

Example 4

A laboratory test was conducted to verify that the 8006 alloy strips obtained by continuous casting show a higher recrystallisation resistance than the other strips generally used to produce OSF roll-bond panels. It is known that the hardness of recrystallised strips is lower than that of non-recrystallised strips; given that a sufficient hardness is needed to be able to use a strip as a flat side of an OSF roll-bond panel, this test makes it possible to preselect the strip that can be used for this purpose.

8040, 8006, 3003 and 1050 strips and sheets, capable of being used to produce roll-bond panels, were prepared by cold rolling. The 8006 alloy was prepared by continuous casting with no homogenisation. The reduction during the cold rolling was by a factor of 2.

The sheets were then annealed in salt bath furnaces for 15 s at variable temperatures between 380 and 440°C and the recrystallised fraction was then determined using a metallographic observation technique known to those skilled in the art*

It is noted in the diagram in the figure that 1050 alloy sheets recrystallise significantly at relatively low temperatures (

CLAIMS

1.	Aluminium OSF integrated circuit panel production method comprising surface preparation of two aluminium alloy sheets, deposition on one of the sheets of a weld-proof ink in reserved areas corresponding to the design of the circuit, connection by rolling of the sheets together, and expansion of the channels corresponding to the non-welded areas using a pressurised fluid, wherein the deformed side is made of 1000 series alloy and the flat side of an alloy containing iron and manganese and such that Fe + Mn > 0.8% (by weight), and preferentially > 1%.

2.	Method according to claim, characterised in that Fe + Mn > 1.5%.

3.	Method according to claim 1, characterised in that the flat side is an 8006 alloy,

4.	Method according to any of claims 1 to 3, characterised in that the flat side sheet is obtained by continuous strip casting.

5.	OSF type integrated circuit aluminium alloy panel; comprising one flat side and one deformed side, characterised in that the deformed side is made of a 1000 series alloy and the flat side of alloy containing iron and manganese such that Fe + Mn > 0.8% (by weight).

6.	Continuous integrated circuit panel production method, comprising:

(a)	supply of the production line with strips A

and B,

(b)	optionally, straightening of strips A and B,

(c)	brushing of strips A and B,

(d)	application of a weld-proof ink on strip A,

(e)	optionally, quality control inspection of said application,

(f)	preheating of strips A and B,

(g)	application using a rolling mill of strip B on the surface of strip A to obtain a composite strip,

(h) annealing of the composite strip in a furnace,

(i) cooling of the composite strip,

(j) optionally, flattening of the composite strip,

(k) cutting of the composite strip into panels,

(1) optionally, elimination of panels comprising

ink application defects, detected during the inspection

in step e,

(m) transfer of the panels into an expansion press

with several levels,

(n) expansion of the channel,

(o) removal of the panels from the press and stacking for packaging.

7.	Method according to claim 6, characterised in

that strips A and B are changed by joining without

interrupting the feed of the composite strip.

8,	Method according to any of claims 6 or 7,

characterised in that annealing of the composite strip

in step h is carried out such that the temperature of

said composite strip is kept over its entire width in

an interval between ± 10°C, and preferentially ± 5°C.

9,	Method according to any of claims 6 to 8,

characterised in that the preheating of strips A and B

in step f is carried out such that the temperature of

each of said strips is kept over its entire width in an

interval between ± 10°C, and preferentially ± 5°C*

10.	Method according to any of claims  6 to 9,

characterised in that the expansion press is equipped

with at least 4 and preferentially at least 8 levels.

11.	Method according to any of claims 6 to 10, characterised in that the cutting of the composite strip in step k is carried out using flying shears.

12.	Method according to any of claims 6 to 11, characterised in that the rolling mill is a quarto rolling mill.

13.	Method according to any of claims 6 to 12, characterised in that the speed of the composite strip at the rolling mill outlet is greater than 20 metres per minute.

14.	Continuous  production method  of  integrated circuit panels formed from at least three metal strips, comprising:

(a)	supply of the production line with two type A strips and one type B strip,

(b)	straightening of the type A and type B strips,

(c)	brushing of the type A and type B strips,

(d)	application of the weld-proof ink onto the

type A strips,

(e)	optionally, quality control inspection of said application,

(f)	preheating of the type A and type B strips,

(g)	creation of a composite strip by passing the type A strips and the type B strip, under a rolling mill,

(h) annealing of the composite strip in a furnace, (i) cooling of the composite strip, (j) optionally, flattening of the composite strip, (k) cutting of the composite strip into panels, (1) optionally, elimination of panels comprising

ink  application  defects,  detected.  during  the

inspection (e),

(m) transfer of the panels into an expansion press with several levels,

(n) expansion, preferentially simultaneously, of the panels on all levels,

(o) removal of the panels from the press and stacking for packaging.

15.	Aluminium OSF integrated circuit	panel production method

substantially as herein described	with reference to the

accompanying drawing.

16.	Continuous production method of	integrated circuit panels

substantially as herein described	with reference to the

accompanying drawing.

Documents:

				903-chenp-2003-abstract.pdf

				903-chenp-2003-claims filed.pdf

				903-chenp-2003-claims granted.pdf

				903-chenp-2003-correspondence others.pdf

				903-chenp-2003-correspondence po.pdf

				903-chenp-2003-description complete filed.pdf

				903-chenp-2003-description complete granted.pdf

				903-chenp-2003-drawings.pdf

				903-chenp-2003-form 1.pdf

				903-chenp-2003-form 13.pdf

				903-chenp-2003-form 19.pdf

				903-chenp-2003-form 26.pdf

				903-chenp-2003-form 3.pdf

				903-chenp-2003-form 5.pdf

				903-chenp-2003-other documents.pdf

				903-chenp-2003-pct.pdf

« Previous Patent

Next Patent »

Patent Number	211550	

Indian Patent Application Number	903/CHENP/2003	

PG Journal Number	50/2007	

Publication Date	14-Dec-2007	

Grant Date	05-Nov-2007	

Date of Filing	09-Jun-2003	

Name of Patentee	M/S. ALCAN RHENALU	

Applicant Address	7 PLACE DU CHANCELIER ADENAUER, F-75116 PARIS,	

Inventors:

#	Inventor's Name	Inventor's Address	

1	DOREMUS, Yves	344, rue Saint-Cyr Girier, F-38290 La Verpilliere,	

2	POIZAT, Laurent	10 Place Grenette, F-38000 Grenoble,	

3	ELGHAZAL, Hayat	84, rue Nicolas Parent, F-73000 Chambery,	

PCT International Classification Number	B21D 53/04	

PCT International Application Number	PCT/FR2001/003886	

PCT International Filing date	2001-12-07	

PCT Conventions:

#	PCT Application Number	Date of Convention	Priority Country	

1	00 16082	2000-12-11	France	

© All Indian Patents, 2013-2021.

  Patent data available in the public domain from Indian Patents Office, Department of Industrial Policy and Promotions, Ministry of Commerce and Industry, Government of India.
