Repository: anandvc/allindianpatents

File: patents/211555-graft-copolymer-mixture-with-improved-properties-suitable-to-prepare-adhesion-promoters.html
Indian Patents. 211555:GRAFT COPOLYMER MIXTURE WITH IMPROVED PROPERTIES SUITABLE TO PREPARE ADHESION PROMOTERS

Indian Patents

Recently Granted Patents

  Recently Published Patents

Title of Invention	GRAFT COPOLYMER MIXTURE WITH IMPROVED PROPERTIES SUITABLE TO PREPARE ADHESION PROMOTERS

Abstract	A graft copolymer mixture comprises a) from 10 to 50% by weight, based on the mixture, of an ethylene-acrylic acid COpolymer and/or an ethylene-acrylic acid-acrylate terpolymer; b) from 50 to 90% by weight, based on the mixture, of an ethylene-a-olefin COpolymer; and c) ethylenically unsaturated dicarboxylic acids and/or dicarboxylic anhydrides; the ethylenically unsaturated dicarboxylic acids and/or dicarboxylic anhydrides (c) having been grafted onto (a) and (b).	

Full Text	 

Graft copolymer mixture with improved properties and its use as adhesion promoter

i The present invention relates to a graft copolymer mixture, to a process for preparing a graft copolymer mixture and to its use as an adhesion promoter in, for example, a multilayer composite.

It is known that with homopolymers and nonpolar copolymers of 1 ethylene it is impossible to achieve sufficient adhesion to metallic surfaces, for example, or else to polar plastics, such as polyamides, EVOH, for instance. In order to ensure sufficient adhesion or to improve the adhesion, it is common to apply thin layers of an adhesion promoter between the substrate surface and the polyethylene.

Other nonpolar plastics, such as polypropylene, fluoropolymers or silicone polymers, for instance, are also frequently difficult to bond.

Common ethylene-based adhesion promoters known in the prior art include polar binary copolymers or terpolymers of ethylene with vinyl acetate, acrylic acid or acrylic esters. The aforementioned substances can be used to achieve improved adhesion to polar plastics or metallic surfaces. Moreover, compounds known as ionomers, i.e., thermoplastic copolymers of ethylene with carboxyl-containing monomers, are also suitable as adhesion promoters for the aforementioned purpose. Finally, polyethylene grafted with dicarboxylic acids or their anhydrides may also act as adhesion promoters.

The preparation of such grafted polyethylenes and their use as adhesion promoters are known. The US patent 4 762 882, for example, describes a modified olefin resin, consisting of a copolymer of ethylene and an cc-olefin, onto which an ethylenically unsaturated carboxylic acid or derivative thereof has been grafted. This graft copolymer is suitable, for example, as an adhesion promoter for EVOH and can be used if desired as an adhesive when it is admixed with a further unmodified or ungrafted polymer or copolymer. A disadvantage, however, is that the adhesion promoters described in US 4 762 882 are difficult to process. A further disadvantage of the above-described graft copolymers lies in the fact that the polymeric material exhibits brittle behavior at low temperatures and is liable to fracture. The brittleness of the material also has the effect that the polymer mixtures of US 4 762 882 do not exhibit the desired cohesive (elastic) fracture pattern in the peel test.

EP 0 247 877 also describes a graft copolymer as adhesion promoter- The monomer used for grafting on is fumaric acid. Polymers suitable for grafting on are copolymers of ethylene with butyl acrylate, ethyl acrylate, methyl acrylate or vinyl acetate. However, the adhesion promoters based on these polar copolymers tend during application to stick to the contact roll and are therefore difficult to process. A further disadvantage of the adhesion promoters and graft copolymers of EP 0 247 877 is that sufficient adhesion between the substrate and the material to be bonded is ensured only within a limited temperature range (below 60°C),

The remarks above indicate that the prior art adhesion promoters based on graft copolymers have a number of serious disadvantages. There is therefore a pressing need to provide a graft copolymer mixture which is suitable as an adhesion promoter but which does not have the aforementioned disadvantages of the prior art*

Moreover, it would be desirable to provide a graft copolymer mixture containing very little graft monomer, since such monomers are frequently toxic - as in the case of maleic anhydride, for example - and consequently on grounds of occupational hygiene it should be ensured that there is quantitative conversion or graft yield- Further desirable properties are a very high bond strength over a very wide temperature range from -40°C to +80°C, cohesive fracture, i.e., separation of the adhesion promoter or adhesive within itself (in the peel test), ease of processing with minimal neck-in, high resistance to the formation of stress cracks, and an absence of sticking to the contact roll during processing. It is an object of the present invention to provide an adhesion promoter based on a graft copolymer mixture which has the advantageous properties mentioned while avoiding the known disadvantages.

Further objects will emerge from the following description of the invention-

We have found that this object is achieved by a graft copolymer mixture comprising

a)	from 10 to 50% by weight, based on the mixture, of an ethylene-acrylic acid copolymer and/or an ethylene-acrylic acid-acrylate terpolymer;

b)	from 50 to 90% by weight, based on the mixture, of an ethylene-a-olefin copolymer; and

c)  ethylenically unsaturated dicarboxylic acids and/or dicarboxylic anhydrides;

the ethylenically unsaturated dicarboxylic acids and/or

>	dicarboxylic anhydrides c) having been grafted onto a) and b) .

Advantageous embodiments of the graft copolymer mixture of the invention are defined in the subclaims.

) Copolymers of ethylene with a-olefins that are particularly suitable in accordance with the invention are medium density polyethylenes (PE-MD) or low density polyethylenes (PE-LLD), which are preparable by known methods using Ziegler, Phillips or metallocene catalysts. In one particularly suitable embodiment,

>	the a-olefins used in the ethylene-a-olefin copolymer are 1-butene, 1-hexene and/or 1-octene. The ethylene-a-olefin copolymers used with preference in accordance with the present invention have a density of from 0*920 g/cm3 to 0.945 g/cm3, preferably from 0.930 g/cm3 to 0.940 g/cm3, and with particular

>	preference about 0.935 g/cm3, and a melt flow index MFI (190/2.16) of from 0.1 to 10 g/10 min, preferably from 0.2 to 6 g/10 min, and with particular preference from 0.2 to 4 g/10 min. The abovementioned values for the density of the copolymer of the invention are determined in accordance with ISO 1183, the values

i for the melt index MFI in accordance with ISO 1133.

Component a) is preferably an ethylene-acrylic acid copolymer or an ethylene-acrylic acid-acrylate terpolymer or else a mixture of the aforementioned copolymers and terpolymers. These acrylic acid

>	polyethylenes are preparable by free-radical polymerization by

the high pressure process. In an embodiment which is particularly

preferred in accordance with the invention, the amount of acrylic

acid in the graft copolymer mixture is from 0.1 to 5% by weight,

with particular preference from 1 to 3% by weight, based on

I components a) and b). In accordance with the invention it is additionally preferred for the amount of acrylic acid in the ethylene-acrylic acid copolymer and/or ethylene-acrylic acid-acrylate terpolymer used to be from 1 to 10% by weight, preferably from 3 to 6% by weight, and with particular preference

1 about 4% by weight, based on the polymer, and/or for the amount of acrylate in the ethylene-acrylic acid-acrylate terpolymer to be from 1 to 15% by weight, preferably from 5 to 10% by weight, and with particular preference about 8% by weight, based on the terpolymer.

in accordance with the present invention it is also particularly preferred for the amount of ethylenically unsaturated dicarboxylic acids and/or dicarboxylic anhydrides to be from 0.01 to 0.5% by weight, preferably from 0.05 to 0.15% by weight, and with particular preference about 0.1% by weight, based on components a) and b). The low concentrations of graft monomers that are preferred in accordance with the invention are not only advantageous on occupational hygiene grounds, in view of the toxicity, but are also of economic benefit. It can generally be assumed when using low concentrations of graft monomers, for example, 
The present specification further provides a process for preparing a graft copolymer mixture comprising components a), b) and c), in which the ethylenically unsaturated dicarboxylic acids and/or dicarboxylic anhydrides c) have been grafted onto a) and b), which comprises preparing the graft copolymer mixture comprising the ethylene-acrylic acid copolymer and/or ethylene-acrylic acid-acrylate terpolymer, the ethylene-cc-olefin copolymer and the ethylenically unsaturated dicarboxylic acids and/or dicarboxylic anhydrides in one step. The expression "in one step" means in the context of the present invention that the mixing of components a), b) and c) and the graft copolymerization take place in a single process step ("one-pot reaction").

Extruders and extrusion techniques suitable for the process of the invention are described, for example, in US 3 862 265, US 3 953 655 and US 4 001 172. Particularly suitable for the process of the invention are continuous kneading apparatus, with particular preference being given to twin-screw extruders. The process of the invention for preparing the graft copolymer mixture is preferably conducted in a temperature range from 210°C to 300°C and at pressures of from 1 to 500 bar. The graft copolymer is preferably prepared in the absence of an initiator which undergoes free-radical breakdown. However, it is also possible for small amounts, for example, from 0.01 to 0.1% by weight, based on the polymer mixture, of an organic peroxide to be present during the grafting reaction.

In accordance with the present invention, the grafting of the unsaturated carboxylic acids and/or their anhydrides may take place by melting the polymeric component a) and the polymeric component b) and also the monomer c) which is to be grafted, intimately mixing the melts, and then carrying out reaction at elevated temperature, preferably at from 210 to 300°C, with particular preference at from 220 to 280°C, and with very particular preference at from 240 to 280°C, to give the graft copolymer mixture of the invention- The sequence in which the components are added to the reactor or extruder is not critical.

Despite the very low graft monomer fraction, the graft copolymer mixtures of the present invention surprisingly exhibit excellent bond strengths and peel strengths. Particularly high peel strengths are observed in a 3-layer assembly with epoxy resin and medium-density polyethylene or else high density polyethylene as cladding materials. The high peel strength can also be found at high temperatures (80°C), i.e., there is no significant decrease observed in the bond strength at high temperatures. The excellent bond strengths in a 3-layer assembly with numerous materials, which are observed despite the extremely low fraction of graft monomers, lead the inventors back to a possible synergistic effect between the graft monomer and the acrylic acid-containing polyethylene component a).

Moreover, the graft copolymer mixtures of the present invention are notable for low moisture absorption and excellent processing properties. The ease of processing of the graft copolymers of the invention is manifested, inter alia, in a low level of neck-in. In the peel test, moreover, the graft copolymer mixtures of the invention exhibit the desired cohesive (elastic) fracture pattern, which is a particularly important property or requirement in connection with the coating of pipes, in particular.

The present invention additionally provides for the use of the graft copolymer mixture as an adhesion promoter, preferably as an adhesion promoter for metal pipe coatings, and with particular preference as an adhesion promoter for steel pipe coatings. The present invention further provides a multilayer assembly which comprises at least one layer of the graft copolymer mixture of the invention and also one or more layers selected from metal, plastic, especially polar plastic materials, glass, ceramic and other polymer materials.

Examples 1-3 below illustrate further advantages of the adhesion promoters of the invention. It should be noted that the examples below serve to illustrate the invention and are not to be understood as a limitation on it.

Example 1

70 parts by weight of a copolymer of ethylene with 1-hexene having a density of 0.936 g/cm3 and a melt index MFI (190/2.16) of 3.0 g/10 min were melted together with 30 parts by weight of an ethylene-acrylic acid-n-butyl acrylate terpolymer having an acrylic acid content of 4% by weight and an n-butyl acrylate content of 8% by weight in a twin-screw extruder ZSK 57 from Werner and Pfleiderer with the addition of 0.08% by weight of maleic anhydride which had been grafted onto the polyolefin mixture at 220°C.

The average residence time of the graft components in the extruder was 2 min and the polymer throughput was 50 kg/h at 150 rpm.

Comparative Example 1

70 parts by weight of a copolymer of ethylene with 1-hexene having a density of 0.936 g/cm3 and a melt index MFI (190/2.16) of 3*0 g/10 min were melted together with 30 parts by weight of an ethylene-n-butyl acrylate copolymer having an n-butyl acrylate content of 15% by weight in a twin-screw extruder ZSK 57 from Werner and Pfleiderer with the addition of 0.5% by weight of maleic anhydride which had been grafted onto the polyolefin i mixture at 220°C.

Comparative Example 2

100 parts by weight of the copolymer of ethylene with 1-hexene i having a density of 0.936 g/cm3 and a melt index MFI (190/2.16) of 3.0 g/10 min from Example 1 were melted with the addition of 0.08% by weight of maleic anhydride which had been grafted onto the polyolefin mixture at 220°C.

>	Comparative Example 3

100 parts by weight of the ethylene-acrylic acid-n-butyl acrylate terpolymer having an acrylic acid content of 4% by weight and an n-butyl acrylate content of 8% by weight from Example 1 were

>	melted in a twin-screw extruder ZSK 57 from Werner and Pfleiderer

with the addition of 0.08% by weight of maleic anhydride which had been grafted onto the polyolefin mixture at 220°C.

The products obtained were pressed to 2.7 mm thick iron/epoxy resin/adhesion promoter/polyethylene composite plates and the peel strengths were determined by a test along the lines of DIN 30 670.

Table 1 below shows the peel strength in the 3-layer composite at different temperatures, using the adhesion promoter of Example 1.

TABLE 1

*) Steel/basebox/adhesion promoter/Lupolen 3652 D sw 00413

The peel strengths obtained show that the high bond strength of the adhesion promoter of the invention is maintained even as temperatures increase. Even at temperatures above 60°C, values of more than 500 N/2 cm were obtained.

Table 2 below shows the results obtained on investigating the adhesion promoter properties of the inventive Example 1 and of the Comparative Examples 1-3.

TABLE 2

*) Steel/basebox/adhesion promoter/Lupolen 3652 D sw 00413;

the reported peel strengths are averages from 5 measurements

Table 2 indicates without any doubt that the adhesion promoter of the invention (Example 1) not only has a relatively low moisture absorption but also has a peel strength which is markedly higher, especially at 80°C, than that of the prior art adhesion promoters. Moreover, the desired cohesive (elastic) fracture is found in the peel test, and outstanding processing properties are observed.

We claim, 1. A graft copolymer mixture comprising:

an ethylene-a-olefin copolymer; and

-	ethylenically unsaturated dicarboxylic acids and/or dicarboxylic

anhydrides grafted onto the ethylene-a-olefin copolymer;

characterized in that the mixture comprises from 50 to 90% by weight, based on the mixture, of the ethylene~ot-olefin copolymer and that the mixture further comprises;

-	from 10 to 50% by weight, based on the mixture, of an ethylene-

acrylic acid copolymer and/or an ethylene-acrylic acid-acrylate

terpolymer;

the ethylenically unsaturated dicarboxylic acids and/or dicarboxylic anhydrides having been also grafted onto the ethylene-acrylic acid copolymer and/or ethylene-acrylic acid-acrylate terpolymer.

2.	The graft copolymer mixture as claimed in claim 1, wherein the amount of acrylic acid is from 0.1 to 5% by weight, based on components a) and b).

3.	The graft copolymer mixture as claimed in claim 1 or 2, wherein the amount of ethylenically unsaturated dicarboxylic acids and/or dicarboxylic anhydrides is from 0.01 to 0.5% by weight, based on components a) and b).

4.	The graft copolymer mixture as claimed in any one of the preceding claims, wherein maleic anhydride is used as ethylenically unsaturated dicarboxylic acid,

5.	The graft copolymer mixture as claimed in any one of the preceding claims, wherein the ethylene-a-olefin copolymer used has a density of from 0.920 g/cm3 to 0.945 g/cm3, and a melt flow index (190/2.16) of from 0.1 to 10g/10min.

6,	The graft copolymer mixture as claimed in any one of the preceding claims, wherein the amount of acrylic acid in the ethylene-acrylic acid copolymer and/or ethylene-acrylic acid-acrylate terpolymer used is from 1 to 10% by weight, based on the polymer, and/or the amount of acrylate in the ethylene-acrylic acid-acrylate terpolymer is from 1 to 15% by weight, based on the terpolymer,

7,	The graft copolymer mixture as claimed in any one of the preceding claims, wherein the a-olefin in the ethylene-a-olefin copolymer comprises 1-butene, 1-hexene and/or 1-octene.

8,	A process for preparing a graft copolymer mixture as claimed in any one of the preceding claims, which comprises:

-	providing from 10 to 50% by weight, based on the mixture, of an ethylene-

acrylic acid copolymer and/or an ethylene-acrylic acid-acrylate terpolymer;

-providing from 50 to 90% by weight, based on the mixture, of an ethylene-a-olefin copolymer;

-	providing ethylenically unsaturated dicarboxylic acids and/or dicarboxylic anhydrides;

-	mixing the ethylene-acrylic acid copolymer and/or the ethylene-acrylic acid-acrylate terpolymer, the ethylene-a-olefin copolymer and the ethylenically unsaturated dicarboxylic acids and/or dicarboxylic anhydrides together; and

-	graft-copolymerizing the ethylenically unsaturated dicarboxylic acids and/or dicarboxylic anhydrides onto the ethylene-acrylic acid copolymer and/or the ethylene-acrylic acid-acrylate terpolymer, and onto the ethylene-a-olefin copolymer;

wherein the mixing step and the graft-cppolymerization step are carried out in a single step.

9.	An adhesion promoter for metal pipe coatings comprising a graft copolymer

mixture as claimed in any one of claims 1 to 7.

10.	A multilayer assembly comprising at least one layer of a graft copolymer

mixture as claimed in any one of claims 1 to 7 and one or more layers selected

from metal, plastic, glass, ceramic and polymer materials.

Documents:

				in-pct-2002-2163-che-abstract.pdf

				in-pct-2002-2163-che-claims filed.pdf

				in-pct-2002-2163-che-claims granted.pdf

				in-pct-2002-2163-che-correspondence others.pdf

				in-pct-2002-2163-che-correspondence po.pdf

				in-pct-2002-2163-che-description complete filed.pdf

				in-pct-2002-2163-che-description complete granted.pdf

				in-pct-2002-2163-che-form 1.pdf

				in-pct-2002-2163-che-form 18.pdf

				in-pct-2002-2163-che-form 26.pdf

				in-pct-2002-2163-che-form 3.pdf

				in-pct-2002-2163-che-form 5.pdf

				in-pct-2002-2163-che-other document.pdf

				in-pct-2002-2163-che-pct.pdf

« Previous Patent

Next Patent »

Patent Number	211555	

Indian Patent Application Number	IN/PCT/2002/2163/CHE	

PG Journal Number	50/2007	

Publication Date	14-Dec-2007	

Grant Date	05-Nov-2007	

Date of Filing	27-Dec-2002	

Name of Patentee	M/S. BASELL POLYOLEFINE GMBH	

Applicant Address	BRUHLER STRASSE, 50389 Wesseling,	

Inventors:

#	Inventor's Name	Inventor's Address	

1	VOGT, Heinz	67061 Ludwigshafen,	

2	DROCHNER, Klaus	Waldstrasse 1, 67373 Dudenhofen,	

PCT International Classification Number	B32B 27/30	

PCT International Application Number	PCT/EP2001/007412	

PCT International Filing date	2001-06-28	

PCT Conventions:

#	PCT Application Number	Date of Convention	Priority Country	

1	100 31 393.0	2000-07-03	Germany	

© All Indian Patents, 2013-2021.

  Patent data available in the public domain from Indian Patents Office, Department of Industrial Policy and Promotions, Ministry of Commerce and Industry, Government of India.

File: patents/211609-liquid-dispersion-polymer-compositions-their-preparation-and-their-use.html
Indian Patents. 211609:LIQUID DISPERSION POLYMER COMPOSITIONS, THEIR PREPARATION AND THEIR USE

Indian Patents

Recently Granted Patents

  Recently Published Patents

Title of Invention	LIQUID DISPERSION POLYMER COMPOSITIONS, THEIR PREPARATION AND THEIR USE

Abstract	The present invention relates to a liquid dispersion polymer compositions which comprise microparticles of a hydrophilic, water soluble or swellable polymer, preferably an acrylic-based polymer, dispersed in a silicone polymer fluid and an oil-in water surfactant, are useful to prepare microparticulate thickening systems to thicken aqueous or aqueous/organic compositions, particularly for use in personal care and pharmaceutical formulations.	

Full Text	 

Liquid dispersion polymer compositions, their preparation and their use

Field of the invention

The present invention relates to liquid dispersion polymer compositions which comprise a dispersed polymer phase, a continuous carrier phase and a surfactant, their preparation and the use of these liquid dispersion polymer compositions to prepare microparticulate thickening systems which thicken aqueous or aqueous/organic compositions. More particularly it relates to liquid dispersion polymer compositions which comprise microparticles of a hydrophilic, water soluble or swellable polymer, preferably an acrylic-based polymer, which is dispersed in a silicone polymer fluid carrier phase and an oil-in-water surfactant, their preparation and the use of these liquid dispersion polymer compositions to prepare microparticulate thickening systems to thicken aqueous or aqueous/organic compositions, particularly for use in personal care and pharmaceutical formulations.

Thickeners are used extensively in personal care formulations such as cosmetic and pharmaceutical formulations, to affect the aesthetics, product application and suspension and delivery of the active raw materials. Polymeric thickeners have been used for this purpose for many years. The types of polymeric thickeners that have been used range from natural gums such as guar, through modified natural materials such as hydroxyethyt cellulose, to synthetic thickeners such as the Carbomers  based on polyacrylic adds-

The Salcare® range of liquid dispersion polymers, available through Ciba Specialty Chemicals, is a range of microparticulate acrylic-based polymeric thickeners in a hydrophobic carrier

medium. Salcare® SC91 is an anionic thickening agent based on a sodium acrylate polymer and mineral g\\ carrier with PPG-1 trideceth-6 as the activator surfactant. Salcare® SC92 is a cationic copolymer thickener and conditioner comprising polyquaternium 32 and mineral oil. Salcare® SC95 and Salcare® SC96 are cationic homopolymer thickeners and conditioners. Salcare® SC95 comprises polyquaternium 37 in mineral oil with PPG-1 trideceth-6. Salcare® SC96 comprises polyquaternium 37 in propylene glycol dicaprylate dicaprate with PPG-1

trideceth-6- Salcare"^ AST is an anionic thickening agent based on a sodium acrylate polymer in soya bean oil with PPG-1 trideceth-6.

The tiny, spherical micropartides of the above hydrophilic acrylic polymers, whether anionic or cationic in charge, have a typical particle size in the range of 0.1 - 2 microns, with an average particle size in the range of 0.5 -1,0 microns. The polymer micropartides are preferably manufactured by methods in which water soluble vinyl addition monomers are polymerized utilizing a water-in-oil polymerization route.

On stirring of any of the above liquid dispersion polymers into an aqueous system, the activator surfactant converts the hydrophobic carrier into an oil-in-water emulsion. By the term '^activator surfactant" is meant a surfactant which activates the conversion of the hydrophobic carrier into an oil-in-water emulsion. At the same time the hydrophilic polymer expands on exposure to water but does not dissolve, resulting in a smooth and rapid viscosity increase. Typically the polymer particles swell to give a microparticulate thickening system comprising polymer particles having a typical particle size in the range of 2.5 - 5 microns in diameter. Since the water molecules move into the small polymer particles by osmosis, the osmotic effect experienced by the polymer particle is a balance between water and any electrolyte present in the system. Hence high electrolyte levels reduce the swelling of the polymer particles.

The microparticulate thickening systems have a pseudoplastic rheological profile which gives good stability and suspension characteristics at low shear rates (such as those experienced by the product on standing), and low apparent viscosity's at high shear rates, which corresponds to excellent rub-in characteristics.

As previously mentioned, the continuous organic carrier phase for the above Salcare® liquid dispersion polymers is provided at least in part by a silicone polymer fluid.

Summary of the invention

In one aspect the present invention provides a liquid dispersion polymer composition comprising a hydrophilic, water soluble or swellable polymer as a dispersed polymer phase, a silicone

polymer fluid as a continuous carrier phase and an oilnn-water surfactant, wherein the polymer is in the form of microparticles having an average particle size in the range of 0,1 to 2 microns.

Typically the liquid dispersion polymer composition comprises

a)	from 35% to 65% by weight of the polymer.

b)	from 20% to 50% by weight of a silicone polymer fluid, and

c)	from 5% to 25% by weight of a surfactant or a surfactant mixture, each based on the total weight of the composition.

Advantageously the hydrophilic polymer a) is water swellable, i.e. it is sufficiently cross-linked to swell but not dissolve in water. Preferably it is acrylic-based. Also it is preferably anionic or cationic.

The silicone polymer fluids b) are well known to the cosmetic industry and have been used for many years in hair and skin formulations. They are particularly favored over mineral oils for their improved aesthetic feel on skin and hair and also for the sheen they impart when employed in hair care applications. The products of the instant invention provide a compatibility across the different ionic systems and give a level of formulation versatility using silicone technology that is not provided by any other liquid dispersion polymer.

Preferably the surfactant mixture c) comprises both surfactants useful in the manufacture of the microparticles of sweilable polymer a), and at least one surfactant which serves as the activator for the subsequent oil-in-water microparticulate thickening emulsions. This activator surfactant for the oimd-water thickening emulsions comprises from 1.0% to 10.0% by weight of the composition, preferably from 2.0% to 8.0% by weight of the composition. Preferably the activator surfactant is a nonionic oil-in-water emulsifier having a HLB generally above 7. Suitable emulsifiers of this type are well known to those skilled in the art. Ethoxylated alcohols are preferred.

Additionally the composition may contain minor amounts of other components which do not affect its essential characteristics. Typically these other components may include up to about

3% by weight each of water and volatile organic solvents as well as small amounts of other components which are left over from the preparation of the water soluble or sellable polymers.

Advantageously the composition comprises

a)	from 40% to 60% by weight of the polymer, wherein the polymer is anionic or cationic and is water sweliable,

b)	from 25% to 45% by weight of a silicone polymer fluid, and

c)	from 8% to 20% by weight of a surfactant or a surfactant mixture, each based on the total weight of the composition.

A particularly preferred composition comprises

a)	from 45% to 58% by weight of the polymer, wherein the polymer is anionic or cationic and is water sweliable,

b)	from 30% to 40% by weight of a silicone polymer fluid, and

c)	from 10% to 18% by weight of a mixture of surfactants, each based on the total weight of the composition,

A very particularly preferred composition comprises

a)	from 45% to 58% by weight of the water sweliable polymer, Wherein the polymer is cationic,

b)	from 32% to 38% by weight of a silicone polymer fluid,

c)	from 12% to 18% by weight of a mixture of surfactants, each based on the total weight of the composition.

Still another aspect of the present invention is the provision of thickened aqueous or water-containing compositions, in particular personal care formulations, which comprise

a)	0.1 % to 8% by weight, preferably 1 % to 6% by weight of a liquid dispersion polymer composition as described above,

b)	0.1% to 70%, preferably 2% to 35% by weight of additional ingredients, for example personal care ingredients such as cosmetic or pharmaceutical excipients and/or active ingredients and

c)	45% to 99% of water or a mixture of water and a water-miscible organic solvent such as a lower alcohol.

Such lower alcohols include ethanol, isopropyl alcohol, propylene glycol, di-isopropyl alcohol and other known lower alcohols,

These compositions may be in the form of lotions, creams, salves, gels, milks, sprays, foams or ointments.

The additional components can be any ingredient which may form part of a thickened aqueous emulsion of the oil-in-water type. Non-limiting examples of cosmetic ingredients include: antimicrobials (such as triclosan "RTM", farjiesol "RTM"); skin conditioning agents and emollients such as lanolin and derivatives thereof; esters such as iso-propyl propanoate, decyl oleate, isopropyl isostearate, trioctanoin, triisostearin, myristyl propionate; fatty alochols; squalene; silicones such as cyclomethicone, dimethicone, dimethicone copolyol; acetamide monoethanolamine; dimethyl polysiloxane; moisturizers such as aloe vera, barrier creams, emollients, alpha and beta hydroxy acids such as lactic acid and glycolic acid; anti-inflammatory actives like allantoin and bisaboiol; UV sun screening agents such as para aminobenzoic acid, octyl salicylate, and octyl methoxycinnamate, "sunless" tanning agents, whitening agents, insect repellents, essential oils such as patchouli oil, peppermint oil, rosemary oil, citronella oil, tea tree oil, orange or lemon oils, cedan;vood oil and sandalwood oil, vitamins, colours and pigments; hair conditioners such as amodimethicone, cyclomethicone, panthenol, lauramide diethanolamine, lauramine oxide and silk protein; perfume components; hair dyes and bleaches and preservatives such as methyl-, ethyl-, propyl- paraben and imidazolidinyj urea.

Pharmaceutically active ingredients may vary widely and include all therapeutic agents intended for topical application to the skin or hair, in particular substances to treat itching, tingling, scaling, inflammation or infection of the skin, bums, and scalp hair loss of humans or other mammals.

Still another aspect of the present invention is the provision of a method for the preparation of a therapeutic lotion, cream, salve, gel or ointment which comprises mixing 0.1 % to 8% by weight, preferably 1% to 6% by weight of a liquid dispersion polymer as described above into an aqueous or aqueous/organic composition which contains from 0.1 % to 70% by weight of at least one therapeutic agerft and/or excipient.

still another aspect of the present invention is the provision of a method for the topical treatment of the skin, which comprises applying a composition as defined above to the sl
Other aspects of the present invention will become apparent from the following discussion and the examples. The exarhples merely illustrate certain aspects of the invention and are not intended to be limiting thereof.

Detailed description of the invention

The hydrophilic, water swellable acrylic-based liquid dispersion polymer compositions employed in the present invention may be either anionic or cationic. Said polymers may be homopolymers or copolymers. They are formed from one or more monoethylenically unsaturated monomers that are either water soluble anionic or cationic monomers or from a predominantly anionic or cationic blend of monomers that may consist of anionic and cationic monomers or may consist of a mixture of anionic and/or cationic monomers and a minor amount of nonionic monomers.

The polymers may conveniently be obtained in the form of microparticles having an average particle size in the range of 0.1 - 2 microns by reverse phase emulsion polymerization of suitable monomers in a hydrophobic liquid, i.e, a liquid which has sufficiently low miscibility with water that it can be used as the non-aqueous phase in a reverse phase polymerization. The liquid must have substantially no solvating effect for the polymer, or for the monomers from which it is formed, throughout the range of temperatures at which the polymer is likely to be synthesized (for instance from 15 to 100° C), since a solvating medium would be unsatisfactory for reverse

phase emulsion polymerization. Likewise, the monomer or monomer blend must be water soluble to enable reverse phase polymerization to be carried out.

Suitable anionic monomers include acrylic acid, methacrylic acid and their alkali metal and ammonium salts, 2-acrylamido-2-methyl-propanesulfonic acid and its salts, sodium styrene sulfonate and the like. Acrylic acid is the most prefemed anionic monomer. Preferably the carboxylic acid groups are at least 50%, advantageously 65-85% in the form of an alkali metal salt or ammonium salt, especially the sodium salt.

Suitable cationic monomers include diallyl dialkyi monomers such as diallyl dimethyl ammonium chloride, but preferably the cationic monomer is a dialkylaminoalkyi (meth)acrylate or -acrylamide. Although the polymer can be in free base form, especially when it is a cationic acrylamide or methacrylamide, it is preferably in the form of an acid addition or quaternary ammonium salt, such as (meth)acrylamido propyltrimethyl ammonium chloride.

When the monomer is a cationic acrylamide or methacrylamide, the dialkylaminoalkyi group is generally a dialkylamino propyl or dialkylamino isopropyl group. When the monomer is a • cationic acrylate or methacrylate, the dialkylaminoalkyi group is generally a dialkylaminoethyl group.

It is usually preferred for the cationic monomer to be a dialkylaminoalkyi (meth)acrylate acid salt or quaternary ammonium salt, most preferably dimethylaminoethyl methacrylate. Usually it is present as the methyl chloride quaternary ammonium salt.

Suitable nonionic monomers include acrylamide, methacrylamide, N,-dialkylacrylamides. N,N,-dialkylacrylamides, N-vinyl pyrrolidone and water soluble hydroxy-substituted acrylic or methacrylic esters.

If a cationic blend is used, the amount of cationic monomer is preferably more than 50% by weight of the blend, and usually it is at least 70% or at least 80% by weight of the blend. The preferred cationic polymers are formed wholly from cationic monomers.

If an anionic blend is used, the amount of anionic monomer is preferably more than 60% by weight of the blend, and usually it is at least 80% by weight of the blend. The preferred anionic polymers are formed wholly from anionic monomers.

The liquid dispersion polymer compositions are advantageously crosslinked by incorporating a small amount of a suitable crosslinking agent such as a pplyfunctional vinyl addition monomer into the polymerization mixture. Preferably a water soluble crosslinking agent is used.

Any of the conventional ethylenically unsaturated cross linking agents or poly ethylenically unsaturated cross linking agents which are soluble in the monomer or monomer blend can be used, including materials which are di-, tri- or tetraethylenically unsaturated. Preferred are diethylenically unsaturated compounds such as methylene bis acrylamide, ethylene glycol di(meth) acrylate, di (meth)acrylamide, triallyl ammonium salts, vinyloxyethylacrylate or -methacrylate and the fike. Methylene bis acrylamide is the most preferred crosslinking agent.

The amount of cross linking agent is generally in the range froni 100 to 10,000 parts by weight of cross linking agent per million parts (by dry weight) of monomer. Most preferably it is around 500 to 2000 ppm, especially 500 to 900 ppm for either cationic or anionic monomers. Optimum amounts can be determined by routine experimentation.

Especially preferred polymers for use in the present invention are the anionic polymer dispersed in Saicare® SC91 and Salcare® AST, and the cationic polymers dispersed in Salcare® SC92, Salcare® SC95 and Salcare® SC96 liquid dispersion polymers.

The hydrophiiic polymers are prepared by reverse phase emulsion polymerization of hydrophiiic monomers, preferably one or more acrylate and/or methacrylate monomers, in a hydrophobic liquid phase. Reverse phase emulsion polymerization is a well known technique which is described for example in U.S, Patent 4,628,078, the disclosure of which is incorporated by reference in its entirety.

The continuous phase for the preparation of the instant liquid dispersion polymer compositions is provided at least in part by a silicone polymer fluid. Since the liquid dispersion polymer

compositions are primarily intended for cosmetic or pharmaceutical purposes, silicone polymer fluids which are cosmetically and/or pharmaceutically acceptable and which are sufficiently hydrophobic to be useful as the continuous phase in a reverse phase polymerization are preferably used as the continuous phase. Many such materials are known and are commercially available. Such silicone polymer fluids include cyclomethicones, dimethicones, phenyl dimethicones, phenyl trimethicones and the like, including mixtures thereof. Phenyl trimethicones are preferred.

The amount of the hydrophobic liquid phase used in the polymerization is dictated primarily by the need to provide a satisfactory reverse phase emulsion medium. This would generally be at least about 0.5 parts by weight of the silicone polymer fluid per part by weight of the hydrophilic polymer (dry weight). In order to obtain liquid dispersion polymer compositions having higher amounts of the microparticles in the silicone polymer fluid, for example from 1.2 to about 1.7 parts by weight of the hydrophilic polymer (dry weight) in the silicone polymer fluid, as well as to facilitate processing, it is expedient to employ a volatile inert hydrophobic solvent Suitable inert hydrophobic solvents include hydrocarbons and halogenated hydrocarbons. One particularly preferred hydrocarbon mixture is Isopar G "RTM" from Exxon. Conveniently 1 to 2 parts, ■ preferably 1.3 to 1.9 parts of the volatile inert hydrophobic solvent per part of the hydrophilic polymer on a dry weight basis is employed.

The polymer is prepared by conventional reverse phase emulsion procedures, namely by adding 1 part by weight (dry weight) of at least one aqueous ethylenically unsaturated monomer, optionally including a sequesterant and a crosslinking ethylenically unsaturated monomer, into about 1 to 3 parts by weight of a hydrophobic liquid comprising at least in part a liquid hydrophobic silicone polymer fluid and containing about 0.1 to 0.2 parts of at least one conventional water-in-oil emulsifier having a HLB value below 9,0 and optionally 0.5 to 10.0 parts of a polymeric stabilizer surfactant, with intensive agitation so as to form a substantially stable emulsion of the required fine particle size. Suitable water-in-oij emulsifiers are well known to those skilled in the art. Sorbitan esters are preferred. Diethylenetriamine pentaacetic acid, sodium salt is a suitable sequesterant. The ethylenically unsaturated monomer may be diethyienically or polyethylenically unsaturated.

The reaction mixture is purged with nitrogen and polymerization is initiated by addition of a conventional source of free radicals. Suitable polymerization initiators are well known to those skilled in the art. Typical free radical-forming catalysts include peroxygen compounds such as sodium, potassium and ammonium persulfates, caprylyl peroxide, benzoyl peroxide, hydrogen peroxide, pelargonyl peroxide, cumene hydroperoxide, tertiary butyl diperphthalate, tertiary butyl perbenzoate, sodium peracetate, di(2-ethylhexyl)peroxydicarbonate, and the like, as well as azo catalysts such as azodiisobutyronitrile. Other useful catalysts are the heavy metal-activated catalyst systems. A preferred type of polymerization initiator is a redox initiation pair, After initiation appropriate temperature and agitation conditions are maintained until the conversion of the monomer to polymer is substantially complete. Appropriate conditions are well known to those of ordinary skill in the art.

The water and any volatile solvent are then removed from the reverse phase emulsion, for example by distillation under reduced pressure, so as to produce a substantially anhydrous stable dispersion of polymer particles less than 2 microns in size dispersed in the silicone polymer fluid.

About 1.0% to 10.0% by weight, based on the weight of the composition, preferably from 2% to 8% by weight of a nonionic oil-in-water emulsifier having a HLB generally above 7 is added after distillation is complete. Suitable emulsifiers of this type are well known to those skilled in the art. Ethoxylated alcohols are preferred.

It is a further feature of the invention that a suitable polymeric stabiliser surfactant is employed as a processing aid to maintain emulsion integrity through the distillation process and to provide for the final liquid polymer dispersion to be a free flowing liquid, even when it contains high levels of microparticles of the water soluble or swellable dispersed polymer.

Advantageously 0.5 to 10.0 parts, preferably 1.0 to 6.0 parts, of this surfactant is employed per part by weight (dry weight) of the ethylenically unsaturated monomer.

A preferred polymeric surfactant is a copolymer of an alkyl (meth)acrylate and an amino functional monomer, which may be prepared as follows:

Alkyl (meth)acrylate, amino functional monomer and a suitable oil soluble thermal initiator, for example 2,2'-Azobts(2-methylbutyronitrile), are dissolved in an inert solvent, for example an aliphatic or aromatic hydrocarbon solvent such as Isopar G "RTM", This mixture is fed into a vessel containing further solvent and thermal initiator over a period of 2 to 6 hours at reaction temperatures of 80 to 90°C. The reaction is maintained at this temperature for a further two hours before being cooled and run off.

The alkyl group of the Alkyi (meth)acrylate-may be any suitable alkyl group, however Cg to C22 groups are preferred.

The amino functional monomer is of the general formula (1):

The alkyl (meth)acrylate ; amino functional monomer ratio may be between 0.5 to 8.0 :1 on a molar basis. Preferably between 0.75 to 6,0 :1, and most preferably between 1.0 to 4,0 ; 1 on a molar basis.

The molecular weight may be determined by conventional chromatography techniques well known to those skilled in the art. Typical molecular weights may be in the range of 10,000 to 60,000, most typically in the range of 15,000 to 40,000.

Upon stirring the liquid dispersion into an aqueous system, the non-ionic surfactant converts the hydrophobic carrier into an oil-in-water emulsion. At the same time the hydrophilic polymer expands on exposure to water resulting in a smooth and rapid viscosity increase, Typically the

polymer particles swell to give a microparticulate thickening system comprising polymer particles having a typical particle size in the range of 2.5 to 5.0 microns.

The inventive liquid dispersion compositions provide microparticulate thickening systems which give effective thickening to aqueous or aqueous/organic formulations at concentrations of 0.1 to 8.0 %. Preferably 1 % to 6% by weight. In addition however they combine the thickening effect of the liquid dispersion polymer with the advantages of the silicone polymer fluid.

The liquid dispersion polymer compositions are compatible with a wide variety of personal care active ingredients and auxiliaries. Typical formulation examples where the polymers may be used include:

Skin Care formulations including all kind of face and body emulsions like creams, lotions, milks and sprays for caring, cleansing, deodorisation and depiliation, colour cosmetics such as; liquid foundations, liquid eyeshadows, liquid blushers, lipsticks and aqueous mascara's; facial masks, lip balms, skin care formulations like body washes, all kind of shaving products; hand soaps, soap bars and soap liquids.

Hair Care formulations which include; hair conditioners, hair colourations (permanent, semipermanent and temporary), styling gels, lotions and creams, shampoos, hair relaxers, hair perms and hair masks.

Sun Tan formulations such as: sun tan creams, lotions and sprays, sun blocks, tan accelerators, after sun creams, lotions and sprays and sunless tanning lotions or creams.

The formulation examples below merely illustrate a few representative aspects of the formulating possibilities and are not intended to be limiting in any way. The most particularly preferred composition is where the polymer in the liquid dispersion polymer comprises microparticles of a water swellable cationic polymer, and wherein the silicone polymer fluid is a phenyl trimethicone.

All percents are percent by weight of the formulation. Viscosity's are determined with a Brookfield viscometer.

1)	Add 1 to a beaker, initiate agitation then add 3,4 and 5 mixing well for approximately 5 to 10

minutes. Then add 6, 7 and 8 with increased mixing.

2)	After increasing stirrer speed add 2 slowly, continuing to stir slowly for about 5 to 10 minutes

until viscous and homogeneous.

Typical Properties:

Appearance:  smooth low viscosity cream

Viscosity:	10,000 - 20,000 cPs

pH:	3.5-4.25.

Method:

1)	Add 1 to a beaker, initiate agitation then add 2, 3 and 4 mixing well for approximately 5 to 10

minutes. Then add 6. 7 and 8 with increased mixing.

2)	After increasing stirrer speed add 5 slowly, continuing to stir slowly for about 5 to 10 minutes

until viscous and homogeneous.

Typical Properties

Appearance:  "rich" lotion

Viscosity:	7,500.-10,500 cPs

pH:	5.5-7.0.

Example 3

After Sun Lotion/Cream

Trade Name;	Supplier	lNCI:Name  :	-%;

1	Aqua	to 100

2,  Sweet Almond Oil-	AE Connock  .	'^-s/ r'- ; PrunusDulcis-  ■.  .;.; ^v v	:4,50V^./

3  Actiphyte Kola Nut	Active Organies	Kola Nut Extract	5,00

■4 .	Aloe Vera	Active Organicsrv	. AlbaBaitadenis "•,.■, .i;'^^	2LQ0 '"

5	Salcare® Silicone  Ciba Specialty Chemicals	To be deternriined	3.25

6	TinodermP	Ciba Specialty Chemicals . . Aqua-&Panthenol SCaprylic/Capnc:^^^-^^	1^^  .;-:

Triglyceride &pplysorbate-80 &  ; ■ '	"  '•"

Lecithin.-:-'	vi* r. 'ri-

7	Nipaguard BPX	Nipa Laboratories	Phenoxethanol & Methyl &	0,20

Propylparaben & 2-Bromo-2-Nitropropane -1,3-Diol

Method:

1)	Add 1 to a beaker, initiate agitation then add 2, 3 ,4, 6 and 7 mixing well for approximately 5 to 10 minutes,

2)	After increasing stirrer speed add 5 slowly, continuing to stir slowly for about 5 to 10 minutes until viscous and homogeneous.

Typical Properties

Appearance:  flowable lotion

Viscosity:	5.000 - 8,000 cPs

pH:	5,0-6.5,

WHAT IS CLAIMED IS:

	A liquid dispersion polymer composition comprising a hydrophilic, water soluble or swellable

polymer which is dispersed in a silicone polymer fluid and an oil-in-water surfactant, wherein the

polymer is in the form of microparticles having an average particle size in the range of 0.1 to 2

microns.

2.	A liquid dispersion polymer composition according to claim 1, which comprises

a)	from 35% to 65% by weight* of the polymer.

b)	from 20% to 50% by weight of a silicone polymer fluid and

c)	from 5% to 25% by weight of a surfactant or a surfactant mixture, each based on the total weight of the composition,

3.	A liquid dispersion polymer composition according to claim 1 or 2. which comprises

a)	from 40% to 60% by weight of the polymer, wherein the polymer is anionic or cationic and is water swellable,

b)	from 25% to 45% by weight of a silicone polymer fluid, and

c)	,from 8% to 20% by weight of a surfactant or a surfactant mixture,

each based on the total weight of the composition.

4.	A liquid dispersion polymer composition according to any of claims 1 to 3 , wherein the polymer is polyquaternium 37 which is crosslinked with 500 to 2000 ppm of a crosslinking agent

5.	A liquid dispersion polymer composition according to any of claims 1 to 4, wherein the hydrophilic polymer is prepared by reverse phase emulsion polymerization of one or more acrylate and/or methacrylate monomers in a hydrophobic liquid phase which comprises at least one silicone polymer fluid.

6.	A liquid dispersion polymer composition according to any of claims 1 to 5, wherein the silicone polymer fluid is cosmetically and/or pharmaceutically acceptable.

7.	A thickened aqueous or water-containing composition which comprises

Method:

1)	Add 1 to a beaker, initiate agitation then add 2, 3 ,4. 6 and 7 mixing well for approximately 5

to 10 minutes,

2)	After increasing stirrer speed add 5 slowly, continuing to stir slowly for about 5 to 10 minutes

until viscous and homogeneous.

Typical Properties

Appearance;  flowable lotion

Viscosity:	5,000 - 8,000 cPs

pH:  	5.0-6.5,

a)	0.1% to 8% by weight of a liquid dispersion polymer composition according to any of claims 1 to 6,

b)	0.1% to 70% by weight of additional ingredients, and

c)	45% to 99% of water or a mixture of water and a water-miscible organic solvent.

8.	A thickened aqueous or water-containing composition according to claim 7, which is in the form of a lotion, cream, salve, gel, ointment milk, spray or foam.

9.	A method for the preparation of a therapeutic lotion, cream, salve, gel, ointment milk, spray or foam which comprises mixing 0.1% to 8% by weight of a liquid dispersion polymer according to any of claims 1 to 6 into an aqueous or aqueous/organic composition which contains from 0,1% to 70% by weight of at least one therapeutic agent and/or excipient.

10.	A method for the therapeutic topical treatment of the skin, which comprises applying a composition as defined in claim 7 or 8 to the skin, face, scalp or hair of a human being or other mammal in need of such treatment,

11.	A method for the preparation of a liquid dispersion polymer composition according to any of claims 1 to 6, which comprises carrying out a reverse phase emulsion polymerization of a hydrophilic monomer in a hydrophobic liquid phase which comprises at least one silicone polymer fluid.

12.	A method according to claim 11, which comprises

a)	adding 1 part by weight (dry weight) of a hydrophilic ethylenically unsaturated monomer, optionally including a sequester ant and a crosslinking ethylenically unsaturated monomer, into about 1 to 3 parts by weight of a hydrophobic liquid comprising a liquid hydrophobic silicone and, optionally, a volatile inert hydrophobic solvent and containing at least one water-in-oil emulsifier having a HLB value below 9.0 and optionally a polymeric stabilizer surfactant, with intensive agitation so as to form a substantially stable emulsion of fine particle size,

b)	providing an inert atmosphere,

c)	adding a free radical initiator,

d)	maintaining appropriate temperature and agitation conditions until the conversion of the monomer to polymer is substantially complete,

e)	removing water and the optional volatile solvent from the reverse phase emulsion under reduced pressure, so as to produce a substantially anhydrous stable dispersion of polymer particles less than 2 microns in size dispersed in the silicone, and

f)	adding from 0.5% to 8% by weight, based on the weight of the composition, of a nonionic oil-

in-water emulsifier having a HLB above 7 to the dispersion of the polymer particles in the

silicone.

13.	A method according to claim 11 or 12, wherein the hydrophilic ethylenically unsaturated monomer is a dimethyl amino ethyl methacrylate quaternised with methyl chloride, the crosslinking ethylenically unsaturated monomer is methylene bis acrylamide, the silicone polymer fluid is a phenyl trimethicone, and a polymeric stabilizer surfactant is present

14.	A method according to any of claims 11 to 13 , wherein the polymeric stabilizer surfactant is a reaction product of an alkyl (meth)acrylate and an amino functional monomer.

15.	A polymer which is a reaction product of an alkyl (meth)acrylate and an amino functional monomer in a ratio of between 0.5 to 8.0 :1 on a molar basis.

16.	A liquid dispersion polymer composition substantially as herein described and exemplified.

17.	A method for the preparation of a therapeutic lotion^ cream, salve, gel, ointment milk, spray or foam substantially as herein described and exemplified.

Documents:

				1024-chenp-2003-abstract.pdf

				1024-chenp-2003-claims filed.pdf

				1024-chenp-2003-claims granted.pdf

				1024-chenp-2003-correspondnece-others.pdf

				1024-chenp-2003-correspondnece-po.pdf

				1024-chenp-2003-description(complete)filed.pdf

				1024-chenp-2003-description(complete)granted.pdf

				1024-chenp-2003-form 1.pdf

				1024-chenp-2003-form 18.pdf

				1024-chenp-2003-form 26.pdf

				1024-chenp-2003-form 3.pdf

				1024-chenp-2003-form 5.pdf

				1024-chenp-2003-other document.pdf

				1024-chenp-2003-pct.pdf

« Previous Patent

Next Patent »

Patent Number	211609	

Indian Patent Application Number	1024/CHENP/2003	

PG Journal Number	52/2007	

Publication Date	28-Dec-2007	

Grant Date	05-Nov-2007	

Date of Filing	27-Jun-2003	

Name of Patentee	CIBA SPECIALTY CHEMICALS HOLDING INC	

Applicant Address	Klybeckstrasse 141, CH-4057 Basel,	

Inventors:

#	Inventor's Name	Inventor's Address	

1	GREEN, Michael	2 Mean Hey, Old Ground, Slaithwaite, Huddersfield West Yorkshire HD7 5X,	

2	DUNGWORTH, Howard, Roger	15 Hions Close Rastrick, Brighouse, Huddersfield, West Yorkshire HD6 3EH,	

3	RIDLEY, Eleanor, Bernice	32 Pitchstone Court, Farnley Leeds, West Yorkshire LS12 5SZ,	

4	GAVIN, Dwayne, Erick	17000 Magnolia Drive, Hazel Crest, IL 60429,	

PCT International Classification Number	A61K 8/06	

PCT International Application Number	PCT/EP2001/013348	

PCT International Filing date	2001-11-19	

PCT Conventions:

#	PCT Application Number	Date of Convention	Priority Country	

1	0029198.9	2000-11-30	U.K.	

© All Indian Patents, 2013-2021.

  Patent data available in the public domain from Indian Patents Office, Department of Industrial Policy and Promotions, Ministry of Commerce and Industry, Government of India.
