Repository: anandvc/allindianpatents

File: patents/211619-a-method-for-selecting-coating-formulations.html
Indian Patents. 211619:A METHOD FOR SELECTING COATING FORMULATIONS

Indian Patents

Recently Granted Patents

  Recently Published Patents

Title of Invention	A METHOD FOR SELECTING COATING FORMULATIONS

Abstract	The present invention relates to a method for selecting coating formulations for a multi-layer coating for repair purposes, the multi-layer coating comprising a primer applied on a substrate and at least one base or top coat, the method comprising the following steps: providing one or more databases of colorimetric data relating to a set of formulations and/or relating to constituents for a primer and base or top coat layers; entering the colorimetric data of an object to be repaired into a computer having access to said database; determining the formulation of the primer and of other layers of the mu)ti- layer coating with the aid of the database, in such a way that the resulting colour of the multi-layer coating to be applied matches the colour of the object to be repaired using the lowest possible amount of coating material.	

Full Text	 

The invention pertains to a method for selecting coating formulations for a multi-layer coating for repair purposes. Such a multi-layer coating typically comprises a primer applied on a substrate and at least one coating layer. For car repair purposes, the top layer generally is a clear coat, the underlying layer or layers being so-called base coats. If no dear coat is used, the top layer generally is called a top coat The formulations of the primer and the coating layers are determined in such a way that the resulting colour of the cured multi-layer coating closely matches the colour of the object to be repaired, for example a car, while the amount of coating material needed is minimised.

WO 97/43052 discloses a primer selection method using a grey primer having a reflectance in its dried state which is the same as the reflectance of the top coating measured at the wavelength of minimum absorption of the top coating. Only the grey tone of the primer is adapted to the base coat colour.

Further, it is known to use coloured primers, such as the Colorbuild® primers marketed by Akzo Nobel Coatings, Sassenheim, the Netherlands. A primer is selected which has a colour matching, to some degree, the colour of the object to be repaired. Subsequently, a top or base coat can be applied which matches the colour of the car to be repaired. Due to the close colour match of the primer, a reduced amount of top coat or base coat is needed. A drawback to this system is that there is only a limited number of primer colours available. This limited number of available colours, however, still requires considerable storage space.

US 4,552,780 discloses a method for application of a top coat at incomplete hiding over a colored intercoat No suggestion is included to select a combination of a primer and a base or top coat matching together an original colour of an object to be repaired.

The object of the invention is to provide a method as disclosed in the opening paragraph which allows a further reduction of the amount of coating material required for complete hiding.

The object of the invention is achieved by means of a method comprising the following steps:

•	providing one or more databases of colorimetric data relating to a set of formulations and/or relating to constituents for primers and for base or top coat layers;

•	entering the colorimetric data of an object to be repaired into a computer having access to said database;

•	determining the formulations of the primer and of other layers layers of the multi-layer coating with the aid of the database, in such a way that the resulting colour of the multi-layer coating to be applied matches the colour of the object to be repaired using the lowest possible amount of coating material.

This way, the amount of coating material required can be further reduced, while the match with the colour of the object to be repaired is at least just as close as in the prior art.

The preferred formulation can be determined either by selecting from a given set of predetermined formulations or by calculating the preferred formulation from a set of data of available constituents. These constituents can include base paints, binders, pigment pastes, toners, etc. Some of the constituents, such as toners, can be used in primer formulations as well as in base or top coat formulations.

If the formulation is determined by calculation on the basis of the colorimetric data of the available constituents, the formulations can be produced in situ.

The colorimetric data of the sample can for instance be provided by the input of i an unambiguous colour code. Alternatively, or additionally, the colorimetric data can be provided by means of a colour measuring device, such as a spectrophotometer or a related device. A suitable device is for example the Automatchic® system, available from Akzo Nobel Coatings in Sassenheim. the Netherlands. Other suitable devices include a MacBeth Colour-Eye® 3000, a BYK-Gardner® 9300 handy-spec spectrophotometer, and an X-Rite® MA-58 spectrophotometer. The colorimetric data can be provided in combination with the trademark of the car to be repaired, if so desired.

Preferably, the L*,a*,b* parameters of the CIE Lab system as proposed by the Commission Internationale d'Eciairage (CIE) are used as the colorimetric data. Parameter "a*" is located at a red-green axis, parameter "b*" is located at a yellow-blue axis, while the "L*" parameter is located at a lightness axis. However, alternative colour coordinates systems, such as the CIE Luv system, may also be used, if so desired.

If the colour is calculated, e.g., from a set of data of available constituents, K and S parameters according to the Kubelka 9nd Munk theory (P. Kubelka and F. Munk, "Ein Beitrag zur Optik der Farbanstriche," Z. tech. Physik., Ed.-12, page 593, 1931) can be used when determining the primer or base coat formulation. The K parameter stands for the absorption factor. The S parameter is the scattering factor.

The selection method according to the invention can be used for the primer formulation only, in combination with the use of a top coat or base coat matching the colour of the object to be repaired. However, it is preferred to

select the formulation of more layers, preferably all layers, of the multi-layer coating in such a way that the resulting colour of the total multi-layer coating to be applied matches the colour of the sample. That way, the multi-layer coating as a whole is optimised. Since complete hiding by the top layer is not required, the colour of the lower layers may still be visible and have its effect on the resulting colour. Combinations of hardly intermiscible pigments can be used. For instance, a first base coat layer may comprise effect pigments, such as metallic and pearlescent pigments, while a second base coat or top coat layer comprises solid colour pigments. Since the base coat or top coat does not need to be hiding completely, and the lower layers may be visible to some extent, colours may be formed which would not be reproducible when using a base coat or top coat as the only coloured layer.

Since the colour match of the repaired object and the original sample should be as close as possible from different observation and illumination angles, it is preferred to measure the colorimetric data of the object to be repaired at several angles and for the database to comprise data relating to the colorimetric data of the composition to be selected or determined at these angles. A number of three or more angles is preferred.

It has additional advantages if a primer formulation admixed with top or base coat toners is selected or calculated. This way, the number of primer formulations in stock can be reduced.

The invention is further illustrated by the following examples.

Example 1

Figure 1 of the accompanying drawing shows a block diagram of a primer selection system according to the present invention. It includes a portable

colour meter 1 of a type known as such. The colour meter 1 is used to measure the colour and to determine the L*,a*,b*, values of the coating of a car to be refinished for repair purposes. The colour meter 1 includes a sensor 2. a data processing unit 3 for processing the measured data, a display 4, which may for instance be a personal computer screen, for displaying the determined L*,a*,b* values to the user, and an interface 5 to communicate the L*,a*,b* values to a computer 6. After measuring the colour of the car, the colour meter 1 is connected to the computer 6via a connection 7, which may be a cable or may be wireless, e.g., via infrared transmission. The computer 6 serves, on the one hand, to control a colour mixing machine 9 via an interface 8 and, on the other, to communicate with a central data processing device 13 via a modem .10, a x telephone line 11, and a second modem 12. This connection may either be an internet connection or another network connection, or it may be just a temporary or permanent bilateral connection. The central data processing device 13 has access to a first database 14 comprising the L*,a*,b* values of a number of colour formulations, including all available primer formulations and a number of base coat formulations, and to a second database 15 comprising the K and S values of the primer formulations and of a number of pigment pastes for additional tinting of the standard primer formulations and / or basecoat toners, if so desired.

When measuring the colour of a car to be refinished, input data is generated by the sensor 2 of the colour meter 1 and passed on to the colour meter's data processing unit 3 for determining the L*,a*,b* values. These values are displayed on the display 4 of the colour meter 1. The user can check the L*,a*,b* values by repeating the measuring and comparing the displayed values. After measuring, the user can transport the colour meter-1 to the computer 6 and connect the interface 5 of the colour meter 1 to the computer 6 via the connection cable 7, After connection, the data processing unit 3 sends the L*,a*,b* values to the computer 6. At the command of the user, the

computer 6 opens a data exchange connection with the central processing device 13 via the modems 8 and 10 and the communication line 9. The central data processing device 13 runs a program calculating for a set of pre-formulated primers the difference d Eab between the measured L*,a*,b* values of the original car colour to be matched, on the one hand, and the L*,a*,b* values of a system comprising a layer of a base coat matching the original car colour, applied on the calculated layer of the primer, on the other. For each primer, the minimum base coat layer thickness needed for complete hiding is calculated. The formulation giving the smallest minimum layer thickness is selected. If this minimum layer thickness is lower than a preset limit, the selected primer formulation is communicated to the computer 6, which passes the formulation on to the colour mixing machine 9, The colour mixing machine 9 is a standard apparatus known as such and is used to prepare primer formulations from a limited number of base paints and a set of pigment pastes. On the basis of the output data from the central data processing device 13 the colour mixing machine 9 mixes the required base paint with the required pigment pastes and delivers the selected primer formulation. If the minimum layer thickness is higher than the preset limit, the central data processing device 13 reads the K and S values of the selected primer from the second database 15, combines them with the K and S values of one or more pigment pastes, calculates the L*,a*,b* values of a mixture of the selected primer formulation and the additional pigment paste, and subsequently calculates the minimum layer thickness needed for complete hiding. The formulation consisting of the selected primer formulation and the additional colourants is iteratlvely formulated in such way that the resulting minimum layer thickness falls below the preset limit After passing the limit, the adapted formulation is communicated to the computer 6 and passed on to the colour mixing machine for production of the new primer formulation.

Example 2. Comparative Examples A, B. and C

The following calculations demonstrate that the layer thickness of the base coat applied when refinishing a car is reduced when a primer according to the present method is selected, in comparison with a conventional white primer or in comparison with a grey primer having a reflectance in its dried state which is the same as that of the top coating measured at the wavelength of minimum absorption of the top coating.

The car door of a red car needs to be refinished after having been damaged. A base coat matching the original colour of the car is selected. The colour of the base coat is represented by the K and S values and the reflection spectrum according to the hiding Kubelka Munk model, given in Table 1.

The used primer selection system also includes a computer having access to a database of K and S values corresponding to a set of toners. On the basis of this database primers can be formulated. The database may for example include the following three toner formulations characterised by their K and S values.

For Comparative Examples A and B, white and black primers were formulated on the basis of the pure white toner and the black toner of Table 2, respectively. For Comparative Example C, a grey primer was fonnulated on the basis of a mixture of the white and black toners in accordance with the prior art method of WO 97/43052. For formulating this grey primer, first the wavelength corresponding to the minimum K value of the base coat was determined. According to Table 1, this wavelength is 660 nm. At this wavelength, the reflection is R = 0,669. A grey primer formulation, a mixture of 98% of the white toner and 2% of the black toner of Table 2, having about the same reflection, namely R = 0,67, was selected.

For Example 2, a set of three red primers was formulated on the basis of the toners of Table 2. The first red primer formulation was a mixture of 60% of the white toner and 40% of the red toner. The second red primer was a mixture of 35% of the white toner and 65% of the red toner. The third red primer was a

mixture of 10% of the white toner and 90% of the red toner. The third primer gave the lowest dEab value relative to the L*,a*,b* values of the hiding base coat of Table 1.

For each primer, the reflectance spectrum can be calculated. The formula for calculating the theoretical reflection values Rt for hiding and non-hiding layers using the Kubelka-Munk model for solids, is as follows:  -

X	= wavelength

Rt(?^)	= theoretical reflectance value

Rg(X.)	= reflectance of background

S{X)	= scattering factor of the coating at wavelength X

K{X)	= absorption factor of the coating at wavelength X

The reflection values of the primer formulations were as shown in Table 3, wherein Rwhite is the reflection of the white primer of Comparative Example A, Rbiack is the reflection of the black primer of Comparative Example B, and Rgrey is the reflection of the grey primer of Comparative Example C. Rredi, Rred2, and Rred3 are the reflections of the primers of Example 2.

For determining the L*,a*,b* values of the primers, a very substantial layer thickness D can be chosen, which simplifies the formula to the hiding Kubelka Munk model Ri(λ) = A - B, with A and B being defined as above. The L*,a*,b* values can be calculated from the Rt(A,) values in a way readily known to the skilled man, as described in any standard reference book on colour measurement, e.g., as in Measuring Colour by R.W.G. Hunt, Chapter 2, 1987, Ellis Norwood Ltd., Chichester, ISBN 0-7458-0125-0, which is hereby incorporated by reference.

The colour difference between two different colours, expressed as dEab, is calculated the following way:

wherein dL* is the difference in L* values, da* is the difference in a* values, and db* is the difference in b* values. Based on this equation and the above-mentioned Kubelka Munk model, the minimum base coat layer thickness D

needed for complete hiding can be calculated for each of the primers. Complete hiding is defined as the degree of hiding giving a colour difference dEab 
It was calculated in Example 2 that the first red primer would require a base coat layer thickness of 6.4 µm, whereas the second red primer would require a base coat layer thickness of 14,2 µm and primer 3 would require a base coat layer thickness of 16.4 µm. Subsequently, the first red primer was selected

In Comparative Example A, it was calculated that the required minimum base coat layer thickness on a white primer was 16.1 µm. This means that about 2.5 times more base coat was needed for the same degree of hiding. The difference was even higher when compared with the black primer of Comparative Example B, which required a minimum base coat layer thickness of 18.8 µm. The grey primer of Comparative Example C required a minimum base coat layer thickness of 10.3µm, still about 1.6 µm more than the base coat layer thickness when applying the method according to the invention.

WE CLAIM:

1.	A method for selecting coating formulations for a multi-layer coating for repair

purposes, the multi-layer coating comprising a primer applied on a substrate and at least one base or top coat, the method comprising the following steps:

•	providing one or more databases of colorimetric data relating to a set of formulations and/or relating to constituents for a primer and base or top coat layers;

•	entering the colorimetric data of an object to be repaired into a computer having access to said database;

•	determining the formulation of the primer and of other layers of the multilayer coating with the aid of the database, in such a way that the resulting colour of the multi-layer coating to be applied matches the colour of the object to be repaired using the lowest possible amount of coating material.

2.	The method as claimed in claim I, wherein the formulation is determined by selecting from a given set of predetermined formulations.

3.	The method as claimed in claim 1 or 2, wherein the formulation etermined by calculating from a set of data of available constituents, e.g., K and S values.

4.	The method as claimed in any one of the preceding claims, wherein a primer is selected or calculated which closely matches the colour of the object to be repaired.

5.	The method as claimed in any one of the preceding claims, wherein the colorimetric data of the object to be repaired are measured from several, preferably three or more, angles and in that the database comprises data relating to the colorimetric data of the composition to be selected or determined at these angles.

6.	The method as claimed in any one of the preceding claims, wherein a primer

formulation admixed with top or base coat toners is selected or calculated.

7.	The method as claimed in any one of the preceding claims, wherein the colorimetric

data in the database comprises L*, a*, b* parameters according to the CIE Lab

system.

Documents:

				967-chenp-2003-abstract.pdf

				967-chenp-2003-claims filed.pdf

				967-chenp-2003-claims granted.pdf

				967-chenp-2003-correspondnece-others.pdf

				967-chenp-2003-correspondnece-po.pdf

				967-chenp-2003-description(complete) filed.pdf

				967-chenp-2003-description(complete) granted.pdf

				967-chenp-2003-drawings.pdf

				967-chenp-2003-form 1.pdf

				967-chenp-2003-form 26.pdf

				967-chenp-2003-form 3.pdf

				967-chenp-2003-form 5.pdf

				967-chenp-2003-other documents.pdf

				967-chenp-2003-pct.pdf

« Previous Patent

Next Patent »

Patent Number	211619	

Indian Patent Application Number	967/CHENP/2003	

PG Journal Number	52/2007	

Publication Date	28-Dec-2007	

Grant Date	05-Nov-2007	

Date of Filing	18-Jun-2003	

Name of Patentee	M/S. AKZO NOBEL N.V	

Applicant Address	Velperweg 76, NL-6824 BM Arnhem,	

Inventors:

#	Inventor's Name	Inventor's Address	

1	SPITZER, Daniel	32, Bon Echo Crescent, Ottawa, Ontario K2M 2W6,	

2	GOTTENBOS, Roelof, Johannes, Baptist	Muzenlaan 90, 2353 KG Liederdorp,	

PCT International Classification Number	G01J 3/46	

PCT International Application Number	PCT/EP2001/014276	

PCT International Filing date	2001-12-04	

PCT Conventions:

#	PCT Application Number	Date of Convention	Priority Country	

1	00204620.9	2000-12-19	EUROPEAN UNION	

© All Indian Patents, 2013-2021.

  Patent data available in the public domain from Indian Patents Office, Department of Industrial Policy and Promotions, Ministry of Commerce and Industry, Government of India.

File: patents/211641-particulate-zero-phosphate-laundry-detergent-composition-containing-zeolite.html
Indian Patents. 211641:PARTICULATE ZERO PHOSPHATE LAUNDRY DETERGENT COMPOSITION CONTAINING ZEOLITE

Indian Patents

Recently Granted Patents

  Recently Published Patents

Title of Invention	PARTICULATE ZERO PHOSPHATE LAUNDRY DETERGENT COMPOSITION CONTAINING ZEOLITE

Abstract	A particulate zero-phosphate laundry detergent powder, preferably of bulk density 600-900 g/l, contains zeolite MAP and zeolite A in a weight ratio of at least 1:1. The powder may contain at least two different granular components containing organic surfactant and zeolite builder. A first granular component, which is preferably non-spray-dried and has a bulk density of 550-900 g/l, contains zeolite MAP, while a second granular component, which is preferably spray-dried and has a bulk density of 200-450 g/l, contains zeolite A.	

Full Text	FORM-2

THE PATENTS ACT, 1970 (39 OF 1970)

COMPLETE SPECIFICATION (See Section 10; rule 13)

1. TITLE OF INVENTION

PARTICULATE ZERO PHOSPHATE LAUNDRY DETERGENT COMPOSITION CONTAINING ZEOLITE

2. HINDUSTAN LEVER LIMITED, a company incorporated under the Indian Companies Act 1913 and having its registered office at Hindustan Lever house, 165/166, Backbay Reclamation, Mumbai -400 020, Maharashtra, India

The following specification particularly describes the nature of the invention and the manner in which it is to be performed.

Original

IN/PCT/2001/01548/MUM

  07/12/2001

GRANTED

20-09-2004

- 1 -

PARTICULATE DETERGENT COMPOSITION CONTAINING ZEOLITE

TECHNICAL FIELD

The present invention relates to particulate laundry detergent compositions containing zeolite builder.  More particularly the invention relates to zeolite-built compositions having bulk densities within the range of from 600 to 900 g/1.

BACKGROUND

Particulate laundry detergent compositions of reduced or zero phosphate content containing zeolite builder are now well known and widely available.  The original detergent zeolite was zeolite A, available in slurry, granule and powder forms, which has been used in low- and zero-phosphate laundry powders for many years.  More recently, zeolite MAP (maximum aluminium zeolite P), as described and claimed in EP 384 070B (Unilever), has also become available.

Detergent powders normally consist of a principal homogeneous granular component, normally referred to as the base powder, containing at least organic surfactant and inorganic builder, and generally containing other robust ingredients.  Traditionally the base powder has been prepared by spray-drying a slurry at elevated temperature to give porous crisp granules of low bulk density, for example 300 to 400 g/1.  Heat sensitive and/or less robust

- 2 -

ingredients such as bleaches, enzymes, antifoams and certain nonionic surfactants are then admixed (postdosed) to the base powder.  Postdosing generally causes an increase in bulk density but values higher than about 550 g/1 are rare.

In"recent years """compact"  or-""concentrated" powders "having a higher bulk density than is attainable by spray-drying and postdosing "alone"have. become popular.  In such;-powders;. ; the, Base. powder, may be; prepared by  denaifying a spray-dried. powder, or by wholly non-tower processing (mechanical mixing) .  Concentrated base powders typically have a bulk density of at least 700 g/1.  Postdosing of additional ingredients, as in traditional powders, can bring the bulk density up to 800 g/1 or above.

Concentrated (non-tower) powders have various advantages, for example:  their production consumes less energy and produces less pollution than does spray-drying;  there is more freedom to incorporate a wide range of ingredients because, heat sensitivity is .less critical:;, the: powders can. be produced to a lower moisture content, so stability "of " moisture-sensitive ingredients such as sodium percarbonate is better.  Spray-dried powders, on the other hand, tend to have better powder properties;  they may be dosed into drum-type front-loading washing machines via the dispenser drawer, whereas non-tower powders generally require a dispensing device, and they disperse and dissolve in the wash liquor more quickly and completely.  They also attract considerable consumer loyalty, for example, because the dosage amount and method are familiar.

- 3 -

Accordingly, while concentrated powders have become popular and offer many advantages, spray-dried powders have retained a considerable consumer following.  There is therefore a need for powders which combine the advantages of both types of powders without the disadvantages.  The manufacturer will also wish to be ablie to offer a selection of products; ranging from conventional to concentrated.  From the manufacturer"s point of view, it is operationally advantageous if" this can be done using a single common base powder, or at least as small a number of base powder variants as possible.

As described and claimed in EP 521 726A and EP 544 492B (Unilever), zeolite MAP has a better carrying capacity for mobile organic ingredients such as hydrophobic ethoxylated nonionic surfactants, which makes it significantly more suitable than zeolite A for formulating concentrated high-performance non-tower base powders, allowing higher surfactant loadings without loss of powder properties such as, flow:.  Another"advantage of zeolite MAP, as described, and claimed in EP 522 726B (Unilever), is that, unlike zeolite A, it does not destabilise sodium percarbonate bleach, and allows" the formulation of: concentrated powders containing;: percarbonate.  Zeolite MAP, therefore, is ideally suited for use in non-tower base powders of high quality.

However, zeolite MAP is not ideal for preparing spray-dried powders, tending to give dusty powders containing high levels of fine particles.  It is also available only as a dried powder, so its use in a slurry-based process is uneconomic and wasteful of energy.  The use of zeolite MAP

- 4 -

to prepare powders of lower bulk density is therefore not preferred.

The present inventors have now discovered that it is  possible for formulate powders of lower bulk densities based  on a non-tawer zeolite MAP; bases powder  iff thesre is aliso included in the formulations a spray-dried zeolite A base powder, preferably in a minor amount  The resulting . products have goad powders praperties and  surprisingly, the stability of sodium percarbonate is not compromised.

PRIOR ART

WO 98 54288A (Unilever) discloses a particulate laundry detergent composition having a bulk density of at least 550 g/1, comprising a non-tower base powder and a spray-dried adjunct, wherein the non-tower base powder constitutes from 35 to 85 wt% of the total composition.  The non-tower base powder may contain zeolite MAP.. The spray-dried adjunct preferably comprises crystal-growth-modified. sodium sesquicarbonate.

WO 98 54281A, WO 98 54286A and WO 98 54287A (Unilever) disclose a granular detergent component (adjunct) containing a high level of anionic surfactant, prepared by a flash-drying process.  The adjunct contains 70 wt% linear alkylbenzene sulphonate, 20 wt% zeolite A, and 5 wt% of zeolite MAP.

- 5 -

WO 96 34084A (Procter & Gamble/Dinniwell) discloses, a low-dosage, highly dense detergent powder comprising about 40 to 80% by weight of spray-dried detergent granules, about 20 to 60% by weight of dense detergent agglomerates having a density of at least" about 700 g/1,. and about 1 to 20% by weight of postdosed ingredients,  preferably the weight ratio of spray-dried granules to agglomerates is 1:1 to 3:1, and the composition has a density of at least about 650 g/1,

JP 03 084 100A (Lion) discloses a high bulk density "detergent powder prepared by mixing spray-dried detergent particles, containing 20 to 50% by weight o£ anionic surfactant and 10 to 70% by weight of zeolite, with i to 15% by weight of separately prepared high bulk density detergent granules.

  DEFINITION OF THE INVENTION

The present invention accordingly provides a particulate zero-phosphate laundry detergent composition containing zeolite MAP and zeolite A in a weight ratio of at least 1:1.

  More particularly," the present invention provides a

particulate zero-phosphate laundry detergent composition having a bulk density within the range of from 600 to 900 g/1, preferably from 650 to 800 g/1 and most preferably from 650 to 750 g/1, containing zeolite MAP and zeolite A in a weight ratio of at least 1:1.

According to a preferred embodiment of the invention, the composition comprises at least two different granular

- 6 -

components containing organic surfactant and zeolite builder, wherein a first granular component contains zeolite MAP and a second granular component contains zeolite A.

PETJEIDED DESCRIPTION OF THE INVENTION

The particulate laundry detergent composition.. of, the invention, contans zeolte MAP as  the principal builder and also contains zeolite A, in a lesser amount.

The composition of the invention has a bulk density of from 600 to 900 g/1, preferably from 600 to 800 g/1 and more preferably from 650 to 750 g/1.

The range of 650 to 750 g/1 is lower than the range typical for concentrated powders but higher than that typical of powders prepared by spray-drying and postdosing only. Especially preferred compositions have a bulk density within the range of from 700 to 730 g/1.  However, compositions according to the invention containing high: levels of postdosed inorganic salts may have higher: bulk densities..

A preferred composition of the invention comprises:

(i)  a first granular component containing organic surfactant and zeolite MAP which is non-spray-dried and has a bulk density of from 550 to 950 g/1, preferably from 600 to 800 g/1;

- 7 -

(ii) a second granular component containing organic surfactant and zeolite A which is spray-dried and has a bulk density of less than 500 g/1, preferably from 200 to 450 g/1, more preferably from 275 to 425 g/1.

The first granular . component is a  non-towesr zeolite. MAP base powder, and the second granular component is a spray-dried zeolite A base powder.

The first"and second granular components are preferably present in a weight ratio of at least 1:1.  Especially preferred is a weight ratio within the range of from 1.5:1 to 5:1.

Formulation of laundry detergent powders by this route enables a preferred bulk density to be chosen by suitable adjustment of the proportions of the two base powders.

The products of the invention have excellent powder properties. Flow properties are good and the. proportion of fine particles below 18 0 micrometres is low: typically below 15 wt%.  Dispensing into a front-loading automatic washing machine is excellent, giving negligible residues;.

In general, the non-tower base powder has a larger average particle size and a smaller proportion of fine particles than does the spray-dried base powder.  Without wishing to be bound by theory, it appears that the smaller spray-dried granules may act. as, filler particles to the larger non-tower granules, thus improving the flow properties and dispensing properties of the final product.

- a -

It is also believed that the presence of the highly soluble and quickly dissolving spray-dried base may aid dispersion and dissolution in the wash.

Without wishing to be bound by theory, it is believed that sequential dissolution of the spray— dried base Othe second granular component) and the non-tower base (the first granular component may occur  It is thexefore advantageous if a soluble burlder strc as, sodium: citrete or acrylic/maleic polymer is present in the spray-dried base, for rapid release into the wash liquor before the bulk of the surfactants are delivered from the non-tower base.

Composition of the first granular component

The first granular component is a non-tower zeolite MAP base powder and preferably has a bulk density within the range of from 550 to 950 g/1, more preferably from 600 to 900 g/1, most: preferably from 600 to: 800. g/I-

It:is preferred that- the: major proportion of organic surfactants to be included in the fiinal composition should be incorporated in the first granular component.  The high liquid carrying capacity of the zeolite MAP allows high loadings of mobile organic surfactants without detriment to powder properties.  Any surfactants which are sensitive to heat and/or moisture, for example, nonionic surfactants, primary alcohol sulphates, glucamide, should be incorporated in the first granular component rather than in the second granular component.

- 9 -

In general, any ingredients suitable for base powder incorporation (as opposed to postdosing) which are sensitive to heat or to moisture or to both should be included in the first granular component.

Any. supplementary inorganic builders of high liquid carrying, capacity should be incorporated in the first granular component.  An example of a supplementary inorganic builder having a high liquid carrying capacity is layered sodium silicate, for example, SKS-6  ex Clariant.  Any supplementary builders that do not exhibit high liquid carrying capacity are more preferably incorporated in the second granular component.

Inorganic salts such as sodium carbonate or sodium sulphate may be incorporated in the first granular component.  Salts of small particle size, for example light soda ash, should be incorporated by granulation in the first granular component, so that a final product having a low content of "fines" is achieved.  Sodium sulphare may be incorporated in the first granular component if desired.

The first granular component preferably comprises

from 10 to 30 wt% of organic surfactant,

from 20 to 50 wt% of zeolite MAP,

from 0 to 10 wt% of layered sodium silicate,

- 10 -

from 10 to 45 wt% (in total) of sodium carbonate plus optional sodium sulphate,

and optionally minor ingredients to 100 wt%,

all .percentages being based on the first "gramaiar component.

Moar.preferahly teh first garanuLar component  comprises

from 10 to 25 wt% of anionic sulphonate or sulphate surfactant,

from 5 to 20 wt% of ethoxylated nonionic surfactant,

from 30 to 45 wt% of zeolite MAP,

from 0 to 10 wt% of layered sodium silicate,

from: IS to 30 wt% (in- t-otatal of sodium; carbonate plus optional sodium sulphate,

and optionally, minor, ingredients; to 100. wt%.

The optional ingredients may be any suitable for incorporation into a non-tower base powder, and may, for example, be selected from fatty acid, fatty acid soap, polycarboxylate polymer, sodium citrate, fluorescers and antiredeposition agents.

- 11 -

Preparation of the first granular component

The first granular component may be prepared by any non-tower process suitable for the production of a zeolite MAP base powder.

In a preferred process, solid ingredients are granulated with a liquid binder in a high-speed mixer, and the resulting granules may tnen be transferred to a moderate-speed mixer.  Preferred processes are described and claimed, for example, in EP 340 013A, EP 367 339A, EP 390 251A and EP 420 317A (Unilever).

These processes can be used to prepare base powders having bulk densities of, for example, 700 to 900 g/1. It has not generally proved possible to prepare base powders having bulk densities below 700 g/1 using these processes.

According to one especially preferred embodiment of the " invention, the process, described and claimed in our, copending British patent application of even date (Case C3932) may be used to prepare a zeolite MAP base powder having a bulk density below 700, g/1, for example, from 600 to 700 g/1.

This process comprises the steps of:

(i)  mixing and agglomerating a liquid binder with a solid starting material in a high-speed mixer;

- 12 -

(ii) mixing the material from step (i) in a moderate- or low-speed mixer;

(iii) feeding the material from step (ii) and a liquid binder into a gas fluidisation granulator and further agglomerating; and 

(iv) optionally, drying and/or cooling.

Use of a zeolite MAP base powder of lower bulk density, prepared by this process, as the first granular component in the composition of the invention, allows the formulation of a lower bulk density detergent composition using a smaller proportion of the second granular component.  The proportion of zeolite MAP, with its superior building and higher liquid carrying capacity, in the total zeolite builder is thus maximised.

Composition of the second granular comportent

The second granular component is a spray-dried zeolite A base powder: and has a bulk density below 500 g/l , preferably; from 200 to 450 g/1, typically from 275 to 425 g/1. It may suitably comprise:

from 10 to 30 wt% of organic surfactant,

from 20 to 50 wt% of zeolite A,

from 10 to 45 wt% of other salts and polymer,

- 13 -

and optionally minor ingredients to 100 wt%, all percentages being based on the second granular component.

The dissolution rate of the second granular component will be higher than that of the first granular component.  It is advantageous for any soluble; cobuilders to be incorporated in the second granular component, and for only a minority of the total surfactant of the formulation to be incorporated in the second granular component.  In the wash liquor, the spray-dried second granular component will dissolve rapidly to lower the calcium ion concentration before the major part of the surfactant present is released from the more slowly dissolving first granular component.

According to an especially preferred embodiment of the invention, the second granular component comprises sodium citrate, in an amount of from 1 to 10 wt%, preferably from 2 to 5 wt%.

Alternatively or-; additionally, the second-granular component may comprises a polycarboxylate polymer, preferably an acrylic polymer and more preferably an acrylic/maleic copolymer such as Sokalan (Trade Mark) CP5 ex BASF, in an amount of from 1 to 10 wt%, preferably from 3 to 8 wt%.

The second granular component may further comprise	sodium

silicate, generally incorporated in solution form.  The

sodium silicate may, for example, be present in an	amount of

from-0:5 to 10 wt%, preferably from 1 to 5 wt%.

- 14 -

More preferably, the second granular component comprises:

from 10 to 25 wt% of anionic sulphonate or sulphate surfactant,

from l 10 wt%  af ethoxylated nonionic surfatant,

from,25 to, 45 wt% of zeolite A

from 1 to 10 wt% of sodium citrate,

from 1 to 10 wt% of acrylic or acrylic/maleic polymer,

from 0.5 to 10 wt% of sodium silicate,

from 15 to 40 wt% of other salts,

and optionally minor ingredients to 100 wt%.

The other salts may include sodium sulphate which may be incorporated in the. first or second granular component, or in both, and/or may be postdosed.  In formulations in which the  amount of sodiums sulphate is not to exceeds a certain level, any sodium sulphate present is preferably incorporated in the second granular component.

The second granular component may contain optional minor ingredients suitable for incorporation into a spray-dried base powder.  These may, for example, be selected from fatty acid, fatty acid soap, fluorescers and antiredeposition agents.

- 15 -

Preparation of the second granular component

The second granular component may be prepared by traditional slurry making and spray-drying methods, well known to the skilled detergent powder formulator.

The detergent composition

As indicated above, the particulate laundry detergent composition which is a preferred embodiment of the invention contains both a zeolite MAP non-tower base powder (the first granular component) and a zeolite A spray-dried base powder (the second granular component), preferably in a ratio of at least 1:1 and more preferably in a ratio of from 1.5:1 to 5:1.

The detergent composition may suitably comprise:

(i) " from 30 to 60 wt%, preferably from 35  to 55 wt%, of the, first granular component,

(ii) from 10 to 40 wt%, preferably from 10 to 25. wt%, of: the second granular component,

(iii) optionally other admixed detergent ingredients to 100 wt%.

The "other admixed detergent ingredients may suitably be selected from surfactant granules, bleach ingredients, antifoams, fluorescers, antiredeposition agents, soil

- 16 -

release agents, dye transfer inhibiting agents, fabric conditioning agents, enzymes, perfumes, inorganic salts and combinations thereof.

The admixed detergent ingredients may include sodium percarbonate-.  Surprisingly; the storage"stability ofsodium percarbonate" does not appear to be compromised by the presence" of the zeolite A base powder. 

Detergent ingredients

As previously indicated, detergent compositions of the invention contain detergent-active compounds and detergency builders, and may optionally contain bleaching components and other active ingredients to enhance performance and

properties.

Detergent-active compounds (surfactants) may be chosen from soap and non-soap anionic, cationic, nonionic, amphoteric and zwitterionic detergent-active compounds, and mixtures" thereof  Many: suitable detergent-active compounds are availablei and are fdlly. described in ;the literature, for : example, in "Surface-Active Agents and Detergents", Volumes I and II, by Schwartz, Perry and Berch.  The preferred detergent-active compounds that can be used are soaps and synthetic non-soap anionic and nonionic compounds.  The total amount of surfactant present is suitably within the range of from 5 to 4 0 wt%.

- 17 -

Anionic surfactants are well-known to those skilled in the art.  Examples include alkylbenzene sulphonates, particularly linear alkylbenzene sulphonates having an alkyl chain length of C8-C15;  primary and secondary alkylsulphates, particularly C8-C15  primary alkyl sulphates; alkyl ether sulphates;; olefin  suiphonartes: alkyl xylene sulphonates;  dialkyl sulphosuccinates;  and fatty acid ester sulphonates.  Sodium salts are generally preferred.

Nonionic surfactants that may be used include the primary and secondary alcohol ethoxylates, especially the C8-C2o aliphatic alcohols ethoxylated with an average of from 1 to 20 moles of ethylene oxide per mole of alcohol, and more especially the Ci0-C15 primary and secondary aliphatic alcohols ethoxylated with an average of from 1 to 10 moles of ethylene oxide per mole of alcohol.  Non-ethoxylated nonionic surfactants include alkylpolyglycosides, glycerol monoethers, and polyhydroxyamides (glucamide).

Cationic surfactants, that, may be used include quaternary ammonium salts of the general formula R1R2R3 R4N+ X- wherein the R groups are long or short hydrocarbyl Chains, typically alkyl,; hydroxyalkyl Or ethoxylated alkyl groups, and X is a solubilising cation (for example, compounds in which R1 is a C8.C22 alkyl group, preferably a Ca-C10 or C12-C14 alkyl group, R2 is a methyl group, and R3 and R4, which may be the same or different, are methyl or hydroxyethyl groups); and cationic esters (for example, choline esters).

- 18 -

Detergent compositions suitable for use in most automatic fabric washing machines generally contain anionic non-soap surfactant, or nonionic surfactant, or combinations of the two in any ratio, optionally together with cationic, amphoteric or zwitterionic surfactants, optionally together with soap. 

The, detergent compositions of the invention also contain one 

or mare detergency builders.  The- fo total  amount of

detergency builder in the compositions will suitably range

from 5 to 80 wt%, preferably from 10 to 60 wt%.

The zeolite builders may suitably be present in a total amount of from 5 to 60 wt%, preferably from 10 to 50 wt%.  Amounts of from 10 to 45 wt% are especially suitable for particulate (machine) laundry detergent compositions.

The zeolites may be supplemented by other inorganic builders, for example, amorphous aluminosilicates, or layered silicates such as" SKS-6 ex Clarrant." Sodium carbonate, . already listed as a possible ingredient, may also, act in part as a builder-.  Phosphate builders ,. however, are preferably:absent: 

The zeolites may be supplemented by organic builders, for example, polycarboxylate polymers such as polyacrylates and acrylic/maleic copolymers;  monomeric polycarboxylates such as citrates, gluconates, oxydisuccinates, glycerol mono-, di- and trisuccinates, carboxymethyloxysuccinates, carboxymethyloxymalonates, dipicolinates,

- 19 -

hydroxyethyliminodiacetates, alkyl- and alkenylmalonates and succinates;  and sulphonated fatty acid salts.

These lists of builders are not intended to be exhaustive.

Especially preferred organic builders, are citrates suitably used in amounts of from 5 to 30 wt%, preferably from 10 to 25 wt%;  and acrylic polymers, more especially acrylic/maleic copolymers, suitably used, in amounts, .of. from 0.5 to 15 wt%, preferably from 1 to 10 wt%.  Builders, both inorganic and organic, are preferably present in alkali metal salt, especially sodium salt, form.

  Detergent compositions according to the invention may also

 suitably contain a bleach system.  Preferably this will

, include a peroxy bleach compound, for example, an inorganic

persalt or an organic peroxyacid, capable of yielding

hydrogen peroxide in aqueous solution.

Preferred inorganic, persorlts are sodium pexborarte.  monohydrate and tetrahydrate, and sodium percarbonate, the latter being especially preferred.  The sodium percarbonate may haver a protective coating against destabilisation by; moisture. The peroxy bleach compound is suitably present in an amount of from 5 to 35 wt%, preferably from 10 to 25 wt%.

The peroxy bleach compound may be used in conjunction with a bleach activator (bleach precursor) to improve bleaching action at low wash temperatures.  The bleach precursor is suitably present in an amount of from 1 to 8 wt%, preferably from 2 to 5 wt%.  Preferred bleach precursors are

- 20  -

peroxycarboxylic acid precursors, more especially peracetic acid precursors and peroxybenzoic acid precursors;  and peroxycarbonic acid precursors.  An especially preferred bleach precursor suitable for use in the present invention is N,N,N1,N1-tetracetyl ethylenediamine (TAED) .

A bleach" stabiliser (heavy metal sequestrant) may also be present. Suitable bleach stabilisers include ethylenediamine tetraacetate  (EDTA), diethylenetriamine, pentaacetate (DTPA), ethylenediamine disuccinate (EDDS), and the polyphosphonates such as the Dequests (Trade Mark), ethylenediamine tetramethylene phosphonate (EDTMP) and diethylenetriamine pentamethylene phosphate (DETPMP).

The compositions of the invention may contain alkali metal, preferably sodium, carbonate, in order to increase detergency and ease processing.  Sodium carbonate may suitably be present in amounts ranging from 1 to 60 wt%, preferably from 2 to 4 0 wt%.

As •previously indicated, sodium silicate may also be present.  The amount of sodium silicate may suitably range from.0.1 to 5 wt%.f Sodium silicate,  as previously indicated, is preferably introduced via the second granular component.

Powder flow may be improved by the incorporation of a small amount of a pgwder structurant.  Examples of powder structurants, some of which may play other roles in the formulation as previously indicated, include, for example, fatty acids (or fatty acid soaps), sugars, acrylate, or

- 21 -

acrylate/maleate polymers, sodium silicate, and dicarboxylic acids (for example, Sokalan (Trade Mark) DCS ex BASF).  One preferred powder structurant is fatty acid soap, suitably present in an amount of from 1 to 5 wt%.

Other materials that may be present in detergent compositions of the invention include antiredeposition agents such as cellulosic polymers;  soil release agents; anti-dye-transfer agents;  fluoxescexs; inorganic, salts such as sodium sulphate;  enzymes (proteases, lipases, amylases, cellulases);  dyes;  coloured speckles;  perfumes; and fabric conditioning compounds.  This list is not intended to be exhaustive.

- 22 -

EXAMPLES

The invention is further illustrated by the following non-limiting Examples, in which parts and percentages are by weight unless otherwise stated.

Measurement of dynamic flow rate (DFR)

The apparatus used consists of a cylindrical glass tube having an internal diameter of 35 mm and a length of 600 mm. The tube is securely clamped in a position such that its longitudinal axis is vertical.  Its lower end is terminated by means of a smooth cone of polyvinyl chloride having an  internal angle of 15° and a lower outlet orifice of diameter 22.5 mm.  A first beam sensor is positioned 150 mm above the outlet, and a second beam sensor is positioned 250 mm above the first sensor.

To  determiner the  dynamic flow rate  of a powder sample, , the outlet orifice is temporarily closed, for example, by covering with, a piece of card, and powder is poured through a funnel into the top of  the cylinder until the  powder level is about 10 cm higher than the upper sensor; a spacer between the funnel and the tube ensures that filling is uniform.  The outlet is then opened and the time t (seconds) taken for the powder level to fall from the upper sensor to the lower sensor is measured electronically.  The measurement is normally repeated two or three times and an average value taken.  If V is the volume (ml) of the tube

- 23 -

between the upper and lower sensors, the dynamic flow rate DFR  (ml/s)  is given by the  following equation:

DFR  =  V  ml/s t

The averaging and calculation are carried out electronically and a-direct read-out of the DPR value obtained.

! Measurement of dispenser residues

For the purposes of the present invention, dispensing into an automatic washing machine is assessed by means of a  standard procedure using a test rig based on the main wash  compartment of the dispenser drawer of the Philips (Trade  Mark) AWB 126/7 washing machine.  This drawer design provides an especially stringent test of dispensing characteristics especially when used under conditions of low temperature,  low  water pressure  and low  rate  of water-flaw;.

The drawer is of generally cuboidal shape and consists of a main, compartment , plus  a small front compartment  and. a. separate compartment for fabric conditioner which play no part in the test.  In the test, a 100 g dose of powder is placed in a heap at the front end of the main compartment of the drawer, and subjected to a controlled water fill of 5 litres at 10°c.and an inlet pressure of 50 kPa, flowing in over a period of 1 minute.  The water enters through 2 mm diameter holes in a plate above the drawer: some water enters the front compartment and therefore does not reach

- 24 -

the powder.  Powder and water in principle leave the drawer at the rear end which is open.

After 1 minute the flow of water is ceased, and the powder remaining is then collected and dried at 90°C  to constant weight.  The dry weight of  powder recovered from the dispenser drawer, in grams, represents the weight- percentage of powder not dispensed into the. machine (the residue) Every result is the average of two duplicate  measurements.

Abbreviations

The following abbreviations are used for ingredients used in the Examples:

LAS	Linear alkylbenzene sulphonate

Nonionic 7E0  C12-15 alcohol ethoxylated with an average

of 7 moles, of, ethylene oxide per. mole.

Ca EDTMP	Calcium salt of ethylenediamine

tetramethylene phosphonate

TAED

Tetraacetyl ethylenediamine

- 25 -

EXAMPLE 1:  BASE POWDERS

Three base powders were prepared as follows:

Non-tower base powder Bl was prepared as follows:

(ii)  transferring the material from the Recycler to a Lodige Ploughshare (KM 300) moderate-speed mixer;

(iii)  transferring the material from the Ploughshare to a Vometec (Trade mark) fluid bed operating as a gas fluidisation granulator, adding further "liquid binder" and agglomerating,  and:

(iv)  finally, drying./cooling the product in the fluid bed.

The conditions in steps, (i) to (iii) were as follows:

(i)  Lodige Recycler (CB 3 0)

Residence time :	about 15 seconds

Shaft rotation speed :	1000 rpm

Tip speed :■	15.7 m/s

Froude  number  •	168

- 25 -

(ii) Lodige Ploughshare	(KM 3 00)

Residence time :	about 3 minutes

Shaft rotation speed :	100 rpm

Choppers :	Switched off

Tip speed :	2.62 m/s

Froude  number  :	2.8  

Liquid binder :	None added

(iii) Eliuid bed  thatch  Vomotec/ apparatus, hatch aize 10, kg);. Superficial air velocity  1.0 m/s Fluidisation gas temperature: 750C Atomisation gas temperature : Hot Atomisation air pressure :  3.5 bar Height of nozzle

(above distributor plate):  47 cm Rate of spray-on of binder:  800 g/rnin

The "liquid binder" used in steps (i) and (iii) was a structured blend comprising the anionic surfactant, nonionic surfactant and soap components of the base powder.  The-blend was prepared by. mixing 38.44 parts by weight of LAS acid precursor and 5.2 0 parts by weight fatty acid in the presence of 41.60 parts by weight of ethoxylated nonionic surfactant in a blend-loop and neutralising with 14.75 parts of a sodium hydroxide solution.  The blend temperature in the loop was controlled by a, heat-exchanger.  The neutralising agent was a sodium hydroxide solution.

_ on

The resulting blend had the following composition:

Na-LAS	39.9

Nonionic surfactant	(7EO)	41.6

Soap	5.6

Water	12".9 ■

Non,-tower base  powder B2 of higher, bulk density thart Bl  was prepared by non-tower granulation as described, for example, in EP 340 013A, EP 367 339A, Ep  390 251A and EP 420 317A (Unilever):  solid and liquid ingredients were granulated continuously in a high-speed mixer (Lodige CB30 Recycler) .

Spray-dried base powder S1 was prepared by a conventional slurry-making and spray-drying process.

The formulations and powder properties of the base powders Were as shown in the table below

-  28  -

B2	B1	S1

LAS (as acid)	11.70	11.84	

LAS			12.18

Nonionic 7EO	14.50	12.81	3.52

Soap/fatty acid	1.90	1.73	4.00

Zeolite A (100%)			32.00

 Zeolite MAP  (100%)	3S-50	36.10  .	■

Acrylic/maleic copolymer.			6.00

Sodium citrate 2aq	3.00	3.33	4.00

Sodium silicate (100%)			1.20

Sodium carbonate light	24.50	24.96	

Sodium carboxymethyl cellulose (68.5%)	0.90	0.81	0.80

Sodium sulphate			25.20

Moisture and salts	7.00	8.42	11.10

Total	100.00	100.00	100.00

Bulk density  (g/1)	735-755	600-650	310-395

DFR (ml/s)	ca.-130 .	 Ca 125	60—90.

Average, particle size.	ca 625	55.0-650	345 -460

Fines (
Oversize (>1.4 mm)	,1.1-3.8	
Dispensing at 10°C	0-2	0	0

- 29 -

EXAMPLES 2 AND 3 :  PARTICULATE DETERGENT COMPOSITIONS

Fully formulated detergent compositions were prepared by mixing a non-tower base powder Bl or B2 with the spray-dried base powder S1, and postdosing further ingredients.

Formulations and powder properties are shown below.  

Table 1:  outline formulations

Example 2	Example 3

Base powder B2	39	

Base powder Bl		45

Base powder S1	22	16

Postdosed ingredients	39	39

-  30  -

Table  2:  full  formulations

Example 2	Example 3

LAS (as acid)	4.56	1.95

LAS	2.68	5.33

"Nonianic- 7EO 	  6.43	6V33

Soap/fatty acid	1.62	1.42

 Zeolite  A  (100%)	7.04	5.12

Zeolie MAP--(100%)	  14.24	  16.25

Acrylic/maleic copolymer	1.32	0.96

Sodium citrate 2aq	2.05	2.14

Sodium silicate (100%)	0.26	0.19

Sodium carbonate light	9.56	11.23

Sodium carboxymethylcellulose (68.5%)	0.53	0.49

Sodium sulphate	5.54	4.03

Moisture and salts	5.17	5.57

Subtotal for base powders	61.00	61.00

Sodium percarbonate	10.50	10.50

 TAED , (83%)  	1-30 	1. 3.0

 Silicone antifoam granule	1.15	1.15

Fluorescer adjunct (15%)	.. 0.80	0.80

Ca EDTMP (34%)	0.60	0.60

Sodium carbonate (dense)	11.00	11".36

Sodium bicarbonate	7.98	7.65

Carbonate/silicate granules	4.50	4.50

Protease (Savinase 12.0 TXT)	0.18	0.18

Acrylic/maleic copolymer (gran)	0.68	0.65

Perfume	0.31	0.31

Total	100.00	100.00

We claim:

1.	A particulate zero-phosphate laundry detergent composition containing zeolite, which has a bulk density within the range of from 600 to 900 g/1, preferably from 600 to 800 g/1, more preferably from 650 to 750 g/,4haracterized in that it contains at least two different granular components containing organic surfactant and zeolite builder, wherein a first granulate component contains zeolite MAP and a second granular component contains zeolite A, wherein the zeolite MAP and zeolite A are present in a weight ratio of at least 1:1.

2.	A detergent composition as claimed in claim 1, which comprises

(i) a first granular component containing organic surfactant and zeolite MAP which is non-spray-dried and has a bulk density of from 550 to 950 g/1, preferably from 600 to 800 g/1,

(ii) a second granular component containing organic surfactant and zeolite A which is spray-dried and has a bulk density of less than 500 g/1, preferably from 200 to 450 g/1, more preferably from 275 to 425 g/1.

3.	A detergent composition as claimed in claim 1 or claim 2, wherein the first and second granular components are present in a weight ratio of at least 1:1, preferably within the range of from 1.5:1 to 5:1.

4.	A detergent composition as claimed in any one of claims lto 3, wherein the first granular component comprises:

from 10 to 30 wt % of organic surfactant,

from 20 to 50 wt % of zeolite MAP,

32

from 0 to 10 wt % of layered sodium silicate,

from 10 to 45 wt % of sodium carbonate plus optional sodium sulphate,

and optionally minor ingredients to 100 wt %, all percentages being based on the first granular component.

5.	A detergent composition as claimed in claim 4, wherein the first granular

component comprises:

from 10 to 25 wt % of anionic sulphonate or sulphate surfactant,

from 5 to 20 wt % of ethoxylated nonionic surfactant,

from 30 to 45 wt % of zeolite MAP,

from 0 to 10 wt % of layered sodium silicate,

from 15 to 30 wt % of sodium carbonate plus optional sodium sulphate,

and optionally minor ingredients to 100 wt %.

6.	A detergent composition as claimed in claim 4or claim 5, wherein the first granular component contains minor ingredients selected from fatty acid, fatty acid soap, polycarboxylate polymer, sodium citrate, fluorescers and antiredeposition agents.

7.	A detergent composition as claimed in any one of claims 1 to 6, wherein the second granular component comprises:

33

from 10 to 30 wt % of organic surfactant,

from 20 to 50 wt % of zeolite A,

from 10 to 45 wt % of other salts,

and optionally minor ingredients to 100 wt %, all percentages being based on the second granular component.

8.  A detergent composition as claimed in claim 7, wherein the second granular component comprises:

from 10 to 25 wt % of anionic sulphonate or sulphate surfactant,

from 1 to 10 wt % of ethoxylated nonionic surfactant,

from 25 to 45 wt % of zeolite A,

from 1 to 10 wt % of sodium citrate,

from 0 to 10 wt % of acrylic or acrylic/maleic polymer,

from 0.5 to 10 wt % of sodium silicate,

from 15 to 40 wt % of other salts,

and optionally minor ingredients to 100 wt %.

34	

Documents:

				in-pct-2001-01548-mum-abstract-(20-9-2004).doc

				in-pct-2001-01548-mum-abstract-(20-9-2004).pdf

				in-pct-2001-01548-mum-cancelled page-(7-12-2001).pdf

				in-pct-2001-01548-mum-claims-(granted)-(20-9-2004).doc

				in-pct-2001-01548-mum-claims-(granted)-(20-9-2004).pdf

				in-pct-2001-01548-mum-correspondence-(16-12-2002).pdf

				in-pct-2001-01548-mum-correspondence-ipo-(12-10-2006).pdf

				in-pct-2001-01548-mum-form 19-(23-6-2003).pdf

				in-pct-2001-01548-mum-form 1a-(7-12-2001).pdf

				in-pct-2001-01548-mum-form 2-(granted)-(20-9-2004).doc

				in-pct-2001-01548-mum-form 2-(granted)-(20-9-2004).pdf

				in-pct-2001-01548-mum-form 3-(7-12-2001).pdf

				in-pct-2001-01548-mum-form 5-(7-12-2001).pdf

				in-pct-2001-01548-mum-form pct-ipea-409-(7-12-2001).pdf

				in-pct-2001-01548-mum-form pct-isa-210-(7-12-2001).pdf

				in-pct-2001-01548-mum-petition under rule 137-(20-9-2004).pdf

				in-pct-2001-01548-mum-power of attorney-(7-12-2001).pdf

« Previous Patent

Next Patent »

Patent Number	211641	

Indian Patent Application Number	IN/PCT/2001/01548/MUM	

PG Journal Number	04/2008	

Publication Date	25-Jan-2008	

Grant Date	05-Nov-2007	

Date of Filing	07-Dec-2001	

Name of Patentee	HINDUSTAN LEVER LIMITED	

Applicant Address	HINDUSTAN LEVER HOUSE, 165/166, BACKBAY RECLAMATION, MUMBAI - 400 020,	

Inventors:

#	Inventor's Name	Inventor's Address	

1	BERTHOD DANIEL MARIE	LEVER FABERGE ZONE INDUSTRIELLE, ZI LE MEUX. P.O. BOX 139, 60881 LE MEUX CEDEX,FRANCE	

2	JOYEUX CHRISTOPHE MICHEL BRUNO	UNILEVER PHILIPPINES INC., 1351 UNITED NATIONS AVENUE MANILA, O O BOX 7101 ADC, NAIA PASAY CITY, METRO-MANILA,	

3	LANGEVELD JOHANNES HENDERIKUS	UNILEVER R&D VLAARDINGEN OLIVIER VAN NOORTLAAN 120, 3133 AT VLAARDINGEN,	

PCT International Classification Number	C11D 3/12 ; C11D 17/06	

PCT International Application Number	PCT/GB00/02056	

PCT International Filing date	2000-05-26	

PCT Conventions:

#	PCT Application Number	Date of Convention	Priority Country	

1	9913547.7	1999-06-10	U.K.	

© All Indian Patents, 2013-2021.

  Patent data available in the public domain from Indian Patents Office, Department of Industrial Policy and Promotions, Ministry of Commerce and Industry, Government of India.
