Repository: anandvc/allindianpatents

File: patents/211648-heat-treating-a-molecular-sieve-and-catalyst.html (part 1 of 2)
Indian Patents. 211648:HEAT TREATING A MOLECULAR SIEVE AND CATALYST

Indian Patents

Recently Granted Patents

  Recently Published Patents

Title of Invention	HEAT TREATING A MOLECULAR SIEVE AND CATALYST

Abstract	Disclosed is a method of heat treating a molecular sieve. The method comprises providing a template-containing molecular sieve, heating the molecular sieve under conditions effective to remove a portion of the template from the molecular sieve, and cooling the heated molecular sieve to leave an amount of template effective to cover catalytic sites within the molecular sieve. A catalyst composition is also provided which comprises a molecular sieve having a microporous structure and a binder, wherein between 10 and 90 vol% of the microporous structure is occupied by a material, the material comprising a template or a carbonaceous residue of a template, and the catalyst composition exhibits a Davison Index of not greater than 30.	

Full Text	FORM 2

THE PATENTS ACT 1970

[39 OF 1970]

COMPLETE SPECIFICATION

[See Section lO and  RULE 13]

"HEAT TREATING A MOLECULAR SIEVE AND CATALYST"

EXXON  CHEMICAL PATENTS,  INC,  of 5200  Bayway  Drive,  Baytown, Texas 77520, United States of America,

The following specification particularly describes the nature of the invention and the manner in which it is to be performed:-

1

GRANTED

This invention relates to a method for the preparation of molecular sieve with improved moisture resistance. It also relates to processes for making these molecular sieves and to catalysts containing these molecular sieves. It further relates to the use of these molecular sieves to make olefin products from oxygenate feedstocks and to polyolefins obtained from said olefin products.

A molecular sieve is generally a microporous structure composed of either crystalline aluminosilicate, chemically similar to clays and feldspars and belonging to a class of materials known as zeolites, or crystalline aluminophosphates derived from mixtures containing an organic amine or quaternary ammonium salt, or crystalline silicoaluminophosphates which are made by hydrothermal crystallization from a reaction mixture comprising reactive sources of silica, alumina and phosphate. Molecular sieves have a variety of uses. They can be used to dry gases and liquids; for selective molecular separation based on size and polar properties; as ion-exchangers; as catalysts in cracking, hydrocracking, disproportionation, alkylation, isomerization, oxidation, and conversion of oxygenates to hydrocarbons; as chemical carriers; in gas chromatography; and in the petroleum industry to remove normal paraffins from distillates.

Molecular sieves are manufactured by reacting a mixture of several chemical components. One of the components used in the reaction process is a template, although more than one template can be used. The templates are used to form channels or tunnel like structures (also called a microporous structure) within the composition. When the template is removed, an open microporous structure is left behind in which chemical compositions can enter, as long as the chemical compositions are small enough to be able to fit inside the tunnels. Thus a molecular sieve acts to sieve or screen out large molecules from entering a molecular pore structure.

Molecular sieves are particularly desirable for use as catalytic agents. The molecular sieves that act as catalysts have catalytic sites within their microporous structures. Once the template is removed, a chemical feedstock that is small

2

enough to enter into the tunnels can come into contact with a catalytic site, react to form a product, and the product can leave the molecular sieve through any number of the tunnels or pores as long as the product has not become too large to pass through the structure. The pore sizes typically range from around 2 to 10 angstroms in many catalytic molecular sieves.

Template material can be removed from the framework of a molecular sieve by a variety of methods. A preferred method, however, is by calcining or heat treating in an oxygen environment, since calcining under appropriate conditions brings the additional advantage of hardening the molecular sieve. Once the molecular sieve is hardened, it can be more readily transported or more effectively blended with other materials.

U.S. Patent No. 5,174,976 discloses one method of calcining a molecular sieve material in order to remove the template material. The method includes the steps of heating a crystalline [metallo]aluminophosphate composition to a calcination temperature at a rate no greater than 10°C per minute with a high flow rate of a non-oxidizing gas, e.g., nitrogen, and thereafter with an oxygen-containing gas, e.g. air, at high gas flow rates, e.g., 100 to 400 cc/minute/gram. Calcination temperature is described as ranging from 100-600°C.

In U.S. Patent No. 4,681,864, it is disclosed, however, that calcination of SAPO-37 molecular sieve compositions to remove the template material leaves a structure which is sensitive to contact with moisture. A method of removing template in order to avoid the moisture problem is suggested. Specifically, the method involves preparing a SAPO-37 molecular sieve with a template, and leaving the entire template in place for storage purposes. The molecular sieve is stated to contain an organic template in its pore structure in amounts ranging from 1 to 50% by weight of the molecular sieve, with an inorganic oxide matrix component such as silica, alumina, silica-alumina gels and sols, clay, and mixtures thereof. The entire template is removed by placing the molecular sieve in a catalytic cracking unit at 400-600°C.

Methods which are conventionally used to remove template material either fail to provide adequate protection against contact with moisture or fail to sufficiently harden the catalyst material so that it can be transported from one

3

location to another with little physical damage. In general, it even appears that moisture damage is not a generally recognized problem. This is suggested, for example, by Hawley "s Condensed Chemical Dictionary, Thirteenth Edition, Von Nostrand Reinhold, 1997, where it is stated that one characteristic of the molecular sieve materials is their ability to undergo dehydration with little or no change in crystalline structure. Nevertheless, even the few methods that have been suggested for providing protection of specific molecular sieve compositions do not provide a product that would be hard enough to withstand many of the physical tortures encountered during transportation, much less the physical tortures that would be encountered during actual use. Therefore, there is a need to provide molecular sieves that are effectively protected from damage due to contact with moisture and from damage due to physical contact.

In order to overcome problems related to protecting molecular sieves from damage due to contact with moisture and damage due to physical contact, this invention provides a method of heat treating a molecular sieve comprising providing a molecular sieve containing a template within a microporous structure, heating the molecular sieve under conditions effective to remove a portion of the template from the microporous structure, and cooling the heated molecular sieve to leave an amount of template or degradation product thereof effective to cover catalytic sites within the microporous structure. In another embodiment there is provided a method of making an olefin product from an oxygenate feedstock comprising, heating a molecular sieve containing a template within a microporous structure under conditions effective to remove a portion of the template from the microporous structure, cooling the heated molecular sieve to leave an amount of the template or degradation product thereof (i.e., a carbonaceous residue of a template) effective to cover catalytic sites within the molecular sieve, calcining the cooled molecular sieve, and contacting the calcined molecular sieve with the oxygenate feedstock under conditions effective to convert the oxygenate feedstock to an olefin product. Preferably, the heated molecular sieve is cooled to below 100°C, preferably, below 80°C, preferably to ambient. The molecular sieve or a catalyst containing the molecular sieve can be stored or transported at the cooled conditions with relative ease. Under the cooled conditions storage or maintenance

4

can be acceptably tolerated for at least 12 hours, preferably at least 2 weeks and most preferably at least 2 months. After storing or transporting, the molecular sieve or catalyst can be calcined to activate the catalytic sites prior to contact with the oxygenate feedstock.

In a preferred embodiment, the crystalline molecular sieve is selected from the group consisting of zeolites, tectosilicates, tetrahedral aluminophosphates and tetrahedral silicoaluminophosphates. Preferably, the crystalline molecular sieve is a crystalline silicoaluminophosphate molecular sieve, and the silicoaluminophosphate molecular sieve is preferably selected from the group consisting of SAPO-5, SAPO-8, SAPO-11, SAPO-16, SAPO-17, SAPO-18, SAPO-20, SAPO-31, SAPO-34, SAPO-35, SAPO-36, SAPO-37, SAPO-40, SAPO-41, SAPO-42, SAPO-44, SAPO-47, SAPO-56, metal containing forms thereof, and mixtures thereof.

Preferably, the molecular sieve is mixed within a catalyst composition comprising a binder. It is also preferred that heating is effective to provide a catalyst composition having a Davison Index of not greater than 30, more preferably not greater than 20, most preferably not greater than 10.

In yet another preferred embodiment, the template is selected from the group consisting of tetraethyl ammonium salt, cyclopentylamine, aminomethyl cyclohexane, piperidine, triethylamine, cyclohexylamine, tri-ethyl hydroxyethylamine, mofpholine, dipropylamine, pyridine, isopropylamine and mixtures thereof.

A catalyst composition is also provided which comprises a molecular sieve having a microporous structure and a binder, wherein between 10 and 90 vol%, preferably between 20 and 80 vol%, more preferably between 30 and 70 vol%, of the microporous structure is occupied by a material, the material comprising a template or a or a heat degraded product thereof. Preferably, the catalyst composition exhibits a Davison Index of not greater than 30.

The present invention will be better understood by reference to the Detailed Description of the Invention when taken together with the attached drawings, wherein:

5

FIG. 1 shows the temperature-programmed-oxidation (TPO—1% O2 in helium) spectra of TEAOH, DP A, mixed TEAOH/DPA, and morpholine deposited on high surface area silica;

FIG. 2 shows the TPO spectra of a SAPO-34 molecular sieve having a mixed TEAOH/DPA template and a SAPO-34 molecular sieve having a morpholine template;

FIG. 3 shows a comparison of the TPO (oxygen in helium) and the TPO (no oxygen in helium) spectra of a SAPO-34 molecular sieve having a mixed TEAOH/DPA template;

FIG. 4 shows a comparison of the TPO (oxygen in helium) and the TPO (no oxygen in helium) spectra of SAPO-34 molecular sieves having morpholine templates; and

FIG. 5 shows the TPO spectra of SAPO-34 molecular sieves having a morpholine template in SAPO-34, one sample having been heat pretreated at 450°C in helium for 1 hour, one sample having been heat pretreated at 625°C in helium for 1 hour, and another sample having no heat pretreatment.

The molecular sieve of this invention is protected against possible damage due to contact by moisture. In addition, the molecular sieve is in a hardened form such that there is provided effective protection against physical damage during transportation, shipping, storing or subsequent use in an operating system.

In a preferred embodiment the molecular sieve is capable of functioning as a catalyst. Preferably, the molecular sieve is selected from the group consisting of zeolites, tectosilicates, tetrahedral aluminophosphates (ALPOs) and tetrahedral silicoaluminophosphates (SAPOs). In a more preferred embodiment, the molecular sieve is a silicoaluminophosphate.

Silicoaluminophosphate molecular sieves generally comprise a three-dimensional microporous crystal framework structure of [SiOj], [AIO2] and [PO2] tetrahedral units. The way Si is incorporated into the structure can be determined by 29Si MAS NMR. See Blackwell and Patton, J. Phys. Chem.y 92,3965 (1988). The desired S APO molecular sieves will exhibit one or more peaks in the 29Si MAS NMR, with a chemical shift [(Si) in the range of-88 to -96 ppm and with a combined peak area in that range of at least 20% of the total peak area of all peaks

6

with a chemical shift [(Si) in the range of-88 ppm to -115 ppm, where the [(Si) chemical shifts refer to external tetramethylsilane (TMS).

Silicoaluminophosphate molecular sieves are generally classified as being microporous materials having 8, 10, or 12 membered ring structures. These ring structures can have an average pore size ranging from about 3.5-15 angstroms. Preferred are the small pore SAPO molecular sieves having an average pore size ranging from about 3.5 to 5 angstroms, more preferably from 4.0 to 5.0 angstroms. These pore sizes are typical of molecular sieves having 8 membered rings.

In general, silicoaluminophosphate molecular sieves comprise a molecular framework of corner-sharing [SiO2], [AIO2], and [PO2] tetrahedral units. This type of framework is effective in converting various oxygenates into olefin products.

The [PO2] tetrahedral units within the framework structure of the molecular sieve of this invention can be provided by a variety of compositions. Examples of these phosphorusl Containing compositions include phosphoric acid, organic phosphates such astriethyl phosphate, and aluminophosphates. The phosphorous-containing compositions are mixed with reactive silicon and aluminum-containing compositions under the appropriate conditions to form the molecular sieve.

The [A1O2] tetrahedral units within the framework structure can be provided by a variety of compositions. Examples of these aluminum-containing compositions include aluminum alkoxides such as aluminum isopropoxide, aluminum phosphates, aluminum hydroxide, sodium aluminate, and pseudoboehmite. The aluminum-containing compositions are mixed with reactive silicon and phosphorus-containing compositions under the appropriate conditions to form the molecular sieve.

The [Si02] tetrahedral units within the framework structure can be provided by a variety of compositions. Examples of these silicon-containing compositions include silica sols and silicium alkoxides such as tetra ethyl orthosilicate.. The silicon-containing compositions are mixed with reactive aluminum and phosphorus-containing compositions under the appropriate conditions to form the molecular sieve.

7

Substituted SAPOs can also be used in this invention. These compounds are generally known as MeAPSOs or metal-containing silicoaluminophosphates. The metal can be alkali metal ions (Group LA), alkaline earth metal ions (Group HA), rare earth ions (Group IIIB, including the lanthanoid elements: lanthanum, cerium, praseodymium, neodymium, samarium, europium, gadolinium, terbium, dysprosium, holmium, erbium, thulium, ytterbium and lutetium; and scandium or yttrium) and the additional transition cations of Groups IVB, VB, VIB, VHB, WTO, andTB.

Preferably, the Me represents atoms such as Zn, Mg, Mn, Co, Ni, Ga, Fe, Ti, Zr, Ge, Sn, and Cr. These atoms can be inserted into the tetrahedral framework through a [MeOj] tetrahedral unit. The [MeOj] tetrahedral unit carries a net electric charge depending on the valence state of the metal substituent. When the metal component has a valence state of+2, +3, +4, +5, or +6, the net electric charge is between -2 and +3. Incorporation of the metal component is typically accomplished adding the metal component during synthesis of the molecular sieve. However, post-synthesis ion exchange can also be used.

Suitable silicoaluminophosphate molecular sieves include SAPO-5, SAPO-8, SAPO-11, SAPO-16, SAPO-17, SAPO-18, SAPO-20, SAPO-31, SAPO-34, SAPO-35, SAPO-36, SAPO-37, SAPO-40, SAPO-41, SAPO-42, SAPO-44, SAPO-47, SAPO-56, the metal containing forms thereof, and mixtures thereof. Preferred are SAPO-18, SAPO-34, SAPO-35, SAPO-44, and SAPO-47, particularly SAPO-18 and SAPO-34, including the metal containing forms thereof, and mixtures thereof. As used herein, the term mixture is synonymous with combination and is considered a composition of matter having two or more components in varying proportions, regardless of their physical state.

An aluminophosphate (ALPO) molecular sieve structure can also be interspersed with the SAPO molecular sieves. Aluminophosphate molecular sieves are crystalline microporous oxides which can have an AIPO4 framework. They can have additional elemens within the framework, typically have uniform pore dimensions ranging from about 3 angstroms to about 10 angstroms, and are capable of making size selective separations of molecular species. More than two dozen structure types have been reported, including zeolite topological analogues.

8

A more detailed description of the background and synthesis of aluminophosphates is found in U.S. Pat. No. 4,310,440, which is incorporated herein by reference in its entirety. Preferred ALPO structures are ALPO-5, ALPO-11, ALPO-31, ALPO-34, ALPO-36, ALPO-37, and ALPO-46.

The ALPOs can also include a metal subtituent in its framework. Preferably, the metal is selected from the group consisting of magnesium, manganese, zinc, cobalt, and mixtures thereof. These materials preferably exhibit adsorption, ion-exchange and/or catalytic properties similar to aluminosilicate, aluminophosphate and silica aluminophospate molecular sieve compositions. Members of this class and their preparation are described in IIS. Pat. No. 4,567,029, incorporated herein by reference in its entirety.

The metal containing ALPOs have a three-dimensional microporous crystal framework structure of MO2, AIO2 and PQ2 tetrahedral units. These as manufactured structures (which contain template prior to calcination) can be represented by empirical chemical composition, on an anhydrous basis, as:

mR: (MxAlyPz)02

wherein "R" represents at least one organic templating agent present in the intracrystalline pore system; "m" represents the moles of "R" present per mole of (MxAlyPz)02 and has a value of from zero to 0.3, the maximum value in each case depending upon the molecular dimensions of the templating agent and the available void volume of the pore system of the particular metal aluminophosphate involved, "x", "y", and "z" represent the mole fractions of the metal "M", (i.e. magnesium, manganese, zinc and cobalt), aluminum and phosphorus, respectively, present as tetrahedral oxides.

The metal containing ALPOs are sometimes referred to by the acronym as MeAPO. Also in those cases where the metal "Me" in the composition is magnesium, the acronym MAPO is applied to the composition. Similarly ZAPO, MnAPO and CoAPO are applied to the compositions which contain zinc, manganese and cobalt respectively. To identify the various structural species which make up each of the subgeneric classes MAPO, ZAPO, CoAPO and MnAPO, each species is assigned a number and is identified, for example, as ZAPO-5, MAPO-11, CoAPO-34 and so forth.

9

The silicoaluminophosphate molecular sieves are synthesized by hydrothermal crystallization methods generally known in the art. See, for example, U.S. Pat. Nos. 4,440,871; 4,861,743; 5,096,684; and 5,126,308, the methods of making of which are fully incorporated herein by reference. A reaction mixture is formed by mixing together reactive silicon, aluminum and phosphorus components, along with at least one template. Generally the mixture is sealed and heated, preferably under autogenous pressure, to a temperature of at least 100°C, preferably from 100-250°C, until a crystalline product is formed. Formation of the crystalline product can take anywhere from around 2 hours to as much as 2 weeks. In some cases, stirring or seeding with crystalline material will facilitate the formation of the product.

Typically, the molecular sieve product will be formed in solution. It can be recovered by standard means, such as by centrifugation or filtration. The product can also be washed, recovered by the same means and dried.

As a result of the crystallization process, the recovered sieve contains within its pores at least a portion of the template used in making the initial reaction mixture. The crystalline structure essentially wraps around the template, and the template must be removed so that the molecular sieve can exhibit catalytic activity. Once the template is removed, the crystalline structure that remains has what is typically called an intracrystalline pore system.

The reaction mixture can contain one or more templates. Templates are structure directing agents, and typically contain nitrogen, phosphorus, oxygen, carbon, hydrogen or a combination thereof, and can also contain at least one alkyl or aryl group, with 1 to 8 carbons being present in the alkyl or aryl group. Mixtures of two or more templates can produce mixtures of different sieves or predominantly one sieve where one template is more strongly directing than another.

Representative templates include tetraethyl ammonium salts, cyclopentylamine, aminomethyl cyclohexane, piperidine, triethylamine, cyclohexylamine, tri-ethyl hydroxyethylamine, morpholine, dipropylamine (DPA), pyridine, isopropylamine and combinations thereof. Preferred templates are triethylamine, cyclohexylamine, piperidine, pyridine, isopropylamine,

10

tetraethyl ammonium salts, and mixtures thereof. The tetraethylarnmonium salts

include tetraethyl ammonium hydroxide (TEAOH), tetraethyl ammonium

phosphate, tetraethyl ammonium fluoride, tetraethyl ammonium bromide,

tetraethyl ammonium chloride, tetraethyl ammonium acetate. Preferred tetraethyl

ammonium salts are tetraethyl ammonium hydroxide and tetraethyl ammonium

phosphate.	

Although not necessary, it is preferable that the templates of this invention have a multimodal decomposition profile, meaning that the decomposition of the template does not exhibit a single, sharp peak as monitored by a flame ionization detector (FID). Examples include templates which have more than one peak as monitored by FID, as well as templates which have a more or less flat curve (i.e., not a single, sharp peak) as monitored by FID. The advantage of a template having this type of decomposition profile is that the "as manufactured" molecular sieve can be heated to harden the material, yet heating can be safely stopped such that a portion of the template, or at least the template"s heat decomposed product, can be left within the molecular sieve to protect the framework from structural damage by moisture. The existence of a multimodal decomposition profile can be determined by using a temperature-programmed-oxidation (TPO) technique. The advantage of using a template or template mixture having a multimodal decomposition profile is that heat treatment can be controlled over a wider range of temperatures compared to a template with a sharp decomposition profile. Nevertheless, a template having a sharp decomposition profile can exhibit a flatter decomposition profile when heat treated under appropriate conditions, preferably under and oxygen depleted environment.

In the TPO technique, template-containing sieve or catalyst is loaded into a quartz reactor, gas is injected into the reactor (preferably 1% O2 in helium or helium with essentially no O2), and the reactor is heated at a constant rate of increase. The gas exiting the quartz reactor is directed to a methanator, which contains a ruthenium catalyst, and converts products, including CO and CO2, produced during template decomposition to CH4. The CH4 production rate is continuously monitored with a flame ionization detector (FTD). Details of this technique have been reported in S.C. Fung an C. A. Querini, J. Cat., 138,240

11

(1992), and CA. Querini and S.C. Fung, J. Cat, 141,389 (1993), the descriptions of each being fully incorporated herein by reference.

The multimodal decomposition profile can be essentially flat at its maximum value or it can have two or more distinct peaks. A decomposition profile having at least two distinct peaks is particularly preferred. Preferably the profile at the approximate maximum value will extend over at least about 200°C before the template is completely removed, more preferably at least 250°C. In other words, the profile preferably will have a first peak followed by at least one peak, and at least two of the peaks will occur over a range of at least 200°C, more preferably at least 250°C.

In this invention, it is important to heat the molecular sieve or catalyst composition to sufficiently harden the material, yet leave enough of the template or its residue within the framework of the molecular sieve to cover internal catalytic sites. That is, it is important to harden the molecular sieve or catalyst composition and protect catalytic sites within the molecular sieve by leaving sufficient template or carbonaceous material derived from the template to block contact of the sites with water molecules. Preferably, after heating the as manufactured molecular sieve, no more than 70 wt% of the template will be removed, preferably no more than 50 wt% will be removed, more preferably no more than 35 wt% of the carbonaceous material of the template will be removed, and most preferably nor more than 20 wt% of the carbonaceous material will be removed.

Techniques for measuring the weight percent of template or a carbonaceous heat degradation product of a template within the microporous structure of a molecular sieve are known to those of ordinary skill in the art. A preferred technique is temperature-programmed-oxidation (TPO). In the preferred TPO technique, each material is evaluated by loading 0.005 gram of the template-containing silica material into a quartz reactor. Helium containing 1% O2 (partial pressure of 1 kPa) is injected into a quartz reactor at a rate of 63 cc/min. Gas exiting the quartz reactor is preferably directed to a methanator, containing a ruthenium catalyst, to convert compositions produced during template decomposition to CH4. The CH4 production rate can be continuously monitored

12

with a flame ionization detector (FID). To determine weight percent carbon from the TPO spectra, a calibration should be carried out. This is done by sending a known amount of CQ2 gas as a pulse to the methanator using the same carrier gas and carrier gas flow rate as in the TPO experiment. This provides a peak in the FID signal from which a calibration factor is determined, i.e., the amount of carbon per unit area. The weight percent of carbon, i.e., the amount of template in the microporous structure, is calculated by multiplying the spectral area from the helium step by the calibration factor.

In a preferred embodiment, the heat treated material will comprise at least one molecular sieve having catalytic sites and the molecular sieve is admixed (blended) with other materials. In this blended form, the overall composition is typically referred to as a molecular sieve catalyst.

Materials which can be blended with the molecular sieve can be various inert or catalytically active materials, or various binder materials. These materials include compositions such as kaolin and other clays, various forms of rare earth metals, other non-zeolite catalyst components, zeolite catalyst components, alumina or alumina sol, titania, zirconia, quartz, silica or silica or silica sol, and mixtures thereof. These components are also effective in reducing overall catalyst cost, acting as a thermal sink to assist in heat shielding the catalyst during regeneration, densifying the catalyst and increasing catalyst strength. The amount of molecular sieve which is contained in the final molecular sieve catalyst product ranges from 10 to 90 weight percent of the total catalyst, preferably 30 to 70 weight percent of the total catalyst.

In a preferred embodiment, the heat treated material is a molecular sieve catalyst comprising a molecular sieve having a microporous structure with catalyst sites therein and a binder. The microporous structure is occupied by between 10 and 90 vol% of at least one template or a heat degradation product thereof, preferably 20 and 80 vol% of at least one template or a heat degradation product thereof, and more preferably between 30 and 70 vol% of at least one template or a heat degradation product thereof.

One way in which the amount of template or degradation product within the microporous structure of a molecular sieve can be determined is by comparing

13

the methanol adsorption capacity of the partially detemplated molecular sieve to its fully detemplated counterpart. The ratio of the methanol adsorption capacity of the partially detemplated molecular sieve to the methanol adsorption capacity of the fully detemplated counterpart will indicate the void space in the partially detemplated template. Techniques for measuring methanol adsorption capacity are known to those of ordinary skill in the art. In a preferred technique, about 5 mg of sample is introduced into a thermogravimetnc analyzer (TGA). The sample is subjected to a heat treatment process, which includes: (1) heating from room temperature to 150°C, with a heat up rate of 10°C/min. in nitrogen; (2) holding at 150°C for 60 min. (to remove any entrapped moisture, but not degrade template further); and cooling to 30°C in nitrogen. After the sample has reached 30°C, methanol containing nitrogen is flowed into the TGA at methanol partial pressure of 0.09 atm. The sample is contacted with this nitrogen/methanol mixture for 180 minutes. The methanol adsorption capacity is the weight percent weight increase after the 180 minutes contact with the methanol vapor.

The hardness of the sieve composition can be determined by measuring attrition resistance using the well known Jet Cup Attrition Method. This is also commonly referred to as the Davison Attrition Index or Davison Index (DI). See, e.g., U.S. Patent Nos. 5,547,564 and 5,364,516. The molecular sieve or catalyst composition of this invention is desirably hard enough to provide protection against physical damage during transportation or storing, preferably hard enough to be introduced into a manufacturing unit to provide protection against physical damage during operation. It is preferred in this invention that the molecular sieve or catalyst composition exhibits a Davison Index of not greater than 30, preferably not greater than 20, more preferably not greater than 10. In general, the lower the Davison Index, the harder the composition.

In this invention, the Davison Index is determined as follows: A sample of molecular sieve with binder material is analyzed to determine the 0 to 20 micron size content. The sample is then subjected to a 20 minute test in a Fluid Catalyst Attrition Apparatus using a hardened steel jet cup having a precision bored orifice. An air flow of 18 liters per minute is used. The Davison Index is calculated as

14

Davison Index =

wt. 0-20 micron material formed during test wt. original 20+ micron fraction

It is preferred that the molecular sieve be mixed with at least a binder material and heated under conditions effective to obtain a Davison Index of not greater than 30, preferably not greater than 20, more preferably not greater than 10. This will provide sufficient hardness so that the sieve or catalyst can be safely transported, yet leave sufficient amount of template or template residue within the microporous structure of the sieve to protect against degradation of active sites by contact with moisture.

A preferred hardening temperature is in the range of between 200°C and 800°C, more preferably in the range of between 300°C and 700°C, most preferably in the range of between 400°C and 650°C. The upper temperature limit will be determined by the amount of template or template residue that is to desirably remain in the microporous structure after this initial heating. Heat treatment can be carried out in an inert gas or an oxygen containing gas (e.g., air) as long as these two conditions are satisfied.

Heat treatment is preferably carried out in an oxygen depleted environment. An oxygen depleted environment is preferred, since this type of environment will typically extend the decomposition profile of the template. This means that an oxygen depleted environment will extend the temperature range over which the template will be fully decomposed. This will provide an advantage of being able to increase the temperature at which the method can be carried out. The benefit is that additional mechanical strength can be gained, while keeping sufficient template within the molecular pore structure to guard against structural damage by contact with water molecules.

The oxygen depleted environment can be provided by using a treat gas having an oxygen partial pressure of less than 21 kPa, preferably less than 1 kPa, more preferably less than 0.1 kPa and most preferably less than 0.01 kPa. The treat gas is preferably selected from the group consisting of nitrogen, helium, neon, argon, CO and COj.

15

Although it is preferred to use a multimodal template in this invention it is not necessary, since use of the TPO technique will enable one to determine the temperature decomposition profile for any template material. Even a template which exhibits a sharp peak in its temperature decomposition profile can be used as long as the heat treatment employs a temperature sufficiently high to harden the sieve material, but sufficiently low to maintain a quantity of template or carbonaceous material derived from the template in the microporous structure effective to protect from structural damage as a result of contact with water molecules. In the case where the temperature decomposition profile has a single peak, it is preferable that the heat treatment be between the peak decomposition temperature and 150°C below the peak decomposition temperature, more preferably between the peak decomposition temperature and 100°C below the peak decomposition temperature, most preferably between the peak decomposition temperature and 75°C below the peak decomposition temperature. The peak decomposition temperature is defined as the temperature corresponding to the apex of the single peak temperature decomposition profile.

Once the molecular sieve or the molecular sieve contained in a binder material has been heat treated, the material is desirably sufficiently hard to transport with ease. Because the sieve contains an amount of template within the pore structure effective to protect against contact with water molecules, the sieve can also be stored for extended periods of time without undue concern for structural damage.

When it is desired to fully activate the molecular sieve material to its full catalytic state; this can be done by subjecting the heat treated material to any known procedure for completely removing the remaining template from the pore structure. For example, the template can be calcined, or combusted, in the presence of an oxygen-containing gas, such as air, to remove the remaining template. The calcining step can be performed at any temperature sufficient to remove the remaining template, preferably at least 300°C and up to 900°C, with the lower limit being determined by the amount of template or template residue that remains in the microporous structure after the initial hardening step. In other

16

words, calcining the final template or residue removal will be accomplished by heating at a temperature higher than that during hardening.

Calcining can be preformed in situ or ex situ. In situ calcining means that complete removal of the remaining template or its decomposition product can be removed inside a reactor unit when the molecular sieve or catalyst is desired to be used as a catalyst. However, in a preferred embodiment, the template or carbonaceous material is removed ex situ. This means that it is preferred to activate the catalytic sites of the molecular sieve outside of the reactor. This is because there is less likelihood that the template material will contaminate the reaction products. This is particularly beneficial when the molecular sieve is used to convert oxygenate feed to olefin product. In cases such as these the olefin product is typically required to be very low in any nitrogen or sulfur-containing contaminants. Since template likely will contain at least some nitrogen components, it would be more desirable to remove remaining template outside the reactor. Complete template removal in the regenerator or return line from the regenerator to the reactor is acceptable.

The molecular sieve synthesized in accordance with the present method can be used to dry gases and liquids; for selective molecular separation based on size and polar properties; as an ion-exchanger; as a catalyst in cracking, hydrocracking, disproportionation, alkylation, isomerization, oxidation, and conversion of oxygenates to hydrocarbons; as a chemical carrier; in gas chromatography; and in the petroleum industry to remove normal paraffins from distillates. It is particularly suited for use as a catalyst in cracking, hydrocracking, disproportionation, alkylation, isomerization, oxidation, and conversion of oxygenates to hydrocarbons. Most particularly, the molecular sieve is suited for use as a catalyst in the conversion of oxygenates to hydrocarbons.

In its most preferred embodiment as a catalyst in the conversion of oxygenates to hydrocarbons, a feed containing an oxygenate is contacted in a reaction zone of a reactor apparatus with a molecular sieve catalyst at process conditions effective to produce light olefins, i.e., an effective temperature, pressure, WHSV (weight hour space velocity) and, optionally, an effective amount of diluent, correlated to produce light olefins. These conditions are

17

described in detail below. Usually, the oxygenate feed is contacted with the catalyst when the oxygenate is in a vapor phase. Alternately, the process may be carried out in a liquid or a mixed vapor/liquid phase. When the process is carried out in a liquid phase or a mixed vapor/liquid phase, different conversions and selectivities of feed-to-product may result depending upon the catalyst and reaction conditions. As used herein, the term reactor includes not only commercial scale reactors but also pilot sized reactor units and lab bench scale reactor units.

Olefins can generally be produced at a wide range of temperatures. An effective operating temperature range can be from about 200°C to 700°C. At the lower end of the temperature range, the formation of the desired olefin products may become markedly slow. At the upper end of the temperature range, the process may not form an optimum amount of product. An operating temperature of at least 300°C, and up to 500°C is preferred.

Owing to the nature of the process, it may be desirable to carry out the process of the present invention by use of the molecular sieve catalysts in a dynamic bed system or any system of a variety of transport beds rather than in a fixed bed system. It is particularly desirable to operate the reaction process at high space velocities.
