Repository: anandvc/allindianpatents

File: patents/211674-process-for-the-preparation-of-foamed-thermoplastic-polyurethanes.html (part 1 of 2)
Indian Patents. 211674:PROCESS FOR THE PREPARATION OF FOAMED THERMOPLASTIC POLYURETHANES

Indian Patents

Recently Granted Patents

  Recently Published Patents

Title of Invention	PROCESS FOR THE PREPARATION OF FOAMED THERMOPLASTIC POLYURETHANES

Abstract	Process for the preparation of foamed thermoplastic polyurethanes characterised in that the foaming of the thermoplastic polyurethane is carried out in the presence of thermally expandable microspheres.	

Full Text	FORM2

THE PATENTS ACT. I 970

(39 of 1970)

COMPLETE SFECIFICA HON

(See section 10; rule 13)

1. Title of the invention.

-SKJN TREATMENT COMPOSITION AND ^PROCESS FOR MOISTURIZING AND PROTECTING SKIN

a) Hindustan Lever Limited

Applicant

Jtf?)  of  Hindustan  Lever  House.  165/166,  Backbay "Reclamation, Mumbai 400 020, Maharashtra. India.

Indian Company

The following specification particularly describes the nature of this invention and the manner in which it is to be performed.

The present invention relates to wet-skin treatment compositions that are designed for use during bathing to impart desirable properties to the skin, help maintain its health and protect it from environmental stress.  The invention further relates to processes for making such compositions and to methods of retaining moisture feel and/or reducing dryness feel using said compositions.

By using aqueous dispersions of specific structured oil phases of defined size (e.g., wt. average 20 to 500 microns), which satisfy specific criteria in tests defined herein, applicants have obtained compositions that are activated by water and retained efficiently on skin.  These compositions impart these desirable benefits to the skin, are perceived to absorb quickly on wet skin, leaving the skin feeling clean and non-greasy after rinsing.  Thus, the consumer obtains the benefit of oily benefit agent from the wash (from oil droplets formed during the process), but does not perceive "greasy" feeling often associated with the benefit agent even after rinsing.

Compositions that can effectively moisturize and protect the skin during the bathing process while the skin is still wet are a potentially convenient and time saving approach to skin treatment.  By bathing is meant any number of processes commonly used to cleanse the body and face, including e.g., showering.  To be truly effective, these compositions must be such that an adequate level of benefit agent is retained on the skin after rinsing and/or towel drying without at the

same time imparting an excessively oily feel to the wet and dry skin, and without leaving it looking too shiny.

Bath oil, which is used by some consumers, must be applied sparingly because it does not absorb efficiently on the skin and the excess can be very oily and messy.  Furthermore light bath oils (i.e., oils that have a low viscosity and spread on the skin) absorb more rapidly to overcome this problem are not very effective in providing longer lasting benefits.

Conventional oil-in-water emulsion type skin lotions or creams that are designed to be applied to dry skin, even water resistant variants, are very poorly retained when applied to wet skin that is either further rinsed or towel dried.  By contrast, conventional water-in-oil skin lotions that are designed for application to dry skin are very efficiently retained on wet skin, but are excessively greasy and messy and are not perceived to absorb quickly.

U.S. 5,578,299 to Starch and U.S. 5,928,632 are directed to gelled mineral oil compositions wherein the mineral oil is gelled by a specific oil soluble copolymers

(ethylene/propylene/styrene/ and butylene/ethylene/sytrene) . No mention is made of structured oils wherein the structurant forms a network of finely divided solids, nor the criticality of the rheological properties of such networks, or of the droplet size.  There-is . further no mention of processes to make and/or of the methods of retaining moisture or reducing dryness, as taught in the subject invention.

Further, the compositions described in U.S. 5,578,299 to Starch and U.S. 5,928,632 although they deposit on skin, are still perceived as greasy.

U.S. 5,661,189  to Grievesionet  al is directed to an aqueous cleansing and moisturizing composition containing a dispersion of a thickened benefit agent.  No mention is made of the criticality that the composition should have a mildness index as measured by the zein solubility test below of a specific value (essentially equal to water). Furthermore, there isno mention that the compositions of U.S. 5,661,189 must have a foam generation index below a critical value as measured by the shake test (essentially non-foaming), and no Mention that the thickening agents must be limited to structurants that specifically form a network of finely divided solids having the properties defined herein.

In copending U.S. Serial NO. 09/796,150 entitled "Process for Making Mild Moisturi2ing Liquids Containing Large Oil Droplet", the applicants disclose a process for making large oil droplets using screen  These compositions must contain surfactant (e.g. 5% to 35% surfactant), and they do not contain oils structured by finely divided solids.

Thus, there remains a need for compositions (and processes to make them) that can be applied to wet skin, absorbed quickly and are per recived  to be effective  skin  treatments and provide natural looking and  natural feeling skin.

One objective of the current invention is to provide compositions and processes in which the benefit agent efficiently deposits on wet-skin and is retained to a high degree when the skin is subsequently rinsed and dried.

A further objective is to provide compositions and processes in which the oil phase is perceived to rapidly absorb when the composition is applied and rubbed on the wet skin.

A further objective is to provide compositions and processes that are perceived to moisturize and protect the skin while still being perceived to leave the skin clean and with a natural look and a moisturized feel.

A still further objective of the present invention is to provide a convenient method to moisturize and treat the skin to yield an enduring effect that can be accomplished conveniently and routinely in a single step as part of the bathing process.  Such a process will obviate the need for separate treatments.

The applicants have found that these and other objectives can be realized through the use of oil-in-water compositions in which the oil phase is specifically structured through a network comprising finely divided solid particle and the structured phase and the composition possesses specific . functional properties according to the tests described herein.

The subject invention provides skin care treatment compositions that are designed for use during bathing

comprising an aqueous dispersion of one or more water-insoluble skin compatible oils which is structured by a stable network of finely divided solid particles.  The invention further provides processes to make them.  Provided the composition meets specific requirements in the tests set forth herein, the applicants have obtained compositions that are perceived to absorb quickly on wet skin, and impart their benefits while leaving the skin feeling non-greasy/oily after rinsing and/or drying.  The process comprises mixing various recited phases and passing through sized screens.

More specifically, in one embodiment the invention provides a wet-skin treatment composition, comprising:

a)	an aqueous phase comprising water and a

dispersion stabilizer;

b)	a structured oil phase comprising:

i)  a liquid, skin compatible oil,

ii)  a structurant that forms a stable network of finely divided solids in said liquid skin compatible oil at a temperature below 35°C and wherein said structurant is present in an amount sufficient to cause said oil phase to have a viscosity of 100 to 5000 poise measured at 1 sec-1 at 25°C;

wherein said oil phase is dispersed and stabilized in said aqueous phase to form an oil-in-water emulsion having a weight average droplet size of 1-500 microns;

wherein said structured oil phase is capable of being efficiently retained on the skin upon rinsing as measured by a Skin Retention Efficiency Index of at least 0.15 as determined in the In-Vitro Skin Retention Test,

wherein said oil-in-water emulsion has a Zein Solubility below 0.3 as measured by the Zein Solubility Test, and a Foam Volume below 5 cc as measured in the Solution Shake Test.

In a second embodiment, the invention comprises compositions as noted made by a process comprising:

(i)  mixing structured oil phase and aqueous phase

comprising dispersion stabilizer to form droplets of an aqueous solution containing oil mixture having a wt. average droplet size of larger than 100 microns, preferably larger than 300 microns up to about 5000 microns as a practical matter, and theoretically larger; and

(ii) passing said mixture through an in-line screen

(e.g. a screen within the pipe) having an opening of up to 2000 micrometers to make oil droplets of about 20 to 300 microns in size.

The inventive composition described herein is designed for use as part of the bathing process to essentially treat the skin after it has been cleansed, but whilst it is wet.  To be of most utility, the composition should behave in an optimal fashion when it is used.  Firstly the composition should be capable of depositing its beneficial ingredients

quickly on the wet skin after the composition is applied. The beneficial agents should only deposit on the skin during active rubbing, otherwise there is a chance it will cause a slipping hazard.  Secondly, the beneficial agents should be such that it is perceived to be quickly absorbed by the wet skin, much like a conventional lotion is perceived to absorb on dry skin following rubout.  Thirdly, the benefit agents shouXd.be substantively.retained .on.the skin following further rinsing as would occur by a consumer rinsing off excess material, or casual exposure to the shower stream. Finally, the composition should confer desirable benefits to the skin that last longer than a few minutes whilst providing a clean and non-greasy/oily feel and appearance after bathing.

It should be understood that the terms "substantial retention" and "non-greasy/oily feel" are somewhat relative variables because they are subject to the variability of human preference.  For example, some consumers, especially those with dry skin, appreciate a highly unctuous skin feel, whilst others have an aversion to any perception of oiliness (oily skin consumers).  Furthermore, the optimum level of material retention and skin lubricity are also dependent on skin color and overall skin condition.  Consequently, it is not practical and in fact not desirable to place overdue limitations on retention and lubricity because the compositions of this invention are desirably tailored to meet the needs and preferences of different types of consumers.

Not withstanding this limitation, it is desirable that the compositions are capable of efficient delivery of benefit agents to the skin.

It is possible to achieve the optimal behavior described above with a composition employing specific aqueous dispersions of structured oils that meet specific functional criteria.

The elements of the invention and their functional properties are described in more detail below.

The aqueous phase generally comprises 50 to about 97wt.% of the composition, and can be predominantly water.  The aqueous phase is the continuous phase of the instant composition in which the structured oil phase is dispersed. The aqueous phase contains the dispersion stabilizer (discussed below), and optionally such ingredients as preservatives, wetting agents, auxiliary emulsifiers and various optional benefit agents (see below).

The structured oil phase comprises two essential components; a skin compatible oil, and a structurant that can form a stable network at a temperature below 3 5°C.

A suitable skin compatible oils is defined here as an oil that id liquid at the temperature at which bathing is carried out, that is deemed safe for use in cosmetics being either inert to the skin or actually beneficial. ■ The-most useful skin compatible oils for the present invention include ester oils, hydrocarbon oils, and silicone oils.

Ester oils as the name implies have at least one ester group in the molecule. One type of common ester oil useful in the present invention are the fatty acid mono- and polyesters such as cetyl octanoate, octyl isonanoanate, myristyl lactate, cetyl lactate, isopropyl myristate, myristyl myristate, isopropyl palmitate, isopropyl adipate, butyl .stearate, decyl .oleate, cholesterol i.s.o.stearat.e, glycerol monostearate, glycerol distearate, glycerol tristearate, alkyl lactate, alkyl"citrate and alkyl tartrate; sucrose ester, sorbitol ester, and the like.

A second type of useful esters oil is predominantly comprised of triglycerides and modified triglycerides. These include vegetable oils such as jojoba, soybean, canola, sunflower, safflower, rice bran, avocado, almond, olive, sesame, persic, castor, coconut, and mink oils. Synthetic triglycerides can also be employed provided they are liquid at room temperature.  Modified triglycerides include materials such as ethoxylated and maleated triglyceride derivatives provided they are liquids. Proprietary ester blends such as those sold by Finetex as Finsolv are also suitable, as is ethylhexanoic acid glyceride.

A third type of ester oil is liquid polyester formed from the reaction of a dicarboxylic acid and a diol.  An example of polyesters suitable for the present invention is the polyesters marketed by ExxonMobil under the trade name

PURESYN ESTER®.

A second class of skin compatible oils suitable for the present invention is liquid hydrocarbons.  These include linear and branched oils such as liquid paraffin, squalene, squalane, mineral oil, low viscosity synthetic hydrocarbons such as polyalphaolefin sold by ExxonMobil under the trade name of PureSyn PAO and polybutene under the trade name PANALANE or INDOPOL.  Light (low viscosity) highly branched hydrocarbon oils are also suitable.

Petrolatum is a unique hydrocarbon material and a useful component of the present invention.  Since it is only partially comprised of a liquid fraction at room temperature, it is more properly regarded as either the "structured oil phase" when present by itself or alternatively as the "structurant" (see below) when admixed with other skin compatible oils.

A third class of useful skin compatible oils is silicone based.  They include linear and cyclic polydimethyl siloxane, organo functional silicones (alkyl and alkyl aryl), and amino silicones.

The second component of the structured oil phase is a structurant.  The structurant must satisfy two requirements.

Firstly, the structurant must be capable of forming a stable network of finely divided solids in skin compatible oil phase at a temperature below 35°C.  This property is critical so that the structured oil is active during use, but is not perceived as gritty.  By finely divided solids we mean a network comprised of particles of a weight average size

predominantly below about 25 microns, preferably below 10 microns and most preferably below 1 micron.  By stable, we mean the network survives at least one month of storage at 2 5°C and 35°C.

The second requirement is that the structurant provides structured oil phase with the correct rheological properties. .To provide effective ^deposition and retention to the skin, the structured oil phase should have a viscosity in the range of 100 to 5000 poise measured at 1 Sec-1, preferably 200 - 3000 poise, and most preferably 200 - 2000 poise as determined by Haake rotational viscometer utilizing concentric cylinders at 25°C.

It is also desirable for the oil phase to be pseudoplastic, i.e., to have shear thinning behavior to facilitate an elegant rub-in of the oil phase after it deposits on skin. Thus especially preferred structurants are those that can meet the above requirements and also produce a structured oil phases that have a viscosity in the range of 30-200 poise measured at 10 sec-1, preferably 40-150 poise at 10 sec-1 measured with Haake viscometer at 25°C as noted above.

Structurants meeting the above requirements with the selected skin compatiBTe~^Tl^an"fo™rm 3-dimensional network to build up the viscosity of the selected oils.  It has been found that such structured oil phases, i.e., built with the 3-dimensional network, are extremely desirable for use as wet-skin treatment compositions used in bathing.  These structured oils can deposit and be retained very effectively on wet skin and retained after rinsing and drying to provide

.

long-lasting after wash skin benefit without causing a too oily/greasy wet and dry feel.  It is believed that the highly desirable in-use and after-use properties of the such structured oils are due to their shear thinning rheological properties, and the weak structure of the network.  Due to its high low-shear viscosity, the solid- network structured oil can stick and retain well on the skin during application of the skin conditioner. After being deposited on the skin, the network yields easily during rubbing due to the weak structuring of the crystal network and its lower high-shear viscosity.

The structurant can be either an organic or inorganic structurant.  Preferred inorganic structurants are hydrophobically modified silica or hydrophobically modified clay with particle size less than 1 micrometer.  Examples are Bentone 27V, Bentone 3 8V or Bentone gel MIO V from Rheox, and Cab-O-Sil TS720 or Cab-O-Sil M5 from Cabot Corporation.

The organic structurants are either crystalline solids or amorphous gels with molecular weight less than 5,000 Daltons, preferably less than 3,000 Daltons.

Preferred organic structurants have a melting point greater txian 35°c, preferably greater than 40°C.  Especially preferred structurants are those that can form a solution with the selected skin compatible oil at a temperature higher than their melting point to form a free flowing clear solution.  Upon cooling to the ambient temperature, the organic structurant precipitates from the oil phase to form

a 3-dimensional crystal structure providing the physical properties set forth above.

Examples of organic thickeners suitable for the invention are solid fatty acid esters, natural or modified fats, fatty acid, fatty amine, fatty alcohol, natural and synthetic waxes, and petrolatum. Petrolatum is a preferred organic structuring , agent.

Particularly preferred organic structurants are solid fatty acid esters and petrolatum.  Examples of solid fatty esters are mono-, di- or triglyceride derivatives of palmitic acid, stearic acid, or hydroxystearic acid; sugar fatty ester or fatty esters of dextrin.  Examples of these polyol fatty acid esters are described in U.S. Patents 5,427,704, 5,472,728, 6,156,369, 5,490,995 and EP Patent 398,409 incorporated by reference herein.  Trihydroxystearin sold under the trade name of THIXCIN R from Rheox Corporation is found particularly useful for structuring triglyceride ester oils.

The level of structurant present in the structured oil phase can be in the range of 1 to 90%, and depends on the type of structurant used and the nature of the skin compatible oil. For solid organic structurants such as trihydroxystearin, the preferred level is 3 to 15%.  However, the exact levels used should provide a stable network having the desired viscosity in the range of 100 to 5000 poise measured at a shear rate of 1 Sec-1 at 25°C, and can be readily optimized by one skilled in the art.

The structured oil phase comprising the skin compatible oil (s) and the structurant(s) described above are dispersed in the aqueous phase to form droplets that have a weight average droplet diameter that is in the range of about 2 0 to 500 microns, preferably 2 0 to 300 microns.

Generally the structured oil phase is present in the wet-shin treatment composition at a level of 3 wt. % to about 50 wt.%, preferably from 4 wt % to about 3 5 wt %, and most preferably from 5 wt % to about 25 wt %.

A third required element of the invention is an emulsion stabilizer (found in aqueous phase).  The dispersion stabilizer must provide adequate storage stability to the composition.  Since the dispersed phase (i.e. the structured oil phase) has a weight average droplet size that is greater than 20 microns and typically in the range of 20-300 microns, it is prone to separate under the action of gravity (i.e. creaming or sedimentation, depending upon its density).  The dispersed structured oil phases of this invention are also prone to stick together and coalesce. Without being bound by theory, it is believed that the stable sold network facilitates coalescence by providing asperities that induce film rupture.  The same property that is useful in achieving efficient deposition on skin also ma^es the structured phase prone to instability on storage.

The most effective dispersion stabilizers are consequently those that can provide an adequate structure to the aqueous phase to immobilize the droplets thus preventing both gravitational separation and collision with other droplets.

However, if the dispersion is too stable, the droplets of structured oil are inhibited from coming into proximity with the skin and thus effectively depositing.  Therefore, the most effective dispersion stabilizers provided have excellent stability in the bottle, but loose their effectiveness in immobilizing the structured oil when they are applied to wet skin.

Aqueous dispersion stabilizers useful in the instant invention can be organic, inorganic or polymeric stabilizers.  Specifically, the compositions comprise 0.1 to 10% by wt. of an organic, inorganic or polymeric stabilizer which should provides physical stability of the large structured oil droplets in the surfactant composition at 40°C for over four weeks.

Inorganic dispersion stabilizers suitable for the invention include, but are not limited to, clays and silicas. Examples of clays include smectite clay selected from the group consisting of bentonite and hectorite and mixtures thereof.  Synthetic hectorite (laponite) clay used in conjunction with an electrolyte salt capable of causing the clay to thicken (e.g. alkali and alkaline earth salts such as halides, ammonium salts and sulfates) is particularly useful.  Bentonite is a colloidal aluminum clay sulfate. Examples of silica include amorphous silica selected from the group consisting of fumed silica and precipitated silica and mixtures thereof.

Organic dispersion stabilizers are defined herein as organic molecules that have a molecular weight generally lower than

1000 Daltons, and form a network in the aqueous phase that immobilizes the dispersed structured oil phase.  This network is comprised either of amorphous solids, crystals, or liquid crystalline phase.  Suitable organic dispersion stabilizers for the instant invention are well know in the art and include, but are not limited to any of several types of long chain acyl derivatives or mixtures thereof. Included .are ..the .glycol mono-.di- .and triesters having about 14 to about 22 carbon atoms.  Preferred glycol esters include the ethylene glycol mono- and distearates, glyceryl stearates, palm oil glyceride, tripalmitin, tristearin and mixtures thereof.

Another example of organic dispersion stabilizer are alkanolamides having from about 14 to about 22 carton atoms. Preferred alkanolamides are stearic monoethanolamide, stearic diethanolamide stearic monoisopropanolamide, stearic monoethanolamide stearate and mixtures thereof.

Still another class of useful dispersion stabilizer are long ch^in fatty acid esters such as stearyl stearate, stearyl palmitate, palmityl palmitate, trihydroxystearylglycerol and tristearylglycerol.

Another type of organic dispersion stabilizer are the so-called emulsifying waxes such as mixtures of cetostearyl alcohol with polysorbate 60, cetomacriogol 1000, cetrimide; a mixture of glycerol monostearate with a stearic soap, and partially neutralized stearic acid (to form a stearate gel).

Still another example of a suitable dispersion stabilizing agent are long chain amine oxides having from about 14 to about 22 carbon atoms.  Preferred amine oxides are hexadecyldimethylamine oxide and octadecyldimethylamide oxide.

Examples of suitable polymeric dispersion stabilizing agents useful in the present invention include: carbohydrate gums such as cellulose gum, microcrystalline cellulose, cellulose gel, hydroxyethyl cellulose, hydroxypropyl cellulose, sodium carboxymethylcellulose, hydroxymethyl carboxymethyl cellulose, carrageenan, hydroxymethyl carboxypropyl cellulose, methyl cellulose, ethyl cellulose, guar gum, gum karaya, gum tragacanth, gum arabic, gum acacia, gum agar, xanthan gum and mixtures thereof.  Preferred carbohydrate gums are the cellulose gums and xanthan gum.

Especially preferred types of polymeric dispersion stabilizer agent include acrylate containing homo- and copolymers.  Examples include the crosslinked poly acrylates sold by B.F. Goodrich under the CARBOPOL trade name; the hydrophobically modified cross linked polyacrylates sold by B.F. Goodrich under the PEMULEN trade name; and the alkali swellable acrylic latex polymers sold by Rohm and Haas under the ARYSOL or ACULYN trade names.

The above dispersion stabilizers can be used alone or in mixtures, and may be present in an amount from about 0.1 wt.% to about 10 wt.% of the composition.

The composition can optionally contain a variety of auxiliary benefit agents.  These auxiliary agents include functional skin benefit agents; sensory modifiers; and miscellaneous ingredients such as essential oils, and preservatives.

Functional skin benefit agents function to in some way improve the state of the skin, and include the following:

a)	humectants used to retain water in the skin such as glycerol, sorbitiol, glycols, polyols, urea and their mixtures ,-

b)	lipid barrier repair agents that are useful for strengthening and replenishing the stratum corneum"s barrier lipids such as cholesterol, cholesterol esters, ceramides, and pseudoceramides;

c)	additional occlusive agents used to hold water in the stratum corneum such as natural and synthetic waxes and polyethylene;

d)	vitamins used to strengthen the skin such as vitamin A, B, and E and vitamin alkyl esters, including vitamin C alkyl esters;

e)	anti-aging agents used to exfoliate and stimulate cell turnover such as a and p hydroxy acids, retinol, and retinol esters;

f)	sunscreens that block the sun"s harmful UV rays such as octyl methoxy cinnamate (Parsol MCX) and butyl methoxy benzoylmethane (Parsol 1789), ultra-fine Ti02, ZnO and their mixtures;

g)	skin lightening agents used to increase the lightness on the skin such as niacinamide;

h) antimicrobial agents such as 2-hydroxy-4,2",4"-

trichlorodiphenylether (Triclosan or Ergasan DP300) and

3,4,4"-trichlorocarbanilide (TCC); i) antioxidants used to reduce photodamage and premature

damage due to excessive oxidation such as ascoibyl

palmitate. Vitamin E acetate, butylated hydroxyanisole

and; 2,6-ditertiarybutylpara-cresol; j) insect...repeHants such as N,N-dimethy-m-toluamide, 3-

(N-butyl-Nacetyl)-aminopropionic acid, ethyl ester and

dipropyl isocinchomeronate;

and mixtures of any of the foregoing components.

Sensory modifiers improve the aesthetic properties of the formulation and can be mixed with the structured oil phase before adding it to the aqueous phase, or can be added to the aqueous phase to form a solution or dispersion.

Suitable sensory modifiers include:

a")  emollient oils and emollient waxes used to improve the feel of the composition after rubbing into the skin, including: silicone resins, natural and synthetic waxes such as carnauba, spermaceti, beeswax, lanolin and derivatives thereof; higher fatty acids and alcohol

b")  skin conditioning polymers that can alter the wet and dry skin feel provided by the composition. Such polymers include non-ionic polymers such as polyethylene oxide, polyvinyl alcohol, polyvinyl pyrrollidone, anionic polymers such as

polyaspartate, poly maleates and sulfonates, cationic polymers and their mixtures. Suitable cationic polymers include Guar

hydroxypropyltrimonium chloride, Quaternium-19, -23, -4 0, -57, poly(dimethyldiallylammonium chloride) , poly (dimethyl butenyl ammonium chloride)-, w- bis (triethanolammonium chloride), poly (dipropyldiallylammonium chloride) , poly (methyl-beta propaniodiallylammonium chloride), poly (diallylpiperidinium chloride), poly (vinyl pyridinium chloride), quaternised poly (vinyl alcohol),quaternized poly

(dimethylaminoethylmethacrylate), and water insoluble polymers especially useful to modify wet skin feel such as polybutene, polyisobutene, polyisoprene, polybutadiene, polyalphaolefin and polyesters; and mixtures thereof. perfumes used to provide in-use fragrance and lingering fragrance on skin;

distributing agents (also called a wetting agents) used to help the wet-skin treatment composition spread easily and uniformly over the body and reduce drag, such as alkyl betaines, nonionic surfactants, silicone surfactants, and high molecular weight polyethene oxide.

Emulsifying and dispersing agents that can reduce interfacial especially useful during processing. Some exemplary materials include: alkyl glycosides, other nonionic, cationic, and zwitterionic surfactants

r

f )  chemosensoi-Y used to provide pleasant sensations

like coolirtg such menthol and its derivatives, and certain essential oils well known in the art.

The composition can also contain a various miscellaneous agents.  These include essential oils such as, jasmine, camphor, white cedar, bitter orange peel, ryu, turpentine, cinnamon, "bergamot, citrus unshiu, calamus, pine, lavender, bay, clove, hiba, eucalyptus, lemon, starflower, thyme, peppermint, rose, sage, menthol, cineole, eugenol, citral, Citronella, borneol, linalool, geraniol, evening primrose, thymol, spirantol, pinene, limonene and terpenoid oils.

Further useful classes of materials are preservatives, chelating agents and antioxidants.  These materials are especially important when triglyceride ester oils are employed.  Suitable preservatives for the present composition include: dimethyloldimethylhydantoin (Glydant XL1000), parabens, sorbic acid etc. Suitable chelators include tetrasodiurn ethylenediaminetetraacetate (EDTA) sold under the trade name VERSENE 100XL, and hydroxyethilidene diphosphonic acid sold under the trade name Bequest 2010 or mixtures in an amount of 0.01 to 1%, preferably 0.01 to 0.05%. An example of an antioxidant is butylated hydroxytoluene (BHT).  Chelating agents are useful in binding metal ions including Ca/Mg as well as transition metal ions.

Still other useful agents include organic solvents, such as ethanol; auxiliary thickeners, coloring agents, opacifiers and pearlizers such as zinc stearate, magnesium stearate,

Ti02, EGMS (ethylene glycol monostearate) or Lytron 621 (Styrene/Acrylate copolymer); all of which are useful in enhancing the appearance or cosmetic properties of the product.

The compositions described above are meant to be applied to wet-skin as a penultimate step, or one of the last steps in the bathing process.  They are also meant to leave a significant portion of their beneficial agents in contact with the skin.  To be "most effective in this regard, the compositions should satisfy three additional requirements.

The first additional requirement is that the composition should be extremely mild to the skin and should not have any harsh surfactants present, which have the potential to be retained and irritate the skin if not completely rinsed. This requirement can be met by ensuring that the composition be below a critical value in a test that correlates with the mildness of an aqueous composition.  Such a test is the Zein Solubility Test (described in the Methods Section below) that is well known in the art as a rapid screen for the irritation potential of a composition, especially one that contains surface active materials (W. Kastner and P.J Frosh, Skin irritation of various anionic  surfactants  in  the duhring- chamber -test  On volunteers in  comparison  with  in-vitro and animal  test methods,  Fette Seifen Anstrichhmittel Volume 83, Pages 33-46 (1981)).  Thus, the wet-skin compositions suitable for the present use must.have a Mildness Index less than 0.3 wt. % and preferably less than 0.1 wt.% as measured by the Zein Solubility Test: a value

that is essentially close to the Zein solubility of pure water, about 0.04 to 0.0 6 wt.%.

The second additional requirement is that the compositions be essentially non-foaming.  The reason for this requirement is related to human behavior based on experience.  Although the treatment compositions described herein are highly substantive, it is .important to minimize ..how vigorously (time and mechanical action) the skin is rinsed before bathing is concluded.  Foam is a cue that foreign detergent has been applied to the skin, and must be removed via vigorous rinsing otherwise it will be left behind.  Thus, the wet-skin  treatment compositions described herein should have a Foaming Volume of less than 5 cc, preferably less than 2 cc and most preferably less than 1 cc when measured by the Solution Shake Test described below in the Methods Section below.

The last additional requirement is that the wet-skin treatment composition actually deposits sufficient material on the wet skin to be effective, and that this deposited material be retained after rinsing and or towel drying.  The method used to measure the ability of the composition to be retained on the skin during rinsing is the In-vitro Skin Retention Test described in the Methods Section.  Thus, to be an effective wet skin treatment, the composition should have a Skin Retention Index of at least 0,15, preferably greater than 0.25 and most preferably greater than 0.5.

According to the process of the invention for making the compositions noted above, the aqueous phase (comprising

dispersion stabilizer) is mixed with structured oil phase with sufficient agitation to form droplets of aqueous solution containing oil mixture having a wt. average droplet size of larger than 100 microns, preferably larger than 300 microns up to about 500 microns as a practical matter.

Afterwards, the pre-dispersion so formed is passed through a screen or screens having an opening of up to about 2 0 00 microns.

It is preferred to make the oil pre-dispersion using a mixing tank by gently mixing the structured oil with the aqueous phase containing dispersion stabilizer to form large oil-in-water dispersion with wt. average particle size larger than 300 microns.  A mixing tank with a recycle loop is preferred to get uniform oil-in-water dispersion at gentle mixing condition.  The large oil pre-dispersion is then passed through a screen or screens with desirable openings after being discharged and packed in bottles to make oil drops of about 20 to 300 microns in size.

In a third embodiment, the invention relates to methods of retaining moisture feel and/or reducing dryness feel using compositions of the invention, preferably made by processes of the invention.

Test Methods

This section describes the test methods that are used to characterize the wet-skin compositions especially with respect to their irritation potential.

Zein Solubility Test (irritation potential)

The Zein solubility test provides a rapid and convenient screen for irritation potential, especially for compositions that contain surface active agents.  The procedure was as

follows:

1.	Mix 5g. of the cleanser with 45 g of deionized water using a magnetic stirrer for 5 to 10 minutes to form a uniform solution.

2.	Record the pH of the solution.

3.	Withdraw about 5 ml of the solution and filter it through 0.45 micrometer filter into a vial for % solid measurement (mark the solution as blank).

4.	Add about 2g of zein to the remaining solution and mix for 60 minutes using a magnetic stirrer. Check the solution every ten minutes to ensure that there is enough undissolved zein in the mixture.  If most of the zein dissolved, add 1 more gram of zein into the solution and continue the mixing (always keep zein in excess but not too much, because zein will swell and make the solution difficult to filter).

5.	After mixing, let the solution settle for 5 minutes. Withdraw 5 ml of the supernatant in a syringe and filter it through 0.45 micron filter into a via  and mark it as sample.  (Centrifuge the solution at 3,000 rpm for 5 minutes before filtration if the supernatant is hard to separate).

6.	Determine the % solid of the blank and the sample by weighing about 3 to 4 grams of the filtrate in an

aluminum dish using an analytical balance and drying the filtrate .overnight in a 75 °C oven. 7.  Calculate % solid of zein dissolved in the diluted liquid solution using the following equation.

% solid of zein solubilised = % solid of  sample - % solid of blank

Solution Shake Test (Foaming)

This test provides a simple a convenient measure of the ability of the composition to form foam.  The test method was as follows:

1.	Mix 2g of the conditioner with 18g of deionized water for about 2 to 3 minutes until it forms a uniform solution.

2.	Add lOcc of the above diluted conditioner solution to a 50cc cylinder (15 cm high, 2.06 cm in diameter).

3.	Grape the top of the cylinder and shake the cylinder in an up and down motion 3 0 times within 8 to 12 seconds.

4.	Once shaking is over, wait 60 seconds before taking the foam measurement.

5.	Measure the foam volume, which is defined as the volume from the surface of the solution to the top of the foam column.

6.	Duplicate the run, and take the average as the foam volume of a specific product.

The following compositions are used for reference:

Composition	Shaker Test Foam Volume (cc Foam)

Dove All-Day Moisturizing Body Wash	26

Oil of Olay Daily Renewal Moisturizing Body Wash	29

Lever 2 0po Pure Rain Body Wash .	43

In-vitro Skin Retention Test

This in-vitro test simulates the ability of the composition when applied to clean wet skin to be retained after rinsing with water and drying with a towel.  To accomplish this procedure a UV chromophore, Parsol MCX is incorporated into the oil phase of test compositions and used as the detection probe.

The test procedure was as follows:

Substrate Preparation

A sample of porcine skin (3 to 4 weeks old female) used as the substrate is washed with 15% NaLES (sodium ethoxy (3 EO) sulfate) solution, rinsed with tap water, patted dry and shaved.  The skin is cut into pieces approximately 4 cm by 9 cm and stored in the freezer for later use.

Test Procedure

1.	A 4x9cm sample of skin as prepared above is washed with 0.2 to 0.3 grams of a 15% NaLES solution for 30 seconds and rinsed with warm tap water for 3 0 seconds.

2.	A calculated amount of shower conditioner (at a dose of 3 micrograms per square centimeter) is applied and rubbed in a circular motion on the skin for 30 seconds.

3.	The skin is then rinsed with tap water for 30 seconds at a flow rate delivering 13.5g to 13.8g of water per second at a temperature of 3 0°C.

4.	The skin is patted dry with a paper towel and then left to air-dry for 5 minutes.

5.	A glass ring of 3 cm in diameter is placed tightly on the skin.

6.	With a mechanical pipette 5mL of heptane is dispensed into the ring while holding the ring tautly.

7.	The heptane is mixed on the skin with a transfer pipette by slowly squeezing the pipette repeatedly for 2 minutes and 3 0 seconds.

8.	After 2 minutes and 3 0 seconds, the heptane is transferred from the ring to a small capped vial.
