Repository: anandvc/allindianpatents

File: patents/211689-a-sugar-mill-roller-and-a-method-of-applying-hardfacing-composite-weld-to-a-sugar-mill-roller.html
Indian Patents. 211689:A SUGAR MILL ROLLER AND A METHOD OF APPLYING HARDFACING COMPOSITE WELD TO A SUGAR MILL ROLLER

Indian Patents

Recently Granted Patents

  Recently Published Patents

Title of Invention	A SUGAR MILL ROLLER AND A METHOD OF APPLYING HARDFACING COMPOSITE WELD TO A SUGAR MILL ROLLER

Abstract	A sugar mill roller comprising: a roller body of substantially circular cross-section having a plurality of circumferentially running machined ridges (21) formed to be substantially parallel and spaced along a substantial part of said roller body, characterized in that each said machined ridge comprises one or more land portions, and a ridge capping (31) on said one or more land portions, each said ridge capping having a plurality of layers of hardfacing composite weld (33) supporting therein a wear resistant material in grit-like form.	

Full Text	TECHNICAL FIELD

This invention relates to a sugar mill roller and a method of applying hardfacing composite weld to a sugar mill roller

This invention has particular but not exclusive application to abrasion resistant surface coatings for sugar mill rollers, and for illustrative purposes, reference will be made to such application. However, it is to be understood that this invention could be used in other applications where mill rollers or the like are Improved by having abrasion resistant surface coatings; or where an abrasion resistant surface is required other surfaces. 

BACKGROUND ART

In the sugar industry, sugar cane is crushed between rollers arranged in pairs or in groups of three. The rollers have a grooved surface with the grooves extending circumferentlally about the roller. The grooved arrangement provides for gripping of the sugar cane fibre as it passes between the rollers, the groove of an upper roller being operatively aligned with the ridges on its opposing lower roller or rollers.

Sugar mill rollers are usually constructed as a cast roller mounted on bearings and turned by drive means. Wear resistant material has on occasion been provided on the caps of the ridges of grooved rollers, but only at intermittent

locations around the circumference of the roller. This approach has been taken partly. It was believed that the intermittent application of the abrasion resistant material produced the best gripping surface for the milling of sugar cane.

Typically, conventional hardfacing matrix is used, including, for example, high speed steels, austenitic manganese steels, austenitic high chromium irons, cobalt or copper based alloys, or nickel-chromium-boron alloys according to the practices set forth in Jones, F D, & Horton, H L, Machinery"s Handbook, ISBN 0-8311-1155-0. Abrasion resistant material is laid up in the matrix to form a hardfacing composite.

After a period of use, sugar mill rollers require refurbishment due to the hardfacing composite wearing smooth, causing slippage of the cane and/or bagasse between the rollers. Accordingly, in order to refurbish such a roller according to traditional technology, the entire roller is removed from the mill, broken up and recast into a new roller.

This approach is costly in terms of replacing the entire roller and requires a significant downtime for the sugar mill in having the roller replaced. There are also costs for heavy transport for removing and delivering such rollers to site.

The present invention aims to alleviate one or more of

the above disadvantages and to provide a roller having a wear resistant surface and method of forming same which will be reliable and efficient in use. DISCLOSURE OF INVENTION

With the foregoing in view, this invention in one aspect resides broadly in a hardfacing for a sugar mill roller, said hardfacing including a wear resistant material supported by a mild steel matrix and applied to the outer surface of the sugar mill roller.

In a further aspect, this invention resides broadly in a method of hardfacing a sugar mill roller comprising the steps of forming a mild steel weld pool on the surface of said roller; impinging a particulate wear resistant material on said weld pool, and allowing said weld pool to solidify.

In another aspect, this invention resides broadly in a method of applying a hardfacing capping to a ridge profile of a sugar mill roller comprising the steps of progressively laying up by welding a hardfacing composition comprising a mild steel matrix material and a particulate abrasion resistant material continuously impinged thereon.

Preferably, the ridge profile includes a base portion and one or more elongate projections extending away from the base portion, and one or more beads of hardfacing composition are applied to the base portion against the sides of the or each projection in successive layers until the height of the or each projection is substantially reached. It is further

preferred that at least one further bead of hardfacing composite is applied to the or each respective projection to substantially encapsulate same.

It will be appreciated that the hardfacing may be applied to substrates other than sugar mill rollers.

The projection may comprise a plurality of tongues or tenons extending outwardly. Preferably, the projection is an elongate projection and is located interposed between two land areas formed on the roller ridges, each land area being of a width sufficient for receiving a molten hardfacing composition and said projection being of a thickness sufficient to support the building of successive layers of hardfacing composition on one land area against collapse onto the other land area due to erosion of the projection by the welding process.

In another aspect, the invention resides broadly in a method of forming a capping of hardfacing composite ,in the form a rib, wherein a ridge profile is provided having a base portion and one or more elongate projections extending away from the base portion in the form of a wall, the method including welding one or more beads of hardfacing composite to the base portion and against the sides of the or each projection in successive layers until the height of said wall is substantially reached. Preferably, one or more respective final beads of hardfacing composite are provided to substantially encapsulate the or all of the respective

projections with hardfacing composite.

The method of applying the hardfacing composite may be metal inert gas (mig) welding a mild steel rod and injecting the wear resistant constituent into the molten weld pool prior to solidification of the weld. However, other methods of welding may be used, such as, for example, tungsten inert gas (tig) welding, metal arc welding, or such like.

In another aspect, this invention resides broadly in a roller assembly including:-a mounting shaft;

a plurality of shell portions, each said shell portion being mountable to said mounting shaft and shaped for abutment together to form a roller cap;

each said shell portion having an outer perimeter and an inner diameter of a dimension permitting tight engagement of said roller cap onto said mounting shaft, and

a wear resistant surface applied to the outer perimeter. The roller caps may have a substantially smooth outer surface for receiving the hardfacing, but preferably, the roller caps include a plurality of grooves extending circumferentially about the outer perimeter. The roller assembly is preferably circular in section, although it will be appreciated that other sections may be utilised, such as elliptical or dog-boned interengageable sections.

The wear resistant surface is preferably in the form of a wear resistant weld applied to the outer perimeter as

hereinbefore described. Preferably, at least some of the ridges between the grooves include a cap portion with an abrasion resistant material on each cap portion.

The roller cap may include shell portions connectible to form an annular shell element, or be comprised of a unitary annular shell element, each shell element being abuttable to form the roller assembly such as for example, a sugar mill roller.

Preferably, the wear resistant surface is applied by welding a band of weld material containing hardfacing. comgosite along each respective ridge between each successive groove. In sugar milling applications, the groove profile is selected to be similar in size and shape of cross-section to the groove profile of cast sugar mill rollers, that is generally between 15 mm and 80 mm pitch, but more commonly, either 25 mm, 37.5 mm or 50 mm pitch.

Preferably, the groove profile includes a ridge profile which includes an elongate projection and a land area on each side of the elongate projection such that successive layers of weld may be applied sequentially, allowing sufficient time between the respective layers for cooling of the weld. Suitably, the first layer of weld on each side of the projection is applied to the respective land areas. The elongate projection is of a suitable thickness to perform as a dam preventing the weld from falling onto the other land area. The combination of application of weld layers is

adapted to produce a weld profile which when solidified is of substantially triangular cross-section.

The combination of welding torch angle, pre-machined roller tooth profile, rotational speed of the roller weld surface speed), raw materials, preheat & specific welding consumables provides the finished profile for a sugar mill

roller to be used in an as-welded condition. This is

preferably done whilst the roller is rotated with its longitudinal axis in the horizontal plane.

In another aspect, this invention resides broadly in a method of applying a hardfacing composite to a sugar roller, said method including rolling said roller at a circumferential speed suitable for the application of the hardfacing composite whereby said hardfacing composite is applied continuously around the entire circumference of said roller. Preferably, a plurality of beads of hardfacina composite are applied about the roller. It is also preferred that the beads of hardfacing are applied in parallel relationship along the distal edge portions of the ridges normally provided on sugar mill rollers. The roller preferably includes shell portions as hereinbefore defined.

The shell portions may be formed by machined solid metal, such as steel, rolling or casting. Where the shell portion is formed by rolling, the hardfacing composite may be applied before or after the forming.

Preferably, the wear resistant hardfacing is made by

using ARM-2 weld as manufactured and supplied by Abrasion Resistant Materials Pty Ltd, at a suitable current, typically 200 to 260 amps" and a suitable potential, typically 22 to 26 volts in a mig atmosphere at a linear rate sufficient to coat the required net area required for the weld. This wire conforms to BS2901 Part 1 1970A18 and AWS A5.18 E70S-6.

The grit may be added into the molten weld pool during the welding process, by any suitable means, and is preferably to mesh size 12/35.

It has been surprisingly found that abrasion resistant hardfacing material provided as described above provides a superior gripping surface for sugar cane milling. Moreover, the grip improves with use, and this is believed to be due at least in part to the acidic juices preferentially eroding away part of the matrix and providing a more pronounced profile of the hard tungsten carbide particles which grip onto the fibre mat upon contact. There is also believed to be a contribution to the erosion from frictional wear of the bagasse on the matrix.

In a further preferred form suitable for use as a sugar

mill cane crushing roller, the roller cap includes fixing

means for fixing to the mounting shaft. For example, where the roller cap is in the form of arcuate segments, pairs of semi-circular sectional pieces or triplets each having segments with internal radii at 120°, and so forth may be provided. The segments are abuttable to form a roller end

cap which is removable and replaceable on the mounting shaft to form the sugar cane roller. The mounting shaft is adapted suitably to receive the segments by provision of complementary fixing means operatively engagable with the fixing means on the respective segments.

The fixing means may for example include one or more flange portions disposed circumferentlally about the internal arc of circumference and at each respective end of each roller cap. Each flange portion may further include an aperture extending therethrough in a coaxial direction and through which fastening means, such as a bolt, screw or such like may be passed to fasten the roller cap to the mounting shaft through corresponding apertures on the mounting shaft.

Preferably, however, a sleeve with a flattened portion extending axially along its entire length is provided, the sleeve being adapted to fit on the shaft and receive the hard-faced shells which include a complementary internal land on their respective internal bores. The roller end caps are fixed, such as by bolting, onto the ends of the sleeve.

In another aspect, this invention resides broadly in a method of forming a roller assembly including:-

providing a mounting shaft;

forming a plurality of shell portions;

mounting each said shell portion to said mounting shaft in abutting relationship to form a roller cap, and

applying a wear resistant surface to the outer perimeter

of at least some of the shell portions.

Preferably, the wear resistant surface is applied to the shell portions prior to mounting on the mounting shaft. The shell portions may be raised in temperature relative to the temperature of the mounting shaft in order to provide tight engagement of the shell portions on the mounting shaft. For example, the shell portions may include an inner diameter of a dimension permitting tight engagement of the shell portion onto the mounting shaft by heating each said shell portion to a temperature sufficient to expand said shell for engagement about the shaft, whereby a plurality of said shells may be abutted along the shaft.

Where the shell portions are provided in arcuate portions, they are suitably connected circumferentially to form respective annular shells. In a preferred embodiment, each said shell portion includes a plurality of grooves extending circumferentially about the respective outer perimeter as hereinbefore described. Accordingly, the present invention provides a sugar mill roller comprising: a roller body of substantially circular cross-section having a plurality of circumferentially running machined ridges formed to be substantially parallel and spaced along a substantial part of said roller body, characterized in that each said machined ridge comprises one or more land portions, and a ridge capping on said one or more land portions, each said ridge capping having a plurality of layers of hardfacing composite weld supporting therein a wear resistant material in grit-like form.

The present invention also provides a method of applying hardfacing composite weld to a sugar mill roller, wherein the method involves the steps of: providing a roller body of substantially circular cross-section; machining a plurality of circumferentially running ridges on said roller body, said ridges being substantially parallel and spaced along a substantial part of said roller body, each said ridge having one or more land portions, and on each said ridge, forming a weld matrix on the or each innermost land portion by successively applying weld on the previous layer until a ridge capping of desired profile is formed substantially all the way round said roller body, at least some of said layers of weld comprising a hardfacing composite weld having particulate wear resistant material supported therein.

The present invention further provides a method of applying a hardfacing composite weld to a sugar roller, said method involving the step of rolling said roller at a circumferential speed suitable for the application of said hardfacing composite weld whereby said hardfacing composite weld is applied continuously around the entire circumference of said roller.

BEST MODE FOR CARRYING OUT THE INVENTION In order that this invention may be more readily

understood and put into practical effect, reference will now be made to the accompanying drawings which illustrate a preferred embodiment of the invention and wherein:-

Fig. 1 is an exploded view of a hard-faced roller

assembly mounted onto a bearing shaft;

Fig. 2 is an end view of the roller assembly of Fig. 1;

Fig. 3 is a section on A-A of Fig. 2 showing part of the roller assembly;

Fig. 4 is a sectional detail view of abrasion resistant material applied to caps of the grooves of the roller of Figs. 1 to 3;

Fig. 5 is a sectional detail view of an alternative application of the abrasion resistant material of Fig. 4;

Figs. 6 to 9 are sectional detail views of alternative preferred embodiments of ridge profiles for application of hardfacing composite;

Fig. 10 is a sectional detail view of the ridge wear profile of Fig. 6 after a typical part cycle of use, and Fig. 11 is a diagrammatic collective representation of self-roughening of the wear profile of Fig. 10. Referring to Figs. 1, 2 and 3, a roller assembly 10 includes a plurality of roller shell sections, one of which is shown typically at 11 in Fig. 1, each mounted on a collar 18 which in turn is mounted on a shaft 12. In order to hold the roller shell sections 11 on the shaft 11 and sleeve 18, there are provided two respective end shell sections 13.

Each end shell section 13 and shell section 11 includes seven co-axial apertures shown typically at 15, the location of which are better displayed in Fig. 2, where the respective apertures 15 have respective bolts inserted, as shown typically at 14. Each end of the sleeve 18 includes

respective blind apertures shown typically at 17 which are threaded for receipt of the respective bolts 14.

Each shell section 11 and end shell section 13 also includes a central bore 16 through which the shaft 12 is passed. The shell sections 11 include a land 19 which engages with a complementary key 20 on the sleeve 18 to prevent the shell sections 11 rotating on the sleeve 18.

Referring to Fig. 3, each end shell section 13 and shell section 11 includes a plurality of ridges shown typically at 21 and interposed therebetween, a plurality of grooves shown typically at 22 extending circumferentially about their respective outer perimeters.

Referring to Fig. 4, a portion of an end or centre shell section 13 or 14 is shown in sectional view. Each ridge 21 includes a ridge cap portion 31 upon which a plurality of abrasion resistant welds 33 are provided to provide abrasion weld cap 32. In this embodiment, the grooves 22 are not capped with weld material.

Referring to Fig. 5, the ridges 21 and grooves 22 are

provided with a plurality of abrasion resistant welds 33 in a similar fashion to those provided on the abrasion resistant weld cap 32 shown in Fig. 4. However, the entire surface of the ridges 21 and grooves 22 are provided with the abrasion resistant welds 33 to form an abrasion resistant weld coating

i 34.

Referring to Figs. 6 to 9, a ridge profile 23 is of a

variety of shapes as shown. In Figs. 6 to 9, weld material is represented by a triangle and dot fill pattern. The following combinations regarding welding process are fundamental to weld profile creation so that when the molten weld solidifies the final weld shape is of substantially triangular cross-section.

The combination of welding torch angle, pre-machined roller tooth profile, rotational speed of the roller (weld surface speed), raw materials, preheat & specific welding consumables provides the finished profile for a sugar mill roller to be used in an as-welded condition. This is preferably done whilst the roller is rotated with its longitudinal axis in the horizontal plane. The shape shown in Figs. 4 and 5 are very difficult to form any other way with inert-gas metal arc (Mig) carbide hardfacing except by elevating the roller from the horizontal and inclining it on its longitudinal axis.

It will be appreciated that the preferred pre-machined shapes may vary from those shown in Figs. 6 to 9. It is preferred that the ridge profiles 23 are substantially symmetrical, however, it will be appreciated that in some applications, where a non-symmetrical weld profile is required or desired, a non-symmetrical ridge profile may be appropriate. However, the ridge profile 23 includes a base portion 24 and one or more projections 25. The ridge profile 23 shown in Fig. 7 is the preferred option for general

applications, however, ridge profile 23 shown in Fig. 6 is preferred for larger pitch rollers. In each case, weld layers 1 to 9 are applied successively as required to the ridge profile 23.

Another way of describing the ridge profiles 23 in Figs. 6 to 9 is as a base portion 24 having one or more stepped or sloped reductions in cross-section.

It is believed that tungsten carbide dispersal throughout the matrix and multiple pass layer weld adhesion both to the roller and to each layer give an advantage to each of the ridge profiles 23 shown in Figs. 6 to 9.

Clearly, the dimensions could be proportioned up in scale to accommodate larger profiles of larger rollers. The larger pitch rollers would also need the same profiles machined in the teeth to achieve similar results. The ridge profile 23 in Fig. 6 is a minimum nine weld pass profile; the ridge profile 23 in Fig. 7 is a minimum seven weld pass profile, and the respective ridge profiles 23 in Figs. 8 and 9 are for a minimum seven or nine weld pass profile, or a minimum five weld pass profile respectively.

Although the successive beads of weld are generally applied in numerical order as given in Fig. 7, the order may be changed to 1, 4, 2, 5, 3, 6 and then 7. A similar method may be applied to Fig. 8 with successive beads of weld applied on alternate sides of the projection 25.

The ridge profiles 23 described above have been applied

to a standard grey cast iron roller, in spite of the expected difficulties in the relatively high carbon content of the cast iron affecting the re-welded profile by diffusion of carbon into the weld.

Referring to Fig. 10, the ridge profile 23 has worn down to a worn surface shown at 26, with more of the base portion 24 wearing than the cap portion 27. An undercut portion 28 has been found to form in experimental trials of the invention on milling of sugar cane after milling about one million tonnes of cane.

Indeed, it has also been surprisingly found that the wear resistant coating of the present invention increases its grip on the bagasse, since it appears that the substrate in which the carbide is embedded partially wears away from the surface of the cap portion 27, exposing the angular grits of carbide material for gripping the bagasse.

Accordingly, as shown in Fig. 11, a sugar mill roller portion 40 has a ridge profile shown generally at 41. A

hardfacing composition of the present invention is applied to the ridge tops shown typically at 42. A magnified portion 45 is shown in separate views at 51, 52, 53 and 54. magnified portion includes a surface 46 of mild steel embedded with wear resistant tungsten carbide grits, some of which are exposed and shown typically at 47.

As the surface of the hardfacing wears, some of the grits 47 are broken away from the matrix, the original

surface being shown in dotted outline at 48 in views 52, 53 and 54. The surface 46 wears or erodes away to expose new grits as shown at 50 in views 53 and 54.

In order that this invention may be more readily understood and put into practical effect, reference will now be made to an example of the invention having the welding process specifications as follows:

The rotating speed of roller to apply weld layers was in

the range of from 21.7 mm to 22.3 mm per second for the butter layer weld and hardfacing layers. The rotating speed of roller to apply final capping weld was 19.35 mm to 20.02 mm per second. The welding torch angle was 18° from the vertical when applied to the uppermost (that is, horizontal) perimeter of the roller. This can also be varied up to 25° to weld the bottom layers in pre-machined ridge profile 23 as shown in Fig. 6.

The current was in a range of from 200 A to 300 A and the voltage from 22 V to 26 V on ARM - 1 and 2 wires. These wires are 0.9 mm wires which conform to BS2901 Part 1 1970A18 and AWS A5.18 E70S-6. The preheat temperature of the grey cast iron rollers was 100°C ± 5°C prior to welding. ARM 1 wire is mild steel and ARM 2 wire is 309L stainless steel.

A further technique may be utilised where ARM - 2 wire is used as a butter layer without ARM STD 1 tungsten carbide grit in the weld. Then ARM - 1 wire with ARM STD 1 tungsten carbide grit is immediately welded onto the first butter

layer weld bead and dilution of the first butter layer by the second layer creates a unique matrix and weld metallurgy. This affects weld bead shape and cooling characteristics and appear to affect the solidification (as opposed to melting) of the tungsten carbide in the weld pool. This produces a superior bond to grey cast iron rollers and in particular reduces the problem of longitudinal underbead cracking in the heat affected zone.

In use, the abrasion resistant surface of this invention may be applied to a sugar mill roller. Although it will be appreciated that the hardfacing composite may be applied to a solid roller in accordance with the present invention, instead of replacing the entire sugar mill roller when it wears out, the roller caps may be unbolted from a roller drum and replaced by replacement cylindrical portions. The worn out roller caps may be recycled by separating the hardfacing composites and the substrate according to any known process.

On occasions, one or more shell sections of a roller may wear more than the remainder. In such a case, only the shell

sections so worn need be replaced, reducing the cost of maintaining the roller.

It will of course be realised that the above has been given only by way of illustrative example of the invention and that all such modifications and variations thereto as

would be apparent to persons skilled in the art are deemed to fall within the broad scope and ambit of the invention as

claimed in the following claims.

WE CLAIM :

1. A sugar mill roller comprising:

a roller body of substantially circular cross-section having a plurality of circumferentially running machined ridges formed to be substantially parallel and spaced along a substantial part of said roller body, characterized in that each said machined ridge comprises one or more land portions, and a ridge capping on said one or more land portions, each said ridge capping having a plurality of layers of hardfacing composite weld supporting therein a wear resistant material in grit-like form

2. A sugar mill roller as claimed in Claim 1, wherein each said machined ridge comprises two or a multiple of two land portions, separated by a wall portion and one or more of said layers of said hardfacing composite weld are supported on respective ones of said land portions against said wall portion.

3. A sugar mill roller as claimed in Claim 1 or Claim 2, wherein said roller body is formed of grey cast iron, and wherein said ridge capping comprises a first layer of stainless steel weld.

4. A sugar mill roller as claimed in Claim 3, wherein said first layer has no wear

resistant material.

5. A method of applying hardfacing composite weld to a sugar mill roller, wherein the method involves the steps of:

providing a roller body of substantially circular cross-section;

machining a plurality of circumferentially running ridges on said roller body, said ridges being substantially parallel and spaced along a substantial part of said roller body, each said ridge having one or more land portions, and

on each said ridge, forming a weld matrix on the or each innermost land portion by successively applying weld on the previous layer until a ridge capping of desired profile is formed substantially all the way round said roller body, at least some of said layers of weld comprising a hardfacing composite weld having particulate wear resistant material supported therein.

6. A method as claimed in Claim 5 and wherein a wall portion on each said ridge is machined so as to provide one or more land portions on each side of said wall portion, and applying weld against each side of said wall portion in successive layers until the height of said wall portion is substantially reached.

7. A method as claimed in Claim 5, and wherein one or more additional layer(s) of weld are applied to each respective ridge to substantially encapsulate said wall portion.

8. A method as claimed in any one of Claims 5 to 7 wherein said weld is applied by metal inert gas (MIG) welding or tungsten inert gas (TIG) welding, and wherein the weld pool first applied to the or each said land portion is formed from a stainless steel welding rod without any wear resistant material added thereto and said successive layers are formed from a mild steel welding rod used to form said respective weld pools impinged with a particulate wear resistant material to form a composite weld, until a ridge capping of desired profile is formed substantially all the way round each ridge.

9. A sugar mill roller comprising a roller body formed in accordance with the method as claimed in any one of claims 5 to 8.

10. A method of applying a hardfacing composite weld to a sugar roller as claimed in any one of Claims 5 to 8, said method involving the step of rolling said roller at a circumferential speed suitable for the application of said hardfacing composite weld whereby said hardfacing composite weld is applied continuously around the entire circumference of said roller.

11. A method as claimed in Claim 10, wherein a plurality of beads of hardfacing composite are applied about the roller.

12. A sugar mill roller having applied thereto a ridge capping on each ridge substantially as hereinbefore described with reference to Fig. 6.

A sugar mill roller comprising: a roller body of substantially circular cross-section having a plurality of circumferentially running machined ridges (21) formed to

be substantially parallel and spaced along a substantial part of said roller body,

characterized in that each said machined ridge comprises one or more land portions,

and a ridge capping (31) on said one or more land portions, each said ridge capping

hving a plurality of layers of hardfacing composite weld (33) supporting therein a

wear resistant material in grit-like form.	

Documents:

				00211-cal-1998-abstract.pdf

				00211-cal-1998-claims.pdf

				00211-cal-1998-correspondence.pdf

				00211-cal-1998-description (complete).pdf

				00211-cal-1998-drawings.pdf

				00211-cal-1998-form 1.pdf

				00211-cal-1998-form 18.pdf

				00211-cal-1998-form 2.pdf

				00211-cal-1998-form 3.pdf

				00211-cal-1998-form 5.pdf

				00211-cal-1998-letter patent.pdf

				00211-cal-1998-pa.pdf

				00211-cal-1998-reply f.e.r.pdf

				211-CAL-1998-FORM 27-1.1.pdf

				211-CAL-1998-FORM 27.pdf

				211-CAL-1998-FORM-27.pdf

« Previous Patent

Next Patent »

Patent Number	211689	

Indian Patent Application Number	211/CAL/1998	

PG Journal Number	45/2007	

Publication Date	09-Nov-2007	

Grant Date	07-Nov-2007	

Date of Filing	10-Feb-1998	

Name of Patentee	THE TRACK SHOP PTY LTD.	

Applicant Address	C/-MARSH & PARTNERS, 5, RAILWAY STREET, GATTON, QUEENSLAND 4343	

Inventors:

#	Inventor's Name	Inventor's Address	

1	TIMOTHY STUART FALKENHAGEN	30, LEXTON STREET, STRETTON, QUEENSLAND 4116	

PCT International Classification Number	B 02 C 4/08	

PCT International Application Number	N/A	

PCT International Filing date		

PCT Conventions:

#	PCT Application Number	Date of Convention	Priority Country	

1	PO 5047	1997-02-10	Australia	

© All Indian Patents, 2013-2021.

  Patent data available in the public domain from Indian Patents Office, Department of Industrial Policy and Promotions, Ministry of Commerce and Industry, Government of India.

File: patents/211699-mixed-titanium-vanadium-catalysts-for-solution-ethylene-polymerization.html
Indian Patents. 211699:MIXED TITANIUM-VANADIUM CATALYSTS FOR SOLUTION ETHYLENE POLYMERIZATION.

Indian Patents

Recently Granted Patents

  Recently Published Patents

Title of Invention	MIXED TITANIUM-VANADIUM CATALYSTS FOR SOLUTION ETHYLENE POLYMERIZATION.

Abstract	TITLE: MIXED TITANIUM-VANADIUM CATALYSTS FOR SOLUTION ETHYLENE POLYMERIZATION. THE PRESENT INVENTION PROVIDES A ZIEGLER-NATTA CATALYST BASED ON TITANIUM AND VANADIUM USEFUL IN SOLUTION PROCESSES FOR THE POLYMERIZATION OF OLEFINS HAVING A LOW AMOUNT OF ALUMINUM AND MAGNESIUM. THE CATALYSTS OF THE PRESENT INVENTION HAVE A MOLAR RATION OF MAGNESIUM TO THE FIRST ALUMINUM COMPONENT FROM 4.0:1 TO 8.0:1 AND MOLAR RATION OF MAGNESIUM TO TITANIUM AND VANADIUM FROM 4.0:1 TO 8.0:1. THE INVENTION PROVIDES A NOVEL CATALYST PREPARATION METHOD TO SUBSTANTIALLY INCREASE THE POLYMER MOLECULAR WEIGHT IN THE HIGH TEMPERATURE ETHYLENE POLYMERIZATION PROCESS.	

Full Text	FIELD OF THE INVENTION

The present invention relates to new catalyst systems for the polymerization of olefins. The catalyst system comprises a mixture of (i) an aluminum alkyl compound and a dialkyl magnesium compound; (ii) an alkyl halide; (iii) a transition metal halide; (iv) a vanadium compound; and (v) a dialkyl aluminum alkoxide. The catalyst systems are particularly useful as catalysts systems used in the solution polymerization of olefins and particularly for the polymerization of co- and homopolymers of ethylene.

BACKGROUND OF THE INVENTION 

Canadian Patent 849,081 issued Aug. 11, 1970 to C. T. Elston, discloses the solution polymerization of alpha olefins such as ethylene and butene in the presence of a transition metal catalyst based on titanium and vanadium. These catalysts do not contain any magnesium component or organic alkyl halides (chlorides).

United States patents" 5,589,555 (Zboril et al. issued Dec. 31, 1996) and 5,519,098 (Brown et al. issued May 21, 1996), both assigned to Novacor Chemicals (International) S.A. (now NOVA Chemicals (International) S.A.), disclose catalysts for the solution polymerization of alpha olefins. The patents disclose a catalyst system comprising: (i) a mixture of a trialkyl aluminum compound and a dialkyl

magnesium compound;

(ii) a reactive chloride which may be an alkyl halide; (iii) a transition metal compound; and

(iv) the reaction product of a trialkyl aluminum compound and an

alcohol in amounts up to about stoichiometric amounts to produce a

dialkyl aluminum alkoxide.

The present invention has removed the step in the process of the above patents of the reaction of a trialkyl aluminum compound with an alcohol.

More importantly the patents teach that when vanadium is present together with titanium in the catalyst, magnesium need not be present. Further in the examples which illustrate a mixed titanium and vanadium catalyst system, magnesium and chloride compounds are not present. On a fair reading the patents teach away from the subject matter of the present patent application which teaches that magnesium must be present in the catalyst.

United States patent 4,097,659 issued June 27, 1978 (now expired), to Creemers et al., assigned to Stamicarbon, N.V., discloses a process for producing polyolefins in which a precursor is prepared by reacting an aluminum alkyl halide of the formula RmAIX3-m with an organo magnesium compound of the formula MgR"2 wherein m is a value less than 3, that is the aluminum compound may have 1, 2 or 3 halogen atoms; and R and R1 independently may be a C1-30 hydrocarbyl radical. The Creemers patent does not teach or suggest that the first component could be the reaction product of a trialkyl aluminum compound and a dialkyl magnesium compound. In fact the patent teaches against such a system as illustrated by the comparative example in which the first component is prepared by reacting trimethyl aluminum and dibutyl magnesium. The

resulting reaction product is then reacted with a transition metal compound. The molar ratio of magnesium and aluminum to transition metal may be from between 0.1:1 and 10:1. The resulting precursor is then activated with an organo-aluminum activator selected from the group consisting of trialkyl aluminum, an alkyl aluminum halide and an alkyl aluminum hydride. Creemers does not teach nor suggest the activator could be a dialkyl aluminum alkoxide. Creemers acknowledges that the transition metal is preferably a titanium compound but that the titanium compound may be replaced by or used in conjunction with a vanadium compound including VOCI3. However, there is no teaching or disclosure of the ratio of the titanium compound to vanadium compound. In short the patent teaches away from the subject matter of the present invention.

European patent application 0 280 353 in the name of Coosemans et al., assigned to Stamicarbon B.V., published 31.08.88, teaches a two-component catalyst system for the solution polymerization of olefins. The first component comprises a mixture of one or more magnesium compounds, one or more aluminum compounds and one or more transition metal compounds, optionally in the presence of a halogen-containing compound. The second component is an activator which is an organo aluminum compound of the formula R1mAI X3-m. In the first component the ratio of AI:Mg is greater than 1 (claim 1, and page 2, line 26). In the catalysts of the present invention the ratio of magnesium to the first aluminum component is from 4.0:1 to 8.0:1 (therefore the ratio of aluminum to magnesium is from 0.25:1 to 0.125:1) which is well below that specified in the Coosemans patent. It is clear from Coosemans that the

preferred transition metal compounds are titanium based. However, Coosemans does disclose that vanadium compounds may be present although there is no teaching on the ratio of the titanium compound to the other transition metal compounds, or heat treatment of the catalyst. In view of the foregoing, the Coosemans patent teaches away from the subject matter of the present invention.

United States patent 4,314,912 issued Feb. 9, 1982 to Lowery, Jr. et al. assigned to The Dow Chemical Company teaches a catalyst which is a reaction product of a transition metal, an organomagnesium compound, and a non-metallic monohalide. In the catalyst the ratio of Mg:Transition metal is from 5:1 to 2000:1; Mg:X is from 0.1:1 to 1:1 (e.g. 1:10 to 1:1) and the ratio X: transition metal is from about 40:1 to 2000:1. In the catalysts of the present invention the ratio of X to Mg is about 2:1 and the ratio of Mg: transition metal is about 6:1. Accordingly the ratio of X to transition metal is about 12:1 which is well below the amount specified in the Lowery patent.

None of the above prior art teaches that catalysts containing combinations of titanium and vanadium oxytrichloride increase the molecular weight of both co- and homopolymers of ethylene, particularly when the catalyst is subjected to a tempering treatment in accordance with the present invention.

It is very challanging in the solution polymerization of ethylene, to increase the polymer molecular weight without decreasing the catalyst activity. In many cases, it is possible to design a catalyst system to produce a high and useful polymer molecular weight, but the catalyst

activity would not be useful on a commercial scale. This invention discloses a Ti-V Ziegler-Natta catalyst system that substantially increases the molecular weight of homo- and copolymers of ethylene without significant loss in the catalyst activity at high polymerization temperatures.

SUMMARY OF THE INVENTION

Accordingly, the present invention seeks to provide a catalyst consisting essentially of:

(i) a mixture of an alkyl aluminum compound of the (R1)3AI1 and (R2)2Mg wherein R1 is a C1-10 alkyl radical and R2 is a C1.10 alkyl radical in a molar ratio of Mg to Al from 4.0 :1 to 8.0:1; (ii) a halide of the formula R3X wherein R3 is a C1-8 alkyl radical and x is a halide selected from the group consisting of chlorine and bromine;

(iii) titanium tetrachloride;

(iv) VOCI3 to provide a molar ratio of Ti:V from 95:5 to 70:30; and (v) an alkyl aluminum alkoxide compound of the formula (R4)2AI2OR5 wherein R4 and R5 are independently selected from the group consisting of Cmo alkyl radicals to provide: a molar ratio of Mg:(Ti+V) from 4:1 to 8.0:1; a molar ratio of Al1 to (Ti+V) from 0.9:1 to 1.5:1; a molar ratio of halide to Mg from 1.9:1 to 2.6:1; and a molar ratio of Al2 to (Ti+V) from 2.0:1 to 4.0:1. In a further embodiment the present invention provides a process for preparing the above catalyst either comprising mixing components (i) through (iv) at a temperature from 20°C to 100°C and tempered for a time from 0.5 to 30 minutes and adding component (v); or mixing

components (i) through (v) in-line for a time from 0.5 to 3 minutes at a temperature from 20°C to 50°C.

The present invention additionally provides a process for polymerizing a monomer mixture consisting of at least 40 weight % of ethylene and up to 60 weight % of one or more monomers selected from the group consisting of C3-12 olefins comprising contacting said monomer mixture in a hydrocarbon solvent at a temperature from 105°C to 320°C and a pressure from 4 to 20 MPa with the above catalyst.

The present invention further provides polymers made using the above noted catalysts and polymerization processes.

BEST MODE

There are a number of types of polymers of alpha olefins which may be made. For example the polymer may be a liquid polymer or a waxy polymer having a low molecular weight. On the other hand the polymer may have a very high molecular weight and have excellent physical properties but may be difficult to process. The present invention is directed to "useful" polymers of alpha olefins. In practical terms the polymer should have a melt index as determined by ASTM D-1238 (190°C/2.16 kg) of up to 200 dg/min. ASTM means the American Standard Test Method and the conditions of the test are at 190°C and under a load of 2.16 kg. While the melt index may be fractional the lowest melt index would be that useful for extrudable polymers. Typical ranges would include melt indexes from 0.1 to 150, most typically from 0.1 to 120 dg/min.

The process of the present invention may be used to prepare homopolymers of ethylene and copolymers of ethylene and higher alpha olefins having densities in the range of, for example, about 0.900-0.970 g/cm3 and especially 0.910-0.965 g/cm3; the polymers of higher density e.g. about 0.960 and above being homopolymers. Such polymers may have a melt index, as measured by the method of ASTM D-1238, condition E, in the range of for example, 0.1-200 dg/min, typically from about 0.1 to 150 dg/min., and especially in the range of about 0.1 to 120 dg/min. The polymers may be manufactured with narrow or broad molecular weight distribution. For example, the polymers may have a stress exponent, a measure of the molecular weight distribution, in the range of about 1.1-2.5 and especially in the range of about 1.3-2.0. Stress exponent is determined by measuring the throughput of a melt indexer at two stresses (2160 g and 6480 g loading) using the procedures of the ASTM melt index test method, and the following formula:

Stress Exponent = 1/(0.477) X (Log. wt extruded with 6480g

weight)/wt. extruded with 2160 g wt.)

Stress exponent values of less than about 1.40 indicate narrow molecular weight distribution while values above about 1.70 indicate broad molecular weight distribution.

The present invention is directed to a process for the preparation of useful polymers of alpha olefins, such polymers being intended for fabrication into articles by extrusion, injection molding, thermoforming, rotational molding and the like. In particular, the polymers of alpha olefins are homopolymers of ethylene and copolymers of ethylene and higher

alpha olefins i.e. alpha olefins of the ethylene series, especially such higher alpha olefins having 3 to 12 carbon atoms, i.e. C3-12 alpha olefins, examples of which include 1-butene, 1-hexene, and 1-octene. The preferred higher alpha olefins have 4-10 carbon atoms. In addition, cyclic endomethlenic dienes may be fed to the process with the ethylene or mixtures of ethylene and C3-12 alpha-olefin. The monomer feed typically comprises at least 40 weight % of ethylene and up to 60 weight % of one or more comonomers selected from the group consisting of C3-12 olefins. Such polymers are known per se.

In the process of the present invention, monomer, generally one or more hydrocarbyl monomers, a coordination catalyst and inert hydrocarbon solvent and, optionally, hydrogen are fed to a reactor. The monomer may be ethylene or mixtures of ethylene and at least one C3-12 alpha-olefin, preferably ethylene or mixtures of ethylene and at least one C4.10 alpha olefin.

The solvent used in the preparation of the coordination catalyst is an inert C6-10 hydrocarbon which may be unsubstituted or substituted by a C1-4 alkyl radical, such as a hydrocarbon that is inert with respect to the coordination catalyst. Such solvents are known and include for example, hexane, heptane, octane, cyclohexane, methylcyclohexane, and hydrogenated naphtha. The solvent used in the preparation of the catalyst is preferably the same as that fed to the reactor for the polymerization process. Caution should be exercised in selecting a solvent as a saturated monomer is not desired as a solvent for the reaction (i.e. hexane would not be preferred solvent for a hexene containing monomer).

The process of the present invention may be practiced over a wide range of temperatures that may be used in an alpha olefin polymerization process operated under solution conditions. For example, such polymerization temperatures may be in the range of 105°C to 320°C, preferably in the range of 130°C to 250°C, most preferably in the range from 140°C to 230°C. However, one of the considerations in selecting the temperature is that the polymer should remain in solution.

The pressures used in the process of the present invention are those known for solution polymerization processes, for example, pressures in the range of about 4-20 MPa, preferably from 8 to 20 MPa.

In the process of the present invention, the alpha olefin monomers are polymerized in the reactor in the presence of the catalyst. Pressure and temperature are controlled so that the polymer formed remains in solution.

Optionally, small amounts of hydrogen, for example 0-100 parts per million, based on the total solution fed to the reactor may be added to the feed in order to improve control of the melt index and/or molecular weight and thus aid in the production of a more uniform product, as is disclosed in Canadian Patent 703,704.

The coordination catalyst is formed from four components. The first component is a mixture of an alkyl aluminum compound of the

formula (R1)3AI wherein R1 is a C1-10 preferably a C1-.4 alkyl radical and a dialkyl magnesium compound of the formula (R2)2Mg wherein each R2 is independently (i.e. each R2 may be the same or different) a C1-10, preferably a C2-6, alkyl radical. The molar ratio of Mg to Al in the first

component may be from 4.0:1 to 8.0:1, preferably from 6:1 to 8.0:1. In a particularly preferred embodiment of the present invention the aluminum compound is triethyl aluminum.

The second component in the catalyst systems according to the present invention is a reactive alkyl halide (reactive halide) of the formula R3X wherein R3 is a C1-8, preferably a C1-4, alkyl radical and X is a halide selected from the group consisting of chlorine and bromine. Preferably, the second component is t-butyl halide, most preferably t-butyl chloride.

The third component in the catalyst of the present invention is a transition metal halide of the formula TiX4.

The fourth component in the catalyst of the present invention is VOCI3.

The fifth component in the catalyst of the present invention is an alkyl aluminum alkoxide of the formula (R4)2AIOR5 wherein R4 and R5 are independently selected from the group consisting of C1-8, preferably C1-4 alkyl radicals. A useful dialkyl aluminum alkoxide is diethyl aluminum ethoxide.

The components of the catalyst system are mixed to provide a molar ratio of Mg:(Ti+V) from 4:1 to 8.0:1, preferably from 6.0:1 to 8.0:1; a molar ratio of aluminum alkyl (Al1) to (Ti+V) from 0.9:1 to 1.5:1, preferably from 1:1 to 1.3:1; a molar ratio of (reactive) halide to Mg from 1.9:1 to 2.6:1, preferably from 1.9:1 to 2.3:1; a molar ratio of alkyl aluminum alkoxide (Al2) to (Ti+V) from 2.0:1 to 4:1, preferably from 3.0:1 to 4.0:1; and a molar ratio of Ti:V from 95:5 to 70:30, preferably 90:10 to 75:25.

In accordance with one aspect of the present invention components (i) through (iv) are mixed at a temperature from 20°C to 100°C, preferably from 80°C to 100°C, and held or tempered at that temperature for a period of time from 0.5 to 30 minutes, preferably from 5 to 15 minutes. This mixing and tempering generally takes place in a small reactor (continuous stirred tank reactor "CSTR") upstream from the polymerization reactor. In the case of tempering times of less than 5 minutes it may occur in-line (i.e. in the line feeding the catalyst component (i) through (iv) to the polymerization reactor). Then the resulting catalyst precursor may be combined with component (v) and contacted with a solution of the monomers to be polymerized under conditions described above. In an alternative embodiment the catalyst precursor is contacted with a solution of monomers and component (v) and the monomers are polymerized under conditions set forth above.

In accordance with a further aspect of the present invention components (i) through (iv) may be mixed in a line feeding the reactor (four component "in-line" mixing). In this case the mixing time will be short, typically 0.5 to 3 minutes and the temperature will be from about 20°C to about 50°C, generally less than about 40°C. The mixed components may be fed directly to the polymerization reactor to which component (v) is fed directly through a separate line. Components (i) through (iv) may be fed to a CSTR to which component (v) is fed and the resulting mixture may be held and heated. In a further embodiment component (v) may be added directly to the mixing line feeding the reactor (five component "in-line" mixing). In the five component "in-line" mixing

the temperature is generally low as noted above for the four component "in-line" mixing.

The catalyst system of the present invention is used in the process of the invention without separation of any of the components of the catalyst. In particular, neither liquid nor solid fractions are separated from the catalyst before it is fed to the reactor. In addition, the catalyst and its components are not slurries. All the components are easy-to-handle, storable stable liquids.

The solvent containing monomers, catalyst or catalyst components, and optionally, hydrogen are fed to the reactor and react under good mixing conditions for a short period of time, preferably less than 10 minutes.

The solution passing from the polymerization reactor is normally treated to deactivate any catalyst remaining in the solution. A variety of catalyst deactivators are known, examples of which include fatty acids, alkaline earth metal salts of aliphatic carboxylic acids and alcohols. The hydrocarbon solvent used for the deactivator is preferably the same as the solvent used in the polymerization process. If a different solvent is used, it must be compatible with the solvent used in the polymerization mixture and not cause adverse effects on the solvent recovery system associated with the polymerization process. The solvent may then be flashed off from the polymer, which subsequently may be extruded into water and cut into pellets or other suitable comminuted shapes. The recovered polymer may then be treated with saturated steam at atmospheric pressure to, for example, reduce the amount of volatile materials and improve polymer

colour. The treatment may be carried out for about 1 to 6 hours, following which the polymer may be dried and cooled with a stream of air for 1 to 4 hours.

Pigments, antioxidants, UV screeners, hindered amine light stabilizers and other additives may be added to the polymer either before or after the polymer is formed into pellets or other comminuted shapes. The antioxidant incorporated into polymer obtained from the process of the present invention may, in embodiments, be a single antioxidant, e.g. hindered phenolic antioxidant, or a mixture of antioxidants, e.g. a hindered phenolic antioxidant combined with a secondary antioxidant, e.g. phosphite. Both types of antioxidant are known in the art. For example the ratio of phenolic antioxidant to secondary antioxidant may be in the range of 0.1:1 to 5:1 with the total amount of antioxidant being in the range of 200 to 3000 ppm.

The present invention will now be illustrated by the following non-limiting examples. Unless otherwise indicated parts means part by weight and percent (%) is weight percent. In the following examples, unless indicated otherwise, the compound to give Al1 was triethyl aluminum; the magnesium compound was n-dibutyl magnesium; the transition metal compound was TiCI4; the vanadium compound was VOCl3; the halide compound was t-butyl chloride; and the compound providing the Al2 was diethyl aluminum ethoxide.

The data in Example 1 and 2 show that the combination of the 75%Ti+25%V (without heat treatment) substantially increases the polymer molecular weight at a polymerization temperature of 140°C and marginally at 200 to 230°C. However, when the 75%Ti+25%V mixed catalyst was heated at 100°C for 10.9 minutes a substantial increase in the weight average molecular weight of the homopolyethylene and ethylene/1-octene co-polymer obtained..__________________________

What is claimed is:

1. A catalyst consisting essentially of:

(i) a mixture of an alkyl aluminum compound of the (R1)3AI1 and (R2)2Mg wherein R1 is a C1-10 alkyl radical and R2 is a C1-10 alkyl radical in a molar ratio of Mg to Al from 4.0 :1 to 8.0:1;

(ii) a halide of the formula R3X wherein R3 is a C1-8 alkyl radical and x is a halide selected from the group consisting of chlorine and bromine;

(iii) titanium tetrachloride;

(iv) VOCI3 to provide a molar ratio of Ti:V from 95:5 to 70:30; and

(v) an alkyl aluminum alkoxide compound of the formula

(R4)2AI2OR5 wherein R4 and R5 are independently selected from the group consisting of C1-10alkyl radicals to provide: a molar ratio of Mg:(Ti+V) from 4:1 to 8.0:1; a molar ratio of Al1 to (Ti+V) from 0.9:1 to 1.5:1; a molar ratio of halide to Mg from 1.9:1 to 2.6:1; and a molar ratio of Al2 to (Ti+V) from 2.0:1 to 4.0:1.

2. The catalyst according to claim 1, wherein in component (i) the molar ratio of Mg:AI is from 6.0:1 to 8.0:1.

3. The catalyst according to claim 2, wherein the molar ratio of Mg:(Ti+V) is from 6.0:1 to 8.0:1.

4. The catalyst according to claim 3, wherein the molar ratio ¦»

A1 to (Ti+V) is from 1:1 to 3:1.

5. The catalyst according to claim 4, wherein the molar ratio of halide to Mg is from 1.9:1 to 2.3 :1.

6. The catalyst according to claim 5, wherein the molar ratio

of Al to (Ti+V) is from 3.0:1 to 4.0:1.

7. The catalyst according to claim 6, wherein R1, R3, R4 

and R5 are independently selected from the group consisting of

C alkyl radicals. 1-4

8. The catalyst according to claim 7, wherein R is an ethyl

rad ical.

9. The catalyst according to claim 8, wherein R is a C

2-6 alkyl radical.

10. The catalyst according to claim 9, wherein R3 is a tertiary

buty 1 radica1 .

11. The catalyst according to claim 10, wherein R4 and R5 are

ethyl radicals..

12. A process for preparing a catalyst according to the

preceding claims comprising mixing components (i) through (iv) at

o a a temperature from 20 C to 100 C....................

and tempered for a time from 0.5 to 30 minutes and adding component (v).

13. The process according to claim 12, wherein the time is from 5 to 15 minutes.

14. The process according to claim 13, wherein the temperature is from 80°C to100°C.

15. The process for preparing a catalyst according to claim 12, comprising mixing components (i) through (iv) in-line for a time from 0.5 to 3 minutes at a temperature from 20°C to 50°C feeding the resulting mixture to the polymerization reactor and adding component (v) directly to the polymerization reactor.

16. The process for preparing a catalyst according to claim 12, comprising mixing components (i) through (iv) in-line for a time from 0.5 to 3 minutes at a temperature from 20°C to 50°C feeding the resulting mixture to a CSTR at a temperature from 20°C to 100°C and adding component (v) to the CSTR and holding the resulting mixture in the CSTR for a time from 0.5 to 30 minutes and feeding the resulting mixture to the polymerization reactor.

17. The process for preparing a catalyst according to claim 12, comprising mixing components (i) through (iv) in-line for a time from 0.5 to

3 minutes at at temperature from 200 C to 500 C adding component

(V) to the catalyst line feeding a CSTR and holding the resulting

o mixture in the CSTR at a temperature from 20 C to 1000 C and fOr

a time from 0.5 to 30 minutes and feeding the resulting mixture to the polymerization reactor.

18. The process for preparing a catalyst according to claim

12,i comprising mixing components (i) through (iv) in-line for a

 o time from 0.5 to 3 minutes at a temperature from 200 C to 50 C

feeding the resulting mixture to a CSTR at a temperature from

o o 20 C to 100 C and holding the resulting mixture in the CSTR

for a time from 0.5 to 30 minutes and adding component (v> directly to either the polymerization reactor or the line from the CSTR to the polymerization reactor.

19. The process for preparing a catalyst according to claim

1, comprising mixing components (i) through (v) in-line for a

o o time from 0.5 to 3 minutes at a temperature from 20 C to 50 C.

20. The process according to claim 19, wherein the temperature

o is below 40 C,

The present invention provides a Ziegler-Natta catalyst based on

titanium and vanadium useful in solution processes for the polymerization

of olefins having a low amount of aluminum and magnesium. The

catalysts of the present invention have a molar ratio of magnesium to the

first aluminum component from 4.0:1 to 8.0:1 and molar ratio of

magnesium to titanium and vanadium from 4.0:1 to 8.0:1. The invention provides a novel catalyst preparation method to substantially increase the

polymer molecular weight in the high temperature ethylene polymerization process.	

Documents:

				00456-cal-1999-abstract.pdf

				00456-cal-1999-claims.pdf

				00456-cal-1999-correspondence.pdf

				00456-cal-1999-description (complete).pdf

				00456-cal-1999-form 1.pdf

				00456-cal-1999-form 18.pdf

				00456-cal-1999-form 2.pdf

				00456-cal-1999-form 3.pdf

				00456-cal-1999-form 5.pdf

				00456-cal-1999-letter patent.pdf

				00456-cal-1999-pa.pdf

				00456-cal-1999-priority document.pdf

« Previous Patent

Next Patent »

Patent Number	211699	

Indian Patent Application Number	456/CAL/1999	

PG Journal Number	45/2007	

Publication Date	09-Nov-2007	

Grant Date	07-Nov-2007	

Date of Filing	17-May-1999	

Name of Patentee	NOVA CHEMICALS (INTERNATIONAL) S.A.,	

Applicant Address	A CORPORATION OF SWITZERLAND, HAVING AN OFFICE AT ROUTE DE LA GLANE 107, P.O.BOX 76, CH-1752 VILLARS-SUR-GLANE 1, SWITZERLAND.	

Inventors:

#	Inventor's Name	Inventor's Address	

1	ISAM JABER	A CANADIAN CITIZEN OF 1048-16A STREET NE, CALGARY, ALBERTA, CANADA, T2E 4T5;	

2	STEPHEN JOHN BROWN	157 MOUNT SPARROWHAWK PLACE SE, CALGARY, ALBERTA, CANADA, T27 2G7.	

PCT International Classification Number	C08F 10/02	

PCT International Application Number	N/A	

PCT International Filing date		

PCT Conventions:

#	PCT Application Number	Date of Convention	Priority Country	

1	09/106,164	1998-06-29	U.S.A.	

© All Indian Patents, 2013-2021.

  Patent data available in the public domain from Indian Patents Office, Department of Industrial Policy and Promotions, Ministry of Commerce and Industry, Government of India.
