Repository: anandvc/allindianpatents

File: patents/211719-a-device-adaptable-to-a-drawframe-forevaluation-of-a-composite-fibre.html
Indian Patents. 211719:A DEVICE ADAPTABLE TO A DRAWFRAME FOREVALUATION OF A COMPOSITE FIBRE.

Indian Patents

Recently Granted Patents

  Recently Published Patents

Title of Invention	A DEVICE ADAPTABLE TO A DRAWFRAME FOREVALUATION OF A COMPOSITE FIBRE.

Abstract	A DEVICE ADAPTABLE TO A DRAW FRAME FOR EVALUATION OF THE QUALITY OF A COMPOSITE FIBRE, THE DRAW FRAME COMPRISING A DRAWING SYSTEM (1) HAVING ATLEAST ONE OUTLET ROLLER (3/I), THE COMPOSITE FIBRE (2) BEING DRAFTED FROM A PLURALITY OF SILVERS (11), THE DRAFTED SILVERS (14) ENTERING A WEB GUIDE (7) THROUGH A SILVER FUNNEL (10) HAVING AN INTAKE OPENING (7a), CHARACTERIZED IN THAT A MEASURING ZONE FOR THE FIBRE MATERIAL (14) IS ASSIGNED AFTER THE ATLEAST ONE OUTLET ROLLERS (3/I) AND BEFORE THE INTAKE OPENING (7a), AND IN THAT AN ELECTRONIC CAMERA (15) CONNECTED TO AN IMAGE PROCESSING MEANS (16) IS DISPOSED IN SAID MEASURING ZONE.	

Full Text	The invention relates to an arrangement at the outlet of a draw frame for detection of the fibre material, in which arrangement the composite fibre emerging from the outlet rollers of the drawing system, for example cotton, synthetic fibres and the like, passes through a web guide and a silver funnel, and the quality of the composite fibre can be evaluated.

In practice, the quality of draw frame slivers is analysed with respect to the finished sliver. The quality of the sliver, especially the test criteria CV value of the uniformity of mass, the mixing ration and maintenance of the sliver count, is evaluated in the course of passage through the sliver funnel. In the process, statements, for example relating to sliver mass deviations, are possible only in respect of the sliver cross-section as a whole.

The problem underlying the invention is accordingly to provide an arrangement of the type described at the beginning, that avoids the mentioned disadvantages, in particular permits more accurate detection and enables the evaluation of further features of the composite fibre and/or of the fibre material.

The problem is solved by the characterizing features of the invention.

As a result of the measures according to the invention, more accurate detection of the composite fibre is possible. In particular, the broader shape before

compaction in the sliver funnel enables access to details by way of the image detection. A particular advantage is that, depending upon the resolution, detection is possible ranging from individual fibre evaluation (fibre stubs) via web imperfections, larger surface areas (cloudiness) to evaluation of the composite fibre as a whole, which consists of a plurality of slivers. The evaluated results of the image processing can be used for optimum adjustment of the machine.

Claims 2 to 50 contain advantageous developments of the invention.

The invention will be explained hereinafter in greater detail with reference to embodiments shown in the accompanying drawings, in which:

Fig. 1 is a diagrammatic side view of a drawing system comprising the

arrangement according to the invention between an outlet roller of the drawing system and an intake opening of the web guide,

Fig. 2 shows a drawing system as in Fig. 1, wherein the arrangement

according to the invention is associated with the web guide,

Figs. 3a, 3b are a plan view, in section, and a front view, respectively, of the web guide, and

Fig. 4 shows the drawing system according to Figs. 1 and 2 with a block

diagram of an electronic control and regulating device and an arrangement according to the invention connected thereto.

According to Fig. 1, a draw frame, for example a Trutzschler HSR draw frame, comprises a drawing system 1 having a drawing system intake and a drawing system outlet. The slivers 2, emerging from cans, enter a sliver guide and, drawn by delivery rollers, are conveyed past a measuring element (see Figure 5). The drawing system 1 is designed as a 4-over-3 drawing system, that is to say it consists of three lower rollers I, II, III (I lower outlet roller, II lower middle roller, III lower intake roller) and four upper rollers 3, 4, 5, 6. In the drawing system 1, the composite fibre 2 is drafted from a plurality of slivers. The draft comprises preliminary draft and main draft. The roller pairs 6/III and 5/II form the preliminary draft region and the roller pairs 5/II and 3,4/I form the main draft region. At the outlet of the drawing system, the drafted slivers (fibre web 14) enter a web guide 7 and by means of the delivery rollers 8, 9 are drawn through a sliver funnel 10, in which they are condensed to form a sliver 11, which is then deposited in cans (not shown) by way of a can coiler 12. A denotes the direction of movement of the composite fibre. Arranged between the outlet rollers 3/I of the drawing system 1 and the intake aperture 7a of the web guide 7 is a CCD camera (charge coupled device camera) as electronic camera 15, which is connected to an electronic evaluating device 16 (image processing unit), to which there is connected an electronic control and regulating device (see Figure 4).

According to Fig. 2, in each of the cover surface (see Figure 3b) and base surface 7f of the web guide 7 there is an impermeable window 17 and 18, respectively. The CCD camera 15 and two light emitting diodes (LED) 19, 20 are

arranged opposite the window 17 to the outside of and spaced from the cover surface 7e. A light emitting diode (LED) 21 is arranged opposite the window 18 to the outside of and spaced from the base surface 7f. In that manner, the fibre web 14 that has entered the interior 7" of the web guide 7 is detected optically between the intake opening 7a and the outlet opening 7b. The optical axis of the camera 15 is perpendicular to the direction of movement B of the fibre web 14. The cover and base surfaces 7e and 7f can be swung open; the images are taken through the windows 17 and 18. when the cover and base surfaces 7e, 7f are closed. As a result of the fact that light emitting diodes 19, 20 are located on the side on which the camera 15 is present and a light emitting diode 21 is located on the side of the web guide 7 remote from the camera 15, images can be taken in incident light and transmitted light. The images are taken both at delivery speed (900 m/min and more) and at increased and decreased speeds of the fibre web 14.

According to Fig. 3a, the web guide 7 is in the shape of a funnel and has an open side 7a (intake-side opening) and a through opening 7b. The interior 7" of the web guide 7 is formed by two side surfaces 7c, 7d that converge in a relatively highly concave manner, and a cover surface 7e and base surface 7f, each of which is flat (see Figure 3b). The cover surface 7e and the base surface 7f can be swung open. The intake-side opening 7a is larger than the through opening 7b. Connected to the through opening 7b are transfer tubes 22 and 23 that convey the combined fibre web 14 into the sliver funnel 10 (see Figures 1 and 5) .

In operation, the fibre web 14 emerging from the roller pair 3/1 passes through the intake opening 13a into the interior 13", strikes the inner surfaces 7c, is brought together by the inner surfaces and guided towards the outlet opening 7b. In the process, the fibre web 14 is compacted, with air being pressed out, the air escaping to the atmosphere through the intake opening 7a against the direction of movement B in the direction of arrows C and D.

According to Fig. 4, the draw frame comprises the drawing system 1, upstream of which there is arranged a drawing system intake 24 and downstream of which there is arranged a drawing system outlet 25. The slivers 7"", drawn by delivery rollers 26, 27, are conveyed past a measuring element 28. In the drawing system 1, the composite fibre is drafted from a plurality of slivers. The draft comprises preliminary draft and main draft. The roller pairs 26/III and 25/II form the preliminary draft region and the roller pairs 25/II and 23, 24/I form the main draft region. In the drawing system outlet 25, the drafted slivers enter a web guide 7 and are drawn by means of the delivery rollers 8, 9 through a sliver funnel 10, in which they are condensed to form a sliver 11, which is then deposited in cans.

The delivery rollers 15, 16, the lower intake roller III and the lower middle roller II, which are coupled mechanically, for example by a toothed belt, are driven by the variable speed motor 31, it being possible to preset a desired value. (The associated upper rollers 6 and 5 are entrained.) The lower outlet roller I and the delivery rollers 8, 9 are driven by the main motor 32. The variable speed motor 31 and the main motor 32 each have

their own regulator 33 and 34, respectively. The regulation (speed regulation) is effected in each case

by means of a closed control circuit, a tachometer generator 35 being associated with the variable speed

motor and a tachometer generator 36 being associated with the main motor 32. At the drawing system intake 24, a value proportional to the mass, for example the cross-section of the slivers 14"" being fed in, is measured by the intake measuring element 28. At the drawing system outlet 25, the cross-section of the emerging sliver 11 is obtained by an outlet measuring element 37 associated with the sliver funnel 10. A central computing unit 38 (control and regulating device), for example a microcomputer with a microprocessor, transmits an adjustment of the desired value for the variable speed motor 31 to the regulator 33. The measurement values from the measuring element 28 are transmitted to the central computing unit 38 during the drafting process. The setting for the variable speed motor 31 is determined from the measurement values of the measuring element 28 and from the desired value for the cross-section of the emerging sliver 11. The measurement values from the outlet measuring element 37 are used to monitor the emerging sliver 11 (delivery sliver monitor-ing) . By means of that regulating system, deviations in the cross-section of the slivers 14 being fed in can be compensated for, or the sliver 11 can be rendered uniform, by appropriate regulations of the preliminary drafting process. 39 denotes an intake device and 16 represents diagrammatically the image processing device (see Figure 1). The camera 15 is connected to the electronic control and regulating device by way of the image processing device 16. In that manner, the results of the

image analysis can be used in a closed control circuit to optimise the drafting process. The results of the image analysis of the fibre web 14 can be stored in a memory 47. According to the embodiment, images of the web 14 can be taken by means of the CCD camera 15. Images of the web 14 can also be taken by means of digitized photodiodes. Evaluation of the digital image information is effected online by image analysis software. The camera axis is preferably perpendicular to the web 14. The camera 15 can be moved along the inside frame width of the machine in order to take images across the working width of the draw frame. Advantageously, the camera 15 can be moved automatically away from the web 14 or the camera can be set on a wide-angle setting in order to take an image of all of the web width simultaneously. The camera 15 can also be arranged to swivel in order to take images across the working width of the draw frame. The web guide flaps 7e, 7f are transparent so that images of the web 14 can be taken when the web guide 7 is closed. The images are taken in incident light and transmitted light. For that purpose there are LEDs on the camera side and/or on the drawing system side. It is possible to take images of the web at delivery speed and at increased and decreased speeds. Advantageously, images are taken in the central region of the web in order to check the web for cloudiness. Reasons for that may be: poor guidance of short fibres, poor clamping of the web, incorrect drawing system settings. Moreover, images from that web region can be used to analyse the degree of parallelization of the fibres, the number and size of slubs, the structural influence of the material and any development of dust. With reference to all those influences, it is possible to determine the

quality of the drafting process. Preferably, images are also taken especially from the edge region in order to be able to analyse guidance of the edge fibres in the draftinc process (complete or incomplete web image at the edges). As a result, it is also possible to determine whether there is streakiness across the working width (along the fibres) upon exit of the web. Streakiness arises because the slivers do not enter the drawing system correctly, that is to say slivers enter on top of one another or too far apart. By means of analysing the width of the web as a whole, it is also possible to evaluate the tensioned draft in that region. A further advantage is that the alignment of the slivers or fibres is analysed, since the number and position of skewed and straight-running slivers is a measure of the effective tensioned draft. The delivery roller tensioned draft is dependent upon the following parameters: delivery speed, draft, friction, sliver count, material, contamination etc.). The actual delivery roller tensioned draft is thus detected objectively. At the control system 38, images can be stored for fibre orientation at optimum tensioned draft. In particular, by means of a closed control circuit, the delivery roller tensioned draft can be optimised in targeted manner either fully automatically or semi-automatically (gear change by hand).

All available line sensors, such as LED line cameras 15, X-ray and infrared lines, can be connected.

The invention has been explained using the example of an autoleveller. Also included is a draw frame without autolevelling.

We Claim

1. A device adaptable to a draw frame for evaluation of the quality of a composite fibre, the draw frame comprising a drawing system (1) having atleast one outlet roller (3/I), the composite fibre (2) being drafted from a plurality of silvers (11), the drafted silvers (14) entering a web guide (7) through a silver funnel (10) having an intake opening (7a), characterized in that a measuring zone for the fibre material (14) is assigned after the atleast one outlet rollers (3/I) and before the intake opening (7a), and in that an electronic camera (15) connected to an image processing means (16) is disposed in said measuring zone.

2. A device as claimed in claim 1, wherein the camera (15) is associated with the composite fibre (14) between the outlet rollers (3/I) and a through opening (7b) of the web guide (7).

3. A device as claimed in claim 1 or claim 2, wherein the camera (15) is associated with the web guide (7).

4. A device as claimed in any one of claims 1 to 3, wherein the camera (15) is associated with the composite fibre (14) as it passes between the outlet rollers (3/I) and the intake opening (7a) of the web guide (7).

5. A device as claimed in any one of claims 1 to 4, wherein a digital image data processing is used in the evaluating device (16).

6. A device as claimed in any one of claims 1 to 5, wherein the freely conveyed fibre web (14) is detected between the outlet rollers (3A) and the web guide (7).

7. A device as claimed in any one of claims 1 to 6, wherein the evaluating device (16) is connected to a computing means (38).

8. A device as claimed in any one of claims 1 to 7, wherein the evaluating device (16) is connected to a higher-order monitoring means, e.g. KIT.

9. A device as claimed in any one of claims 1 to 8, wherein the camera (15) detects the fibre web (14) in a longitudinal direction (A) and in a transverse direction (a).

10. A device as claimed In any one of claims 1 to 9, wherein the camera (15) can be moved across a width (a) of the fibre web (14).

11. A device as claimed in any one of claims 1 to 10, wherein the good fibres and empty spaces can be detected stepwise by the camera (15).

12.A device as claimed in any one of claims 1 to 11, wherein the camera (15) detects the fibre web (14) by random sampling.

13.A device as claimed in any one of claims 1 to 12, wherein the measurement results can be evaluated statistically.

14. A device as claimed in any one of claims 1 to 13, wherein the fibre web (14) can be detected optically by the camera (15), wherein the measurement values can be converted into electrical signals, and wherein the evaluating device (16) is able to determine the distribution of the good fibres in the fibre web (14) per unit area and / or the direction of movement (A) of the silvers (14).

15. A device as claimed in any one of claims 1 to 14, wherein the computing means (38) is a microcomputer comprising a microprocessor.

16. A device as claimed in any one of claims 1 to 15, wherein the evaluating device (16) is a microcomputer comprising a microprocessor.

17.A device as claimed in any one of claims 1 to 16, wherein the results of the image analysis are used in a closed control circuit to optimize the drafting process.

18.A device as claimed in any one of claims 1 to 17, wherein images of the web (14) are taken by the camera (15) which is a charge coupled device (CCD) camera.

19. A device as claimed in any one of claims 1 to 18, wherein images of the web (14) are taken by means of a digitized photodiodes.

20. A device as claimed in any one of claims 1 to 19, wherein the evaluation (16) of the digital image data is effected online by an image analysis software.

21.A device as claimed in any one of claims 1 to 20, wherein images of,the web (14) are taken between the outlet rollers (3/I) and the web guide (7).

22.A device as claimed in any one of claims 1 to 21, wherein the axis of the camera (15) is perpendicular to the web (14).

23. A device as claimed in any one of claims 1 to 22, wherein the camera (15) can be moved along an inner frame side in order to take images across the working width of the draw frame.

24. A device as claimed in any one of claims 1 to 23, wherein the camera (15) is moved away from the web (14) automatically in order to further capture an image of all of the web width (a) simultaneously.

25.A device as claimed in any one of claims 1 to 24, wherein a wide-angle setting is adopted for the camera (15) in order to take an image of all the web width (a) simultaneously.

26. A device as claimed in any one of claims 1 to 25, wherein camera (15) can be swivelled in order to take images across the working width (a) of the draw frame.

27.A device as claimed in any one of claims 1 to 26, wherein atleast one web guide flap (7e, 7f) is transparent so that images of the web (14) can be produced even when the web guide (7) is closed.

28.A device as claimed in any one of claims 1 to 27, wherein images are taken in incident light and transmitted light.

29.A device as claimed in any one of claims 1 to 28, wherein light-emitting diodes (19,20,21) (LED) are disposed on the camera side and / or on the drawing system side.

30. A device as claimed in any one of claims 1 to 29, wherein web images are taken at delivery speed and/or at increased and decreased speeds.

31.A device as claimed in any one of claims 1 to 30, wherein images of the web are taken in the central region of the web (14).

32.A device as claimed in any one of claims 1 to 31, wherein the measurement values are used to detect cloudiness of the web (14).

33.A device as claimed in any one of claims 1 to 32, wherein the measurement values are used to detect the degree of parellelization of the fibres.

34.A device as claimed in any one of claims 1 to 33, wherein the tensioned draft of delivery rollers (8, 9) is optimized fully automatically and/or semi-automatically by means of a closed control circuit.

35.A device as claimed in any one of claims 1 to 34, wherein the measurement values are used to detect the number and/or size of stubs.

36.A device as claimed in any one of claims 1 to 35, wherein the measurement values are used to detect the structure of the fibre material.

37.A device as claimed in any one of claims 1 to 36, wherein the measurement values are used to detect the development of dust.

38.A device as claimed in any one of claims 1 to 37, wherein the images of the web (14) are taken in at least one edge region.

39.A device as claimed in any one of claims 1 to 38, wherein the guidance of the edge fibres can be analysed during the drafting process.

40.A device as claimed in any one of claims 1 to 39, wherein the measurement values are used to detect streakiness across the working width (a).

41.A device as claimed in any one of claims 1 to 40, wherein the analysis of the web width as a whole is used to evaluate the tensioned draft in the region between the outlet of the drawing system (1) and the delivery rollers (8, 9).

42.A device as claimed in any one of claims 1 to 41, wherein the measurement values are used to detect the alignment of the silvers (14") and/or of the fibres.

43.A device as claimed in any one of claims 1 to 42, wherein the evaluated measurement results are stored (47) in the electronic control and regulating device (38).

44. A device as claimed in any one of claims 1 to 43, wherein the proportion of surface area of good fibres and of empty spaces is determined per unit area.

45. A device as claimed in any one of claims 1 to 44, wherein the distribution of compactions and thin areas of the good fibres is determined per unit area.

46. A device as claimed in any one of claims 1 to 45. wherein the distribution of compactions and thin areas of the good fibres is compared with stored comparison values for the fibre web (14).

47. A device as claimed in any one of claims 1 to 46, wherein the distribution of compactions and thin areas is compared with a homogenous fibre web (14).

48. A device as claimed in any one of claims 1 to 47, wherein the camera (15) is a line camera.

49. A device as claimed in any one of claims 1 to 48, wherein the camera (15) is a diode matrix camera.

50. A device as claimed in any one of claims 1 to 49, wherein the camera (15) can be rotated or swivelled about a central point.

A device adaptable to a draw frame for evaluation of the quality of a composite

fibre, the draw frame comprising a drawing system (1) having atleast one outlet

roller (3/I), the composite fibre (2) being drafted from a plurality of silvers (11),

the drafted silvers (14) entering a web guide (7) through a silver funnel (10)

having an intake opening (7a), characterized in that a measuring zone for the

fibre material (14) is assigned after the atleast one outlet rollers (3/I) and before

he intake opening (7a), and in that an electronic camera (15) connected to an

image processing means (16) is disposed in said measuring zone.	

Documents:

				00646-cal-2001-abstract.pdf

				00646-cal-2001-claims.pdf

				00646-cal-2001-correspondence.pdf

				00646-cal-2001-description (complete).pdf

				00646-cal-2001-drawings.pdf

				00646-cal-2001-form 1.pdf

				00646-cal-2001-form 18.pdf

				00646-cal-2001-form 2.pdf

				00646-cal-2001-form 26.pdf

				00646-cal-2001-form 3.pdf

				00646-cal-2001-form 5.pdf

				00646-cal-2001-gpa.pdf

				00646-cal-2001-letter patent.pdf

				00646-cal-2001-priority document.pdf

				646-cal-2001-granted-abstract.pdf

				646-cal-2001-granted-claims.pdf

				646-cal-2001-granted-description (complete).pdf

				646-cal-2001-granted-drawings.pdf

				646-cal-2001-granted-form 2.pdf

				646-cal-2001-granted-specification.pdf

				646-cal-2001-priority document.pdf

				646-cal-2001-translated copy of priority document.pdf

« Previous Patent

Next Patent »

Patent Number	211719	

Indian Patent Application Number	646/CAL/2001	

PG Journal Number	45/2007	

Publication Date	09-Nov-2007	

Grant Date	07-Nov-2007	

Date of Filing	20-Nov-2001	

Name of Patentee	TRUTZSCHLER GMBH & CO. KG.,	

Applicant Address	DUVENSTRASSE 82-92, D-41199, MONCHENGLADBACH, GERMANY.	

Inventors:

#	Inventor's Name	Inventor's Address	

1	HEER ACHIM BREUER	IM MITTELFELD 22, D-52074 AACHEN, GERMANY.	

2	HEER CHRISTOPH FARBER	PESCHER STRASSE 29A, D-41352, KORSCHENBROICH, GERMANY.	

PCT International Classification Number	H04N 7/18	

PCT International Application Number	N/A	

PCT International Filing date		

PCT Conventions:

#	PCT Application Number	Date of Convention	Priority Country	

1	100 60 227.4	2000-12-04	Germany	

© All Indian Patents, 2013-2021.

  Patent data available in the public domain from Indian Patents Office, Department of Industrial Policy and Promotions, Ministry of Commerce and Industry, Government of India.
