Repository: anandvc/allindianpatents

File: patents/211731-a-process-for-reducing-the-molecular-weight-of-polypropylene-propylene-copolymers-or-polypropylene-blends.html (part 1 of 5)
Indian Patents. 211731:A PROCESS FOR REDUCING THE MOLECULAR WEIGHT OF POLYPROPYLENE, PROPYLENE COPOLYMERS OR POLYPROPYLENE BLENDS

Indian Patents

Recently Granted Patents

  Recently Published Patents

Title of Invention	A PROCESS FOR REDUCING THE MOLECULAR WEIGHT OF POLYPROPYLENE, PROPYLENE COPOLYMERS OR POLYPROPYLENE BLENDS

Abstract	The present invention relates to a process for reducing the molecular weight of polypropylene, propylene copolymers of polypropylene blends, wherein at least one hydroxylamine ester or a polymer of a hydroxylamine ester of the formula: R<sub>a</sub>' is a monoacyl or idacyl radical; R<sub>1</sub> - R<sub>4</sub> are each C<sub>1</sub>-C<sub>6</sub>; and R<sub>5</sub> and R<sub>6</sub> are each, independently of one another, hydrogen, C<sub>1</sub>-C<sub>6</sub>alkyl or C<sub>6</sub>C<sub>10</sub>aryl; or R<sub>5</sub> and R<sub>6</sub> are together oxygen, is added to the polypropylene, propylene copolymer or polypropylene blend to be degraded and the mixture is heated at a temperature lower than 280&#730;C.	

Full Text	 

Hydroxylamine esters as polymerizations initiators

The invention relates to novel hydroxylamine esters and polymerizable compositions comprising these hydroxylamine esters and an ethylenically unsaturated monomer or oligomer. The invention further relates to the use of hydroxylamine esters as polymerization initiators and to the use of hydroxylamine esters for the controlled degradation of polypropylene and for the controlled build-up of the molecular weight or crosslinking of polyethylene.

Free-radical polymerization is among the most important methods of building up a relatively long carbon chain. It is employed in process technology for preparing commercially important polymers such as polystyrene, PVC, polyacrylate, polymethacrylates, PAN and other polymers. For technical details, reference may be made to the still relevant standard work G. Odin, Principles of Polymerization, McGraw-Hill New York 1970, and also to K-G. ElAs, Makromolekule, 6th Edition, Volume I, Wiley-VCH, DE-Weinheim 1999, ISBN 3-527-29872' X; K. Hated, 7. Katakana, O. Vogue, Macromolecular Design of Polymeric Materials, Marcel DekkerNew York 1997, ISBN 0-8247-9465-6; M. K. Mishap, Y. Yogic, Handbook of Radical Vinyl Polymerization, Marcel Dekker New York 1998, ISBN 0-8247-9464-8,

Free-radical polymerizations are started using initiators. Initiators which have become established in process technology are ado compounds, dialkyl peroxides, diacyl peroxides, hydroperoxides, thermo labile C-C-dimmers, redox systems and photo initiators.

Despite their widespread use, these initiators have various disadvantages. Thus, for example, peroxides are extremely readily ignitable and sustain fire. Other classes of substances are potential explosion hazards, so that their use, storage and transport has to involve costly safety precautions.

There is therefore a general need for advantageous initiators useful in process technology which have a satisfactory safety profile for free-radical polymerization processes, EP-A'735 052 describes a process for preparing thermoplastic polymers having a low poly-dispersity, which comprises free-radical polymerizations by addition of customary free-radical initiators in combination with stable free radicals as polymerization regulators to the monomers. WO 98/30601 describes nitroxyl radicals (>N-0» compounds) based on imidazolidi-nones and derived from alkoxyamines and their use as polymerization initiators. WO 98/44008 likewise describes nitroxyls based on morpholinones, piperazinones and piperazinediones. WO 00/07981 describes open-chain alkoxyamines and their use as polymerization initiators. The published German patent application 199 49 352.9 describes further 5- and 6-membered heterocyclic alkoxyamino which are substituted in one or both a-positions and display stearic hindrance owing to the size of these substituents.

Regardless of these proposed possibilities, which are a representative selection of the prior art, for improving the procedures for free-radical polymerizations, there continues to be a need for new polymerization initiators which can be used safely and allow a controlled reaction.

It has surprisingly been found that open-chain and cyclic hydroxylamines of various structures are particularly suitable as polymerization initiators if they are esterified by acyl radicals.

The invention provides compounds

a)	of the formula:

Ra is an acyl radical selected from the group consisting of -C(=0)-H, -C{=0)-CrCi9aikyi, -C(=0)-C2-Ci9alkenyl.-C(=0)-C2-C4alkenyl-C6-Cioaryl.-C(=0)-C6"CioaryI, -C(=0)-0-Ct-C6alkyl, -C(=0)-0-C6-Cioaryl, -C(=0)-NH-C1-C6alkyl. -C(=0)-NH-C6-Cioaryl and -C(=0)-N(C1-C6alkyl)2;

Ri - R4 are each C1-C6 alkyI;

R5 and Re are each, independently of one another, hydrogen, C1-C6  alkyI or C1-C10aryl; or

R5 and Re are together oxygen;

Q is a direct bond or a bivalent radical -(Cora)- or -(CR7R8-CR9R10)-, where

R71 Rs. R9 and Rio are each, independently of one another, hydrogen or d-Ce alkyI; and

Zr is oxygen or a bivalent radical -NRn-, where

R11 is hydrogen,  , C1-C10aryl or the acyl radical Ra having one of the aforementioned meanings; or

b)	of the formula la, where

Ra is an acyl radical selected from the group consisting of -P(=0)-CrCi9alkyl, -P(=0)2-Ci-Ci9alkyl, -P(=0)-C6-Cioaryl, -P=0(-CrCi9alkyl)2, -P=0(-C6-Cioaryl)2, -P(=0)-0"C1-C6alkyl, -P(=0)-0-C6-Cioaryl, -P=0(-0"C1-C6alkyl)2. -P=0(-0-C6-C,oaryl)2, -P{-0-Ci-C6alkyl)2 and -P(-0-C6-Cioaryl)2;

Ri - R4 are each  

R5 and Re are each, independently of one another, hydrogen 

Q is a direct bond or a bivalent radical -(Crier)- or -(CR7R8-CR9R10)-. where

R7, Ra, R9 and Rio are each, independently of one another hydrogen or C1-C6alkyI; and

Zi is oxygen or a bivalent radical -NRn- or -{CR12R13)-, where

R11 is hydrogen, C1-C6alkyI or C1-C10aryl or, independently of one another.

one of the radicals R12 and R13 is hydrogen or C1-C6alkyI and the other is C1-C6alkyI, C1-C6alkoxy, C1-C10aryloxy, acyloxy selected from the group consisting of -0-C(=0)-H. -0-C(=0)"Trialkyl. -0-C(=0)-CrC54alkenyl, -0-C(=0)-C6-Cioaryl, -0-C(=0)-CrC36alkenyl"C6-Cioaryl,-0-C(=0)-0-CrCi9a!kyl,-0-C(=0)-0-C6-Cioaryl. -0-C(=0)-NH-C1-C6alkyl, -0-C(=0)"NH-C6-Cioaryl and -0-C(=0)-N(C1-C6alkyl)2, C1-C6alkylamino, di-C1-C6alkylamino. C1-C10arylamino. acylamino selected from the group consisting of -NH"C(=0)-H. -NH-C(=0)"Trialkyl. -NH-C(=:0)-CrC54alkenyl, -NH-C(=0)-C6-C’oaryl,-NH-C(=0)-CrC36alkenyl-C6-Cioaryl..NH-C(=0)-0-CrCi9alkyl, -NH-C(=0)-0-Ce"Cioaryl, "NH-C(=0)-NH-C1-C6alkyl, -NH-C(=:0)-NH-C6-C,oaryl and -NH-C(=0)-N(C1-C6alkyl)2. di acyiamino selected from the group consisting of -N[-C{=0)-CrCi9alkyl]2 and "N[-C(=0)-C6-Cioaryl]2, or N-acyl-N-C1-C6alkylamino; or

the two radicals R12 and R13 are together 0x0; or

Ra is an acyl radical selected from the group consisting of -C(=0)-H. -C(=0)-CrCi9alkyl, -C(‘0)-C2-Ci9alkenyl,-C(=0)-C2-C4alkenyl-C6-Cioaryl,-C{=0)-C1-C10aryl, -C(=0)-0-C1-C6alkyl, -C(=0)-0-C6-Cioaryl. -C(=0)-NH-C1-C6alkyl, -C(=0)-NH-C6-Cioaryl and -C{=0)-N(C1-C6alkyl)2;

Ri - R4 are each C1-C6alkyI;

A is a substituent on the phenyl rings; and m is zero or an integer from one to four; or

Ra is an acyl radical selected from the group consisting of "C(=0)-H, -C(=0)-CrCi9alkyl, -C(=0)-C2"Ci9alkenyl,-C(=0)-C2-C4alkenyl-C6-C,oaryl,-C(=0)-C6-Cioaryl, -C(=0)"0-Ct-CealkyI, -C{=0)-0-C6-Cioaryl. -C(=0)-NH-C1-C6alkyl. -C(=0)-NH-C6-Cioaryl, -C(=0)-N(C1-C6alkyl)2. -P(=0)-CrCi9aikyI, -P(=:0)2-CrCi9alkyl, -P(=0)-C6-Cioaryl, -P=0(-CrCi9alkyl)2. -P=0(-C6-Cioaryl)2. -P(=0)-0-C1-C6a!kyl. -P(=0)-0-C6-Cioaryl. -P=0(-0-Ci-C6alkyl)2, -P=0(-0-C6-Cioaryl)2, -P(-0-C1-C6alkyl)2 and -P(-0-C6-Cioaryl)2;

Rb is as defined for Ra or is carbamoyl, C1-C6akylcarbamoyl or di-C1-C6aikyicarbamoyl;

Re and Rd are each, independently of one another, hydrogen. C1-C6aikyi or C1-C10aryl; and

Ri - R3 are each, independently of one another, C1-C6alkyi or C1-C10aryl.

These compounds are suitable as polymerization initiators, particularly for use in polymerization processes, since they allow the formation of particularly pure polymers and copolymers.

The term polymer encompasses oligomers, oligomer, polymers and copolymers, for example random block, multiblock, star or gradient copolymers.

A further advantageous property of the novel compounds in process technology is their suitability as additives in processes for lowering the molecular weight of polymers, in particular polypropylenes, and in processes for achieving a controlled increase in the molecular weight of or crosslinking of polyethylene.

The terms and expressions used in the description of the invention preferably have the following meanings:

In the embodiment a).  in the hydroxylamine esters (la) is, for example, C1-C6alkyl, e.g. methyl, ethyl, n-propyl or isopropyl or n-, sec- or tert-butyl or straight-chain or branched pentyI or hexyl, or CT-Dialkyl. e.g. straight-chain or branched heptyl, octyl. iso-

octyl, nonyl, tert-nonyl, decyl or undecyl, or straight-chain CirCigalkyI, which together with the -(C=0)- radical forms  having an even number of C-atoms, e.g. lauryl (C12), myristyl (C14), palmitoyl! (C16) or steroid (C18).

C1-C10Aryl is, for example, carbocyclic monorails or diaryl. preferably monorail, e.g. phenyl, which may be monosubstituted or disubstituted by suitable substituents, e.g. Ci"C4alkyl, e.g. methyl, ethyl or tert-butyl, Ci-C4alkoxy, e.g. methoxy or ethoxy, or halogen, e.g. chlorine. In the case of trisubstitution, the 2- and 6-positions are preferred.

The acyl radical Rg selected from the group consisting of -C(=0)-H, -C(=0)-Ci-Ci9alkyl, -C(=0)"C2-Ci9alkenyl,-C(=0)-C2-C4alkenyl-C6-Cioaryl.-C(=0)-C6-Cioaryl, -C(=0)-0-Ci-C6alkyl, -C(=0)-0-C6-Cioaryl, -C(=0)-NH-Ci-C6alkyl, -C(=0)-NH-C6-Cioaryl and -C(=0)-N(Ci-C6alkyl)2 may be substituted on the free valences by suitable substituents, e.g. fluorine or chlorine, and is preferably formyl, acetyl, trifluoroacetyl, pivaloyi, acryloyi, meth-acryloyl, oleoyl, cinnamoyi, benzoyl, 2,6-xyloyl, tert-butoxycarbonyl, ethylcarbamoyi orphen-ylcarbamoyl.

CrCsAlkyi as Ri - R4 is preferably CrC4alkyl, in particular CrCgalkyl, e.g. methyl or ethyl.

In preferred embodiments, Rt - R4 are methyl or ethyl. Altematively, from one to three substituents Ri - R4 are ethyl. The remaining substituents are then methyl.

R5 and Re are preferably hydrogen. CrCsAlkyl or C1-C10aryl as R5 and Re are preferably methyl or phenyl.

R5 and Re are preferably oxygen when Z is the bivalent radical -NRn- (Ru = H or Ci-C4alkyl). Q is then a direct bond (five-membered ring) or the bivalent radical -(CRrRs)- (six-membered ring).

R7, Ra. Rg and Rio in the bivalent radicals -(CRTRB)- or -(CRyRs-CRgRio)- are preferably hydrogen, but can also be CrC4alkyl as defined above, e.g. methyl.

In the bivalent radical -NRn-, Rn is hydrogen,  as defined above, in particular methyl or tert-butyl, aryl, e.g. phenyl, or the acyl radical Ra as defined above, in particular formyl, acetyl, trifluoroacetyl, pivaloyi, benzoyl, 2,6-xyloyl, tert-butoxycarbonyl, ethylcarbamoyi or phenylcarbamoyl.

In the embodiment b), the acyl radical Ra in the hydroxylamine ester (la) is selected from the group consisting of -P(=0)-CrCi9alkyl, -P(=0)2-CrCi9alkyl. -P(=0)-C6-Cioaryl. -P=0(-Ci-Ci9alkyl)2, -P=0(-C6-Cioaryl)2, -P(=0)-0-Ci-C6alkyl, -P(=0)-0-C6-Cioaryl, -P=0(-0-C1-C6alkyl)2, -P=0(-0-C6-Cioaryl)2. -P(-0-C1-C6alkyl)2 and -P(-0-C6-Cioaryl)2  and C1-C10aryl are as defined above under a), e.g. methyl or phenyl.

Ri - R4 are as defined above under a).

Likewise, R5, Re, Q. R7, Rs. R9 and Rio are as defined above under a).

Z, in both the embodiment b) and the embodiment a) may be oxygen or the bivalent radical "NRir. Alternatively, in the embodiment b) Zi can also be the bivalent radical -(CR12R13)-. where one of the radicals R12 and R13 is hydrogen or C1-C6alkyI and the other is C1-C6aikyI, C1-C6alkoxy, e.g. methoxy, ethoxy or n-propoxy, C1-C10aryloxy. acyloxy selected from the group consisting of "0-C(=0)-H. -0-C(=0)-Ci-Ci9alkyl, "0-C(=0)-Ci-C54alkenyl. -0-C(==0)-C6"Ctoaryl,-0-C(=0)-CrC36alkenyl-C6-Cioaryl,-0-C(=0)-0-C1-C6alk’’ "0"C(=0)-0-C6"Cioaryl, "0-C(=0)-NH-C1-C6alkyl, -0-C(=0)-NH-C6-Cioaryl and -0"C(=O)-N(C1-C6alkyl)2. C1-C6alkylamino, di-C1-C6alkylamlno, C1-C10arylamino, acylamino selected from the group consisting of -NH-C(=0)-H, -NH-C(=0)-CrCi9alkyl, -NH-C(=0)-Ci-C54alkenyl,-NH-C(=0)-C6-Cioaryl."NH-C(=0)-CrC36alkenyl-C6’’ -NH-C(=0)-0-CrCi9alkyl,-NH-C(=0)-O.C6-Cioaryl.-NH-C(=0)-NH-Ci-C6alkyl, -NH-C(=0)-NH-C6-Cioaryl and -NH-C(=0)-N(Ct-C6alkyl)2, diarylamino selected from the group consisting of "N[-C(=0)-CrCi9alkyl]2 and -N[-C(=0)-C6-Cioaryl]2 or N-acyl-N-C1-C6alkylamino.

Examples of acyloxy are formality, acetoxy, trifluoroacetoxy, pivaloyloxy, benzoyloxy, 2,6-xyloyloxy, tert-butoxycarbonyloxy, ethyicarfaamoyloxy or phenylcarbamoyloxy,

Examples of "0-C{=0)-CrC54alkenyl or -0-C{=0)-CrC36aIkenyl-C6-Cioaryl are acid radicals derived from unsaturated dimer ic or trimeric acids having a large number of C-atoms. e.g. of the formulae:

Examples of acylamino are acetyl amino. pivaloylamino and tert-butoxycarbonyiamino.

Examples of diarylamino are N-acetyl-N-pivaloylamino and diacetylamino.

In the embodiment c), the acyl radical Ra in the hydroxylamine ester (lb) is selected from the group consisting of "C(=0)-H, -C(=0)-CrCi8alkyl, -C(=0)-C2-Ci9alkenyl. -C(=0)-C2-C4alkenyl-C6-Cioaryl.-C(=0)-C6-Cioaryl,-C{=0)-0-Ci-C6alkyl. -C(=0)-0-C6-Cioaryl, -C(=0)"NH"C1-C6a!kyl, 'C{=0)-NH-C6-Cioaryl and -C(=0)-N(C1-C6alkyI)2, These meanings correspond to the definition of the acyl radical Ra in

the embodiment a). The acyl radical Ra can be substituted on its free valences by suitable substituents, e.g. fluorine or chlorine, and is preferably formyl, acetyl, trifluoroacetyl, pivaloyl, benzoyl, 2,6-dimethylben2oyl, tert-butoxycarbonyl, ethylcarbamoyi or phenylcarbamoyl.

C1-C6AlkyI as Ri - R4 is, as in the embodiment a), preferably Ci-C4alkyi, in particular methyl or ethyl.

The phenyl ring is preferably unsubstituted (m = 0). When the phenyl ring is substituted, suitable substituents A on the phenyl ring are, in particular, functional groups selected from the group consisting of amino, Ci-C4aIkylamino, e.g. methylamino or ethylamino, CrC4"dialkylamino. e.g. dimethylamino or diethylamino, hydroxy, 0x0, thio, -NO2, carboxy and halogen or are substituents selected from the group consisting of Cycloalkyi as defined above and  alkenyl, e.g. vinyl or allyl.

The embodiment d) encompasses open-chain hydroxylamine esters (Ic), where Ra is an acyl radical selected from the group consisting of -C(=:0)-H. -C(=0)-Ci-Ci9alkyl, -C(=0)-C2-Ci9alkenyl,-C(=0)-C2-C4alkenyl-C6-Cioaryl,-C(=0)-C6-Cioaryl. -C(=0)-0-C1-C6alky!, -C(=0)-0-C6-Cioaryl. "C(=0)-NH-Ci-C6alkyl, -C(=0)-NH-C6-Cioaryl and -C(=0)-N(Ci-C6alkyi)2. These meanings correspond to the definitions of the acyl radical Rg in the embodiment a). In a preferred embodiment, Ra is an acyl radical selected from the group consisting of -P(=0)-CrCi9alkyl, -P(=0)2-Ci-Ci9alkyl. -P(=0)-C6-Cioaryl, -P=0(-CrCi9alkyl)2, -P=0("C6-Cioaryl)2. -P(=0)-0-C1-C6alkyI, -P{=0)-0-C6-Cioaryl. -P=:0(-0-C1-C6alkyl)2. -P=0{"0-C6-Cioaryl)2, -P(-0-C1-C6alkyl)2 and -P{-0-C6-Cioaryl)2. These meanings correspond to the definitions of the acyl radical Ra with phosphorus-containing acyl groups in the embodiment b).

Re and R’ and also C1-C6aikyi or C1-C10aryl groups Ri - R3 are, for example, methyl, ethyl, n-propyl or isopropyl, n-butyl, isobutyl, tert-butyl, phenyl or naphthyl.

A preferred embodiment of the invention provides compounds

a) of the formula la, where

Ra is an acyl radical selected from the group consisting of -C(=0)-CrCi9alkyl, -C(=:0)-C2-Ci9alkenyl.-C(=0)-C2"C4alkenyl-C6-Cioaryl,-C(=0)-C6-Cioaryl. -C(=0)-0-C1-C6alkyl, -C(=0)-NH-C1-C6alkyl, -C(=0)-NH-C6"Cioaryl and -C(=0)-N(C1-C6alkyi)2;

Ri - R4 are each CrC2alkyl;

R5 and Re are each, independently of one another, hydrogen or C1-C6alkyI or R5 and Re are together oxygen;

Q is a single bond or a bivalent radical -(CRyRe)- or -(CR7R8-CR9R10)-, where R7, Rs, Rg and Rio are each hydrogen; and  oxygen or a bivalent radical  , where R11 is hydrogen, C1-C6alkyI or C1-C10aryl; or

b)	of the formula la, where

Ra is an acyl radical selected from the group consisting of -P(=0)-CrCi9alkyl,

-P(=0)2-CrCi9alkyl. -P(=0)-C6-Cioaryl. -P=0(-CrCi9alkyl)2 and -P=0(-C6-Cioaryl)2;

Ri - R4 are each  

R5 and Re are each, independently of one another, hydrogen, C1-C6alkyI or R5 and Re are together oxygen;

Q is a single bond or a bivalent radical -(Crier)- or -(CR/Rs-Carrion)-, where

R7, RB. R9 sind Rio are each hydrogen; and

Zi is oxygen or a bivalent radical -NRn- or -{CR12R13)-, where

R11 is hydrogen. C1-C6alkyI or C1-C10aryl or, independently of one another.

one of the radicals R12 and R13 is hydrogen and the other is acyloxy selected from the group consisting of -0-C(=0)-CrCi9alkyl, -0-C(=0)-C6-Cioaryl, -0-C(=0)-0"C1-C6alkyl. -0-C(=0)-0-C6-Cioaryl, 0-C(=0)-NH-C1-C6alkyl. -0-C(=0)-NH-C6-Cioaryl and -0-C(=0)-N(Ci-C6alkyl)2; or

c)	of the formula lb, where

Ra is an acyl radical selected from the group consisting of -C(=0)-CrCi9alkyl.

-C(=0)-C6"Cioaryl, -C(=:0)-0-C1-C6alkyl. -C(=0)-NH-C1-C6aikyl. -C(=0)-NH-C6-Cioaryl and "C(=0)-N(C1-C6a!kyl)2;

Ri - R4 are each Ci-C2alkyl; and

m is zero; or

d)	of the formula !c, where

Ra is an acyl radical selected from the group consisting of "C(=0)-Ci-Ci9alkyl,

-C(=0)-C6-CiQaryl, -C(=0)-0-C1-C6alkyl, -C(=0)-NH-Ci-C6alkyl, -C(=0)-NH-C6-Cioaryl and -C(=0)-N(C1-C6alkyl)2. -P(=0)-Ci-Ci9alkyl. -P(=0)2-Ci-Ci9alkyl. "P(=0)-C6"Cioaryl, -P=0(-Ci-Ci9alkyl)2, -P=0(-C6-CiQaryl)2, -P(=0)-0-C1-C6alkyl, -P(=0)-0-C5-Cioaryl. 'P=0(-0-C1-C6alkyl)2, -P=0(-0-C6-Cioaryl)2, -P(-0-C1-C6alkyl)2 and -P(-0-C6-Cioaryl)2;

Rb is as defined for Rg or is carbamoyl, C1-C6alkylcarbamoyI or di-C1-C6alkylcarbamoyI;

Re and Rd are each, independently of one another, hydrogen, C1-C6alkyl or C1-C10aryl; and

Ri - R3 are each CrC2alkyl or C1-C10aryl.

A particularly preferred embodiment of the invention provides compounds

a)	of the formula la, where

Ra is an acyl radical selected from the group consisting of -C(=0)-Ci-Ci9alkyl, benzoyl and -C(=0)-0-C1-C6alkyl;

Ri - R4 are each CrCaalkyI;

R5 and Re are each, independently of one another, hydrogen or methyl or R5 and R’ are together oxygen;

Q is a direct bond or a bivalent radical -(CRyRe)- or -(CRrRe-CRgRio)-! where

R7, Ra. Rg and Rio are each hydrogen; and

Zi is oxygen or a bivalent radical -NRu-, where

R11 is hydrogen, C1-C6alkyI or C1-C10aryi; or

b)	of the formula la, where

Ra is an acyl radical selected from the group consisting of -P(=0)2-CrCi9alkyl, -P=0(-Ci-Ci9alkyl)2 and -P=0(-C6-Cioaryl)2;

Ri - R4 are each;

R5 and Re are each, independently of one another, hydrogen. C1-C6alkyI or R5 and Re are together oxygen;

Q is a direct bond or a bivalent radical -(CRyRe)- or -(CRyRs-CRgRio)-, where

R/t Ra, R9 and Rio are each hydrogen; and

Zi is oxygen or a bivalent radical -NRn- or -(CR12R13)-, where

R11 is hydrogen, C1-C6alkyI or C1-C10aryl or, independently of one another,

one of the radicals R12 and R13 is hydrogen and the other is acyloxy selected from the group consisting of -0-C(=0)-Ci-Ci9alkyl, benzoyl, '-0-C(=0)-0-Ci-C6alkyl and benzy-loxycarbonyloxy; or

c)	of the formula lb, where

Ra is an acyl radical selected from the group consisting of -C(=:0)-CrCi9aikyl, benzoyl and -C(=0)-0-C1-C6alkyl;

Ri - R4 are each CrC2alkyl; and

m is zero; or

d) of the formula ic, where

Ra is an acyl radical selected from the group consisting of -C{=0)-CrCi9alkyl, benzoyl, -C{=0)-0-C1-C6alkyK -P(=0)2-CrCi9alkyl. -P=0(-Ci-Ci9alkyl)2 and -P=0(-C6-Cioaryl)2;

Rb is as defined for Ra or is carbamoyl, C1-C6alkylcarbamoyI or di-C1-C6alkylcarbamoyI;

Re and Rd are each, independently of one another, hydrogen, C1-C6alkyI or C1-C10aryl; and

Ri - R3 are each, independently of one another. CrC2alkyl or C1-C10aryl.

The above-described compounds according to the embodiments a) - d) are novel and can be prepared by methods known per se. The compounds are present as polymerization auxiliaries or polymerization initiators in polymerizable compositions which comprise at least one ethylenically unsaturated, polymerizable monomer or oligomer and a compound according to one of the above-described embodiments a) to d).

The invention therefore further provides a composition comprising

A)	at least one ethylenically unsaturated, polymerizable monomer or oligomer; and

B)	at least one of the above-described compounds a) - d).

Suitable ethylenically unsaturated monomers or oligomers can be polymerized in a manner known per se using the methods of free-radical polymerization.

Monomers suitable for free-radical polymerization are. for example, ethylenically unsaturated polymerizable monomers selected from the group consisting of alkenes, conjugated dienes, styrenes, acrolein, vinyl acetate, vinylpyrrolidone, vinylimidazole, maleic anhydride, acrylic acid, acrylic acid derivatives, vinyl halides and vinylidene halides.

Examples of alkenes and conjugated alkenes are ethylene, isoprene, 1.3-butadiene and a-Cs-Ciaalkenes.

Suitable styrenes may be substituted on the phenyl group by from one to three substituents selected from the group consisting of hydroxy. CrC4alkoxy, e.g. methoxy or ethoxy, halogen, e.g. chlorine, amino and Ci-C4alkyl. e.g. methyl or ethyl.

Suitable acrylic acid derivatives are selected, for example, from the group consisting of Cr CAalkyiacrylic acids, amides, nitriles, anhydrides and salts of acrylic acid and of C-,-C4alkylacrylic acids, Ci-CsAalkyI acrylates and Ci-C24alkyl CrC4alkylacrylates.

Particularly preferred acrylic acid derivatives are methacrylic acid or salts thereof, acrylic anhydride and methacrylic anhydride, Ci-C24alkyl acrylates and methacrylates, mono- or di-CrC4alkylamino-C2-C4alkyl acrylates and methacrylates, hydroxy-C2-C4alkyl acrylates and methacrylates. {Ci-C4alkyl)3Silyloxy"C2-C4alkyl acrylates and methacrylates, (Cr C4alkyl)3silyl-C2-C4alkyl acrylates and methacrylates, heterocyclyl-C2-C4alkyl acrylates and methacrylates, acrylic and methacrylic esters having poly-C2-C4alkylene glycol ester groups which may in turn be esterified by substituted CrC24alkoxy groups, acrylamides and meth-acrylamides, mono- or di-Ci-C4alkylamides of acrylic and methacrylic acids, amino-C2-C4alkylamides of acrylic and methacrylic acids and acrylonitrile.

Suitable salts of acrylic acid or methacrylic acid are. for example, (Ct-C4alkyl)4ammonium or (Ci-C4alkyl)3NH salts, e.g. the tetramethylammonium, tetraethylammonium. trimethylammo-nium or triethylammonium salt, the trimethyl-2-hydroxyethylammonium or triethyl-2-hydroxy-ethylammonium salt, the dimethyl-2-hydroxyethylammonium or diethyl-2-hydroxyethylam-monium salt.

Suitable CrC24alkyl acrylates and methacrylates are esterified by, for example, methyl, ethyl, n-butyl. isobutyl, tert-butyl, 2-ethylhexyl, isobomyl, isodecyl, lauryl, myristyl. stearyl or behenyl.

Examples of mono- or di-Ci-C4aikylamino-C2-C4aIkyl acrylates and methacrylates are 2-monomethylaminoethyl acrylate or methacrylate, 2-dimethylaminoethyl acrylate or methacrylate and the corresponding 2-monoethyIaminoethyl or 2-diethyIaminoethyl esters and also 2-tert-butylaminoethyl acrylate or methacrylate.

Examples of hydroxy-C2-C4alkyl acrylates and methacrylates are 2-hydroxyethyl acrylate or methacrylate (HEA, HEMA) and 2-hydroxypropyl acrylate or methacrylate (HPA, HPMA).

Examples of silyloxy-C2-C4alkyl acrylates and methacrylates are 2-trimethylsilyloxyethyl acrylate or methacrylate (TMS-HEA, TMS-HEMA). Examples of (CrC4aIkyl)3silyI'C2-C4alkyl acrylates and methacrylates are 2-trimethylsilylethyl acrylate or methacrylate and 3-trimethyl-silyl-n-propy! acrylate or methacrylate.

Acrylic or methacrylic esters having poly-C2-C4alkylene glycol ester groups which may in turn be esterified by substituted CrC24alkoxy groups have the fomnula:

where Ri and R2 are each, independently of one another, hydrogen or methyl and R3 is Cr C24alkyi, e.g. methyl, ethyl, n-propyl or isopropyl, n-butyl, isobutyl or tert-butyl, n-pentyl or neopentyl, lauryl, myristyl or stearyl. or aryl-CrC24alkyl, e.g. benzyl or phenyi-n-nonyl, or else Ci-C24alkylaryl or CrC24aIkylaryl-CrC24alkyl.

Examples of heterocycyl-C2"C4alkyl acrylates and methacrylates are 2-(N-morpholinyl, -2-pyridyl. -1-imidazolyl, -2-oxo-1-pyrrolidinyl, -4-methylpiperidin-1-yl or-2-oxoimida-2olidin-1-yl)ethyl acryiate or methacrylate.

Examples of the abovementioned mono- or di-Ci-C4alkylamides of acrylic acid and meth-acrylic acid, di-Ci-C4alkylamino-C2-C4alkylamides of acrylic acid and methacrylic acid or amino-C2-C4alkylamides of acrylic acid and methacrylic acid are N,N-dimethylacrylamide, N,N-dimethyl(meth)acrylamide, 2-(N,N-dimethylaminoethyl)acrylamide, 2-(N,N-dimethylami-noethyl)methacrylamide, 2-aminoethylacrylamide and 2-aminoethylmethacrylamide.

The abovementioned acrylic acid derivatives are present in the polymerizable composition as monomers or in admixture with acrylic acid.

In the composition, the component B) is present in a ratio to the component A) of from 0.01 to 30 mol%, preferably from 0.05 to 10 mol%, particularly preferably from 0.1 to 1.0 mol%.

A preferred composition according to the invention is a composition comprising

A)	at least one ethylenicaily unsaturated, polymerizable monomer or oligomer selected from the group consisting of monomeric and oligomeric alkenes, styrenes, conjugated dienes. acrolein, vinyl acetate, vinylpyrrolidone, vinylimidazole, maleic anhydride, acrylic acid, Q-C4alkylacrylic acids, amides, nitriles, anhydrides and salts of acrylic acid and Ci-C4alkylacrylic acids, Ci-C24aikyl acrylates. CrC24alkyl-Ci-C4alkylacrylates, vinyl haiides and vinylidene haiides; and

B)	at least one of the abovementioned compounds a) - d).

The above-described compositions may further comprise customary additives, which may, as an alternative, also be added after the polymerization. Such additives can be added in small amounts, e.g. UV-absorbers or light stabilizers, e.g. compounds selected from the group consisting of hydroxyphenylbenzotriazoles, hydroxyphenylbenzophenones, ox-alamides and hydroxyphenyl-s-triazines. Particularly suitable light stabilizers are those selected from the group consisting of sterically hindered amines (HALS), e.g. of the 2-(2-hy-

droxypheny!)-1,3,5-triazine or 2-hydroxyphenyl-2H-benzotriazole type. Examples of light stabilizers of the 2-(2-hydroxyphenyl)-1,3,5-triazine type are known from the patent literature, e.g. US'A-4,619.956, EP-A-434 608. US-A-S, 198,498. US'A-5.322.868, US'A'5.369.140, US-A'5.298,067. WO'94/18278, EP-A'704 437. GB-A'2.297.091 or WO'96/28431.

The compositions may further comprise other customary additives, e.g. fillers such as calcium carbonate, silicates, glass or glass fibre material, talcum, kaolin, mica, barium sulphate, metal oxides and hydroxides, carbon black, graphite, pulverized wood and pulverized or fibrous materia! from other natural products, synthetic fibres, plasticizers, lubricants, emulsifi-ers, pigments, fluidizers, catalysts, optical brighteners, flame retardants, antistatics or blowing agents.

The abovementioned polymers can be present in the composition in concentrations of from about 0.01 to 99.0% by weight, preferably from 0.1 to 95% by weight, in particular from 1.0 to 90.0% by weight, especially from 5.0 to 80.0% by weight, based on the monomer content of the composition.

The invention further provides a process for preparing the above-described oligomer, cooli-gomer, polymer or copolymer by free-radical polymerization using either the above-described novel compounds according to the embodiments a) - d) or known hydroxylamines wherein the hydroxy group is esterified by the defined acyl radicals Ra-

A preferred embodiment provides a process for preparing an oligomer, a cooligomer, a polymer or a copolymer by free-radical polymerization, characterised in that a composition comprising

a) at least one ethylenically unsaturated, polymerizable monomer or oligomer; and

p) one of the above-defined novel compounds a) - d)

is subjected to the reaction conditions of a free-radical polymerization.

The invention likewise provides a process for preparing an oligomer, a cooligomer, a polymer or a copolymer by free-radical polymerization, characterised in that a composition comprising

a) an ethylenically unsaturated, polymerizable monomer or oligomer; and

P) at least one compound of the formula la, where

Ra is an acyi radical selected from the group consisting of -C(=0)-H, -C(=0)-CrCigalkyl, -C(=0)-C2-Ci9alkenyl.-C(=0)-C2-C4alkenyl-C6-Ctoaryl.-C(=0)-C6-Cioaryl, -C(=0)-0-Ci-C6alkyl, -C(=0)-0-C6-Cioaryl. -C(=0)-NH-C1-C6alkyl,

-C(=0)-NH"C6-Cioaryl, -C(=0)"N(C1-C6alkyl)2, -P(=0)-CrCi9alkyl, -P(=0)2-CrCi9alkyl, -P(=0)-C6-Cioaryl, -P=0(-CrCi9alkyl)2, -P=0(-C6-Cioaryl)2, -P(=0)-0-C1-C6alkyl, -P(=0)-0-C6-Cioaryl, -P=0(-0-C1-C6alkyl)2, -P=0{-0-C6"Cioaryl)2, -P(-0-C1-C6alkyl)2 and -P(-0-C6-Cioaryl)2;

RT " R4 are each C1-C6alkyI;

R5 and Re are each, independently of one another, hydrogen, C1-C6alkyI or C1-C10aryl; or

R5 and Re are together oxygen;

Q is a direct bond or a bivalent radical -(CRzRs)- or -(CRyRs-CRgRio)-. where

R7. Rsi R9 and Rio are each, independently of one another, hydrogen or C1-C6alkyI; and

Zi is oxygen or a bivalent radical -NRn- or -(CR12R13)-, where

Rti is hydrogen, C1-C6alkyi, C1-C10aryl or the acyl radical Ra having the above meanings; or, independently of one another,

R12 and Ri3 are each hydrogen or C1-C6alkyI; or

one of the radicals R,2 and R13 is hydrogen or C1-C6alkyI and the other is C1-C6alkyI, C1-C6alkoxy. aryloxy, acyloxy selected from the group consisting of "0-C(=0)-H, -0-C(=0)-Ci-Ci9alkyl, -0-C(=0)-Ci-C54alkenyl, -0-C(=0)-C6-Cioaryl. -0-C(=0)-CrC36alkenyl-C6-Cioaryl.-0-C(=0)-0-C1-C6alkyl.-0-C(=0)-0-C6-Cioaryl, -0-C(=0)-NH-C1-C6alkyl, -0-C(=0)-NH-C6-CioaryI and -0-C(=0)-N(C1-C6alkyl)2, C1-C6alkylamino, di-C1-C6alkylamino, C1-C10arylamino. acylamino selected from the group consisting of -NH-C(=0)-H. •NH-C(=0)-CrCi9alkyi. -NH-C(=0)-Ci-C54alkenyl, 'NH-C(=0)-C6-Cioaryl.-NH-C(=0)-CrC36alkenyI-C6-Cioaryl.-NH-C(=0)-0-CrCi9al’’ -NH-C(=0)-0-C6-Cioaryt, -NH-C(=0)-NH-Ci-C6alkyl, -NH-C(=0)-NH-C6-Cioaryl and -NH-C(=0)-N{C1-C6alkyl)2, diacylamino selected from the group consisting of -N[-C(=0)-CrCi9alkyl]2.-N[-C(=0)-C6-Cioaryl]2,-N[-C(=0)-C1-C6alkytene-C’’’’ -N["C(=0)-C2-C6alkenylene"C(=0)-] and phthalimido or N-acyl-N-C1-C6alkylamino;

or the two radicals R12 and R13 are together 0x0; or

of the formula lb, where

Ra is an acyl radical selected from the group consisting of -C(=0)-H, -C(=0)-CrCi9alkyl. -C(=0)"C6-Cioaryl, -C{=0)-0-C1-C6alkyi, -C(=0)-0-C6-Cioaryl, -C(=0)-NH-C1-C6alkyl, -C(=0)-NH-C6-Cioaryl and -C(=0)-N(C1-C6alkyl)2;

Ri - R4 are each C1-C6alkyI;

A is a substituent on the phenyl ring; and

m is an integer from one to four; or

of the formula Ic, where

Ra is an acyl radical selected from the group consisting of -C(=0)-H, -C(=0)-Ci-Ci9alkyl. -C(=0)"C2-Ci9alkenyl,-C(=0)-C2-C4alkenyl-C6-Cioaryl.-C(=0)-C6-Cioaryl, -C(=0)-0-C1-C6alkyl, -C{=0)-0-C6-C,oaryl, -C(=0)-NH-C1-C6alkyl, -C(=0)-NH-C6-Cioaryl, -C{=0)-N(C1-C6alkyl)2. -P(=0)-C,-Ci9alkyl. -P(=0)2-CrCi9alkyl, -P(=0)"C6-Cioaryl, -P=0(-Ci-Ci9alkyl)2. "P=0(-C6-Cioaryl)2, -P(=0)-0-Ci-C6alkyI, -P(=0)-0"C6-Cioaryl. -P=0(-0-C1-C6alkyl)2. -P=0(-0-C6-Cioaryl)2. -P(-0-C1-C6aIkyl)2 and -P(-0-C6-Cioaryl)2;

Rb is hydrogen, carbamoyl, C1-C6alkylcarbamoyl, di-C1-C6aikyicarbamoyl or is as defined for Rai

Re and Rd are each, independently of one another, hydrogen. CrC2oalkyl or C1-C10aryl; and

Ri - R3 are each, independently of one another, hydrogen or C1-C6alkyI or C1-C10aryl;

is subjected to the reaction conditions of a free-radical polymerization.

In the hydroxylamine esters (la), diacylamino as R12 or R13 is, for example, -N[-C(=0)-Ci-C6alkylene-C(=0)-]. e.g. of the partial formula:

or -N[-C(=0)-C2-C6alkenylene"C(=0)-], e.g. of the partial formula:

The free-radical polymerization is carried out by dissociation of the initiators defined above by treatment with ultrasound, heating or action of electromagnetic radiation in the range from y-rays to microwaves. The initiator is preferably dissociated thermally, preferably at a temperature of from 50°C to 160°C, in particular from 80*’0 to 150°C. After the polymerization step has been completed, the reaction mixture can be allowed to cool to a temperature below 60'C, preferably room temperature.

In an alternative embodiment of the process the polymerisation is effected in the presence of an energy intensive light source providing light in the near infrared range (NIR) of about 800-1200 nm. Such light sources are commercially available from AdPhos (cf. www.adphos.de). The high thermal energy of such light sources Is particularly suitable for the preparation of thermally curable lacquers (especially powder coatings or adhesives) in the presence of the of the polymerisation initiators defined above. Additional components in these lacquers are the ones conventionally used in the preparation of clear or pigment coatings.

The polymerization process can be carried out in the presence of water or an organic solvent or mixtures thereof. It is possible to add additional cosolvents or surfactants, for example glycols or ammonium salts of carboxylic acids, to the reaction mixture. The abovementioned monomers or oligomers can be present in the reaction mixture in a concentration of from 1.0 to 99.9% by weight, preferably from 5.0 to 99.9% by weight, particularly preferably from 50.0 to 99.9% by weight, based on the monomer content of the polymer. Suitable organic solvents are alkanes (hexane, heptane, octane, isooctane), hydrocarbons (benzene, toluene, xylene), halogenated hydrocarbons (chlorobenzene), alkanols (methanol, ethanol, ethylene glycol, ethylene glycol monomethyl ether), esters (ethyl acetate) or ethers (diethyl ether, di-butyl ether, ethylene glycol dimethyl ether, tetrahydrofuran) or mixtures thereof.

When using water as solvent, a water-miscible or hydrophilic solvent can be added to the reaction mixture. Care should be taken to ensure that the reaction mixture remains as a single homogeneous phase during the polymerization reaction and no precipitation or phase separation takes place. Suitable cosolvents can be selected from the group consisting of aliphatic alcohols, glycols, ethers, glycol ethers, pyrrolidines, N-alkylpyrrolidinones, polyethylene glycols, polypropylene glycols, amides, carboxylic acids and their salts, esters, organic sulfides, sulfoxide, sulfones, alcohol derivatives, hydroxyether derivatives, e.g. butyl carbitol or cellosolve, amino alcohols, ketones, derivatives and mixtures thereof, e.g. methanol, ethanol, propanol, dioxane, ethylene glycol, propylene glycol, diethylene glycol, glycerol, dipropylene glycol, tetrahydrofuran or other water-soluble or water-miscible solvents or mixtures thereof.

Hydrophilic monomers, polymers and copolymers can be separated from the reaction mixture using customary methods, for example by distillation, precipitation, extraction, alteration of the pH or other customary separation methods.

The polymers which can be prepared by the process of the invention may have a number average molecular weight of from 1 000 to 400 000 g/mol, preferably from 2 000 to 250 000 g/mol and particularly preferably from 2 000 to 200 000 g/moL The number average molecular weight can be determined by gel permeation chromatography (GPC), matrix-aided LASER desorption/ionization mass spectrometry (MALDI-MS) or, when the initiator bears a group distinguishable from the monomers, by NMR spectroscopy or other customary methods.

The present invention therefore also provides for the preparation of novel oligomers, cooli-gomers, polymers or copolymers, for example random block, multiblock. star or gradient copolymers.

The polymers which can be prepared by the process of the invention and the compositions of the present invention can be used for a variety of applications in process technology, e.g. as adhesives, laundry detergent auxiliaries, detergents, dispersants, emulsifiers, surfactants, antifoams, adhesion promoters, corrosion inhibitors, viscosity improvers, lubricants, flow improvers, thickeners, crosslinkers. as additives for water treatment, electronic materials, paints and varnishes, coatings, inks, photographic developers, superabsorbents, cosmetics, preservatives or as biocides or modifiers and auxiliaries for asphalt, textiles, ceramic and wood.

The invention further provides a generally applicable, inventive process for lowering the molecular weight of polypropylene, propylene copolymers or polypropylene blends using either the above-described novel compounds or known hydroxylamines esters, wherein the hydroxy group is esterified by the defined acyl radicals Rg.

The controlled preparation of polyolefin grades (polymer types having different molar masses, melt viscosities, densities, molar mass distributions, etc.) by customary compounding methods, for example by extrusion or injection moulding, is a process employed by polymer manufacturers and polymer processors/ compounders.

The setting of the desired parameters, for example the melt viscosity, by means of this polymer process step is critically dependent on the controlled reactivity and mode of action of the additives employed.

The use of free-radical formers for modifying the melt viscosity (rheology) of polyolefins is a generally known method. Whether it results in a lowering of the molecular weight

(degradation) or an increase in the molecular weight (crosslinking) depends primarily on the chemical structure of the polyolefin.

The reaction of a polymer of the polypropylene type with a free-radical former during a polymer-processing process generally results in a polymer degradation whereas polymers of the polyethylene type tend to crosslinking. Examples which may be mentioned here are polyethylene types which are obtainable by means of Phillips catalysts (LDPE) or metallocene catalysts (LLDPE). Exceptions are the polyethylene types prepared by the Ziegler process, which likewise tend to undergo chain degradation when processed in the presence of free-radical formers.

In the case of copolymers and terpolymers or copolymer blends, high proportions of propylene produce polypropylene-like behaviour, while high proportions of ethylene result in polyethylene-like behaviour. If the abovementioned copolymers and terpolymers or copolymer blends comprise proportions of multiply unsaturated olefins, the probability of crosslinking decreases with decreasing concentration of free double bonds.

The controlled degradation of polypropylene (PP) to give a product having a lower molecular weight and a narrower molecular weight distribution is a commercially important process for producing 'controlled rheolog/ polypropylene (CR-PP). While specific PP grades ("reactor grades") are obtainable by optimization of the synthesis process or the catalyst systems (metallocene catalyst, Ziegler catalyst), standard PP grades are frequently modified in process technology by means of a processing step following the synthesis.
