Repository: anandvc/allindianpatents

File: patents/211841-method-for-cooling-work-pieces-especially-shape-rolled-products-from-rail-steel.html
Indian Patents. 211841:METHOD FOR COOLING WORK PIECES ESPECIALLY SHAPE-ROLLED PRODUCTS FROM RAIL STEEL

Indian Patents

Recently Granted Patents

  Recently Published Patents

Title of Invention	METHOD FOR COOLING WORK PIECES ESPECIALLY SHAPE-ROLLED PRODUCTS FROM RAIL STEEL

Abstract	The present invention relates to A method for cooling work piece, particularly profile-rolled products, of rail steels with a fine-pearlitic or ferritic/pearlitic structure, with the warm work piece being guided through a cooling stretch (1) with an inlet (12) and an outlet region and subjected to a cooling process, and with the structure of the work piece being transformed into a pearlitic or ferritic/pearlitic structure during the cooling process, wherein the work piece is guided through a cooling stretch that is composed of several independent cooling modules (2a-e) with independently adjustable cooling parameters that are successively arranged over the length of the cooling stretch, wherein intermediate regions (5a-e) for stress-relieving the structure are provided between the cooling modules (2a-e), with said intermediate regions also being provided with means for determining the actual temperature (TIST) of the respective work in these intermediate regions (5a-e) and wherein the specific cooling parameters, particularly the cooling intensity, of at least the respectively following cooling module (2b-e) is regulated in dependence on the respective actual temperature values (TIST) of the work piece in an intermediate region (5a-e) in order to ensure a defined temperature of the work piece during its entire passage through the cooling stretch (1), with the defined temperature (TSOLL) of the work piece respectively lying above a critical temperature, at which bainitic structure parts are formed.	

Full Text	 

The invention relates to a method of cooling workpieces, especially for the cooling of rolled products and here to a method of cooling shape-rolled products [rolled structural shapes] of rail steels with a fine perlitic or a ferritic/perlitic structure, whereby the hot workpiece, that is a workpiece with an authentic structure, is passed through a cooling stretch with an inlet region and an outlet region and is subjected to a cooling process and as a result a transformation is carried out into a perlitic or ferritic/perlitic structure.

Rail steels are significant for the production of rails as well as of their connection elements and their fastening elements. The vertical and lateral forces which are applied by the wheel to the rail, like normal forces, traveling forces, acceleration forces and braking forces, give rise in the regions in which they are directly effective to extremely high dynamic stresses and, as a rule, to a plastic deformation of the steel. As a result of these loads, wear effects arise in the form of ablation of material, friction wear, material breakage, local workpiece fatigue or cracking. An improvement in the resistance of a rail to these wear effects can be achieved by increasing its elastic limit and tensile strength as well as its fatigue limit in combination with the provision of the finest possible striated perlitic structure.

Under normal cooling conditions using a cooling bed in accordance with the state of the art, rail steels undergo a transformation to a perlitic structure. In this manner rail steels with a ferritic/perlitic structure can reach tensile strength values in a range of 700 to 900 N/mm2 while steels with a purely perlitic structure can achieve tensile strength values in excess of 900 N/mm2 . The significant properties of the rail steels are determined by the proportion of the structure constituted by ferrite/perlite as well as by its morphological structure. Both in the case of ferritic/perlitic steels and in the case of perlitic steels, the lamellae spacing plays a role.

The invention sets out as its object to provide a cooling process for the production of workpieces, especially shape rolled products from rail steel with improved properties and a fine striated perlite or ferrite/perlite structure.

According to the invention it is proposed that the workpiece, which is at its (rolling) heat, for example a rolled or optionally an extruded structural-shape product, is passed through a cooling stretch which is assembled from individual/independent cooling modules with independently adjustable cooling parameters, whereby between the cooling modules there are intermediate zones for thermal equalization or thermal stress relief with means for an actual temperature determination for the respective workpiece in this intermediate zone and whereby, in dependence upon the respective actual temperature value in the intermediate zone or in one of the intermediate zones, the specific cooling parameters, especially the cooling intensity, of the respective subsequent cooling module, are controlled in order to maintain a defined (surface) temperature during the entire passage along the cooling stretch, whereby the defined temperatures of the workpieces respectively each lie above a critical temperature at which the bainitic portions of the structure are formed.

The basic concept is, therefore, the control of the cooling of a workpiece of rail steel in a cooling stretch under the condition that the surface temperature of the workpiece of rail steel is so cooled that the desired perlitic or ferritic or perlitic/ferlitic structure is established, whereby in the stress relief phases there is both a continuous monitoring of the temperature characteristics in preferably each intermediate zone and optionally regulation of the cooling parameters of the individual cooling modules to ensure that the temperature does not fall below a critical temperature so that the under cooling cannot result in a bainitic transformation which can give rise to undesirable bainitic components in the

structure.

The cooling process is carried out by the workpiece traversing cooling modules in individual cooling process steps and in dependence upon the conditions in the intermediate zones for stress relief of the structure in timed phases which can include reheating and/or timed phases in which thermal conditions are maintained and/or timed phases provide a slower cooling, taken together. The workpiece in all intermediate zones can be subjected to the same stress relief phase or can be subjected to different timed phases of stress relief in the various intermediate zones. The reheating can be effected either from residual heat from the interior of the workpiece and still present therein and/or from the supply of heat to the workpiece from the exterior. In this manner a somewhat sawtooth cooling pattern is established which has been found to be particularly effective in establishing the desired final internal structure of the workpiece and thus the mechanical properties thereof. The bainitic formation is counteracted in that the parameters of the cooling stretch are so set that at no point in time during the cooling process can bainite formation take place.

It is also provided by the invention that the intermediate zones are utilized for a thermal equalization over the workpiece, especially rolled products, or for the cooling thereof at slow cooling speeds.

Preferably the respective measured actual temperature value in each of the intermediate zones is utilized to control the specific cooling parameters of the respective subsequent cooling zone and simultaneously the cooling parameters of the respective preceding cooling modules. This means that the workpiece or rolled product to the extent that it deviates from a predetermined setpoint temperature at a certain point in time or in a particular intermediate zone, is brought back to the setpoint temperature by a specific change in the cooling parameters of the

subsequent cooling module and at the same time the preceding cooling module is adjusted for the next workpiece to follow in the sequence.

Advantageously, the surface temperature of the workpiece at the end of the intermediate zone, i.e. following the end of the region in which structure destressing occurs, is measured. The temperature measurement in the intermediate zone can also be used for quality monitoring.

According  to  a  preferred  embodiment,  the  surface  temperature measurement is effected by an optical and contactless measuring device, that is by means of a pyrometer.

The control of the cooling parameters and here especially the cooling intensity is effected preferably by means of control of the pressure with which the cooling medium is directed onto the surface of the workpiece and/or by means of regulation or regulated adjustment of the temperature of the cooling medium and/or by means of controlled adjustment of the volume rate of flow of the cooling medium by selection of the cooling nozzle geometry. As the cooling medium, preferably cooling water is used.

The pressure control is effected preferably by means of a pressure control valve in the inlet to the nozzles and which may be arranged on the cooling beams. The cooling intensity is also controllable by utilizing different numbers of nozzles per cooling beam or cooling beam arrangements.

According to an especially preferred embodiment of the temperature control of the cooling medium it is proposed that the cooling medium, that is especially cooling water, before its impingement upon the workpiece surface, is

preheated at least to the extent that undershooting of the Leidenfrost temperature does not occur or is very greatly delayed.

The Leidenfrost phenomenon is a nonwetting property of a liquid when the temperature of the contacted body lies above the boiling temperature of the liquid. Water, for example, is protected by a gas skin of vaporized water from further evaporation and thus loses for a certain time its cooling effectiveness. By preheating the cooling water it is possible to influence the Leidenfrost temperature. The Leidenfrost temperature increases with increasing cooling water temperature at the inlet and the cooling effect is weakened. So that an under shot of the Leidenfrost temperature will not occur or will be delayed significantly, it is proposed to preheat the cooling water. This offers the possibility of weakening the cooling and making it more reproducible.

According to a preferred method step, the temperature of the workpiece before or upon entry into the cooling stretch is measured and based upon this temperature measurement the cooling parameters of the cooling line are preset especially in terms of the adjustment of the pressure with which the cooling medium is directed upon the workpiece surface.

Further details and advantages of the invention will be obtained from the dependent claims and the following description in which the embodiments of the invention illustrated in the FIGURES are described in greater detail.

Apart from the previously described combinations of features, features of the invention can be taken alone or can be considered significant to others in other combinations.

The drawing shows:

FIG. 1 is a schematic overview of a coding stretch in which the method of the invention is carried out;

FIG. 2 is a temperature-time diagram with the cooling curves of five measurement points in or on the railhead of a usual rail steel with about 0.8% C and 1.0% Mn which is subjected according to the invention to such a cooling pattern in a cooling stretch according to the invention in which the bainitic temperature is not undershot;

FIG. 3 for comparison is a temperature-time diagram of the five cooling curves of an unregulated course of cooling wherein the bainite temperature is undershot.

The cooling stretch 1 illustrated in FIG. 1 is connected to a structural shape rolling line (not illustrated), for example, a rolling line for rail structural shapes of rail steels. The cooling stretch 1 is comprised, in the illustrated embodiment, of five cool modules 2a-e, but is not however limited to this number of cooling modules. The individual cooling modules 2a-2e are for example so constructed that they encompass one or more cooling beams or cooling nozzle arrangements. The pressure with which the cooling water emerges from the individual nozzles is adjustable by means of the respective pressure control valves 2a- e. The actual pressure is measured by means of the pressure measuring devices 4a-e. Between the individual cooling modules 2a-e, intermediate zones 5a-e are arranged. At each end of an intermediate zone 5a-e a pyrometer 6a-e is located for the contactless optical measurement of the surface temperature of the rolled product found in this

intermediate zone, whereby in the case of a rail structure shape, the surface temperature at the rail head is measured.

Upstream of the first cooling module 2a at the inlet region or beginning 12 of the cooling stretch 1 an additional pyrometer 6f is disposed. The individual pyrometers 6a-f are connected by means of signal connectors 7a-g with a computer unit 8. The computer unit 8 is connected by corresponding control conductors 9a-e to the individual control valves 2a-e for the cooling nozzles to vary the settings of these control values. The cooling medium, especially cooling water (cw) is supplied by a common feed pipe 10 with branches lOa-e connected to the individual cooling modules 2a-e.

For regulating the pressure values, there is in addition a control circuit of the pressure measurement devices 4a-e for the computer 8 (signal conductors 11a-e). In the following, the process is described. Prior to entry of the rolled structure shape of steel, preferably a rail, into the cooling stretch by means of the first pyrometer 6f, for example a two color pyrometer, an actual surface temperature value is taken. This first surface temperature value is fed to the computer unit 8 which has already been provided with a presetting in response to this individual value. For the individual control values for the setting of the cooling water pressure as well as the cooling water temperature. After the workpiece has traversed the first cooling module 2a it enters the first intermediate zone 5 a in which a relief or destressing phase for the structure is effected. At the end of the first intermediate zone 5a, by means of a second pyrometer 6a, for example a two color pyrometer, a further surface temperature measurement (TACT) This actual value is transferred to the computer unit 8 over the signal lines 7a and 7g and then a difference calculation is carried out between a setpoint value TSET and the actual value (TACT).  The  setpoint value always  lies  immediately above a

workpiece-specific temperature at which bainite formation can arise. The setpoint values are alloy-specific and can be obtained by experiments. A determining factor for this critical temperature below which the rail steel should not be cooled, is about 450 to 500° C.

To the extent that there is a difference between the actual value and the setpoint value, the subsequent or a plurality of subsequent cooling modules have their cooling parameters adjusted, here by varying the pressure control valves 2a-3e which regulate the pressure of the cool water directly onto the workpieces. The regulation of the pressure values in dependence upon a measure of the actual pressure value is carried out continuously.

The described control is repeated in dependence upon the respective temperature values detected in each further intermediate zone. Preferably not only is each subsequent cooling module adjusted but also the preceding cooling module is adjusted for each measured value which then affects the subsequent rolled workpiece to be cooled.

FIGS. 2 and 3 show with the aid of temperature-time diagrams the cooling curves for the rail heads of a material with 0.8% carbon with control and without control. The designation C80W60 or C80W65 makes clear that the cooling speed in the core of the rail head (for example a rail shape in accordance with AREA 136 [Standard of American Railway Engineering Association] is significantly higher than in the boundary and that in the core transformation of austenite to perlite or ferrite-perlite occurs at elevated temperatures.

The temperature course over time was taken for five different measurement points at the rail head At 1 the measurement point was in the core of the rail head. 2 was a measurement point which was located 5 mm below the surface 3 was a

measurement point which was located 5 mm below a lateral surface. 4 was a measurement point on the lateral surface. 5 was a measurement point on the head surface. It can be seen that at no time at any measurement point did the structure of the rail head suffer an undercooling that could have given rise to a bainite structure.

The simulated cool stretch had five modules which were individually controllable. The individual cooling curves are illustrated in FIG. 2 and in no case was the critical temperature at which bainite formation could set in, undershot. On the cooling curves 4 and 5 which indicate the cooling at the surface of the rail head, the sawtooth cooling pattern is clearly shown and involved reheating in the intermediate or equalization zones.

FIG. 3 shows by comparison a cooling stretch with five cooling modules which are not individually controllable so that the bainite temperature can be undershot in the regions close to the surface (curves 4 and 5) of the rail head.

With the method proposed, a cooling of rail steels from the rolling heat can be carried out to yield a fine perlitic or ferlitic/perlitic structure without the mechanical properties and especially the wear properties being negatively affected by bainitic components.

WE CLAIM:

1.	A method for cooling work piece, particularly profile-rolled products, of rail steels with a fme-pearlitic or ferritic/pearlitic structure, with the warm work piece being guided through a cooling stretch (1) with an inlet (12) and an outlet region and subjected to a cooling process, and with the structure of the work piece being transformed into a pearlitic or ferritic/pearlitic structure during the cooling process, wherein the work piece is guided through a cooling stretch that is composed of several independent cooling modules (2a-e) with independently adjustable cooling parameters that are successively arranged over the length of the cooling stretch, wherein intermediate regions (5a-e) for stress-relieving the structure are provided between the cooling modules (2a-e), with said intermediate regions also being provided with means for determining the actual temperature (TIST) of the respective work in these intermediate regions (5a-e) and wherein the specific cooling parameters, particularly the cooling intensity, of at least the respectively following cooling module (2b-e) is regulated in dependence on the respective actual temperature values (TIST) of the work piece in an intermediate region (5a-e) in order to ensure a defined temperature of the work piece during its entire passage through the cooling stretch (1), with the defined temperature (TSOLL) of the work piece respectively lying above a critical temperature, at which bainitic structure parts are formed.

2.	The method as claimed in claim 1, wherein the cooling process is divided into individual cooling process steps in dependence on the continuous cooling modules and divided into time phases of reheating and/or time phases of temperature maintenance an/or time phases of slow cooling in dependence on the continuous intermediate regions for stress-relieving the structure.

3.	The method as claimed in claim 1 or 2, wherein the specific cooling parameters of the respectively following cooling madule (2b-e), as well as the cooling parameters of the

preceding cooling module (2a-d), are controlled in dependence on the respectively measured actual temperature  values (Tist)of one or each intermediate region (5a-e).

4.	The method as claimed in claims 1 to 3, wherein the surface temperatue of the work piece is measured at the end of the intermediate region (5a-e).

5.	The method as claimed in claims 1 to 4, wherein the actual temperature (TIST) is measured by means of an optical and contactless measuring arrangement.

6.	The method as claimed in claims 1 to 5, wherein the cooling parameters,

particularly the cooling intensity, are regulated adjusting the pressure and/or the

temperature of the cooling medium.

7.	The method as claimed in claims 1 to 6, wherein the cooling medium, particularly

cooling water, is heated to such a degree before it comes in contact with the work piece

surface that a temperature drop below the Leidenfrost temperature, if at all, at a later

time than in instances in which the cooling medium is not preheated.

8.	The method as claimed in claims 1 to 7, wherein the temperature of the work piece

is measured before or during its introduction into the cooling stretch (1), and in this

temperature value is used for presetting the cooling parameters of the individual cooling

modules.

Documents:

				450-chenp-2004-abstract.pdf

				450-chenp-2004-claims.pdf

				450-chenp-2004-correspondnece-others.pdf

				450-chenp-2004-correspondnece-po.pdf

				450-chenp-2004-description(complete).pdf

				450-chenp-2004-drawings.pdf

				450-chenp-2004-form 1.pdf

				450-chenp-2004-form 26.pdf

				450-chenp-2004-form 3.pdf

				450-chenp-2004-form 5.pdf

				450-chenp-2004-form19.pdf

				450-chenp-2004-pct.pdf

« Previous Patent

Next Patent »

Patent Number	211841	

Indian Patent Application Number	450/CHENP/2004	

PG Journal Number	02/2008	

Publication Date	11-Jan-2008	

Grant Date	13-Nov-2007	

Date of Filing	01-Mar-2004	

Name of Patentee	M/S. SMS MEER GMBH	

Applicant Address	OHLERKIRCHWEG 66, 41069 MONCHENGLADBACH,	

Inventors:

#	Inventor's Name	Inventor's Address	

1	KUPPERS, KLAUS	HOLUNDERWEG 30, 40699 ERKRATH,	

2	NERZAK, THOMAS	IM MELDEGANG 2, 45881 GELSENKIRCHEN,	

3	MEYER, MEINERT	FRIEDENSTRASSE 5, 40699 ERKRATH,	

4	PLOCIENNIK, UWE	NOLDENKOTHEN 21, 40882 RATINGEN,	

PCT International Classification Number	C21D 11/00	

PCT International Application Number	PCT/EP02/08271	

PCT International Filing date	2002-07-25	

PCT Conventions:

#	PCT Application Number	Date of Convention	Priority Country	

1	101 37 596.4	2001-08-01	Germany	

© All Indian Patents, 2013-2021.

  Patent data available in the public domain from Indian Patents Office, Department of Industrial Policy and Promotions, Ministry of Commerce and Industry, Government of India.

File: patents/211922-a-method-and-a-device-for-applying-a-protective-carbon-coating-on-metallic-surfaces.html
Indian Patents. 211922:A METHOD AND A DEVICE FOR APPLYING A PROTECTIVE CARBON COATING ON METALLIC SURFACES

Indian Patents

Recently Granted Patents

  Recently Published Patents

Title of Invention	A METHOD AND A DEVICE FOR APPLYING A PROTECTIVE CARBON COATING ON METALLIC SURFACES

Abstract	This invention is about the process and equipment used for developing a protective carbon 'coating by partial burning of hydrocarbon gases on the internal surfaces of metallic trays that carry metallic powders (like iron powder) for thermal treatment (reduction, annealing etc.) in pusher and walking beam furnaces which prevents powder from sticking to trays. The inflammable hydrocarbon gas passes through thin slits provided on 'height-adjustable' metallic burners, screwed on to equidistant branched metallic pipes connected to a metallic main pipe having a regulator. The partial burning of regulated hydrocarbon gas and oxygen flow create laminar flame ensuring uniform deposition of protective carbon layer on internal surface of trays placed one at a time on the array of burners. After coating the tray is removed. This carbon layer gasifies during thermal treatment and does not contaminate the powder while facilitating its smooth unloading from the trays.	

Full Text	 

This invention relates to the method of and the device for applying protective, non-sticky coatings to 'surfaces ' of metallic trays that carry different powders for their high temperature processing to render the powders non-sticking to those 'surfaces'. These metallic trays carry the powders through high temperature furnaces such that the powders get processed to be suitable for further operations.

More particularly, this invention relates to a method of applying non-sticky protective coatings to the internal surfaces of metallic trays into which iron or iron alloy powders are loaded during their reduction and/or annealing in hydrogen atmosphere furnaces at high temperatures (600 to 1200(C). The method of the present invention can also be used in other fields where the application of uniform carbon black protective coating on plain unmoving surface is required. The invention also relates to a device for carrying out the above said process.

Typically, 'industrial scale annealing' of iron powders and atomized steel powders at the said high temperatures is carried out in three types of furnaces - high temperature conveyor-belt type furnaces, pusher type furnaces and walking beam type furnaces. In the conveyer furnaces, the carrier that holds the powder for its transportation through the furnace is the conveyer belt itself; in the pusher furnaces and walking beam type furnaces, the carriers that hold the powder for its transportation through the furnaces are metallic trays. The powder, loaded in the transporting metallic trays, during the process of annealing, gets sintered into a hard cake, and, in the absence of a protective, non-sticky layer on the internal surface of the metallic trays, gets stuck to the internal surfaces of the trays. This creates problems of removing processed powder (in the form of hard cake) from the tray after the completion of the process. To eliminate the sticking effect of the processed powder-cake to the transporting metallic trays, a protective layer is usually applied on the latter.

The most effective protective, non-sticky coating employed is carbon black. During the process of annealing, this layer of carbon black prevents sticking of the powder-cakes to the surface of the metallic trays and facilitates easy separation of the cake from the metallic trays. Further, the carbon black gasifies during the process and does not contaminate the product.

Background of invention:

Carbon black can be deposited by different methods. The most widely used method is to obtain the carbon black layer by combustion of different types of hydrocarbon gases. Usually the hydrocarbon

gases are fed through a slit in a burner system at low velocities and burnt to obtain free flowing smoky flame. By placing the carrier tray surface (the surface that holds the powder) over this flame, it is possible to obtain a non-sticky layer of carbon black deposited on the surface.

To make such layer effective, it must uniformly cover the entire surface being coated. Attaining this uniformity using a series of burners has some inherent difficulties. If the tray is placed in a fixed position over one or several arbitrarily located slits, the coating tends to be a non-uniform - in the form of discreet strips following the pattern in which the burners are located.

To obtain the uniform coating, complicated devices are available wherein a lateral movement for the surface being coated is created in the direction perpendicular to the burner slits.

Some of the practically used methods for applying the protective coating involves partial burning of different hydrocarbons and are described below.

In a conveyer furnace, while undertaking annealing or reduction of powders, more particularly iron or iron alloy powder, a protective non-sticky coating is applied on the belt of the conveyer furnace, before loading iron or iron alloy powder on it. In order to obtain uniform coating across its width, the hydrocarbon gases are fed in the form of laminar jets through one or several slits (in the burners) located perpendicular to the edges of the belt. During this, a part of the feeding gas is burnt, thus, creating a condition for the decomposition of the remaining gas with the emission of carbon black, which gets deposited on the surface of the belt. A partly uniform coating of carbon black on the surface of the belt can be achieved by providing smooth movement to the belt. The density of the coating, on the other hand, depends on the velocity of the moving belt and the number of the burners located at various distances form each other

The disadvantages of such a coating method are that the burners are located at arbitrary distances from one another. Thus, the laminar jets issuing from the slits provided on the various burners do not overlap and mix. This results in the production of non-uniform, separated bands of carbon black coating, each band corresponding to each burner. Consequently, between different bands there are uncoated or relatively less densely coated layers, which adversely affect the uniformity and thus the efficacy of the coating.

Another method for carbon black coating exists as a part of the pusher-type annealing furnace ELINO. Acetylene is the hydrocarbon used for this purpose. The device through which this process is carried out is equipped with measuring and gas locking accessories, with fixed gas collector with holes distributed along the length for gas feeding, and a movable frame for supporting the trays, with a mechanism for displacing the said frame. The coating procedure consists of locating a gas distributor (with holes through which the gas issues out) under a frame supporting the trays such that, the holes through which acetylene is fed are located under the trays. Acetylene is burnt and the smoky flame that issues deposits the carbon black on the surface being coated. The reciprocal movement of the frame supporting the trays facilitates more uniform coating of carbon black on the surface.

The main disadvantage inherent in this method is with respect to complexity of the design of the device which demands movable parts (reciprocating movement to the frame supporting the trays, in the absence of which the coating would be non-uniform will be in the from of discreet bands), the mechanisms for their displacement and hence the operational complexity and low operational reliability of the device.

There is another method of obtaining non-sticky coatings on surfaces, other than that of depositing carbon black. In this method carbon-based coating is applied which also renders the surface non-sticky to the powder being processed at high temperatures in hydrogen-based atmospheres.

This is achieved though a device which is a part of Furnace LOI and involves, first, preparation of a graphite and liquid organic binder based emulsion. This emulsion is then sprayed uniformly on to the surfaces of the trays. After this, the trays are filled with iron powder and are fed into furnace for annealing.

However, coating by this method has disadvantages, especially in the form of complicated infrastructure required for the preparation of emulsions, complicated spraying equipment and equipment required for drying.

Present invention:

The main objective of the present invention is therefore to provide an improved method for applying protective coatings on the surfaces located in direct contact with iron or iron alloy powder during annealing.

Another objective of the present invention is to provide an improved method of applying protective coatings on the surfaces coming in direct contact with iron or iron alloy powder during annealing conducted in high temperature furnaces containing hydrogen atmospheres.

ill another objective of the present invention is to provide an improved method of applying protective carbon black coatings on the trays, which give a uniform coating in the internal surfaces of fixed trays.

A further objective of the present invention is to provide an improved device with increased operational reliability to carry out the method of coating mentioned above.

The present invention provides an improved method for applying a protective carbon black coating in such a way so as to obtain a uniform coating (not discreet bands) on the internal surface of metallic trays, without incorporating any moving parts, i.e, keeping the tray fixed and also to create a device with simplified design with increased operational reliability.

Many factors influence the actualization of the above objectives:

1.	Overlapping fluxes of hydrocarbon gas flames to obtain uniform coating

2.	Adjustment of the distance between the surface to be coated and the hydrocarbon flames such that the required overlapping occurs

3.	Adjustment of the distance between the sources of the flames (burners) such that no discreet bands of carbon black coating forms on the surface being coated

4.	Ensuring optimum supply of air to the hydrocarbon gas such that partial burning of the gas occurs and highly active carbon black layer is formed.

In order to actualize the above requirements, in an embodiment of the present invention the trays holding the powders whose surfaces have to be coated are kept at a distance in the range of 0.5 to 0.66, preferably 0.55 to 0.6 times of the potential unhindered flame height (unhindered flame height refers to the height the hydrocarbon flame would issue forth if it is not hindered by the surface to be coated kept at the height specified above).

According to another feature of the present invention there is provided an improved device for carrying out the method for applying protective carbon black coating on the surfaces of carriers of powders for

their high temperature processing to render the surfaces non-sticky as shown in figure 1 of the drawing accompanying this specification which comprises the following:

The partial burning of hydrocarbon gas is achieved through burners with slits (7) with width 'b'. These burners are threaded onto columns (6), which are fixed equidistantly and placed perpendicular to a set of pipes (4), which supply hydrocarbon gases to the burners. The slits (7) are aligned with the axes of pipes (4). These pipes (4) branch off from a common hydrocarbon supply pipe (5) into which the flow of hydrocarbon gas is controlled through valve (1). The air required for the-partial burning of the hydrocarbon gases is fed through inlet duct (2) and the amount of air is controlled by slide gates (3) provided above the branch pipes carrying hydrocarbon gases. The whole device is enclosed in a frame to which supports (8) are fixed for holding the trays whose internal surfaces need to be coated.

The distance between the branch pipes in reference to the axes of the slits is maintained at 75 - 85 times b. The slide gates for air supply are located above the branch pipes (4) at a height of 15 - 20 times b. The opening of the slide gates for air is adjusted 8-15 times b depending on the type of hydrocarbon gas being used. The side walls (frame) of the device, after rising upto the height of the slits in the burner, rise further up to a tune of 25 - 40 times b. The ranges of all the dimensional relationships specified in reference to the width of the said slit are provided to cater to different hydrocarbon gases that can be used; the heavier the hydrocarbon gas, more the respective said dimensions.

By controlling the slide gates, the air supply is restricted to suit the number of carbon atoms available in the type of hydrocarbon gas used such that optimum partial burning is achieved and highly active carbon black emission is achieved.

The number of carbon atoms may range from 3 to 10. The preferred gas used may be selected from C3H8, C4H10, C5H12, C6H14, C7H16, C8H18, C9H20. C10H22, Liquid Petroleum Gas, Natural gas and their combinations.

The operation:

In actual operation, the hydrocarbon gas is tapped from its source, through to a pressure regulator at 0,1 to 0.5 kg/cm2 gauge pressure and through a flow meter (0.05 to 0.3 m3/h), to be led into the main gas carrying pipe from which the gas flows into the perpendicular branch pipes and then into individual burners with slits located equidistant from one another, while the air required to carry out the partial

burning of the hydrocarbon gas is taken into the system though the openings provided in air ducts so that when the mixture is externally lit, smoky flames issue out from each of the burners and with the surface to be coated placed on a frame in a stationary mode on the top of the burners such that the surface hinders the flow of the flames to spread the flames on the surface providing as large area of coverage as possible resulting in a uniform coating all over the area being covered.

The metallic trays are fixed in the supports provided on the device such that their inner surfaces are exposed to the flames. The height of the surface being coated from the slit is fixed at 0.5 to 0.66 of the free flame height. The width b of the slit is preferably is 0.8 to 1.0 mm such that the hydrocarbon gas is partially burned. However, in the periphery of the flame, the gases are consumed completely and the partial burned gases are available within the flame.

For obtaining uniform coating on an area of about 750 cm2, 2.5 - 4.0 kg/hour of hydrocarbon gas (particularly Liquid Petroleum Gas - LPG) is required, 10 % of which is burned in free flame while regulating the airflow.

Example:

The apparatus as shown in figure 1 was used to obtain protective non-sticky coating to the inside surfaces of Stainless Steel (SS 310) trays for annealing of iron powders. The hydrocarbon gas used for obtaining the coating was Liquid Petroleum Gas (LPG).

LPG was tapped at 0,4kg/cm2 gauge pressure, its flow, controlled through valve (1), being maintained at 0.15 m3/h and was allowed to flow out through burner slits (7) of 0.8 mm width. A total number of 12 burners arranged in a 4 x 3 matrix threaded to column (6) were used to cover the tray area 750 cm2. The air required for the partial burning LPG was obtained through the slide gates (3), which were opened by 9 mm. After lighting the LPG, the trays were placed on the supports (8) such that their internal surfaces was at a height of 85 mm from the slits of the burners. The trays were removed after 45 seconds exposure to partially burning smoky flame to obtain a uniform carbon black coating of 40 microns thickness. The amount of LPG consumed for the operation was 3.6 kg/h out of which 3.24 kg/hr was consumed for partial burning, while 0.36 kg/h of the gas burnt off completely.

Advantages of the invention

Some of the advantages of the present invention are mentioned below:

1.	Obtaining uniform carbon black coating across the entire cross section of the metallic surfaces which are used in high temperature furnaces (600 - 1200C)

2.	The said carbon black coating is of uniform thickness over the entire surface of the metallic trays that are coated.

3.	The said coating does not contaminate the iron or iron alloyed powders in the metallic trays during their high temperature processing in a furnace.

4.	The metallic surface during the coating process is kept stationary and hence no complicated moving parts are present in the apparatus.

5.	The said coating facilitates easy removal of the processed powder cakes from the trays after their high temperature processing in the furnace and thus prevents distortion of the metallic trays and their subsequent repair.

6.	Another advantage of the non-sticky protective nature of the carbon black coating is that the total quantity of the powder fed in the trays is completely retrieved after processing in the furnace.

We claim:

1.	The method for applying protective carbon black coating on the internal surfaces of metallic trays that carry iron or iron alloy powders into hydrogen atmosphere high temperature (600 to 1200(C) furnaces for processing to render the surfaces non-sticking, the said method comprising of feeding of a hydrocarbon gas in a distributed jet form through a plurality of burners in a laminarly distributed form along with formation of mutually overlapping flows resulting in smoky flames which spread along the inner static surfaces of the powder trays which are to be coated and placed above the burners, passing air in quantities required for the partial burning of the hydrocarbon gas to produce flames at the peripheral layers so to as to deposit a unifonn carbon black coating of maximum 100 microns thickness from the smoke of the flame on the internal surfaces of the metallic trays.

2.	The method as claimed in claim 1, wherein non-sticky carbon black protective layer is developed which does not contaminate the iron and iron alloy powders being processed.

3.	The method as claimed in claim 1 and 2, wherein a uniformly distributed carbon black coating of maximum 100 microns thickness is obtained.

4.	A method as claimed in claims 1 to 3, wherein the powder holding trays whose surfaces have to be coated are kept at a distance in the range 0.50 to 0.66 times of the free flame height.

5.	The method as claimed in claims 1 to 4 wherein any hydrocarbon gas having carbon atoms ranging from 3 to 10 is used,

6.	The method as claimed in claims 1 to 5, wherein the hydrocarbon gas used is selected from CsHa, C4H10. C5H12, C6H14, C7H16, C8H18, C9H20, C10H22. Liquid Petroleum Gas, Natural gas.

7.	The method as claimed in claims 1 to 6 wherein 90% of the hydrocarbon gas fed undergo partial burning to produce smoky flame required for deposition of carbon black on the internal surfaces of powder carrying metallic trays.

8.	The device to carry out the method as claimed in claims 1 to 7 for applying carbon black coating on the surfaces of powder carrying trays for their high temperature (600 to 1200(C) processing to render the surfaces non-sticky as shown in the figure 1 of the drawing accompanying this specification, the said device comprising of burners with slits (7) with width 'b', the said burners being threaded onto columns (6), which are fixed equidistantly and placed perpendicular to a set of pipes (4), which supply hydrocarbon gases to the burners, while the slits (7) are aligned with the axes of pipes (4) branching off from a common hydrocarbon supply pipe (5) into which the flow of hydrocarbon gas is controlled through valve (1) and the air required for the partial burning of the hydrocarbon gases is fed through inlet duct (2) and the amount of air is controlled by slide gates (3) provided above the branch pipes carrying hydrocarbon gases, the whole device being enclosed in a frame to which supports (8) are fixed for holding the powder carrying metallic trays whose internal surfaces need to be coated.

9.	The device as claimed in claim 7, where-in, on the periphery of the flame, the gas burns completely such that partially burnt gas is accessed from within the flame and maximum spread of the partially burnt flame on the surface being coated is obtained with thickness of slit 'b' = 0.8mm.

10.	The device as claimed in claims 7, wherein the distance between the slits on any two adjacent burners on both the axes of the burner matrix is 75 to 85 times 'b'.

11.	The device as claimed in claim 7, wherein the height difference between the hydrocarbon gas distribution pipes and slide gates for air passage is 15 to 20 times 'b'.

12.	The device as claimed in claim 7, wherein the distance between the burner slit and the surface being coated is 0.5 to 0.66 times the height of the unhindered flame.

13.	The device as claimed in claim 7, wherein, the opening of the slide gates for air is adjusted to 8 -15 times 'b'.

14.	The device as claimed in claim 7 wherein the side walls of the device, after rising upto the height of the slits in the burner, rise further up to a tune of 25 - 40 times 'b'.

15.	The method for applying protective carbon black coating on the surfaces of powder carrying metallic trays for their high temperature processing to render the surfaces non-sticking as herein before described with reference to the accompanying drawing.

16.	The device for carrying out the method for applying protective carbon black coatings on the surfaces of powder carrying metallic trays for their high temperature processing to render the surfaces non sticking as herein before described with reference to the accompanying drawing.

Documents:

				719-mas-1999-abstract.pdf

				719-mas-1999-claims filed.pdf

				719-mas-1999-claims granted.pdf

				719-mas-1999-correspondnece-others.pdf

				719-mas-1999-correspondnece-po.pdf

				719-mas-1999-description(complete)filed.pdf

				719-mas-1999-description(complete)granted.pdf

				719-mas-1999-drawings.pdf

				719-mas-1999-form 1.pdf

				719-mas-1999-form 3.pdf

				719-mas-1999-other documents.pdf

« Previous Patent

Next Patent »

Patent Number	211922	

Indian Patent Application Number	719/MAS/1999	

PG Journal Number	02/2008	

Publication Date	11-Jan-2008	

Grant Date	13-Nov-2007	

Date of Filing	08-Jul-1999	

Name of Patentee	M/S. INTERNATIONAL ADVANCED RESEARCH CENTRE FOR POWDER METALLURGY AND NEW MATERIALS (ARCI)	

Applicant Address	GOVT, OF INDIA, OPP: BALAPUR VILLAGE, RR DISTRICT, BALAPUR P.O., HYDERABAD - 500 005,	

Inventors:

#	Inventor's Name	Inventor's Address	

1	BONDARENKO BORIS	GAS INSTITUTE, KIEV,	

2	SVYATENKO OLEKSIY	GAS INSTITUTE, KIEV,	

3	SHIV KUMAR. A	ARCI, HYDERABAD,	

4	POKOTYLO YUVGEN	GAS INSTITUTE, KIEV,	

5	FEDOROV DMYTRO	GAS INSTITUTE, KIEV,	

6	KARANJAI MALOBIKA	ARCI, HYDERABAD,	

PCT International Classification Number	B32B 009/00	

PCT International Application Number	N/A	

PCT International Filing date		

PCT Conventions:

#	PCT Application Number	Date of Convention	Priority Country	

1			NA	

© All Indian Patents, 2013-2021.

  Patent data available in the public domain from Indian Patents Office, Department of Industrial Policy and Promotions, Ministry of Commerce and Industry, Government of India.
