Repository: anandvc/allindianpatents

File: patents/211946-brazing-sheet.html
Indian Patents. 211946:BRAZING SHEET

Indian Patents

Recently Granted Patents

  Recently Published Patents

Title of Invention	BRAZING SHEET

Abstract	The invention relates to a brazing sheet with a two-layer structure or a three-layer structure, having a core sheet made of an aluminium alloy core material and on one side or both sides thereof a brazing layer of an aluminium alloy containing silicon as m.rin alloying element, wherein the aluminium alloy of the core sheet has the composition (in weight %):- Mn 0.5 to 1.5 Cu 0.5 to 2.0 Si 0.3 to 1.5 Mg < 0.05 Fe < 0.4 Ti <0.15 Cr < 0.35 Zr and/or V < 0.35 in total Zn < 0.25 balance aluminium and unavoidable impurities, and wherein said brazing sheet has a post-braze 0.2% yield strength of at least 50 r...1Pa and having a corrosion life of more than 12 days in a SWAAT test without perforations in accordance with ASTM G-85, and further to a method of its manufacture.	

Full Text	 

FTELD OF THE INVENTION

The invention is directed to brazing sheet having a core sheet of an aluminium alloy core material and a roll-bond or clad brazing layer of an aluminium alloy having silicon as the main alloying element, typically in the range of 5 to 14 weight %, on at least one side of the core sheet. The invention further relates to a method of manufacturing such a brazing sheet, and also to an assembly thus manufactured,

DESCRIPTION OF THE RELATED ART

In the prior art, aluminium alloys are the alloys of choice for heat exchanger apphcations. These alloys are selected for their desirable combination of strength, low weight, good thermal and electrical conductivity, brazeability, corrosion resistance, and formability.

Brazing sheet of this type set out above is well known in the art and is used extensively for automotive radiators, evaporators, condensers, charge air coolers, among other products. Two brazing methods, known as Controlled Atmosphere Brazing (CAB) employing a NOCOLOK (trade mark) flux and Vacuum Brazing, are conventional and need not be described here. Said flux is a non-corrosive flux made up of a mixture of potassium and fluoro-aluminates. Such brazing takes place at a temperature of about 600°C as determined by the aluminium silicon alloy of the brazing layer.

Commercial available brazing sheet which has very good brazeability by means of flux brazing, e.g. NOCOLOK brazing, comprises for example a core alloy cladded on one side with a brazing alloy, said core alloy having a composition, in weight %:-

Mn  0.65-1.0

Cu	0.5 - 0,7

Si	max. 0.3

Fe	max, 0.5

Zn	max. 0.10

Ti	0.08-0-10

balance aluminium and impurities.

Such brazing sheet is capable of obtaining a post-braze 0,2% yield strength typically in the range of up to 40 MPa and up to 48 MPa being the core is respectively subjected to a homogenisation treatment and not being subjected to a homogenisation treatment between the processing steps of casting and hot deformation by means of hot-rolling. Moreover, the brazing sheet has a long-life corrosion performance as tested ii:. a SWAAT-test in accordance with ASTM G-85. Long-life alloys are those which in the SWAAT test without perforations according to ASTM G-85 exceed 10 to 12 days.

There is a demand for brazing sheet which meet the requirements of excellent brazeability during flux brazing, while having improved post-brazed strength and simultaneously having a good corrosion resistance.

Alloys which have a high post-brazed strength and have a good corrosion resistance are known in the art. From EP-A-0718072, brazing sheet is known having a core sheet of an aluminium alloy core material and on at least one side thereof a brazing layer of an aluminium alloy containing silicon as a main alloying element, wherein the aluminium alloy of the core sheet has the composition (in weight %):-

Mn  0.7-1.5

Cu	0.2-2.0

Mg  0.1-0.6

Si	> 0.15, most preferably > 0.40

Ti	optional, up to 0.15

Cr	optional, up to 0.35

Zr	and/or V optional, up to 0.25 in total,

balance aluminium and unavoidable impurities, and with the proviso that

(Cu+Mg)>0.7, and most preferably (Cu+Mg)>L2. The alloying elements Cu and Mg are added to provide in combination a sufficient mechanical strength and corrosion resistance to the brazing sheet obtained. Although this brazing sheet may be processed by means of flux brazing, some difficulties are encountered due to the relatively high Mg content in the alloy which might influence the brazing flux applied during the brazing cycle, Further disadvantages of having a too high Mg-level in the core alloy, are that flow and/or wettabillity is decreased when applying the NOCOLOK brazing flux during the brazing cycle. However, lowering the

Mg level in this known aluminium core material would drastically lower the strength levels obtainable after brazing.

Some other disclosures of prior art literature will be mentioned below.

JP-A-07003370 describes an aluminium core clad with an Al-Si filler metal to form a brazing sheet. The core alloy comprises, in weight %;

Fe	0.4 to 1,5

Mn  0.7-1.7

with the proviso that (Fe-Mn) 
Si	1.3 max.

Cu	1.5 max.

with the proviso that (Si + Cu) > 1.5

and with the further proviso that [Fe]-f [Mn] > 1.7[ 2.5 ([Si]+[Cu])] - 4.2

balance aluminium and inevitable impurities.

GB-A-2321869 discloses an aluminium alloy brazing sheet comprising an Al-Si series filler alloy clad on one or both surfaces of an aluminium alloy core material comprising 0,3 to 1.5 wt.% of Cu and 0.03 to 0.3 wt.% of Sn, the balance of the alloy being substantially Aluminium. Corrosion resistance is improved by the combined addition of Cu and Sn in the given ranges.

From EP-A-0712681 a brazing sheet is known for a heat-exchanger tube with a three layer structure in a total thickness of not more than 0.25 mm, in which the core alloy comprises (in weight %);-

Si	0.2 - 2,5

Fe	0.05 - 2.0

Cu	0.7-2.5

Mn  0.05-2.0

Mg  optionally, not more than 0.5

Cr	optionally, not more than 0.3

Zr	optionally, not more than 0.3

Ti	optionally, not more than 0.3

	balance aluminium and inevitable impurities.

and is cladded on one side with a brazing material, and mandatorily cladded on the other side having a sacrificial anode clad layer with a thickness in the range of 46 to 70 micron, and said sacrificial anode clad layer comprises (in weight %):-

Zn	3.0-6.0

Mg  0.05 - 2.5

balance aluminium and inevitable impurities, During manufacture all three layers are subjected after casting to a homogenisation treatment within a temperature range from 450 to 600°C. The hot rolling of the three layer structure is carried out at a temperature not lower than 450°C. Further Fe is deliberately added to the alloy in order to distribute the coarse intermetallic compounds into the alloy.

SUMMARY OF THE INVENTION

An object of the invention is to provide a brazing sheet having a core sheet made of an aluminium alloy core material and on one or both sides an aluminium brazing layer, providing improved brazeability in a flux brazing process, and having at least a 10% improvement of the post-braze 0.2% yield strength in both the situation where the core is being subjected to a homogenisation treatment and not being subjected to a homogenisation treatment, while maintaining a good corrosion resistance.

This object is achieved according to the invention, by providing a brazing sheet with a two-layer structure or a three-layer structure, having a core sheet made of an aluminium alloy core material and on one side or both sides thereof a brazing layer of an aluminium alloy containing silicon as a main alloying element, wherein the aluminium alloy of the core sheet has the composition (in weight %):-

Mn  0.5 to 1.5

Cu	0.5 to 2.0

Si	0.3 to 1.5

Mg  
Fe	
Ti	
Cr	
Zr and/or V  

Zn	
balance aluminium and unavoidable impurities.

This brazing sheet has good mechanical properties m the post-brazing state and is capable of providing an increase in post-braze 0.2% yield strength of at least 10% in both the situation where at least the core material is either or not subjected to a homogenisation treatment between the casting and the hot deformation processing step as compared to the brazing sheet set out above having a core alloy consisting of, in weight %:-

Mn  0.65-1.0

Cu	0.5 - 0.7

Si	max. 03

Fe	max. 0.5

Zn	max. 0,10

Ti	0.08-0.10

balance aluminium and impurities, and having a post-braze 0.2% yield strength of typically in the range of up to 40 MPa and up to 48 MPa when the core is respectively subjected to a homogenisation treatment and not being subjected to a homogenisation treatment. In the case where the material is subjected to said homogenisation treatment the brazing sheet is capable of achieving in an 0-temper a post-braze 0.2% yield strength of at least 50 MPa, and in the best examples of at least 55 MPa, In the case where the material is not being subjected to said homogenisation treatment, the brazing sheet is capable of achieving, in an H24-temper, a post-braze 0.2% yield strength of at least 55 MPa, and in the best examples of at least 60 MPa. In at least both cases the brazing sheet in accordance with the invention has a good corrosion resistance. The brazing sheet is capable of obtaining a corrosion life of more than 12 days in a SWAAT test without perforations in accordance with ASTM G-85, and preferably more than 20 days. In the best examples, this corrosion resistance is more than 25 days. This level of corrosion resistance qualifies the brazing sheet as a long-life product., Further the brazing sheet can be processed very good by means of flux brazing, e.g. NOCOLOK brazing, due to the absence of Mg in the aluminium core alloy. It is believed that the excellent properties are the result of the specific combination of the contents of particularly Cu, Si, Fe, Mn,

and Mg. Notably, the brazing sheet has a good corrosion resistance without the presence of a clad layer acting as a sacrificial anode on the side contacting aqueous cooling fluid in use.

In the invention, either on one or both faces of the core sheet have a brazing layer. The brazing layer may be a suitable Si-containing aluminium alloy brazing layer (filler layer) known in the art. Such layers may comprise 5 to 14% Si. In the case of the two-layer structure of brazing sheet, the brazing layer is present on one side of the core alloy, while the other side is devoid of a sacrificial clad layer. In the case of the three-layer structure of brazing sheet, the brazing layer is present on both sides of the core alloy.

The aluminium core alloy is of the Aluminium Association (AA)3xxx-series type, with Cu as one of the main alloying elements in order to obtain the desired strength level, in particular by means of solution hardening. At least 0.5% is required for obtaining the desired strength and corrosion resistance, while a Cu content of over 2.0% does not produce any significant improvements in respect of strength, and may further result in the formation of detrimental low-melting eutectics, A more preferred lower limit for the Cu level is 0.7%, and more preferably 0.8%. A more preferred Cu level is in a range of 0.8 to 1.5% in order to achieve an optimisation in the desired properties.

Si is another important alloying element in the core alloy according to this invention. The addition of Si results in an increased solution hardening of the alloy. Below 0.3% there is no effect of the Si, and above 1.5% it may result in the formation of detrimental low-melting eutectics and also in the formation of large intermetallic particles. A more suitable minimum level of Si is 0.40%, A suitable maximum level for Si is 1.0%, and more preferably a suitable maximum level for Si is 0.8%.

Mn is a further important alloying element in the core alloy of this invention. Below 0.5% there is not a sufficient effect, and above 2.0% it may result in the formation of detrimental large intermetallic particles. In a preferred embodiment the Mn is present in a range of 0.6 to 1.5%, and more preferably in the range of 0.7 to 1.4%. In this range the Mn present allows for a solid solution hardening effect because sufficient Mn is retained in solid solution for the desired increase in the post-braze strength.

For strength and corrosion resistance preferably the proviso (Cu+Mn)>1.5 is met, and more preferably (Cu+Mn)>1.8, and more preferably (CuH-Mn)>2.0.

Further, for strength and corrosion resistance preferably the proviso (Si+Mn)>L2 is met, and more preferably (Si+Mn)>1.4.

Mg is not added deliberately to the aluminium alloy of the invention in order to improve the brazeability of the aluminium alloy during a flux brazing process, such as the NOCOLOK brazing. The maximum of Mg is 0.05%, and a more preferred maximum is 0.03%, and more preferably the Mg is absent.

Fe is present in all known aluminium alloys but in the aluminium alloys in accordance with the invention it is not required as an essential alloying element. With a too high Fe content, among other things, the formability of the brazing sheet decreases and is decreasing the corrosion performance. In addition, the post-braze strength might decrease due to the possible formation of detrimental FeCuAl-intermetallic particles. The admissible Fe content is 0.4% maximum, and preferably not more than 0,3% maximum.

The optionally added Cr improves, among other things, the strength of the aluminium alloy in the post-brazed condition, particularly in combination with the high Cu content. With a Cr content of more than 0.35% there is decreasing advantage in respect of the increase in strength, in particular due to the formation of detrimental large intermetallic particles. A more preferred maximum for Cr is taken at 0.25%. A more preferred level for Cr addition is in the range of 0.05 to 0.25%.

The optionally added Zr and/or V improves among other things the strength of the aliminium alloy in the post-brazed condition, and also the creep strength and the SAG resistance during brazing. A preferred maximum for these elements alone or in combination is 0.35%. A more suitable level of these elements alone or in combination is in the range of 0.05 to 0.25%.

Ti may be present up to 0.15% to act as a grain refining additive, but preferably is less than 0.1 and more preferably less than 0.05%.

Zn also may typically be present as an impurity, in an amount of less than 0.25%, and preferably less than 0.10%,

By unavoidable impurities is meant as is normal that any additional element is less than 0.05% and the total of such elements is less than 0.15%.

The strength in the post-brazing state can be evaluated by conducting a simulated brazing cycle, as is conventional in the art. The simulated brazing cycle used here is heating a specimen in a furnace and holding it at 590 to 610°C for 5 minutes, followed by a controlled cooling with a cooling rate applicable in standard commercial brazing lines, namely 20 to 100°C/min.

In an embodiment of the brazing sheet according to the invention the aluminium core sheet, as set out above is provided in an 0-temper or in an H24-temper before the brazing sheet is subjected to a brazing cycle.

The invention also provides a method of manufacturing the brazing sheet of the invention, which comprises the steps-(i)  casting an ingot of the aluminium core alloy;

(ii)  providing the aluminium core alloy with a brazing layer on at least one side; (iii)  hot rolling the aluminium core alloy with the brazing layer on at least one side; (iv)  cold-rolling, the aluminium core alloy with the brazing layer on at lesat one side,

to the desired finished gauge, and wherein between steps (i) and (ii) said aluminium core alloy is not subjected to a homogenisation treatment. The cast alloy is only preheated to the desired starting temperature required for hot rolling. By avoiding the need for a homogenisation treatment the processing route is simplified, while the product allows for obtaining a further improved strength in the post-braze condition, and further is still capable of achieving a good corrosion resistance.

In another aspect of the mvention there is provided a brazed assembly, in particular a brazed heat exchanger, comprising at least two members bonded together by means of a brazing alloy, at least one of the members being of sheet material comprising the aluminium sheet of the invention described above as its core, and having an 0.2% yield strength of more than 50 MPa, and preferably of at least 55 MPa,

The brazing sheet in accordance with the invention will now be illustrated by a non-limitative examples,

EXAMPLE

The following test was carried out on a laboratory scale of testing. Ingots of ten

aluminium alloys for use as core alloys in brazing sheet were cast and solidified at a

cooling rate comparable to those cooling rates that typically occur in conventional DC-

casting.	Table 1 gives the compositions of the alloys (balance aluminium and

impurities), where alloys 8 to 10 are comparative alloys (indicate by "Comp"), and

alloys 1 to 7 are alloys in accordance with the invention (indicate by "Inv.").

The alloys have been processed via two different processing routes. The alloys have been processed such that between casting and hot deformation by means of hot rolling, the material has not been subjected to a homogenisation treatment. Final sheets of material obtained via this route have been tested in an H-24 temper, which is a particular suitable condition for tube-stock applications, And the other processing route involved a homogenisation treatment applied after casting but prior to hot rolling, and comprised a heat treatment of 8 hours at 570°C. The materials obtained from the latter processing route have been tested in an 0-temper condition, which included an end anneal for 3 hours at 350°C which is a particular suitable condition for plate applications.

Mechanical properties were assessed for material having a final gauge of 0.38mm, and these properties are given in Table 2. The aluminium alloys were tested in the post-brazing state, i.e. after the simulated brazing cycle given above. Further, the corrosion resistance were assessed from similar material as for mechanical testing, which corrosion testing have been done in accordance with ASTM G-85. The results are also given in Table 2, in which table the term "n.t," stands for "not tested", and the term >28 means that the testing has been abohshed after 28 days without failure of the sample.

From these results it can be seen that the alloys in accordance with the invention all achieve at least an 10% improvement in the post-braze 0,2% yield strength as compared to the prior art alloy (alloy 10) in comparable conditions. Due to the very low magnesium content in the alloys they demonstrate an excellent brazeability when processed via a brazing flux process. Alloys 2 and 5 demonstrate that addition of Cr and/or Zr may further increase the 0.2% yield strength as compared to alloy 1. Comparison of alloys 1 and 8 demonstrate that an increase in manganese content will results in an significant increase of the 0.2% yield strength, a similar trend that can be seen from the comparison of alloys 6 and 9. Comparison of the results of alloy 4 and 7 demonstrate that the 0.2% yield strength may ftirther be increased by increasing the Si level in the aluminium alloy.

From the SWAAT-test results it can be seen that the material in accordance with this invention has a very good corrosion resistance. The results demonstrate that the addition of both Zr and Cr is not detrimental for corrosion resistance. However, a too high Fe content (alloy 3) is detrimental for corrosion resistance. Not all the examples in the 0-temper have been tested, only samples from alloys 4 and 5. But the results demonstrate that a similar good corrosion resistance can be expected for the other alloys of this invention in the 0-temper condition.

Having now fully described the invention, it will be apparent to one of ordinary skill in the art that many changes and modifications can be made without departing from the spirit or scope of the invention as set forth by the claims appended hereto*

Amended set of claims for international application PCT/EPOO/03335 in the name of Corus Aluminium Walzprodukte GmbH

as per May 1,2001.

CLAIMS

L Brazing sheet having either a two-layer structure having a core sheet made of an aluminium alloy core and on one side thereof a brazing layer of an aluminium alloy containing silicon as main alloying element and said two-layer stmcture is devoid of a sacrificial anode clad layer, or a three-layer structure having a core sheet made of an aluminium alloy core material and on both sides thereof a brazing layer of an aluminium alloy containing silicon as main alloying element, wherein the aluminium alloy of the core sheet has the composition (in weight %)

Mn  0.5 to 1.5

Cu	0.5 to 2,0

Si	0,4 to 0.8

Mg  
Fe	
Ti	
Cr	
Zr and/or V  
Zn	
balance aluminium and unavoidable impurities, and wherein said brazing sheet has a post-braze 0.2% yield strength of at least 50 MPa and having in the post-brazing state a corrosion life of more than 12 days in a SWAAT test without perforations in accordance with ASTM G-85.

2.	Brazing sheet according to claim  1, wherein the Mg content in said composition of the aluminium alloy of the core sheet is less than 0.03%.

3.	Brazing sheet according to claims 1 or 2, wherein the Mn content in said composition of the aluminium alloy of the core sheet is in the range of 0.6 to 1,5%.

AMENDED SHEET

4.	Brazing sheet according to claim 3, wherein the Mn content in said composition of the aluminium alloy of the core sheet is in the range of 0.7 to 1.4%,

5.	Brazing sheet according to any one of claims 1 to 4, wherein the Cu content in said composition of the aluminium alloy of the core sheet is in the range of 0.8 to 1.5%,

6.	Brazing sheet according to any one of claims 1 to 5, having in the post-

brazing state a corrosion life of more than 20 days in a SWAAT test without

perforations in accordance with ASTM G85.

7.	Brazing sheet according to any one of claims 1 to 6, wherein the core sheet is prior to brazing in an 0-temper or in an H-24 temper.

8.	Brazing sheet according to any one of claims 1 to 7 in the form of tube stock material.

9.	Method of making brazing sheet according to any one of claims 1 to 8, comprising the steps of subsequently:-

(i)  casting an ingot of said aluminium alloy core material;

(ii)  applying said brazing layer or layers to a sheet of said aluminium alloy core

material; (iii)  hot rolling said aluminium core material sheet and said brazing layer(s); (iv)  cold rolling the hot rolled product to desired final gauge, wherein between steps (i) and (ii) said aluminium alloy core material is not subjected to a homogenisation treatment.

10.	Brazed assembly comprising a brazing sheet according to any one of the preceding claims.

11.	A brazed heat exchanger comprising a brazing sheet according to any one of the preceding claims.

AMENDED SHEET

12.  Core aluminium alloy as defined in any one of claims 1 to 5 or 7 or 8 for application in a two-layer or a three layer brazing sheet structure.

13.	Brazing sheet substantially as herein described and exemplified.

14.	A  brazed  heat  exchanger  substantially  as  herein  described  and

exemplified.

15.	Method of making brazing sheet substantially as herein described and

exemplified.

Documents:

				in-pct-2001-1415-che-abstract.pdf

				in-pct-2001-1415-che-claims filed.pdf

				in-pct-2001-1415-che-claims granted.pdf

				in-pct-2001-1415-che-correspondnece-others.pdf

				in-pct-2001-1415-che-correspondnece-po.pdf

				in-pct-2001-1415-che-description(complete)filed.pdf

				in-pct-2001-1415-che-description(complete)granted.pdf

				in-pct-2001-1415-che-form 1.pdf

				in-pct-2001-1415-che-form 3.pdf

				in-pct-2001-1415-che-form 5.pdf

				in-pct-2001-1415-che-other documents.pdf

				in-pct-2001-1415-che-pct.pdf

« Previous Patent

Next Patent »

Patent Number	211946	

Indian Patent Application Number	IN/PCT/2001/1415/CHE	

PG Journal Number	02/2008	

Publication Date	11-Jan-2008	

Grant Date	13-Nov-2007	

Date of Filing	12-Oct-2001	

Name of Patentee	M/S. CORUS ALUMINIUM WALZPRODUKTE GMBH	

Applicant Address	Carl-Spaeter-Strasse 10, D-56070 Koblenz,	

Inventors:

#	Inventor's Name	Inventor's Address	

1	HURD, Timothy, John	Molenbuurt 1, NL-1921 CS Akersloot,	

2	KOOIJ, Nicolaas, Dirk, Adrianus	Simon Vestdijkhove 21, NL-3437 JR Nieuwegein,	

3	BURGER, Achim	Jacques-Remy-Strasse 5, D-56203 Hohr Grenzhausen,	

4	VIEREGGE, Klaus	Furst-Friedrich-Karl-Strasse 35, D-56564 Neuwied,	

PCT International Classification Number	B32B 15/01	

PCT International Application Number	PCT/EP00/03335	

PCT International Filing date	2000-04-12	

PCT Conventions:

#	PCT Application Number	Date of Convention	Priority Country	

1	99201095.9	1999-04-14	EUROPEAN UNION	

2	99203081.7	1999-09-21	EUROPEAN UNION	

© All Indian Patents, 2013-2021.

  Patent data available in the public domain from Indian Patents Office, Department of Industrial Policy and Promotions, Ministry of Commerce and Industry, Government of India.

File: patents/211953-a-coiled-composite-sheet-material-for-brazing-and-a-method-of-manufacturing-the-same.html
Indian Patents. 211953:A COILED COMPOSITE SHEET MATERIAL FOR BRAZING AND A METHOD OF MANUFACTURING THE SAME

Indian Patents

Recently Granted Patents

  Recently Published Patents

Title of Invention	A COILED COMPOSITE SHEET MATERIAL FOR BRAZING AND A METHOD OF MANUFACTURING THE SAME

Abstract	This invention relates to a coiled composite sheet material for brazing, said composite sheet material having structure comprising a substrate selected from aluminium or aluminium alloy on at least one side coupled to a layer having a thickness of up to 150 µm and comprising a polyolefm/acrylic acid copolymer as a carrier filled with a brazing flux material selected from fluoride flux or chloride flux and brazing flux material has an average particle size dimension of less than 5 µm and the amount of brazing flux material per side of the composite sheet material is less than 5 gram/m2 and is arranged homogeneously throughout said copolymer carrier layer and the thickness of the filled copolymer carrier layer is the same over the whole surface area covered. This invention also relates to a method of manufacturing composite sheet material.	

Full Text	 

COMPOSITE SHEET MATERIAL FOR BRAZING

FIELD OF THE INVENTION

The invention relates to a composite sheet material for brazing, to the use of several components in such a composite sheet material, and further to a brazed assembly manufactured from such a composite sheet material and to a method a manufacturing such brazed assemblies.

DESCRIPTION OF THE PRIOR ART

A brazing technique which has become widely accepted involves an inert/ controlled atmosphere furnace operation (CAB). To destroy and remove the aluminium oxide layer on the aluminium alloy and to protect it during brazing, a flux mixture is often being used to enhance the brazeability of the brazing alloy prior to brazing. A well known brazing process is the NOCOLOC (trade name) brazing process, developed by Alcan International Ltd, and for example as disclosed in US-A-3,971,501 and US-A-3,951,328. This process includes the steps of forming an assembly, cleaning the surfaces to be brazed to remove oil and grease to eliminate stopoff effects, applying a brazing slurry to the assembly, blowing off the excess slurry, drying the slurry onto the assembly, and then passing the assembly through a brazing furnace. The flux does not need to be removed at the end of the brazing cycle. The brazing slurry generally includes a brazing alloy and a flux material, but may include additional materials.

A disadvantage of this process are the many processing steps involved with the manufacturer of the assembly due to the use of such a brazing slurry.

Another disadvantage encountered with the mentioned brazing process is that more flux material is often required at the junction between for example the tubes and headers of a heat exchanger assembly than between the tubes and fins. To overcome this disadvantage, many manufacturers currently manually apply a pastelike substance between the tubes and headers prior to brazing. The paste-like substances provides additional filler metal between the tubes and headers and may add additional mechanical strength to the filet. However, such materials are expensive and occasionally interfere with the brazing process through the action of

silicon erosion of the underlying aluminium tubes and headers. Also other methods of dealing with this disadvantage are known in the art.

A further disadvantage of the mentioned CAB brazing process is that only aluminium alloys with a limited magnesium level may be used at standard levels of this brazing flux application, typically up to about 5 gram fluxJrrr. If the magnesium level in the aluminium alloy is above 0.3 weight percent, the flux material gets poisoned due to the formation of MgO. This disadvantage can only be partly be overcome by applying higher loads of flux material.

A further disadvantage of the mentioned brazing process is that if the fluxing material also contains silicon or zinc an uneven distribution of the silicon and zinc after brazing causes preferential corrosion sites in the assembly.

Many heat exchangers have alternating rows of tubes or plates with convoluted fins made of aluminium or an aluminium alloy. Many of these heat exchangers have turbulators disposed within the tubes that require internal brazing. Also, CAB furnace brazing suffers from the disadvantages that the internal tube surfaces and the heat exchanger require individual fluxing before assembly and an overall fluxing of the completed assembly before brazing. Further, CAB furnace brazing suffers from the disadvantage that the individual fluxing of the components of the heat exchanger is costly and time consuming.

SUMMARY OF THE INVENTION

An object of this invention is to provide a composite sheet material for brazing in an inert atmosphere furnace (CAB) operation, as a result of said composite sheet material less processing steps at the side of the manufacturer of the brazed assembly are required.

A further object of this invention is to provide a composite sheet material for brazing in an inert atmosphere furnace (CAB) operation, which avoids the need for individual fluxing of internal and external surfaces of the assembly prior to brazing.

A further object of this invention is to provide a composite sheet material which requires less lubrication means, and preferably no lubrication, in a forming operation prior to assembly of the individual components of an assembly for brazing.

A further object of this invention is to provide a method of manufacturing composite brazing sheet material in accordance with the invention.

In accordance with the invention in one aspect there is provided a self-brazing composite sheet material, wherein the composite sheet material having a structure comprising an aluminium or aluminium alloy substrate on at least one side coupled to a layer comprising a polyolefm/acrylic acid copolymer as a carrier filled with a brazing flux material in an amount sufficient to achieve brazing.

In an embodiment of the invention the composite sheet material having a structure comprising an aluminium or aluminium alloy substrate on at least one side coupled to a layer comprising a polyolefin/acrylic acid copolymer as a carrier filled with both a brazing flux material and metal powder, in an amount sufficient to achieve brazing.

Films made out of this type of copolymer are extensively used for the production of packaging material for food. Applying this type of copolymer on a metal substrate and using it as a carrier by filling it with one or more selected from the group comprising brazing flux material and metal powder, in an amount to achieve brazing, achieves several unexpected advantages with respect to brazing technology.

By the invention we can provide a self-brazing composite sheet material suitable for use in brazing applications, which overcomes several processing steps at the side of the manufacturer of a brazed assembly, such as individual fluxing of surfaces by applying the brazing flux by means of dipping or spraying, drying the applied brazing flux, etc. and all further disadvantages related to these steps.

By the invention we can provide a self-brazing composite sheet material for utilisation in brazing operations which no longer requires the step of individual internal fluxing of surfaces of assemblies prior to brazing.

The copolymer used is inexpensive and is characterised by excellent adhesion characteristics on a metal substrate, such that the copolymer used as a carrier may be applied on the substrate in the form as coil. Coils of the composite sheet material as such may be supplied to the manufacturer of brazed assemblies, which overcomes all necessary processing steps related to applying and removing of the brazing flux at this side.

The brazing flux material and/or metal powder are arranged essentially homogeneously throughout the copolymer carrier, where the copolymer carrier has a thickness in the range of up to 150 µm, and preferably up to 50 µm, and more preferably up to 10 µm, and most preferably of not more than 5 (am, and covers essentially the whole surface area of at least one side of the metal substrate. The thickness of the filled copolymer carrier is essentially the same over the whole surface area covered.

The type of copolymer used as carrier will decompose during heating up for the brazing cycle and leaves only the brazing materials, namely the fillings of the carrier, on the articles for clean and efficient brazing. By using a copolymer carrier as indicated a very uniform distribution of the brazing flux material and/or metal powder is obtained, allowing for a very good brazing process. The amounts of carbon residue on the brazed assembly obtained are extremely low and do not affect the final corrosion behaviour of the brazed assembly.

A further advantage of the composite sheet material is that it may contain dedicated amounts of brazing flux material and/or metal powder. Depending on the circumstances of the case the copolymer as a carrier may be filled with less or even more than standard amount. For example in the case where the metal substrate is an aluminium alloy containing more than 0.3 wt.% of Mg more brazing flux material than standard amounts may be added to the carrier in order to overcome the disadvantage of a higher Mg content as set out above. And further because the composite sheet material may guarantee a minimum amount of brazing flux material and/or metal powder per unit area due to the very uniform distribution, less filler is required in many applications.

A further advantage of the present invention is that the composite sheet material may be formed in a forming operation prior to assembling without the requirement of a lubricant due to the very good self lubricating nature of the copolymer used. Due to the good adhesion of the copolymer to the metal sheet substrate there is no peeling of during forming operations, not even in extreme situations.

A further advantage of the present invention is that scrap material of the composite sheet material may be recycled in a very convenient manner by using

known recycling techniques. Because the type of copolymer used is can be "burnt off very easily, for example by using known techniques for lacquered UBC's, and leaving very clean metal substrate material which may be readily re-used.

As used herein, the term "polyolefin" refers to any polymerized olefin, which include linear, branched, cyclic, aliphatic, aromatic, substituted, or unsubstituted. More specifically, included in the term polyolefin are homopolymers of olefin, copolymers of olefin, copolymers of an olefin and a non-olefinic comonomer copolymerizable with the olefin, such as vinyl monomers, and the like. Specific examples include, ethylene ethyl acrylate copolymer, ethylene/butyl acrylate copolymer, methylene/methacrylic acid copolymer, ionomer resin. Modified polyolefin resin is inclusive of modified polymer prepared by copolymerizing the homopolymer of the olefin or copolymer thereof with an unsaturated carboxylic acid, e.g. maleic acid, fumaric acid or the like, or a derivative thereof such as the anhydride, esther or metal salt or the like. It could also be obtained by incorporating into the olefin homopolymer or copolymer, an unsaturated carboxylic acid, e.g. maleic acid, fumaric acid or the like, or a derivative thereof such as the anhydride, esther or metal salt or the like.

The metal substrate may be in the form of a sheet material, a plate material, or an extrusion. ■ These aluminium alloys are then used as the structural member, for which both non-heat treatable as heat treatable aluminium alloys may be applied. Typically material selected from the Aluminium Association 3xxx, 5xxx and 6xxx series aluminium alloys are used.

In an embodiment of the composite sheet material in accordance with the invention the metal substrate is coupled to said filled copolymer carrier via a layer of filler metal. In this case the copolymer carrier is being filled with at least a brazing flux material, and if desired additionally with a metal powder to further facilitate brazing.

The filled polymer carrier may be applied very advantageously on various clad metallurgical products, for example clad products such as disclosed in WO-A-98/24571, WO-A-94/13472, WO-A-96/40458.

In an embodiment of the composite sheet material in accordance with the invention said copolymer carrier is filled with at least a metal powder selected from

the group comprising: aluminium, silicon, aluminium-silicon alloy, zinc, zinc-aluminium alloy, magnesium, aluminium-magnesium alloy, magnesium-zinc alloy, aluminium-zinc alloy, copper, copper alloy, nickel, titanium, silver, indium, lead, germanium, bismuth, strontium, tin, metal powder having a corrosion potential different from that of the underlying metal substrate, metal powder having a corrosion potential lower than that of the underlying metal substrate.

A wide variety of metal powder may be added in said copolymer carrier in dependence of the metal sheet substrate used, and when used also from the type of brazing flux. Metal powder particles range in size from up to 200 µm, but the preferred range is up to 60 µm, and more preferably in a range of up to 10µm, in dependence of the thickness of the copolymer layer applied and for reasons of ease of processing.

In case where the metal substrate is made of aluminium or an aluminium alloy, the carrier may advantageously be filled with at least various metal powders. For the purpose of this application both silicon and germanium are considered to be metals.

An Al-Si powder or a suitable mixture of Al powder and Si powder may generally be used. The former is more preferable in order to ensure a better flowability of the brazing agent when the aluminium articles or aluminium alloy articles are brazed. A preferable content by weight of Si in the Al-Si powder is 3 to 15%, or more preferably 6 to 12% so that an appropriate liquidus line temperature is ensured to afford an excellent brazing. Alternatively, they may be added in the form of a Mg-Zn alloy powder or the like, or an Al-Si series alloy such as Al-Si-Mg alloy and Al-Si-Zn alloy. The addition of Sn or Cu powder to the metal powder or metal powder/flux material mixture may enhance for example corrosion resistance.

Addition of magnesium (Mg) will improve the mechanical strength of the brazed joint. Addition of indium (In) and/or zinc (Zn) and/or zinc-aluminium alloy will increase corrosion resistance, and the addition of bismuth (Bi) and/or strontium (Sr) will improve the brazeability of the articles, and further the addition of berryllium (Be) will be effect to more perfectly braze Mg-containing aluminium alloy articles.

In an embodiment the carrier is filled at least with a suitable brazing alloy powder such that the composite material does not need the additional layer of filler metal or brazing metal on at least one side of the metal substrate, which are most frequently used when brazing aluminium or aluminium alloys.

In an embodiment of the composite sheet material in accordance with the invention the polyolefin comprises ethylene. These copolymers provide an excellent adhesion on metal substrates, are inexpensive and readily commercially available. These copolymers leave almost no carbon residue on the final brazed assembly. Due to the excellent adhesion of the copolymer to the metal substrate there is no peeling of during forming operations, not even in extreme situations.

Ethylene/methacrylic acid copolymer, ethylene/acrylic acid copolymer and their metal-salt neutralized counterparts (e.g. ionomer resins) have been well known for several years to be the best of the known meat-adhering polyolefin materials. Typical heat sealing materials are branched low density polyethylene (LDPE), ionomers such as the Surlyn (trade name) brand sold by DuPont Company, ethylene/methacrylic acid copolymers such as Nucrel (trade name) sold by DuPont Company, ethylene/acrylic acid copolymers such as Primacor (trade name) sold by Dow, Chemical Company and EVA copolymers.

Although the invention works for a wide variety of densities of the polyethylene, low density polyethylene (LDPE) is preferred, since these polymers decompose at relatively low temperature. In a more preferred embodiment the VLDPE or even ULDPE are used, since these are even easier to remove and decompose at lower temperatures. The lower the decomposition temperature of the applied copolymer, the lower the brazing temperature may be chosen in dependence of the brazing filler and/or brazing flux material used.

The copolymer carrier may be filled with various kind of brazing flux materials depending on the type of metal substrate. In the embodiment of an aluminium or aluminium alloy substrate suitable brazing flux materials may be a fluoride flux, a chloride flux or the like. The suitable fluoride fluxes may include the compounds having a molecular formula KaA1Fa+3 ('a' being an integer equal to or greater than 1), such as KAIF4, K2AIF5 and K3AIF6. The fluoride fluxes further include: a simple mixture of KF and AIF3; an eutectic mixture thereof; and a certain complex such as

potassium fluoroaluminate. Any one of these fluxes may be selected, though two or more of them may be added in combination. Other suitable fluxes may contain potassium fluoroaluminate mixed with one or more of cesium chloride, rubidium chloride, lithium fluoride, cesium fluoride and other halide salts to reduce the melting point of the flux. Some preferred examples of chloride fluxes are those which contain ammonium chloride, BaCl2, NaCl, KCl and/or ZnCl2 as their main components. Either any one of them or any mixture thereof may be added to the carrier to produce the brazing flux material. The brazing flux material is also preferably used in a powder consistency, and in the embodiment of the combination with metal powder the brazing flux material powder are usually present in a metal/flux weight ratio range of 1:10 to 10:1.

The brazing flux material has preferably an average size of less than 5 micron, . and more preferably less than 2 micron. Utilising such relatively small brazing flux material results in a very efficient CAB brazing operation, whereas in the forming operation of the composite sheet material prior to assembly before brazing does not result in any noticeable wear in the tooling. Further by using such relatively small brazing flux material in the copolymer carrier, the self lubrication properties of the copolymer carrier in a forming operation can be used optimally. It will be understood by those skilled in the art that the size of the brazing flux particles should be smaller than the thickness of the copolymer layer.

In accordance with the invention it has been found that good brazing of the resultant assembly can be achieved utilising lower amounts of brazing flux material than standard per side of the composite sheet material. Brazing flux material applied per side of the composite sheet material preferably does not exceed 5 gram/m2, and preferably is less than 3 gram/m" to achieve brazing.

At present the most widely used brazing flux material is the NOCOLOK (trade name) material. An advantage of this brazing flux is that it is stable at room temperature in a normal atmosphere, because it is essentially nonhygroscopic. This means that the composite material in accordance with the invention may be stored for a long period of time without any deterioration of the carrier and its fillings. However, in the case that the carrier is filled with a material which is susceptible for atmospheric influences, than on the filled copolymer a further (co)polymer layer may

be adhered to seal off the carrier from the atmosphere. There is no need for a metallic covering layer for protecting subsequent processing tools from damage by the powder in the copolymer carrier.

The invention also consists in the use of an polyolefin/acrylic acid copolymer in a composite material as set out above.

In a further aspect the invention consists in the use of a polyolefin/acryhc acid copolymer filled with one or more selected from the group comprising brazing flux material and metal powder, in an amount to achieve brazing, for use in a composite sheet material as set out above. In a more preferred embodiment for the metal powder a metal is being selected from the group comprising: aluminium, silicon, aluminium-silicon alloy, zinc, zinc-aluminium alloy, magnesium, aluminium-magnesium alloy, magnesium-zinc alloy, aluminium-zinc alloy, copper, copper alloy, nickel, titanium, silver, indium, lead, germanium, bismuth, strontium, tin, metal powder having a corrosion potential different from that of the underlying metal substrate, metal powder having a corrosion potential lower than that of the underlying metal substrate.

In another aspect of the invention there is provided in a method of manufacturing a composite sheet material as set out above, wherein the copolymer is firstly mixed at a temperature in the range of up to the normal processing temperature, e.g. by means of extrusion, of the copolymer used with the brazing flux material and/or metal powder, and then applied onto the aluminium or aluminium alloy substrate, being in the form of a sheet material or an extrusion. Where the method is used on an industrial scale, the mixture may be applied onto the metal substrate by means of techniques such as co-extrusion, spraying, thermal spraying, lamination and calandering, and roll coating. In the resultant composite sheet material the brazing flux material and/or metal powder are arranged essentially homogeneously throughout the copolymer carrier, where the copolymer carrier has a suitable thickness in the range of up to 150 micron, and preferably up to 50 micron, and more preferably up to 10 micron, and most preferably of not more than 5 micron, and covers essentially the whole surface area of at least one side of the metal substrate. The thickness of the filled copolymer carrier is essentially the same over the whole surface area covered.

In accordance with the invention it has been found that the mixing of the copolymer with the brazing flux material is preferably carried out in the absence of water as a solvent of the copolymer, and more preferably in the absence of any solvent for the copolymer. This achieves the effect that less processing step are required for the method of manufacturing the composite sheet material of the invention, e.g. the step of drying the applied filled carrier has been overcome. Furthermore, it achieves the effect that the subsequent CAB brazing operation can be carried out with a much higher efficiency, in particular since it has been found from experimental work that copolymers of the type set out above using water as a solvent as very difficult to use of subsequent brazing operations. The reasons behind this is not yet fully understood.

Where the metal substrate is in the form of a sheet material, the composite sheet material may advantageously be coiled and subsequently transported to a manufacturer of brazed assemblies, which does no longer have to apply the brazing flux material himself Here the composite sheet material may be uncoiled, sized and cut, formed where necessary, assembled and heated to remove the copolymer carrier and subsequently heated to a temperature above the brazing alloy melting point for joining the surfaces of the assembly by means of brazing, and then allowing the brazed assembly to cool.

Where possible the heating of the assembly to remove the copolymer carrier in order to expose its fillings to the metal substrate and the heating for the brazing cycle advantageously may be combined. The self-brazing composite sheet material in accordance with the invention may be formed without the requirement of a lubricant due to the self lubricating nature of the copolymer used. And further the need for applying the brazing flux by means of dipping or spraying, drying the applied brazing flux, etc. and all further disadvantages related to these steps are overcome.

In another aspect the invention relates to a brazed assembly comprising at least one component made of the composite sheet material in accordance with this invention, and which brazed assembly has been brazed preferably in a CAB brazing operation.

In a further aspect the invention relates to a brazed assembly which has at least one internal brazed surface. In the way it is achieved that the assembly does not need -

to be fluxed separately on the internal surface after assembling of the assembly prior to CAB brazing.

In a further aspect of the invention it related to a method of manufacturing a brazed assembly using the composite sheet material as set out above, comprising the subsequent steps of:-

(a)	providing at least one substrate material of aluminium or an aluminium alloy;

(b)	coupling on at least one side of the substrate a filled polyolefin/acryhc acid copolymer carrier comprising brazing flux material, optionally in combination with a metal powder, in an amount sufficient to achieve brazing, as set out above;

(c)	forming parts of which at least one is made of a composite sheet for brazing having a structure comprising an aluminium or aluminium alloy substrate on at least one side coupled to a layer comprising said copolymer as a carrier filed with the brazing flux material, optionally in combination with a metal powder, in an amount sufficient to achieve brazing;

(d)	assembling the parts into the assembly;

(e)	brazing the assembly in an CAB brazing operation to achieve brazing;

(f)	cooling the brazed assembly to below 100°C with a cooling rate of at least 20 °C/min.

This achieves the effect providing a method for manufacturing a brazed assembly, in which method overcomes several processing steps at the side of the manufacturer of a brazed assembly, such as individual fluxing of internal and external surfaces by applying the brazing flux by means of dipping or spraying, drying the applied brazing flux, etc. and all further disadvantages related to these steps. Further advantages of this method have been set out above.

It should be mentioned here that from US-A-5,251,374 a method is known for assembling a brazed heat exchanger unit. In the known method during assembling of the various parts very locally and accurately on specific surfaces a flux-brazing composition may be employed, so as to facilitate the brazing of internal and external joints of the heat exchanger. The flux-brazing composition consists of a conventional flux, such as potassium tetrafluoroaluminate particles, an aluminium-silicon powder, a metal whose electrode potential is less than that of the aluminium alloy from which

the tubes and headers are formed, and a binder. The suggested binder is made of a hydroxypropyl cellulose. In an alternative embodiment the flux-brazing composition is suspended in a liquid carrier, such as a glycerin-ethylene glycol carrier system, to permit the flux-brazing composition to be applied as a slurry.

It should be mentioned here than from US-A-5,360,158 a flux-coated alloy member for selectively placing a flux compound between an aluminium containing alloy and a joint of an assembly which is to be joined is known. The flux-coated alloy member comprises a band member formed from the alloy and a flux coating adhered to substantially all external surfaces of the band member, the flux coating comprising the flux compound dispersed in an adhesive binder, the adhesive binder being selected from the group consisting of (a) natural resins selected from the group of water-white resin and shellac, and (b) water-soluble epoxy resins, and whereby the flux-coated alloy member enables the flux compound to be selectively placed at the joint of the assembly so as to substantially eliminate the presence of excess flux compound at the joint.

Further it should be mentioned here that from WO-A-98/50197 a method is known comprising coating an aluminium formed material to be jointed with a flux composition comprising 0.5 to 25 parts by weight of a polymeric compound having a number average molecular weight of 50,000 to 5,000,000 and comprising repeating alkylene oxide units, 5 to 30 parts by weight of a fluoride flux, and water added as a liquid carrier in such an amount as will provide a total amount of the composition of 100 parts by weight, and heating the coated area to remove water, heating the coated area to decompose and remove the polymeric compound, and then conducting heating for brazing.

EXAMPLES

The invention will now be explained by several non-limitative examples.

Example 1.

On a laboratory scale of testing the bum out characteristics of several polymers have been measured using Thermal Gravimectric Analysis (TGA). This TGA technique measures  weight  decrease  versus  temperature.  The  following  data have been

determined: (a) the temperature where the weight decrease becomes zero, and (b) the residual weight at this temperature. The results for several polymer tested are listed in Table 1.

From the results of Table 1 it can be seen that the copolymers PEA, PEVA and PE tested have good bum out properties, and of which PEA and PE show excellent bum out properties. Further several grades of PEA have been tested and all showed excellent bum out properties.

Example 2,

On a laboratory scale of testing 183 gram of commercial available Nucrel (trade name) 1214 with 165 gram of NOCOLOK brazing flux material (particle size between 0.5 and 20|im, having d10=0.76µm and d90=4.99µm) have been mixed for 20 minutes at a temperature of 210°C. Brazing sheet material consisting of 0.4mm thick core material of AA3003-series alloy with a cladding of 10% of the core thickness of AA4343-series material has been used. The sheets have been cleaned with ethanol. The mixed copolymer with the flux material has been applied between two sheets of brazing sheet material followed by pressing for 1 minute with a pressure of 100 bar at a temperature of 250°C. After pressing the two sheets are immediately separated and allowed to cool to room temperature, and leaving a filled copolymer with a thickness of 5µm. By repeating this procedure by putting a clean brazing sheet material on the brazing sheet with the 5µm thick carrier, the resultant

carrier thickness is 2.5µm. Subsequently the brazing sheet material with the filled copolymer carrier were again placed in the press with the temperatures of the plates set at 160°C and a sheet of Teflon (trade name) on the carrier coated side. Pressing took place at 250 bar for 30 seconds, which operation was carrier out to smoothen the surface of the copolymer flux.

The brazing sheet material with the filled carrier of 5 and 2.5µm thickness have been brazed for 1 min. at 585°C under controlled CAB conditions using nitrogen flow. The brazed configurations consisted of a brazing sheet material with dimensions 25x25mm on top on which a V-shaped bended AAlOOO-series aluminium strip with thickness 1mm has been placed; the V-shaped angle is 45°. The configuration applied was identical as demonstrated in Figure 3 in the SAE-980052 paper entitled "Stability of R124a in the presence of Nocolok flux residues" by C. Meurer et al. The resultant brazed joint was excellent, the fillet size was fine, and the fillet was smooth without stitches, and the wettability of the filler in the comer of the V-shaped bend showed good capillary raise.

Example 3.

Analogue to Example 2 in this experiment 135 gram of Nucrel (trade name)-1214, 125 gram of NOCOLOC brazing flux material (the same as with Example 2), and 81 gram of silicon powder (purity grade larger than 99% and smaller than 325 mesh) have been mixed and applied on an AA3003-series core material without a cladding material. The thickness of the resultant filed carrier was 50|j.m. The brazing sheet material with the filled carrier of 50)im thickness have been brazed for 1 min. at 590°C under controlled CAB conditions using nitrogen flow. The brazed configurations consisted of a brazing sheet material with dimensions 25x25mm on top on which a V-shaped bend AAlOOO-series aluminium strip with thickness Imm has been placed; the V-shaped angle is 45°. The configuration applied was identical as demonstrated in Figure 3 in the SAE-980052 paper entitled "Stability of R124a in the presence of Nocolok flux residues" by C. Meurer et al. The resultant brazed joint was excellent, the fillet size was fine, and the fillet was smooth without stitches, and the wettability of the filler in the comer of the V-shaped . bend showed good capillary raise.

Example 4.

Composite brazing sheet material in accordance with the invention comprising a filed carrier of 20µm thickness on both sides of the sheet material has been subjected to Erichsen tests. The parameter were: 138 mm blank diameter, 0.5 mm thickness of the blank, blankholder force 5-8 kN. This was found that a deep-drawing-ratio of 1.84 no delamination of the copolymer occurred, nor on the inside or the outside of the deep-drawn cups.

Having now fully described the invention, it will be apparent to one of ordinary skill in the art that many changes and modifications can be made without departing from the spirit or scope of the invention as set forth by the claims appended hereto.

Amended set of claims for international application no. PCT/EPOO/03753 in the name of Corus Aluminium Walzprodukte GmbH et al.

as per April 26, 2001.

CLAIMS

1.	A coiled composite sheet material for brazing, the composite sheet material having a structure comprising an aluminum or aluminium alloy substrate on at least one side coupled to a layer having a thickness of up to 150 µm and comprising a polyolefin/acrylic acid copolymer as a carrier filled with a brazing flux material of a fluoride flux and/or a chloride flux in an amount sufficient to achieve brazing, and the brazing flux material has an average particle size dimension of less than 5 µm and the amount of brazing flux material per side of the composite sheet material is less than 5 gram/m2 and is arranged essentially homogeneously throughout said copolymer carrier layer and the thickness of the filled copolymer carrier layer is essentially the same over the whole surface area covered.

2.	A composite sheet material for brazing according to claim 1, the composite sheet material having a structure comprising an aluminium or aluminium alloy substrate on at least one side coupled to a layer comprising a polyolefin/acrylic acid copolymer as a carrier filled with both a brazing flux material and metal powder, in an amount sufficient to achieve brazing.

3.	A composite sheet material in accordance with claim 1 or 2, wherein said metal substrate is coupled to said filled copolymer carrier via a layer of filler metal.

4.	A composite sheet material in accordance with any one of claims 1 to 3, wherein the copolymer carrier layer has a thickness of up to 150 µm, and preferably up to 50 µm, and covers essentially the whole surface area of at least one side of the aluminium or aluminium alloy substrate.

5.	A composite sheet material in accordance with any one of claims 1 to 4, wherein the brazing flux material in combination with the metal powder, are arranged essentially homogeneously throughout the copolymer carrier layer.

6.	A composite sheet material in accordance with any one of claims 1 to 5, wherein the brazing flux material has an average particle size dimension of less than 2µm.

7.	A composite sheet material in accordance with any one of claims 1 to 6, wherein the amount of brazing flux material per side of the composite sheet material is less than 3 gram/m .

8.	A composite sheet material in accordance with any one of claims 1 to 7, wherein said copolymer carrier is at least filled with a metal powder selected from the group comprising: aluminium, silicon, aluminium-silicon alloy, zinc, zinc-aluminium alloy, magnesium, aluminium-magnesium alloy, magnesium-zinc alloy, aluminium-zinc alloy, copper, copper alloy, nickel, titanium, silver, indium, lead, germanium, bismuth, strontium, tin, metal powder having a corrosion potential different from that of the underlying metal substrate, metal powder having a corrosion potential lower than that of the underlying metal substrate.

9.	A composite sheet material in accordance with any one of claims 1 to 8, wherein the polyolefin comprises ethylene.

10.	Use of a polyolefin/acrylic acid copolymer in a composite sheet material as defined in any one of the claims 1 to 8.

11.	Use of an olefin/acrylic acid copolymer as an carrier filled with one or more selected from the group defined in claim 8 in a composite sheet material as defined in any one of the claims 1 to 9.

12.	Use of ethylene/acrylic acid copolymer in a composite sheet material as defined in any one of the claims 1 to 9.

13.	Use of ethylene/acrylic copolymer as an carrier filled with one or more selected from the group as defined in any one of claim 7 or 8 in a composite sheet material as defined in any one of the claims 1 to 9.

14.	A method of manufacturing composite sheet material for brazing in accordance with any one of claims 1 to 9, which comprises (a) mixing the polyolefin/acrylic acid copolymer with the brazing flux material and/or metal powder in the absence of a solvent for the copolymer, and (b) applying to at least one surface of the metal substrate a mixture of said copolymer filled with the brazing flux material and/or metal powder, in an amount sufficient to achieve subsequent brazing.

15.	A brazed assembly comprising at least one component of the composite sheet material in accordance with any one of claims 1 to 9 or claim 14.

16.	A brazed assembly according to claim 15, which has been brazed using a controlled atmosphere (CAB) process.

17.	A brazed assembly according to claim 15 or 16, which has at least one internal brazed surface.

18.	A coiled composite sheet material for brazing substantially as herein

described and exemplified.

19.	A method of manufacturing composite sheet material substantially as

herein described and exemplified.

Documents:

				in-pct-2001-1441-che-abstract.pdf

				in-pct-2001-1441-che-claims filed.pdf

				in-pct-2001-1441-che-claims granted.pdf

				in-pct-2001-1441-che-correspondnece-others.pdf

				in-pct-2001-1441-che-correspondnece-po.pdf

				in-pct-2001-1441-che-description(complete)filed.pdf

				in-pct-2001-1441-che-description(complete)granted.pdf

				in-pct-2001-1441-che-form 1.pdf

				in-pct-2001-1441-che-form 19.pdf

				in-pct-2001-1441-che-form 26.pdf

				in-pct-2001-1441-che-form 3.pdf

				in-pct-2001-1441-che-form 5.pdf

				in-pct-2001-1441-che-other documents.pdf

				in-pct-2001-1441-che-pct.pdf

« Previous Patent

Next Patent »

Patent Number	211953	

Indian Patent Application Number	IN/PCT/2001/1441/CHE	

PG Journal Number	02/2008	

Publication Date	11-Jan-2008	

Grant Date	13-Nov-2007	

Date of Filing	18-Oct-2001	

Name of Patentee	M/S. CORUS ALUMINIUM WALZPRODUKTE GMBH	

Applicant Address	Carl-Spaeter-Strasse 10, D-56070 Koblenz,	

Inventors:

#	Inventor's Name	Inventor's Address	

1	WITTEBROOD, Adrianus, Jacobus	Vederkruid 8, NL-1991 HB Velserbroek,	

PCT International Classification Number	B23K 35/28	

PCT International Application Number	PCT/EP00/03753	

PCT International Filing date	2000-04-21	

PCT Conventions:

#	PCT Application Number	Date of Convention	Priority Country	

1	99201232.8	1999-04-22	EUROPEAN UNION	

© All Indian Patents, 2013-2021.

  Patent data available in the public domain from Indian Patents Office, Department of Industrial Policy and Promotions, Ministry of Commerce and Industry, Government of India.
