Repository: anandvc/allindianpatents

File: patents/212027-multilayer-steel-cord-for-tyre-casing.html (part 1 of 2)
Indian Patents. 212027:MULTILAYER STEEL CORD FOR TYRE CASING

Indian Patents

Recently Granted Patents

  Recently Published Patents

Title of Invention	MULTILAYER STEEL CORD FOR TYRE CASING

Abstract	The invention concerns an unsaturated external multilayer cable, for use as reinforcing element of a tyre casing reinforcement, comprising a core having a diameter d0 enclosed with an intermediate layer (referenced C1) of six or seven wires (M = 6 or 7) of diameter d1 spirally wound together by a step p1, said layer C1 being itself enclosed by an external layer (referenced C2) of N wires of diameter d2 spirally wound together by a step p2, N being less by 1 to 3 than the maximum number Nmax of wires capable of being wound in one ply around the layer C1, said cord having the following characteristics (d0, d1, d2, p1 and p2 in mm): (i) 0.14 < d0 < 0.28; (ii) 0.12 < d1 < 0.25; (iii) 0.12 < d2 < 0.25; (iv) when M = 6: 1.10 < (d0/d1) < 1.40; when M = 7: 1.40 < (d0/d1) < 1.70 (v) 5 pi (d0 + d1) < p1 < p2 < 5 pi (d0 + 2d1 + d2); (vi) the wires of layers C1 and C2 are wound in the same twisting direction. The invention further concerns articles or semi-finished plastic and/or rubber products reinforced with said multilayer cord, in particular tyres for industrial vehicles, more particularly heavy truck tyres and their outer casing reinforcement plies.	

Full Text	FORM 2

THE PATENTS ACT 1970

[39 OF 1970]

&

THE PATENTS RULES, 2003

COMPLETE SPECIFICATION

[See Section 10; rule 13]

"MULTILAYER STEEL CORD FOR TYRE CASING"

SOCIETE DE TECHNOLOGY MICHELIN, a French company of 23, rue Breschet, F-63040 Clermont-Ferrand, Cedex 09, France and MICHELIN RECHERCHE ET TECHNIQUE S.A., a Swiss company of Route Louis Braille, 10 et 12, CH-1763, Granges-Paccot, Switzerland,

The following specification particularly describes the invention and the manner in which it is to be performed:

GRANTED

09-09-2005

The present invention relates to steel cables ("steel cords") which can be used for reinforcing rubber articles such as tyres. It relates more particularly to the cables referred to as "layered" \  cables which can be used for reinforcing the carcass reinforcements of tyres for industrial vehicles such as "heavy-vehicle" tyres.

Steel cables for tyres, as a general rule, are formed of wires of perlitic (or ferro-perlitic) carbon steel, hereinafter referred to as "carbon steel", the carbon content of which is generally between 0.2% and 1.2%, the diameter of these wires most frequently being between 0.10 and 0.40 mm (millimeters). A very high tensile strength is required of these wires, generally greater than 2000 MPa, preferably greater than 2500 MPa, which is obtained owing to the structural hardening which occurs during the phase of work-hardening of the wires. These wires are then assembled in the form of cables or strands, which requires the steels used also to have sufficient ductility in torsion to withstand the various cabling operations.

For reinforcing carcass reinforcements of heavy-vehicle tyres, nowadays most frequently so-called "layered" steel cables ("layered cords") or "multi-layer" steel cables formed of a central core and one or more concentric layers of wires arranged around this core. These layered cables, which favor greater contact lengths between the wires, are preferred to the older "stranded" cables ("strand cords") owing firstly to greater compactness, and secondly to lesser sensitivity to wear by fretting. Among layered cables, a distinction is made in particular, in known manner, between compact-structured cables and cables having tubular or cylindrical layers.

The layered cables most widely found in the carcasses of heavy-vehicle tyres are cables of the formula (L+M) or (L+M+N), the latter generally being intended for the largest tyres. These cables are formed, in known manner, of a core of L wire(s) surrounded by at least one layer of M wires which may itself be surrounded by an outer layer of N wires, with generally L varying from 1 to 4, M varying from 3 to 12, N varying form 8 to 20; if applicable, the assembly may possibly be wrapped by an external wrapping wire wound in a helix around the last layer.

Such layered cables which can be used for reinforcing tyre carcasses, in particular carcasses of heavy-vehicle tyres, have been described in a very large number of publications. Reference will be made in particular to the documents US-A-3,922,841; US-A-4,158,946; US-A-4,488,587; EP-A-0 168 858; EP-A-0 176 139 or US-A-4,651,513; EP-A-0 194 011; EP-A-0 260 556 or US-A-4,756,151; EP-A-0 362 570; EP-A-0 497 612 or US-A-5,285,836; EP-A-0 568 271; EP-A-0 648 891; EP-A-0 669 421 or US-A-5,595,057; EP-A-0 709 236 or US-A-5,836,145; EP-A-0 719 889 or US-A-5,697,204; EP-A-0 744 490 or US-A-5,806,296; EP-A-0 779 390 or US-A-5,802,829; EP-A-0 834 613; W098/41682; RD (Research Disclosure) No. 34054, August 1992, pp. 624-33; RD No. 34370, November 1992, pp. 857-59.

original

IN/PCT/2001/01575/MUM  

  2

In order to fulfill their function as reinforcement for tyre carcasses, the layered cables must first of all have good flexibility and high endurance under flexion, which implies in particular that their wires are of relatively low diameter, normally less than 0.28 mm, preferably less than 0.25 mm, in particular less than that of the wires used in conventional cables for crown reinforcements of tyres.

These layered cables are furthermore subjected to major stresses during running of the tyres, in particular to repeated flexure or variations in curvature, which cause friction at the level of the wires, in particular as a result of the contact between adjacent layers, and therefore of wear, and also of fatigue; they must therefore have high resistance to so-called "fatigue-fretting" phenomena.

Finally, it is important for them to be impregnated as much as possible with rubber, and for this material to penetrate into all the spaces between the wires forming the cables, because if this penetration is insufficient, there then form empty channels along the cables, and the corrosive agents, for example water, which are likely to penetrate as far as into the tyres for example as a result of cuts, move along these channels and into the carcass of the tyre. The presence of this moisture plays an important part in causing corrosion and in accelerating the above degradation processes (so-called "fatigue-corrosion" phenomena), compared with use in a dry atmosphere.

All these fatigue phenomena which are generally grouped together under the generic term "fatigue-fretting-corrosion" are at the origin of gradual degeneration of the mechanical properties of the cables, and may adversely affect the life thereof under very severe running conditions.

In order to improve the endurance of layered cables in heavy-vehicle tyre carcasses, in which in known manner the repeated flexural stresses may be particularly severe, it has for a long time been proposed to modify the design thereof in order to increase, in particular, their ability to be penetrated by rubber, and thus to limit the risks due to corrosion and to fatigue-corrosion.

There have for example been proposed or described layered cables of the construction (3+9) or (3+9+15) which are formed of a core of 3 wires surrounded by a first layer of 9 wires and if applicable a second layer of 15 wires, as described, for example, in EP-A-0 168 858, EP-A-0 176 139, EP-A-0 497 612, EP-A-0 669 421, EP-A-0 709 236, EP-A-0 744 490 and EP-A-0 779 390, the diameter of the wires of the core being or not being greater than that of the wires of the other layers. These cables cannot be penetrated as far as the core owing to the presence of a channel or capillary at the centre of the three core wires, which remains empty after impregnation by the rubber, and therefore favorable to the propagation of corrosive media such as water.

The publication RD No. 34370 describes cables of the structure [1+6+12], of the compact type or of the type having concentric tubular layers, formed of a core formed of a single wire, surrounded by an intermediate layer of 6 wires which itself is surrounded by an outer layer of 12 wires. The ability of rubber to penetrate it can be improved by using diameters of wires

3

which differ from one layer to the 6ther, or’ even within one and the same layer. Cables of  construction [1+6+12], the penetration ability of which is improved owing to appropriate selection of the diameters of the wires, in particular to the use of a core wire of larger diameter, have also been described, for example in EP-A-0 648 891 or W098/41682.

In order to improve further, relative to these conventional cables, the penetration of the rubber into the cable, there have been proposed multi-layer cables having a central core surrounded by at least two concentric layers, for example cables of the formula [1+6+N], in particular [1+6+11], the outer layer of which is unsaturated (incomplete), thus ensuring better penetration ability by the rubber (see, for example, EP-A-0 719 889, W098/41682). The proposed constructions make it possible to dispense with the wrapping wire, owing to better penetration of the rubber through the outer layer and the self- wrapping which results; however, experience shows that these cables are not penetrated right to the centre by the rubber, and in any case not yet optimally.

Furthermore, it should be noted that an improvement in the ability of the rubber to penetrate is not sufficient to ensure a sufficient level of performance. When they are used for reinforcing tyre carcasses, the cables must not only resist corrosion, but also must fulfil a large number of sometimes contradictory criteria, in particular of tenacity, resistance to fretting, high degree of adhesion to rubber, uniformity, flexibility, endurance under repeated flexing or traction, stability under severe flexing, etc.

Thus, for all the reasons set forth previously, and despite the various recent improvements which have been made here or there on such and such a given criterion, the best cables used today in carcass reinforcements for heavy-vehicle tyres remain limited to a small number of layered cables of highly conventional structure, of the compact type or the type having cylindrical layers, with a saturated (complete) outer layer; these are essentially cables of constructions [3+9], [3+9+15] or [1+6+12] as described previously.

Now, the Applicant during its research discovered a novel layered cable of the type having an unsaturated outer layer, which unexpectedly improves further the overall performance of the best layered cables known for reinforcing heavy-vehicle tyre carcasses. This cable of the invention, owing to a specific structure, not only has excellent ability to be penetrated by the rubber, limiting the problems of corrosion, but also has fatigue-fretting endurance properties which are significantly improved compared with the cables of the prior art. The longevity of heavy-vehicle tyres and that of their carcass reinforcements is thus very substantially improved thereby.

Consequently, a first subject of the invention is a multi-layer cable having a unsaturated outer layer, usable as a reinforcing element for a tyre carcass reinforcement, comprising a core (CO) of diameter d0 surrounded by an intermediate layer (CI) of six or seven wires (M = 6 or 7) of diameter d1 wound together in a helix at a pitch pi, this layer Cl itself being surrounded by an outer layer (C2) of N wires of diameter d2 wound together in a helix at a pitch p2, N being less by 1 to 3 than the maximum number Nmax of wires which can be wound in one layer about the layer Cl, this cable being characterized in that it has the following characteristics (d0, d1, d2, p1 and p2 in mm):

4

-(i)	0.14 
-(ii)	0.12 
-(hi)	0.12 
-(iv)	for  M = 6:  1.10 
for  M = 7:  1.40 
-(v)	5 7r(d0 + d1)
- (vi)	the wires of layers CI and C2 are wound in the same direction of twist.

The invention also relates to the use of a cable according to the invention for reinforcing articles or semi-finished products made of plastics material and/or of rubber, for example plies, tubes, belts, conveyor belts and tyres, more particularly tyres intended for industrial vehicles which usually use a metal carcass reinforcement.

The cable of the invention is very particularly intended to be used as a reinforcing element of a carcass reinforcement for a tyre intended for industrial vehicles selected from among vans, "heavy vehicles" - i.e. subway trains, buses, road transport machinery (lorries, tractors, trailers), off-road vehicles - agricultural machinery or construction machinery, aircraft, and other transport or handling vehicles.

" The invention furthermore relates to these articles or semi-finished products made of plastics material and/or rubber themselves when they are reinforced by a cable according to the invention, in particular tyres intended for the industrial vehicles mentioned above, more particularly heavy-vehicle tyres, and also to composite fabrics comprising a matrix having a composition of rubber composition reinforced with a cable according to the invention, usable as a carcass reinforcement ply for such heavy-vehicle tyres.

The invention and its advantages will be readily understood in the light of the description and examples of embodiment which follow, and Figures 1 to 3 relating to these examples, which show, respectively:

-	a cross-section through a cable of structure [1+6+11] according to the invention (Figure 1);

-	a cross-section through a cable of structure [1+6+12] of the prior art (Figure 2);

-	a radial section through a heavy-vehicle tyre having a radial carcass reinforcement (Figure 3)-

5

I. MEASUREMENTS AND TESTS

1-1. Dynamometric measurements

As far as the metal wires or cables are concerned, the measurements of breaking load Fm (maximum load in N), of tensile strength Rm (in MPa) and of elongation at break At (total elongation in %) are carried out under tension in accordance with ISO Standard 6892 of 1984. As far as the rubber compositions are concerned, the measurements of modulus are carried out under tension in accordance with Standard AFNOR-NFT-46002 of September 1988: the nominal secant modulus (or apparent stress, in MPa) is measured in a second elongation (i.e. after an accommodation cycle) at 10% elongation, referred to as MIO (normal conditions of temperature and humidity in accordance with Standard AFNOR-NFT-40101 of December 1979).

1-2. Air permeability test

The air permeability test makes it possible to measure a relative index of air permeability, "Pa". It is a simple way of indirectly measuring the degree of penetration of the cable by a rubber composition. It is performed on cables extracted directly, by decortication, from the vulcanised rubber plies which they reinforce, and which therefore have been penetrated by the cured rubber.

The test is carried out on a given length of cable (for example 2 cm) as follows: air is sent to the entry of the cable, at a given pressure (for example 1 bar), and the quantity of air is measured at the exit, using a flow meter; during the measurement, the sample of cable is locked in a seal such that only the quantity of air passing through the cable from one end to the other, along its longitudinal axis, is taken into account for the measurement. The flow measured is lower, the higher the amount of penetration of the cable by the rubber.

1-3. Test of endurance in the tyre

The endurance of the cables under fatigue-fretting corrosion is evaluated in carcass plies of heavy-vehicle tyres for a very long-duration running test.

For this, heavy-vehicle tyres are manufactured, the carcass reinforcement of which is formed of a single rubberised ply reinforced by the cables to be tested. These tyres are mounted on suitable known rims and are inflated to the same pressure (with an excess pressure relative to nominal pressure) with air saturated with moisture. Then these tyres are run on an automatic nmning machine under a very high load (overload relative to the nominal load) and at the same speed, for a given number of kilometres. At the end of the running, the cables are extracted from the tyre carcass by decortication, and the residual breaking load is measured both on the wires and on the cables thus fatigued.

Furthermore, tyres identical to the previous ones are manufactured and they are decorticated in the same manner as previously, but this time without subjecting them to running. Thus the

6

initial breaking load of the non-fatigued wires/and cables is measured after decortication.

Finally the breaking-load degeneration after fatigue is calculated (referred to as AFm and expressed in %), by comparing the residual breaking load with the initial breaking load. This degeneration AFm is due to the fatigue and wear (reduction in section) of the wires which are caused by the joint action of the various mechanical stresses, in particular the intense working of the contact forces between the wires, and the water coming from the ambient air, in other words to the fatigue-fretting corrosion to.which the cable is subjected within the tyre during running.

It may also be decided to perform the running test until forced destruction of the tyre occurs, owing to a break in the carcass ply or another type of damage occurring earlier (for example detreading).

1-4. Belt test

The "belt" test is a known fatigue test which was described, for example, in applications EP-A-0 648 891 or W098/41682 mentioned above, the steel cables to be tested being incorporated in a rubber article which is vulcanised.

The principle thereof is as follows: the rubber article is an endless belt produced with a known rubber-based mixture, similar to those which are currently used for radial tyre carcasses. The axis of each cable is oriented in the longitudinal direction of the belt and the cables are separated from the faces of the latter by a thickness of rubber of about 1 mm. When the belt is arranged so as to form a cylinder of revolution, the cable forms a helical winding of the same axis as this cylinder (for example, helix pitch equal to about 2.5 mm).

This belt is then subjected to the following stresses: the belt is rotated around two rollers, such that each elementary portion of each cable is subjected to a tension of 12% of the initial breaking load and is subjected to cycles of variation of curvature which make it pass from an infinite radius of curvature to a radius of curvature of 40 mm, and this over 50 million cycles. The test is carried out under a controlled atmosphere, the temperature and the humidity of the air in contact with the belt being kept at about 20°C and 60% relative humidity. The duration of the stresses for each belt is of the order of 3 weeks. At the end of these stresses, the cables are extracted from the belts by decortication, and the residual breaking load of the wires of the fatigued cables is measured.

Secondly, a belt is manufactured which is identical to the previous one, and it is decorticated in the same manner as previously, but this time without subjecting the cables to the fatigue test. Thus the initial breaking load of the wires of the non-fatigued cables is measured.

Finally, the degeneration of breaking load after fatigue is calculated (referred to as AFm and expressed in %), by comparing the residual breaking load with the initial breaking load.

This degeneration AFm is due in known manner to the fatigue and wear of the wires which are caused by the joint action of the stresses and the water coming from the ambient air, these

7

f

conditions being comparable to those to which the reinforcement cables are subjected in the tyre carcasses.

1-5. Undulating traction test

The "undulating traction" test is a fatigue test well-known to the person skilled in the art, in which the material tested is fatigued in a pure uni-axial extension (extension-extension),, that is to say without compressive stress."

The principle is as follows: A sample of the cable to be tested, which is held at each of its two ends by the two jaws of a traction machine, is subjected to a tensile or extensional stress, the intensity cr of which varies cyclically and symmetrically i _= _ about an.average value  between two extreme values I and a^ i surrounding this average

value, at a given ratio of load "R" = . The average stress aavg is therefore linked to

the ratio of load Rand to the amplitude aa by the relationship = (1+R)/(1-R).

In practice, the test is performed as follows: a first amplitude of stress cra is selected (generally within a range of the order of 1/4 to 1/3 of the resistance Rm of the cable) and the fatigue test is started for a maximum number of 105 cycles (frequency 30 Hz), the load ratio R being set to 0.1. Depending on the result obtained - i.e. breaking or non-breaking of the cable after this maximum of 105 cycles - a new amplitude  is applied (less or greater than the previous one, respectively) to a new test piece, by varying this value in accordance with the so-called steps method (Dixon & Mood; Journal of the American Statistical Association, 43,1948, 109-126). Thus a total of 17 iterations are effected, the statistical treatment of the tests which is defined by this steps method resulting in the determination of an endurance limit - o^ - which corresponds to a 50% probability of breaking of the cable at the end of the 105 fatigue cycles.

For this test, a tensile fatigue machine manufactured by Schenck (Model PSA) is used; the useful length between the two jaws is 10 cm; the measurement is effected in a controlled dry atmosphere (amount of relative humidity less than or equal to 5%; temperature 20°C).

II. DETAILED DESCRIPTION OF THE INVENTION

II-1. Cable of the invention

The terms "formula" or "structure", when used in the present description to describe the cables, refer simply to the construction of these cables.

The cable of the invention is a multi-layer cable comprising a core (CO) of diameter do, an intermediate layer (C1) of 6 or 7 wires (M = 6 or 7) of diameter d\ and an unsaturated outer layer (C2) of N wires of diameter d2, N being less by 1 to 3 than the maximum number Nmax of wires which can be wound in a single layer around the layer C1.

8

In this layered cable of the invention, the diameter of the core and that of the wires of the layers CI and C2, the helix pitches (and hence the angles) and the directions of winding of the different layers are defined by all the characteristics cited hereafter (do, di, d2, Pi and p2 expressed in mm):

-(i)	0.14 
-(ii)	0.12 
-(iii)	0.12 
-(iv)	for  M = 6:  1.10 
for  M = 7:  1.40 
-	(v)	5 7t(d0 + d1) 
-	(vi)	the wires of layers C1 and C2 are wound in the same direction of twist.

Characteristics (i) to (vi) above, in combination, make it possible to obtain, all at once:

-	contact forces which are sufficient but limited between CO and C1, which are beneficial" for reduced wear and less fatigue of the wires of layer C1;

-	due in particular to optimisation of the ratio of the diameters (d0 /d1) and the helix angles formed by the wires of layers C1 and C2, optimum penetration of the rubber through layers C1 and C2 and as far as the centre CO of the latter, which firstly ensures very high protection against corrosion or the possible propagation thereof, and secondly minimal disorganisation of the cable under high flexural stress, not requiring in particular the presence of a wrapping wire around the final layer;

-	reduced wear by fretting between the wires of layers CI and C2, despite the presence of different pitches (p1 = p2) between the two layers CI and C2.

Characteristics (v) and (vi) - different pitches p1 and p2, and layers C1 and C2 wound in the same direction of twist - mean that, in known manner, the wires of layers C1 and C2 are essentially arranged in two adjacent, concentric cylindrical (i.e. tubular) layers. So-called "tubular" or "cylindrical" layered cables are thus understood to be cables formed of a core (i.e. core part or central part) and one or more concentric layers, each tubular in shape, arranged around this core, such that, at least in the cable at rest, the thickness of each layer is substantially equal to the diameter of the wires which form it; as a result, the cross-section of the cable has a contour or shell (E) which is substantially circular, as illustrated for example in Figure 1.

The cables having cylindrical or tubular layers of the invention must in particular not be confused with so-called "compact" layered cables, which are assembHes of wires wound with the same pitch and in the same direction of twist; in such cables, the compactness is such that practically no distinct layer of wires is visible; as a result, the cross-section of such cables has a contour which is no longer circular, but polygonal, as illustrated for example in Figure 2.

The outer layer C2 is a tubular layer of N wires which is referred to as "unsaturated" or "incomplete", that is to say that, by definition, there is sufficient space in this tubular layer C2 to add at least one (N+l)th wire of diameter d2, several of the N wires possibly being in contact with one another. Reciprocally, this tubular layer C2 would be referred to as

"saturated" or "complete" if there was not enough space in this layer to add at least one (N+l)th wire of diameter d2

Preferably, the cable of the"invention is a layered cable of construction [1+M+N], that is to say that its core is formed of a single wire, as shown, for example, in Figure 1 (cable referenced C-I).  , 

This Figure 1 shows a section perpendicular to the axis (O) of the core and of the cable, the cable being assumed to be rectilinear and at rest. It can be seen that the core CO (diameter do) is formed of a single wire; it is surrounded by and in contact with an intermediate layer CI of 6 wires of diameter d\ which are wound together in a helix at a pitch pi; this layer CI, which is of a thickness substantially equal to d1, is itself surrounded by and in contact with an outer layer C2 of 11 wires of diameter d2 which are wound together in a helix at a pitch p2, and therefore of a thickness substantially equal to d2. The wires wound around the core CO are thus arranged in two adjacent, concentric, tubular layers (layer CI of thickness substantially equal to d1, then layer C2 of thickness substantially equal to d2). It can be seen that the wires of layer C1 have their axes (O1) arranged practically on a first circle Cj shown by broken lines, whereas the wires of layer C2 have their axes (02) arranged practically on a second circle C2 also shown by broken lines.

The best compromise of results, with regard in particular to the ability of the cable to be penetrated by the rubber and the contact forces between the different layers, is obtained when the following relationship is satisfied:

(vii)	5.3 (d0 + d1)
By thus offsetting the pitches and therefore the angles of contact between the wires of layer CI on one hand and those of layer C2 on the other hand, the surface area of the channels for penetrating between these two layers is increased and the ability of the cable to be penetrated is improved further, while optimising its.fatigue-fretting performance.

It will be recalled here that, according to a known definition, the pitch represents the length, measured parallel to the axis O of the cable, at the end of which a wire having this pitch makes a complete turn around the axis O of the cable; thus, if the axis 0 is sectioned by two planes perpendicular to the axis O and separated by a length equal to the pitch of a wire of one of the two layers CI or C2, the axis of this wire (Ot or 02) has in these two planes the same position on the two circles corresponding to the layer C1 or C2 of the wire in question.

In the cable according to the invention, all the wires of the layers C1 and C2 are wound in the same direction of twist, that is to say in the S direction ("S/S" arrangement) or in the Z direction ("Z/Z" arrangement). Such an arrangement of the layers C1 and C2 is somewhat contrary to the most conventional constructions of layered cables [L+M+N], in particular those of construction [3+9+15], which most frequently require crossing of the two layers C1 and C2 (or an "S/Z" or "Z/S" arrangement) so that the wires of layer C2 themselves wrap the wires of layer CI. Winding the layers C1 and C2 in the same direction advantageously makes

10

it possible, in the cable according to the invention, to minimise the friction between these two layers C1 and C2 and therefore the wear of the wires constituting them.

In the cable of the invention, the ratios (do/d1) must be set within given limits, according to the number M (6 or 7) of wires of the layer C1. Too low a value of this ratio is unfavourable to the wear between the core and the wires of layer CI. Too high a value adversely affects the compactness of the cable, for a level of resistance which is finally not greatly modified, and its flexibility; the increased rigidity of the core due to an excessively large diameter do would furthermore be unfavourable to the feasibility itself of the cable during the cabling operations.

The wires of layers CI and C2 may have a diameter which is identical or different from one layer to the other. Preferably wires of the same diameter. (d1=d2) are used, in particular to simplify the cabling process and to reduce the costs, as shown, for example, in Figure 1.

The maximum number Nmax of wires which can be wound in a single saturated layer around the layer CI is of course a function of numerous parameters (diameter do of the core, number M and diameter d\ of the wires of layer C1, diameter d2 of the wires of layer C2). By way of example, if Nmax is equal to 12, N may then vary from 9 to 11 (for example constructions [l+M+9], [l+M+10] or [1+M+ll]); if Nmax is for example equal to 14, N may then vary from 11 to 13 (for example constructions [1+M+ll], [l+M+12] or [l+M+13]).

Preferably, the number N of wires in the layer C2 is less by 1 to 2 than the maximum number Nmax- This makes it possible, in the majority of cases, to form sufficient space between the wires for the rubber compositions to be able to infiltrate between the wires of layer C2 and to reach layer C1. The invention is thus preferably implemented with a cable selected from among cables of the structure [1+6+10], [1+6+11], [1+6+12], [1+7+11], [1+7+12] or [1+7+13].

By way of examples of preferred cables according to the invention for which d1=d2, mention will be made in particular of cables which satisfy the above relationship (vii) and have the following constructions:

-	[1+6+10] with do = 0.15 mm and d1 =d2 mm; 4.7mm
-	[1+6+10] with do = 0.23 mm and d1 = d2 = 0.20 mm; 7.2 mm 
-	[1+6+11] with do = 0.20 mm and d1 = d2 = 0.175 mm; 6.2 mm 
-	[1+6+11] with do = 0.26 mm and d1 = d2 = 0.225 mm; 8.1 mm 
-	[1+6+12] with do = 0.26 mm and d1 = d2 = 0.20 mm; 7.7 mm 
-	[1+6+12] with d0 = 0.225 mm and d1= d2 = 0.175 mm; 6.7 mm 
-	[1+7+11] with do = 0.25 mm and d1 =d2 = 0.175 mm; 7.1 mm
-	[1+7+11] with do = 0.215 mm and d1 = d2 = 0.15 mm; 6.1 mm 
-	[1+7+12] with do = 0.23 mm and d1 = d2 = 0.155 mm; 6.4 mm 
-	[1+7+12] with do = 0.26 mm and d1 =d2 = 0.175 mm; 7.2mm
-	[1+7+13] with do = 0.24 mm and d1 =d2 = 0.15 mm; 6.5 mm
-	[1+7+13] with do = 0.275 mm and d1 = d2 = 0.185 mm; 7.7mm
11

The invention is preferably implemented, ixf the carcasses of the heavy-vehicle tyres, with cables of structure [1+6+N], more preferably of structure [1+6+10], [1+6+11] or [1+6+12]. More preferably still, cables of structure [1+6+11] are used.

For a better compromise between strength, feasibility and flexural strength of the cable on one hand and ability to be penetrated by the rubber compositions on the other hand, it is preferred that the diameters of the wires of layers CI and C2, whether or not these wires are of identical diameters, be between 0.14 and 0.22 mm.

In such a case, if d1=d2, more preferably the following relationship is satisfied:

5
For carcass reinforcements for heavy-vehicle tyres, the diameters d\ and d2 are even more preferably selected between 0.16 and 0.19 mm: a diameter less than 0.19 mm makes it possible to reduce the level of the stresses to which the wires are subjected upon major variations in curvature of the cables, whereas preferably diameters greater than 0.16 mm will be selected for reasons in particular of strength of the wires and of industrial costs.

When d1 and d2 are thus selected to be between 0.16 and 0.19 mm, the following relationships are more preferably satisfied:

0.18  
One advantageous embodiment consists, for example, of selecting pi to be between 5 and 8 mm and p2 to be between 8 and 12 mm.

The invention may be implemented with any type of steel wires, for example carbon steel wires and/or stainless steel wires as described, for example, in the above applications EP-A-0 648 891 or W098/41682. Preferably a carbon steel is used, but it is of course possible to use other steels or other alloys.

When a carbon steel is used, its carbon content (% by weight of steel) is preferably between 0.50% and 1.0%, more preferably between 0.68% and 0.95%; these contents represent a good compromise between the mechanical properties required for the tyre and the feasibility of the wire. It should be noted that, in applications in which the highest mechanical strengths are not necessary, advantageously carbon steels may be used, the carbon content of which is between 0.50% and 0.68%, and in particular varies from 0.55% to 0.60%, such steels ultimately being less costly because they are easier to draw. Another advantageous embodiment of the invention may also consist, depending on the intended applications, of using steels having a low carbon content of for example between 0.2% and 0.5%, owing in particular to lower costs and greater ease of drawing.

When the cables of the invention are used to reinforced tyre carcasses for industrial vehicles, their wires preferably have a tensile strength greater than 2000 MPa, more preferably greater  

  12

than 3000 MPa. In the case of tyres of very large dimensions, in particular wires"having a tensile strength of between 3000 MPa and 4000 MPa will be selected. The person skilled in the art will know how to manufacture carbon steel wires having such strength, by adjusting in particular the carbon content of the steel and the final work-hardening ratio (s) of these wires.

The cable of the invention rnight comprise an external wrap, formed for example of a single wire, whether or not of metal, wound in a helix about the cable in a pitch shorter than that of the outer layer, and a direction of winding opposite or identical to that of this outer layer.

However, owing to its specific structure, the cable of the invention, which is already self-wrapped, does not generally require the use of an external wrapping wire, which advantageously solves the problems of wear between the wrap and the wires of the outermost layer of the cable.

However, if a wrapping wire is used, in the general case in which the wires of layer C2 are made of carbon steel, advantageously a wrapping wire of stainless steel may then be selected in order to reduce the wear by fretting of these carbon steel wires in contact with the stainless steel wrap, as taught by Application W098/41682 referred to above, the stainless steel wire possibly being replaced in equivalent manner by a composite wire, only the skin of which is of stainless steel and the core of which is of carbon steel, as described for example in Patent Application EP-A-0 976 541.

II-2. Tyre of the invention

The invention also relates to tyres intended for industrial vehicles, more particularly heavy-vehicle tyres and also to carcass reinforcement plies for these heavy-vehicle tyres.

By way of example, Figure 3 shows diagrammatically a radial section through a heavy-vehicle tyre 1 having a radial carcass reinforcement which may or may not be in accordance with the invention, in this general representation. This tyre 1 comprises a crown 2, two sidewalls 3 and two beads 4, each of these beads 4 being reinforced with a bead wire 5. The crown 2, in known manner, is reinforced by a crown reinforcement 6 formed for example of at least two superposed crossed plies, reinforced by known metal cables. A carcass reinforcement 7 is wound around the two bead wires 5 within each bead 4, the upturn 8 of this reinforcement 7 being for example arranged towards the outside of the tyre 1, which is shown here mounted on its rim 9. The carcass reinforcement 7 is formed of at least one ply reinforced by so-called "radial" cables, that is to say that these cables are arranged practically parallel to each other and extend from one bead to the other so as to form an angle of between 80° and 90° with the median circumferential plane (plane perpendicular to the axis of rotation of the tyre which is located halfway between the two beads 4 and passes through the centre of the crown reinforcement 6).

The tyre according to the invention is characterised in that its carcass reinforcement 7 comprises at least one carcass ply, the radial cables of which are multi-layer steel cables according to the invention.

13

In this carcass ply, the density of the cables according to the invention is preferably between  40 and 100 cables per dm (decimetre) of radial ply, more preferably between 50 and 80 cables per dm, the distance between two adjacent radial cables, from axis to axis, thus being preferably between 1.0 and 2.5 mm, more preferably between 1.25 and 2.0 mm. The cables according to the invention are preferably arranged such that the width ("L") of the rubber bridge, between two adjacent cables, is between 0.35 and 1 mm. This width -E in known manner represents the difference between the calendering pitch (laying pitch of the cable in the rubber fabric) and the diameter of the cable. Below the minimum value indicated, the rubber bridge, which is too narrow, risks mechanically degrading during working of the ply, in particular during the deformation which it experiences in its own plane by extension of shearing. Beyond the maximum indicated, there are risks of flaws in appearance occurring on the sidewalls of the tyres or of penetration of objects, by perforation, between the cables. More preferably, for these same reasons, the width nL" is selected between 0.5 and 0.8 mm.

Preferably, the rubber composition used for the fabric of the carcass ply has, when vulcanised, (i.e. after curing) a secant tensile modulus M10 which is less than 8 MPa, more preferably between 4 and 8 MPa. It is in such a range of moduli that the best compromise of endurance between the cables of the invention on one hand and the fabrics reinforced by these cables on the other hand has been recorded.

III. EXAMPLES OF EMBODIMENT OF THE INVENTION

ni-1. Nature and properties of the wires used

To produce the examples of cables whether or not in accordance with the invention, fine carbon steel wires are used which are prepared in accordance with known methods such as are described, for example, in applications EP-A-0 648 891 or W098/41682 mentioned above, starting from commercial wires, the initial diameter of which is approximately 1 mm. The steel used is a known carbon steel (USA Standard AISI 1069), the carbon content of which is approx. 0.7%, comprising approximately 0.5% manganese and 0.2% silicon, the remainder being formed of iron and the usual inevitable impurities linked to the manufacturing process for the steel.
