Repository: anandvc/allindianpatents

File: patents/212144-an-improved-method-for-measurement-and-control-of-entry-side-guide-gap-in-steel-rolling-process.html
Indian Patents. 212144:AN IMPROVED METHOD FOR MEASUREMENT AND CONTROL OF ENTRY SIDE GUIDE GAP IN STEEL ROLLING PROCESS.

Indian Patents

Recently Granted Patents

  Recently Published Patents

Title of Invention	AN IMPROVED METHOD FOR MEASUREMENT AND CONTROL OF ENTRY SIDE GUIDE GAP IN STEEL ROLLING PROCESS.

Abstract	In a rolling the entry side guide gap measurement and control system comprises of Incremental Encoder. CAM Switch, Programmable Controller System, Buffer amplifier, Display Unit and PC based Man Machine Interface. The new system has replaced the earlier selsyn system based guide gap measurement system which was less accurate and of obsolete technology. The new system measures the entry side guide gap with an accuracy of + 1 mm.	

Full Text	FIELD OF INVENTION

The present invention relates to a rolling mill having an improved entry side guide gap

measurement and controlling system. More particularly, the invention relates to

measurement and control of entry side guide in a hot strip mill during rolling of hot slab

into strip, which would enable measurement and control of the entry side guide gap, by

incremental encoder and Programmable controller based system and would thus be

simple and accurate.

BACKGROUND

In a Hot Strip Mill, strips of different thickness and width are rolled from slab. The Hot

Strip Mill of Rourkela Steel Plant, where the innovation has been developed consists of

3 Roughing stands and 6 Finishing stands. The first roughing stand (R0/V0) is a

combination horizontal stand and a vertical stand. The other two roughing stands (R1

and R2) are 4 high horizontal stands. There is a delay table after R2 stand, one coil box

and a crop shear at the end of the delay table. There are six numbers of 4 high finishing

stands (F1 to F6) and two hydraulic down coilers. There are entry side guides before coil

box, crop shear and finishing stands F1 to F6. A 10 kW AC motor through a gear (ratio

6.3 : 1) and rack & pinion arrangement adjusts the entry guide gap.

Each finishing stand and the crop shear is having entry side guide to hold the material

during rolling. The entry side guides gap should be 10-20 mm more than the width of

the strip being rolled. The mill rolls strips whose width varies in the range of 700 to 1400

mm and thus the entry guide gap is to be adjusted as per the width of the strip. Thus

precise measurement of the gap is important for rolling of strip.

In a conventional rolling mill the entry guide gap was measured by synchro transmitter

receiver based angle measurement system where resolution was poor and inconsistent.

Such conventional manually operated system for entry guide gap measurement and

control suffers from drawbacks / disadvantages which are discussed hereunder:

A. Resolution is in the order of 20 mm.

B. No provision for storing the gap information.

C. Automatic setting of gap based on strip width information was not possible.

D. Operator used to adjust the entry guide with more tolerances than norm as the

correct measurement was not available. Less gap creates cobble and more gap

creates wobbling of the coil back end and coil shape becomes bad.

E. Jamming of mechanism could not be known, as there was no indication.

F. There was no system to indicate guide extreme position and stopping the motor

to prevent over travelling.

OBJECTS OF THE INVENTION

It is thus basic object of the present innovation to provide a precise measurement of

entry side guide gap and control of the motor to prevent over travelling of the guides in a

rolling mill.

Yet another object of the present invention is to provide a solution in an existing rolling

mill to have a record of entry side guide gap. This helps in analysis and cause of cobble.

SUMMARY OF THE INVENTION

Thus according to the present invention there is provided a rolling mill having an

improved entry side guide gap measurement and controlling system, said rolling mill

comprising:

an entry side guide having a variable gap;

a gap guide motor having a motor shaft;

a gear box having multiple stages of reduction and connected to the motor

shaft;,

an encoder for sensing motor shaft rotation and generating signals ;

a CAM switch connected with the motor shaft, each CAM switch adapted to

sense the maximum and minimum travel of the motor and having multiple

independent contacts adapted to be disposed in ON or OFF positions by

adjusting the CAM with respect to a predefined relation between CAM switch

angular displacement and linear displacement of guide ;

a programmable controller system for calculating the entry guide gap and

generating an analog output for rotating the entry guide motor in a forward

and reverse direction;

a signal isolation unit having a signal isolation amplifier for isolating the

signal represented by the analog output generated by the programmable

controller system;

one or more display units for displaying the entry guide gap ; and control

units for altering the entry side gap.

A schematic diagram of entry guide gap measurement system is shown in Fig 1

DETAILED DESCRIPTION

The system consists of the following components

(i) Encoder

(ii) CAM switch

(iii) Gear box

(iv) Programmable controller

(v) Buffer amplifier

(vi) Digital display

(vii) Human machine Interface

(viii) Open / Close contact

(ix) Output contactor

Encoder

Encoder used here is incremental type encoder having 1024 number of pulses per

revolution. The encoder is Heidhain (Germany) make. However the developed system

can accept encoder of any make. The number of pulses decides the accuracy of the

measurement system. The encoder generates Ua1, Ua2, Ua0 and complements of all

the three pulses. In each 360° rotation of the encoder shaft, Ua1, Ua2 generates 1024

pulses, whereas Ua0 generates 1 pulse. Ua2 pulse leads Ua1 or lags Ua1, depending on

the encoder shaft running forward or reverse direction.

Gear box:

The gear box is having four stages of reduction. The reduction in each stage is as given

in Table-1.

The gear box is connected with the motor shaft through love joy coupling. Speed

reduction for the CAM switch is 480:1. Shaft for each gear is fabricated with EN 24

material. Material for gears is EN 9. Each shaft is mounted on bearing with bearing

housing. The gear box body consist of two halves and manufactured from MS IS 2026

sheet. Gear box is foot mounted.

CAM switch

The CAM switch is connected with the motor shaft after a speed reduction of 480 as

shown in Fig 2. Each CAM switch is having six independent contact. Each contact rated

for 10 amps at 230 V AC. The switches can be made ON or OFF at any position by .

adjusting the CAM. Relation between CAM switch angular displacement and^. linear

displacement of guide is as derived below:

Entry guide Motor speed 725 RPM

Existing gear ratio 6.3:1

Therefore speed after reducer = 725 / 6.3 = 115 RPM

Screw pitch = 10 mm

55.5 revolution of the screw shaft shifts each guide by 555 mm

Therefore total gap = 555 * 2 = 1110 mm

Minimum gap = 600 mm

Maximum gap = 600 + 1110 = 1710 mm

Gear ratio between motor shaft to CAM switch = 480:1

CAM switch rotation for 55.5 revolution of the screw shaft = 55.5 * 6.3 * 360 / 480 =

262 deg

262deg = 1110 mm

1 deg = 1110/262 = 4.24 mm

Programmable Controller System

The programmable controller system consists of CPU, Communication module, Counter

module, Digital input module, Digital output module. The part number of the modules is

listed in Table-2.

The programmable controller system calculates the entry guide gap and generates an

analog output (4-20 mA) through analog output card. This 4-20 mA corresponds to an

entry guide gap of 0 to 1999 mm.

Siemens make programmable controller have been used in this particular application.

However programmable controller of any make having counter modules, digital input,

digital output, analog output modules can be used in the measurement system.

Signal isolation Unit

The analog output module outputs 4-20 mA signal corresponds to entry guide gap of 0

to 1999 mm. This signal is isolated in a signal isolation amplifier. The specification of

isolation amplifier is given in Table-3.

Display unit

The entry guide gap is displayed in the speed cabin through a seven segment type

display device. Each display is having 3½ digit. Display unit accepts 4-20 mA and

displays 0 to 1999 corresponds to input signal. Display unit is having span and offset

adjustment facility. Display units are powered by 230 V AC. There are seven display

units to show the entry guide gap for crop shear, F1 to F6 stand.

OPEN / CLOSE contact

The operator can increase or decrease the entry guide gap either from speed cabin or

from the stand post. Two push buttons are there in speed cabin and two push buttons

are in the stand post for each guide. These push buttons are designated for gap open

and gap close contact. These inputs are brought to the digital inputs of the

programmable controller.

Output Contactor

Entry guide motor can be rotated in forward or reverse direction by the programmable

controller output. Two digital output lines are assigned for each entry guide motor to run

in forward or reverse direction. Coil of each contactor is rated for 24 V DC and is having

4 NO + 4 NC contact.

PC in the speed cabin

Each entry guide gap is displayed in the speed cabin in a PC. WinCC package has

been used to develop the MMI screen.

DESCRIPTION OF PREFERRED EMBODIMENT

Thus as detailed herein before the entry side guide gap measurement system of the

invention basically utilizes (i) encoder, (ii) CAM switch, (iii) Gear box, (iv) Programmable

controller, (v) buffer amplifier, (vi) Display unit and (vii) Human machine interface for

operator"s guidance.

The encoder system comprises

(i) An incremental encoder having Ua1, Ua2, Ua0 and complements of all the three

pulses output and having 1024 pulses per revolution

The gear box with two output comprises

(i) 1st output with a reduction of 16:1 to connect an encoder

(ii) 2nd output with a reduction of 480:1 to connect a CAM switch

The programmable controller comprising

(i) Central Processing unit

(ii) Counter module

(iii) Digital input module

(iv) Digital output module

(v) Analog output module

The buffer amplifier comprising

(i) 4-20 mA input and 4-20 mA output

The display unit comprises

(i) 3½ digit seven segment type display

(ii) Input 4-20 mA

(iii) Display 0 to 1999 corresponds to 4-20 mA input signal.

The measurement and control system thus provides

(i) measurement of entry guide gap and display its value in engineering unit at the

operator"s cabin

(ii) control of entry guide motor through the inputs from CAM switch to prevent over

travelling.

The details of the invention, its objects and advantages are explained in great detail in

relation to non limiting exemplary embodiments of the measurement system of the

invention in relation to the accompanying figures wherein

Fig 1 shows the schematic diagram of entry guide gap measurement system.

Fig 2 is a flow chart for measuring and controlling mechanism.

Reference is first invited to Fig 1 where general arrangement of the measurement

system is shown. An incremental encoder (1) senses the Motor shaft rotation. The

encoder signal will be processed in counter module (21) of the programmable controller

(2). The gap (7) between guides (71) and (72) from the gear box (8) of gear ration 6.3:1

is calculated based on increase or decrease in count from a preset vale in the counter

module. The motor output is reduced to 480:1 and a CAM switch (3) is connected on

the reduced shaft. The CAM switch senses the maximum and minimum travel of the

motor and passes on to Digital Input Module (23) of the programmable controller. The

Digital Output Module (24) of programmable controller provides the motor forward and

reverse contact output. The central processing unit (25) provides general information to

the human machine interphase. Encoder signal is processed in a programmable

controller. The programmable controller generates an analog output of 4-20 mA (via

analogue output module (22)) corresponds to entry guide gap of 0 to 1999 mm. This

signal is isolated via signal isolation unit (4) and fed to display unit at speed cabin (5).

Fig 2 shows the flow chart of the measurement system. The encoder output is

connected with the incremental encoder module in the PLC. Initially a preset value (PR)

is loaded in the counter of the PLC. This corresponds to a gap of 1000 mm. As the

encoder rotates, the counter reading (CR) changes.

Number of pulse N = CR-PR

Number of rotation NR =N/(1024*6.3)

Gap=1000+ [NR* 10*2]

It is thus possible by the way of the above-discussed system of the invention to

measure the entry side guide gap.

The system of the invention is thus a cost effective solution for entry side guide gap

measurement and control of entry guide motor in a Hot Strip Mill.

WE CLAIM

1. A rolling mill having an improved entry side guide gap measurement and

controlling system, said rolling mill comprising

an entry side guide having a variable gap;

a gap guide motor having a motor shaft;

a gear box having multiple stages of reduction and connected to the motor

shaft;

an encoder for sensing motor shaft rotation and generating signals ;

a CAM switch adapted to be connected to the motor shaft after a

predetermined speed is attained , each CAM switch adapted to sense the

maximum and minimum travel of the motor and having multiple independent

contacts adapted to be disposed in ON or OFF positions by adjusting the

CAM with respect to a predefined relation between CAM switch angular

displacement and linear displacement of guide ;

a programmable controller system for calculating the entry guide gap and

generating an analog output for rotating the entry guide motor in a forward

and reverse direction;

a signal isolation unit having a signal isolation amplifier for isolating the

signal represented by the analog output generated by the programmable

controller system;

one or more display units for displaying the entry guide gap ; and

control units for altering the enrty side gap.

2. A rolling mill having an improved entry side guide gap measurement system as

claimed in claim 1, wherein the programmable controller has a counter module in which

the encoder signal is processed and the gap is calculated based on increase or

decrease in count from a preset value in the counter module.

3. A rolling mill having an improved entry side guide gap measurement system as

claimed in claim 1, wherein the programmable controller comprises central processing

unit, counter modules, digital input, digital output, analog output modules .

A rolling mill having an improved entry side guide pap measurement and

controlling system

In a rolling the entry side guide gap measurement and control system comprises of

Incremental Encoder, CAM Switch, Programmable Controller System, Buffer amplifier,

Display Unit and PC based Man Machine Interface. The new system has replaced the

earlier selsyn system based guide gap measurement system which was less accurate

and of obsolete technology. The new system measures the entry side guide gap with an

accuracy of ±1 mm.	

Documents:

				558-KOL-2004-FORM 27.pdf

				558-kol-2004-granted-abstract.pdf

				558-kol-2004-granted-claims.pdf

				558-kol-2004-granted-correspondence.pdf

				558-kol-2004-granted-description (complete).pdf

				558-kol-2004-granted-drawings.pdf

				558-kol-2004-granted-form 1.pdf

				558-kol-2004-granted-form 2.pdf

				558-kol-2004-granted-form 3.pdf

				558-kol-2004-granted-letter patent.pdf

				558-kol-2004-granted-pa.pdf

				558-kol-2004-granted-reply to examination report.pdf

				558-kol-2004-granted-specification.pdf

« Previous Patent

Next Patent »

Patent Number	212144	

Indian Patent Application Number	558/KOL/2004	

PG Journal Number	47/2007	

Publication Date	23-Nov-2007	

Grant Date	20-Nov-2007	

Date of Filing	13-Sep-2004	

Name of Patentee	STEEL AUTHORITY OF INDIA LIMITED	

Applicant Address	M/S. RESEARCH & DEVELOPMENT CENTRE FOR IRON & STEEL, DORANDA, RANCHI-834002	

Inventors:

#	Inventor's Name	Inventor's Address	

1	KOTU NARASIMHA RAO	M/S. RESEARCH & DEVELOPMENT CENTRE FOR IRON & STEEL, DORANDA, RANCHI-834002	

2	PAUL ASOKE KUMAR	-DO-	

3	JENA ARUN KUMAR	-DO-	

4	SARKAR DEBASISH	ROURKELA STEEL PLANT, STEEL AUTHORITY OF INDIA LTD., ROURKELA-769011	

5	KOTAMRAJU VENKATA RAMANA	-DO-	

PCT International Classification Number	B 21 B 37/00	

PCT International Application Number	N/A	

PCT International Filing date		

PCT Conventions:

#	PCT Application Number	Date of Convention	Priority Country	

1			NA	

© All Indian Patents, 2013-2021.

  Patent data available in the public domain from Indian Patents Office, Department of Industrial Policy and Promotions, Ministry of Commerce and Industry, Government of India.

File: patents/212148-an-open-mouthed-ceramic-box-container-adopted-to-be-placed-into-a-tundish-for-efficient-flow-control-of-steel-in-a-tundish.html
Indian Patents. 212148:AN OPEN MOUTHED CERAMIC BOX CONTAINER ADOPTED TO BE PLACED INTO A TUNDISH FOR EFFICIENT FLOW CONTROL OF STEEL IN A TUNDISH

Indian Patents

Recently Granted Patents

  Recently Published Patents

Title of Invention	AN OPEN MOUTHED CERAMIC BOX CONTAINER ADOPTED TO BE PLACED INTO A TUNDISH FOR EFFICIENT FLOW CONTROL OF STEEL IN A TUNDISH

Abstract	There is disclosed an open mouthed ceramic box container ( 1 ) adopted to be placed into the centre of a tundish used in the continuous casting of steel characterized by the following features: a) the container having two end walls ( 3a,3b ) and two side walls ( 2a,2b ) b) the said end walls being inclined with an obtuse angle towards the top while the two side walls are disposed vertically from the bottom, c) the top of the two side walls having equal lengths and greater than the equal lengths at the bottom, a) the end walls having same lengths both at the top and the bottom, e) there being provided a pair of drain out slots (7a1,7a2;7b1 7b2 ) on the side walls equi distant from the central axis and disposed in the same horizontal axis but in two different parallel vertical axes, and f) the said side wall also having through inclined holes (5a 1,5a2;5b1,,5b2), inclined upwardly and equi- distant from the central axis of the box.	

Full Text	This invention relates to an open mouthed ceramic box container adopted to be placed into a tundish for efficient flow control of steel in a tundish.

In other words this invention relates: to refractory shapes for efficient floe control of steel in tundish.

BACKGROUND OF THE INVENTION:

In continuous casting of steel, molten steel from the steel ladle is first poured into a tundish that is a distributor or buffer vessel that maintains an even and relatively uniform flow even as an empty ladle is replaced by the next full ladle. Some metallurgical operations are also carried out in the tundish. As the stream' of molten steel falls into the pool of metal in the tundish, it causes entertainment of gases, turbulent flow in the tundish and wave motion on the surface, phenomenon that hinder an efficient and uniform flow of metal from the tundish to the mould. Also, as the hot metal stream first hits the tundish, it tends to erode the tundish refractory lining. Further, the metal from the ladle contains some non-metallic inclusions that wfll go into the mould for casting, thus giving a defective product if not made to float up to the surface.

Dams, weirs, striker pads and baffles have been used to reduce the problems associated with uncontrolled flow of metals. Frequently it leads to formation of dead zones that may lead to skull formation and other complications. Fitting of there? dams, weirs, pads etc. are cumbersome and time consuming and can lead to the tundish running cold.

OBJECT OF INVENTION:

After studying the steel flow patterns in the tundish, it was realized that the solution to all these problems can be found by designing a refractory structure that will protect the tundish refractories from the direct erosive action of the molten steel, will prevent turbulence created by the impact of the incoming stream from spreading out to length and breadth of the tundish, will direct streamlined flow of incoming metal towards the surface to facilitate floating of inclusions and lead to controlled flow without dead zones and still be quick and easy to install.

BACKGROUND OF INVESTIGATIONS:

We studied specific consideration of the striker pad and after conducting various experiments and trials, it is found that the objects of the invention can be achieved fay introducing a box type structure integrating the functions of striker pad, dam walls and slotted baffle, designed to fit snuggly into the tundish just under the incoming steam of molten steel This refractory -structure is made of MgO (90% to 95%) with impurities kept within specified limits (silica below 3%, Fe2O30.6 to CaO 0.6 to 1%)

The side walls have a pair of notes each at an angle of - 30 ° to direct the flow of metal towards the surface for easy floatation of non metallic inclusions,

2

BRIEF DISCUSSION ON PRIOR ART.

Our attention has been drawn to prior art European Patent No 1294508.

This European Patent has equivalent US Patent no 7, 063,242 dt 20.06.2006

We have analysed and compared the Us Patent with our invention .

For reasons stated below the prior art US Patent has nothing in common with our

invention and the novelty of the invention is not affected by the prior art.

APPLICANT'S  INVENTION.	US PATENT 7,063.242.

a) Relates to a refractory box structure.	a) Relates to a tundish device

.b) Has two vertically disposed side walls	b) Has a vertical wall between the end wails.

and two inclined end walls

. c) A unitary, integral single component	c) A multi component non integral item

item

d)	Both the side walls have special	d) There is no such feature,

features.

e)	Molten metal is directly fod on to the	e) Molton metal is fed close to the bottom

bottom floor from the top	floor by a Special device

f)	The exiting metal is fed to a tundish	f) The exiting metal is fed on to casting rolls.

g)	There is no partition wall	g) There is a partition waH running close to

the bottom wall.

-3-

h) Molten metal over flows from the	h) Molten metal flows out from the bottom,

top portions into a tundish.	of the second chamber

.i) The item is a ceramic structural	i) The item is a tundish itself.

component placed centrally inside

a tundish

j) The purpose for which it is used	j) The purpose for which it is used is to

is to feed a tundish.	feed a casting roll system.

k)The item is an open mouthed structure,	k) The item is a closed structure.

I) The item has a single chamber	1) The item has two chambers.

m) The molten metal occupies a single	m) The molten metal occupies two different

level inside.	levels in the two chambers.

While these being some of the basic differences, there are many more structural as

Well as functional differences between	the applicant's invention and the prior art.

-4-

BRIEF STATEMENT OF THE INVENTION

According to this invention there is provided An open mouthed ceramic box container

( 1 ) adopted to be placed into the centre of a tundish used in the continuous casting of steel characterized by the following features:

a) the container having two end walls ( 3a,3b ) and two side walls ( 2a,2b ) b) the said end walls being inclined with an obtuse angle towards the top while the two side walls are disposed vertically from the bottom,

c)	the top of the two side walls having equal lengths and greater than the equal lengths

at the bottom.

d)	the end walls having same lengths both at the top and the bottom,

e)	there being provided a pair of drain out slots (7al ,7a2;7bl 7b2 ) on the side

walls equi distant from the central axis and disposed in the same horizontal axis but in two different parallel vertical axes,

and f) the said side wall also having  through inclined holes ( 5al,5a2;5bl,5b2 ), inclined upwardly and equi- distant from the central axis of the box, The said angle of inclination is 30 degrees, and the said inclined holes are at the same height from the bottom surface of the box and are disposed at the same horizontal axis but at two different parallel vertical axes.

There are also provided additional holes ( 6al ,6a2;6a3,6a4 ) are provided at selected locations in the said side walls for the purposes of easy lifting and placing the box in a tundish or for lifting the same from the tundish as required

-5-

The refractory box is made principally of magnesia refractory material, and may have additional refractory material like Fe2O3, CaO, and SiO2

The refractory box has a bulk density of 2.77 gm / c.c and Cold Crushing Strength (CCS) at 1550.O.C of at least 290 Kilogram per cm 2.. It has an Orton Refractoriness of 38 /1835.

BRIEF DESCRIPTION OF THE ACCOMPANYING DRAWINGS.

Figure 1 shows an isometric view of the box of this invention., Figure 2 shows a sectional view along the arrow A-A of figure 4, Figure 3 shows the view along the arrow B-B of figure 2., Figure 4 shows a plan view and Figure 5 shows the view at 'X 'of figure 4.

DETAILED DESCRIPTION OF THE ACCOMPANYING DRAWINGS.

Referring to figure 1 it will be seen that the refractory box 1 is made of two side walls 2a, 2b of identical dimensions disposed vertically from the bottom. The box has two end walls 3a, 3b disposed in an inclined  manner from the bottom.

The end wall 3a joins the extreme left side ends of the sidewalls 2a, 2b.. Similarly, the end wall 3b joins the extreme right side ends of the side walls 2a, 2b.

It will thus be appreciated that the lengths at the top ends of the side walls 2a, 2b are the same .Similarly the lengths of the side walls 2a, 2b at the bottom end are also same. But the important difference is that the length at the top end is longer than the length at the bottom.. Thus both the left ends 4al, 4a2 and both the right side ends 4bl, 4b2 are tapered towards their respective

lower ends.

4

It will further be appreciated that both the end walls 3a and 3b are identical in all respect*.

The lengths at their top end and the length at the bottom ends are same and are inclinedly disposed towards the ends of the side walls

This unique consumption has been arrived at after much research, design and-experiment so that this box conveniently sits in the tundish

Further, it will be seen from figure 1, that each side wall 2a and 2b has further identical constructional features. There are a pair of inclined holes 5a1, 5a2 and 5b1 and 5b2 on the side walls 2a, 2b.

The inclination is at its lowest at the interior side and goes upwards at the outer side.

The inclination is preferably 30 ° though other angles are not ruled out.	'	,

Both the pair of holes 5a, 5a2 and 5b1 and 5b2 are provided at the same height from the base or ¦bottom wall.

Thus, the holes 5a1, 5a2 5b1, 5b2 are at the same horizontal plan but are at two different vertical plans parallel to one another.

These holes help in improving the floatation of non-metallic impurities in the molten bath when it is poured into the box.

In order to facilitate lifting and or placing of the box in the tundish, there are provided a pair of small holes 6a 1, 6a2 and 6b 1, 6b2 respectively as suitable locations on the side walls 2a and 2b.

The entire structure and the location of the various holes on the side walls are ingenious

Furthermore, it will be seen that both the side walls of the box are provided with two drain out sots 7a 1 , 7a2 and 7b1, 7b2 as seen in figure 1.

These holes are preferably located at near the four bottom corners of the two side walls. These slots help in draining out the molten material into the tundish.

The molten material thus, does not directly hit the tundish and smoothly flows though the drain out holes, which result in longer life of the tundish.

From figures 2, 3, 4 and 5. the same details can be seen in other views.

7

The dimensions mentioned here are for a trial tundish and will change with the design and dimensions of the tundish'

DESCRIPTION OF THE INVENTION:

A box type refractory structure as shown in the drawing is placed at the centre of the tundish, such that it will receive the molten steel stream during its flow from the lade to the tundish). The sloping end walls of the box fit against the side walls of the tundish. The vertical side wads of the box run across the width of the tundish, one on each side of its centre line. The dimensions of the box will be altered to fit those of the tundish in a manner described above.

Advantages of the box type structure as described above are:

1.	Ease of handling.  The structure can be lifted and moved for quick placement and removal thus

reducing the downtime and increasing the productivity.

2.	Floatation of non metallic to the surface, improving the quality of steel.

3.	Controlled flow of molten metal in tundish and hence from tundish to mould.

4.	Elimination of dead zones in tundish.

5.	Minimization of entrapment of gases.

6.	Homogenization of steel composition.

These advantages have been confirmed in controlled trial runs.

8

PRODUCT:	TATA M DAM 

TYPE:	BASIC CASTABLE

APPLICATION TEMPERATURE:  1750°C

9

Packaging: In pallets (Water proof) Storage life: 6 months. Delivery state: Fired 

W

We Claim,

1). An open mouthed ceramic box container ( 1 ) adopted to be placed into the centre

of a tundish used in the continuous casting of steel characterized by the following

features:

a) the container having two end walls ( 3a,3b ) and two side walls (2a,2b)

,b) the said end walls being inclined with an obtuse angle towards the top while the two

side walls are disposed vertically from the bottom,

c)	the top of the two side walls having equal lengths and greater man the equal lengths

at the bottom,

d)	the end walls having same lengths both at the top and the bottom,

e)	there being provided a pair of drain out slots (7al,7a2;7bl 7b2 ) on the side

walls equi distant from the central axis and disposed in the same horizontal axis but in two different parallel vertical axes,

and f) the said side wall also having through inclined holes ( 5al,5a2;5bl,5b2 ), inclined upwardly and equi- distant from the central axis of the box,

2)	An open mouthed ceramic box container as claimed in claim 1 wherein the said angle

of inclination is 30 degrees.

3)	An open mouthed ceramic box container as claimed in claims 1 and 1, wherein the

said inclined holes are at the same height from the bottom surface of the box and are

disposed at the same horizontal axis but at two different parallel vertical axes.

-11-

4) An open mouthed ceramic box container as claimed in claims 1 to 3, wherein

additional holes ( 6al ,6a2;6a3,6a4 ) are provided at selected locations in the said side

walls for the purposes of easy lifting and placing the box in a tundish or for lifting the

same from the tundish as required

.5) An open mouthed ceramic box container as claimed in claims 1 to 4, wherein the

box is made of magnesia refractory material as herein described.

6) An open mouthed ceramic box container substantially as herein described with

-12-

reference to figures 1 to 5 of the accompanying drawings.

There is disclosed an open mouthed ceramic box container ( 1 ) adopted to be placed into the centre of a tundish used in the continuous casting of steel characterized by the following features:

a) the container having two end walls ( 3a,3b ) and two side walls ( 2a,2b ) b) the said end walls being inclined with an obtuse angle towards the top while the two side walls are disposed vertically from the bottom,

c) the top of the two side walls having equal lengths and greater than the equal lengths  at the bottom, a) the end walls having same lengths both at the top and the bottom,

e)	there being provided a pair of drain out slots (7a1,7a2;7b1 7b2 ) on the

side walls equi distant from the central axis and disposed in the same

horizontal axis but in two different parallel vertical axes, and

f)	the said side wall also having through inclined holes (5a 1,5a2;5b1,,5b2),

inclined upwardly and equi- distant from the central axis of the box.

Documents:

				00643-kol-2004-abstract.pdf

				00643-kol-2004-claims.pdf

				00643-kol-2004-correspondence.pdf

				00643-kol-2004-description(complete).pdf

				00643-kol-2004-drawings.pdf

				00643-kol-2004-form-1.pdf

				00643-kol-2004-form-18.pdf

				00643-kol-2004-form-2.pdf

				00643-kol-2004-form-3.pdf

				00643-kol-2004-g.p.a.pdf

				00643-kol-2004-letters patent.pdf

				00643-kol-2004-p.a.pdf

				643-kol-2004-granted-abstract.pdf

				643-kol-2004-granted-claims.pdf

				643-kol-2004-granted-description (complete).pdf

				643-kol-2004-granted-drawings.pdf

				643-kol-2004-granted-form 2.pdf

				643-kol-2004-granted-specification.pdf

« Previous Patent

Next Patent »

Patent Number	212148	

Indian Patent Application Number	643/KOL/2004	

PG Journal Number	47/2007	

Publication Date	23-Nov-2007	

Grant Date	20-Nov-2007	

Date of Filing	13-Oct-2004	

Name of Patentee	TATA REFRACTORIES LIMITED	

Applicant Address	P.O. BELPAHAR 768 218, DIST. JHARSUGUDA	

Inventors:

#	Inventor's Name	Inventor's Address	

1	KENNETH NAVIN DAS	C/O. TATA REFRACTORIES LIMITED, P.O. BELPAHAR 768 218, DIST. JHARSUGUDA	

2	SHANKAR KUMAR BHADURI	-DO-	

PCT International Classification Number	C 04 B 35/80	

PCT International Application Number	N/A	

PCT International Filing date		

PCT Conventions:

#	PCT Application Number	Date of Convention	Priority Country	

1			NA	

© All Indian Patents, 2013-2021.

  Patent data available in the public domain from Indian Patents Office, Department of Industrial Policy and Promotions, Ministry of Commerce and Industry, Government of India.

File: patents/212202-n-alkoxy-4-4-dioxy-polyalkyl-piperidines-as-radical-polymerization-initiators.html (part 1 of 2)
Indian Patents. 212202:N-ALKOXY-4,4-DIOXY-POLYALKYL-PIPERIDINES AS RADICAL POLYMERIZATION INITIATORS

Indian Patents

Recently Granted Patents

  Recently Published Patents

Title of Invention	N-ALKOXY-4,4-DIOXY-POLYALKYL-PIPERIDINES AS RADICAL POLYMERIZATION INITIATORS

Abstract	The present invention relates to selected glycidyl or carbonyl functional N-alkoxy-4,4-dioxy-polaylkyl-piperidine compounds forming an open chain or cyclic ketal structure, a polymerizable composition comprising a) at least one ethylenically unsaturated monomer and b) a glycidyl or carbonyl functional N-alkoxy-4,4-dioxy-polyalkyl-piperidine nitroxide initiator compound. Further aspects of the present invention are a process for polymerizing ethylenically unsaturated monomers and the use of glycidyl or carbonyl functional N-alkoxy-4,4-dioxy-polyalkyl-piperidine nitroxide initiators for radical polymerization.	

Full Text	 

N-ALK0Xy-4,4-DI0XY-P0LyALICYL-PIPERIDINES AS RADICAL POLYMERIZATION INITIATORS

The present invention relates to selected glycidyl or carbonyl functional N-alkoxy-4,4-dioxy-polyalkyl-piperidine compounds forming an open chain or cyclic ketal structure, a polymerizabie composition comprising a) at least one ethylenically unsaturated monomer and b) a glycidyl or carbonyl functional N-alkoxy-4,4-dioxy-polyalkyl-piperidine nitroxide initiator compound. Further aspects of the present invention are a process for polymerizing ethylenically unsaturated monomers and the use of glycidyl or carbonyl functional N-alkoxy-4,4-dioxy-polyalkyl-piperidine nitroxide initiators for radical polymerization.

The compounds of the present invention provide polymeric resin products having low polydispersity and the polymerization process proceeds with good monomer to polymer conversion efficiency. In particular, this invention relates to stable free radical-mediated polymerization processes which provide homopolymers, random copolymers, block copolymers, multiblock copolymers, graft copolymers and the like, at enhanced rates of polymerization and enhanced monomer to polymer conversions.

US-A-4 581 429 to Solomon et al., issued April 8, 1986. discloses a free radical polymerization process which controls the growth of polymer chains to produce short chain or oligo-meric homopolymers and copolymers, including block and graft copolymers. The process employs an initiator having the formula (in part) R'R-N-0-X, where X is a free radical species capable of polymerizing unsaturated monomers. The reactions typically have low conversion rates. Specifically mentioned radical R'R-N-0« groups are derived from 1,1,3,3 tetraethylisoindoline, 1,1,3,3 tetrapropyiisoindoline. 2,2,6,6 tetramethylpiperidine, 2,2,5,5 tetramethylpyrrolidine or di-t-butylamine. However, the suggested compounds do not fulfill all requirements. Particulariy the polymerization of acrylates does not proceed fast enough and/or the monomer to polymer conversion is not as high as desired.

The radical initiators, polymerization processes and resin products of the present invention have an additional glycidyl or carbonyl group, which can be used for further reactions. The resulting resins are useful in many applications.

The glycidyl or alkylcarbonyl group of the present initiators remains essentially unchanged during the radical polymerization reaction. Therefore the radical initiators of the present invention offer the possibility, after the radical polymerization is accomplished or stopped, to react the glycidyl group of the oligomers or polymers in a second step with nucleophiles such as alcohols, mercaptanes, amines, metal organic compounds or the like, thereby changing the properties of the oligomers or polymers.

The glycidyl group of the initiators can also be reacted in a first step for example by anionic polymerization in the presence of for example dicyandiamide, butyl-Lithium or other strong bases leading to oligomeric/polymeric radical initiators.

S. Kobatake et al, Macromolecules 1997, 30. 4238-4242 and in WO 97/36894 disclose the anionic polymerization of butadiene in the presence of compound (a) which contains a glycidyl group in a side chain. This compound acts as a terminating reagent for the anionic polymerization of butadiene.

The resulting macromolecule can be further used as a macroinitiator for radical polymerization and for preparing block copolymers containing a poylbutadiene segment. Typical copolymers which can be produced are acrylnitriie/butadiene/styrene (ABS) copolymers.

The present invention provides initiators for radical polymerization which contain the glycidyl or alkylcarbonyl group attached to the phenyl group. The initiators show a high reactivity, good rates of polymerization and good monomer to polymer conversions.

The remaining glycidyl or carbonyl group is highly reactive towards nucleophiles and can readily be transformed into other chemical groups if desired.

The compounds of the present invention are also useful as terminating agents in the anionic polymerization of for example butadiene as described in WO 97/36894. With the instant compounds termination of anionic polymerization of for example butadiene proceeds fast and complete.

Glycidyl or carbonyl functional alkoxyamines containing a tetramethyl-piperidine group and their use as functionaiized radical initiators/regulators have already been described in WO 99/46261. The instant compounds differ from those disclosed in WO 99/46261 in that they have a ketal structure in 4 position of the piperidine moiety. Such compounds and their use as polymerization initiators/regulators have neither been disclosed as specific compounds nor generically in the prior art.

It has now been found, that amongst those 2,2,6.6-tetraalkylpiperidines described in the prior art those are of particular value which are derivatives of 2,2,6.6 tetramethyl piperidine, 2,2 diethyl-6,6 dimethyl piperidine and of 2,6-diethyl-2,3,6-trimethyl piperidine which are substituted in the 4 position by two oxygen atoms forming an open chain or cyclic ketal structure.

The ketal stnjcture in 4 position ensures high thermal stability which is important for storage, particulariy at elevated temperatures. The ketal structure is themially significantly more • stable compared to the corresponding 4-oxo compound.

The compounds exhibit an unchanged initiating/regulating activity even after storage at elevated temperatures as for example used in conventional stability tests.

Another problem associated with nitroxyl or nitroxyl ether mediated free radical polymerization is the formation of a significant color of the resulting polymer. The compounds of the present invention which have a ketal structure in 4-position impart less color to the polymer compared to other prior art compounds of similar structure.

The steric hindrance introduced by the two diethyl groups instead of two methyl groups further leads to an optimized balance in temis of stability of the compounds, initiating activity and control of polymerization.

The particular substitution pattern in 2 and 6 position of the piperidine ring allows high monomer to polymer conversions in short times and low polydispersities which are generally below 2. High monomer to polymer conversions are even achieved with acrylates, such as ethyl- or butyl-acrylate. The temperature necessary to achieve high conversion in short times may be for example as low as 120°C.

The present invention provides compounds useful as initiators/regulators for controlled radical polymerization which in addition have a highly reactive functional group allowing polymer analogous reactions or anionic polymerization termination, which can be adjusted in their initiating/controlling efficiency by adjusting the steric hindrance at the nitrogen atom and which have an excellent storage stability and impart none or only little color to the final polymer.

R13 is phenyl or C1-C18alkyl; m is 1, 2 or 3; n is 1 or 2; if n is 1

Y	and Y' are independently C1-C12alkyl. C3-C12alkenyl, C3-C12alkinyl, Cs-CecycloalkyI, phenyl,

naphthyl, Cy-Cgphenylalkyi; or

Y	and Y' together fomi one of the bivalent groups -C(R0(R2)-CH(R3)-, CH(Ri)-CH2-

C(R2)(R3)-. -CH(R2)-CH2-C(R0(R3)-> -CH2-C(R0(R2)-CH(R3)-. o-phenylene, 1,2-

cyciohexyliden,

Z is Ci-Ci2alkylene;

the R12 are independently of each other H or CH3.

C1-C18alkyi can be linear or branched. Examples are methyl, ethyl, propyl, isopropyl, butyl, 2-butyl, isobutyl, t-butyl, pentyl, 2-pentyl, hexyl, heptyl, octyl, 2-ethylhexyl, t-octyl. nonyl, decyl, undecyl, dodecyl, heptadecyl or octadecyl.

Alkenyl having from 3 to 12 carbon atoms is a branched or unbranched radical, for example propenyl, 2-butenyl, 3-butenyl, isobutenyl, n-2,4-pentadienyl, 3-methyl-2-butenyl, n-2-octenyl, n-2-dodecenyl, isododecenyl.

Alkinyl having from 3 to 12 carbon atoms is a branched or unbranched radical, for example propinyl (  —CH2-C=ECH ). 2-butinyl, 3-butinyI, n-2-octinyl or n-2-dodecinyL

Examples of alkoxy are methoxy, ethoxy, propoxy, isopropoxy, butoxy. isobutoxy, pentoxy, isopentoxy, hexoxy, heptoxy or octoxy.

Cr-Cgphenylaikyi is for example benzyl, a-methyibenzyl. a,a-dimethylbenzyl or 2-phenylethyl, benzyl is preferred.

C1-C12alkylene is a branched or unbranched radical, for example methylene, ethylene, propylene, trimethylene, tetramethylene, pentamethylene, hexamethylene, heptamethylene, octamethylene, decamethylene or dodecamethylene.

C5-C8cycloalkyI is for example cyclopentyl, cyclohexyl, cycloheptyl, methylcyclopentyl or cyclooctyl.

Examples of a monocarboxylic acid having up to 18 carbon atoms are formic acid, acetic acid, propionic acid, the isomers of valeric acid, methyl ethyl acetic acid, trimethyl acetic acid, capronic acid, lauric acid or stearic acid. Examples for unsaturated aliphatic acids are acrylic acid, methacrylic acid, crotonic acid, linolic acid and oleic acid.

Typical examples of cycloaliphatic carboxylic acids are cyclohexane carboxylic acid or cyclopentane carboxylic acid.

Examples of aromatic carboxylic acids are benzoic acid, salicylic acid or cinnamic acid.

Examples of dicarboxylic acids are oxalic acid, malonic acid, succinic acid, glutaric acid, adipic acid, sebatic acid, fumaric acid, maleic acid, phthalic acid, isophthalic acid, terephthalic acid.

R1 is hydrogen, methyl or ethyl;

R2 and R3 are independently hydrogen, methyl ethyl, or C00-(CrCi2)alkyl; and

one of the R12 is hydrogen and the other is methyl.

Especially preferred is a compound of formula Ilia.

Specifically prefen-ed compounds are listed in Tables 1, 2 and 3.

Table 1

1.)2,6-Diethyl-4.4-dimethoxy-2,3,6-trimethyl-1-[1-(4-Oxiranyimethoxy-phenyl)-ethoxy]-piperidine

50 2,6-Diethyl-4,4-diisobutoxy-2,3,6-trimethyl-1-[1-(4-oxiranylmethoxy-phenyl)ethoxy]-piperidine

6.) 2.6-Diethyl-2,3.6-trimethyl-4,4-bis-octyloxy-1-[1-(4-oxiranylmethoxy-phenyI)-ethoxy^ piperidine

90 4,4-Bis-benzyloxy-2,6-diethyl-2,3,6-trimethyl-1-[1-(4-oxiranylmethoxy-ph piperidine

140 2-Butyl-7,9-diethyl-67.9-trimethyl-8-[1-(4-oxiranylmethoxy-phenyl)ethoxyl}-1,4-dioxa-8-aza-spiro[4.5]decane

19.) Acetic acid 7,9-diethyl-67,9-trirnethyl-8-[1-(4-oxiranylmethoxy-phenyl)-ethoxy]-1,4-dioxa-8-aza-spiro[4.5]dec-2-yimethyl ester

20.) Octadecanoic acid 7,9-diethyl-6,7.9-trimethyl-8-I1-(4-Oxiranylmethoxy-phenyi)-ethoxy]-1,4-dioxa-8-a2a-spiro[4.5]dec-2-ylmethyl ester

240 2-Benzyloxymethyl-7,9-diethyl-6J,9-trimethyl-8-[1-(4-oxiranylmethoxy-ph 1.4-dioxa-8-aza-spiro[4.5]decane

25.) Octanedioic acid biS-{7.9-diethyl-6,7,9-trimethyl-8-[1-(4-oxiranylmethoxy-phenyl)-ethoxy]-1.4-dioxa-8-aza-spiro[4.5]dec-2-ylmethyl} ester

28.)7,9-Diethyl-2,2,67,9-pentamethyl-841-(4-oxiranylmethoxy-phenyl)-ethox aza-spiro[4.5]decane

29.) 7,9-Diethyi-2,3,6,7,9-pentamethyl-8-[1 -(4-oxiranylmethoxy-phenyI)-ethoxy]-1,4-dioxa-8-aza-spiro[4.5]decane

330 8JO-Diethyl-7,8,10-trimethyl-9-[1-{4-oxiranylmethoxy-phenyl)-ethoxy]-1.5-dioxa spiro[5.5]undecane

34.)8,10-Diethyl-3,37,8J0-pentamethyl-9-[1-(4-oxiranylmethoxy-phenyl}-ethoxy}-1,5-dioxa 9-a2a-spiro[5.5]undecane

38.)3-Butyl-3,8,10-triethyl-7,8J0-trimethyl-9-I1-(4-oxiranylmethoxy-ph dioxa-9-a2a-spiro[5.5]undecane

390 2.4-Diethyl-1,2.4-trimethyl-3-[1-(4-oxiranylmethoxy-phenyl)-ethoxy}-7,16-dioxa-3-aza dispiro[5.2.5.2]hexadec-11-ene

44.) 3-Benzyloxymethyl-8,10-diethyl-37,8.10-tetramethyl-9-[1-(4-oxiranyImethoxy ethoxy]-1,5-dioxa-9-aza-spiro[5.5]undecane

480 8,1O-Diethyl-3,7,8.10-tetramethyl-9-[1-(4-oxiranylmethoxy-phenyl)-rthoxy}-1m5-dioxa-9-aza-spiro[5.5]undecane-3-carboxylic acid methyl ester

490 8,1O-Diethyl-7,8,10-trimethyl-9-[1-(4-oxiranylmethoxy-phenyl)-etho^^^ spiro[5.5]undecane-3.3-dicarboxylic acid diethyl ester

Table 2

10 2.2-Diethyl-4,,4-dimethoxy-6,6-dimethyl-1-[1-(4-oxiranylmethoxy-pheny^ piperidine

6.) 2,2-Diethyl-6,6-dimethyl-4,4-bis-octyloxy'1-[1-(4-ox!ranyimethoxy-phenyl)-ethoxy]-piperidine

11.) 7J-Diethyl-2,9,9-trimethyl-8-[1-(4-oxiranylnfiethoxy-phenyl)-ethoxy]1,4-dioxa-8-aza spiro[4.5]decane

150 77-Diethyl-9,9-iimethy!-2-octyl-8-[1-(4-oxiranylmethoxy-phenyl)-ethoxy}-1m4-dioxa-8-aza-spiro[4.5]decane

20.) Octadecanoic acid 77-diethyl-9,9-dimethyl-8-[1-(4-oxiranylmethoxy-phenyl)-ethoxy]-1,4-dioxa-8-a2a-spiro[4.5]dec-2-ylmethyl ester

240 2-Ben2yloxymethyl-77-diethyl-9,9-dimethyl-8-[1-(4-oxiranylmethoxy-phenyl)-eth dioxa-8-aza-spiro[4.5]decane

25.) Octanedioic acid bis-{77-diethyl-9,9-dimethyl-8-[1-(4-oxiranylmethoxy-phenyl)-ethoxy]-1,4-dioxa-8-a2a-spiro[4.5]dec-2-ylmethyl} ester

280 77-Diethyl'2,2,9,9-tetramethyl-841-(4-oxiranylmethoxy-phenyl)-eth spiro[4.5]decane

33.) 8,8-Diethyl-10,10-dimethyl-9-[1-(4-oxiranylmethoxy-phenyl)-ethoxy]-1,5-dioxa-9-aza-spiro[5.5]undecane

380 3-Butyl-3,8,8-triethyl-10,10-dimethyl-9-[1-(4-oxiranylmethoxy-phen 9-aza-spiro[5.5]undecane

43.)3-Cyclohexyloxymethyl-8,8-diethyl-3,10,10-trimethyl-9-[1-(4-oxiranylmeth ethoxy]-1,5-dioxa-9-a2a-spiro[5.5]undecane

47.) 1\6'-Bis-{3,8,8-triethyl-10,10-dimethyl-9-[1-(4-oxiranylmethoxy-phenyl)-etho dioxa-9-aza-spiro[5.5]undec-3-ylmethyl}-oxyhexane

48.) 8,8-Diethyl-3,10,10-trimethyl-9-[1-(4-oxiranylmethoxy-phenyl)-ethoxy]-1,5-^ spiro[5.5]undecane-3-carboxylic acid methyl ester

51.) 2,2-Diethyl-4,4-dimethyl-3-[1-(4-oxiranylmethoxy-phenyl)-ethoxy]-7,12-dioxa-3-a2a-spiro[5.6]dodec-9-ene

Table 3

1.) 4,4-Dimethoxy-2,2,6,6-tetramethyl-1 -[1 -(4-oxiranylmethoxy-phenyl)-ethoxy]-piperidine

5.) 4,4-Diisobutoxy-2,2,6,6-tetramethyl-1-[1-(4-oxiranylmethoxy-phenyl)-ethoxy]-piperidine

nyI)-ethoxy]-piperidine 70 4,4-Bis-aIlyloxy-2,2,6,6-tetramethyl-1-[1-(4-oxiranylmethoxy-phenyl)-ethoxy]-piperidi^

9.) 4,4-Bis-ben2yloxy-2,2,6,6-tetramethyl-1 -[1 -(4-oxiranylmethoxy-phenyl)-ethoxy]-piperidine

15.) 7,7,9,9-Tetramethyl-2-octyl-8-[1-(4-oxiranylmethoxy-phenyl)-ethoxy]-1,4-dioxa-8-aza-spiro[4.5]decane

20.) Octadecanoic acid 7,7,9,9-tetramethyl-8-[1-(4-oxiranylmethoxy-phenyl)-ethoxy]-1,4-dioxa-8-a2a-spiro[4.5]dec-2-ylmethyl ester

24.) 2-Ben2yloxymethyl-7,7,9,9-etramethyl-8-[1-(4-oxiranylmethoxy-phenyl)-ethoxy]-1,^ dioxa-8-a2a-spiro[4.5]decane

28.) 2,277,9,9-Hexamethyl-8-[1-(4-oxiranyimethoxy-phenyl)-ethoxy]-1,4-dioxa-^^^ spiro[4.5]decane

290 2.37.7,9,9-Hexamethyl-8-[1-(4-oxiranylmethoxy-phenyl)-ethoxy]-1,4-diox^^^ spiro[4.5]decane

38.) 3-Butyl-3-ethyl-8,8,10,10-tetramethyl-9-[1-(4-oxiranylmethoxy-pheny!)-ethoxy^ 9-aza-spiro[5.5]undecane

43.) 3-Cyclohexyloxymethyl-3,8.8,10,10-pentamethyl-9-[1-(4-oxiranylmethoxy-pheny^ ethoxy]-1,5-dioxa-9-aza-spiro[5.5]undecane

480 3,8,810,1O-Pentamethyl-9-[1-(4-oxiranyimethoxy-phenyl)-ethoxy]-1,5-diox spiro[5.5]undecane-3-carboxylic acid methyl ester

Particularly preferred are the following compounds: 4,4-Dibutoxy-2,6-diethyl-2,3,6-trirnethyl-1-[1-(4-oxiranylmethoxy-phenyl)-ethoxy]-p^

7.9-Diethyl-6,7,9-trimethyl-8-[1-(4-oxiranylmethoxy-phenyl)-ethoxy]-1,4-^ spiro[4.5]decane

77-Diethyl-9,9-dimethyl-8-[1-(4-oxiranylmethoxy-phenyl)-ethoxy]-1,4-dioxa-8-a2a-spiro[4.5]decane

7,7,9.9-Tetramethy!-8-[1-(4-oxiranylmethoxy-phenyl)-ethoxy]-1,4-dioxa-8-aza-spiro[4.5)decane

A further subject of the invention is a polymerizable composition, comprising

a)	at least one ethylenically unsaturated monomer or oligomer, and

b)	a compound of formula la, lla or Ilia

Ri3 is phenyl or CrCiealkyI; m is 1, 2 or 3; n is 1 or 2; if n is 1

Y	and Y* are independently C1-C12alkyl, C3-C12alkenyl, C3-C12alkinyl, Cs-CBcycloalkyI, phenyl,

naphthyl, Cr-Cophenylalkyl; or

Y	and Y' together form one of the bivalent groups -C(Ri)(R2)-CH(R3)-, CH(Ri)-CH2-

C(R2)(R3)-. -CH(R2)-CH2-C(Ri)(R3)-, -CH2-C(Ri)(R2)-CH(R3h o-phenylene, 1,2-

cyclohexyliden,

Definitions and preferences have already been given above for the compounds. They apply also for the composition.

The monomers suitable for use in the present invention may be water-soluble or water-insoluble. Water soluble monomers contain typically a salt of a carboxylic acid group. Water insoluble monomers are typically free of acid and phenolic groups. Typical metal atoms are Na, K or Li.

Typical monoethylenically unsaturated monomers free of carboxylic acid and phenolic groups which are suitable for this invention include the alkyl esters of acrylic or methacrylic acids such as methyl acrylate, ethyl acrylate, butyl acrylate, methyl methacrylate, ethyl methacrylate, butyl methacrylate and isobutyl methacrylate; the hydroxyalkyi esters of acrylic or methacrylic acids, such as hydroxyethyl acrylate, hydroxypropyl acrylate, hydroxyethyl methacrylate, and hydroxypropyl methacrylate; acrylamide, methacrylamide, N-tertiary butylacrylamide, N-methylacrylamide, N,N-dimethylacrylamide; acrylonitrile, methacrylo-nitrile, allyl alcohol, dimethylaminoethyl acrylate, dimethylaminoethyl methacrylate,

phosphoethyl methacrylate, N-vinylpyrrolidone, N-vinylformamide, N-vinylimidazole, vinyl acetate, conjugated dienes such as butadiene or isoprene, styrene, styrenesulfonic acid salts, vinylsulfonic acid salts and 2-acrylamidO-2-methylpropane-sulfonic acid salts and acryloil chloride.

Preferred ethylenically unsaturated monomers or oligomers are selected from the group consisting of styrene, substituted styrene, conjugated dienes, acrolein, vinyl acetate, (alkyl)acrylic acidanhydrides, (alkyl)acrylic acid salts, (alkyl)acrylic esters or (alkyl)acrylamides.

Particularly preferred ethylenically unsaturated monomers are styrene. a-methyl styrene, p-methyl styrene, butadiene, methylacrylate, ethylacrylate, propyjacrylate, n-butyl acrylate, tert.-butyl acrylate and acrylnitril.

In a most preferred composition the ethylenically unsaturated monomer is styrene.

Preferred acrylates are methylacrylate, ethylacrylate, butylacrylate, isobutylacrylate, tert. butyiacrylate, hydroxyethylacrylate. hydroxypropylacrylate, dimethylaminoethyiacryjate, glycidylacrylates, methyl(meth)acrylate, ethyl(meth)acrylate. butyl(meth)acrylate, hydroxyethyl(meth)acrylate, hydroxypropyl(meth)acrylate, dimethylaminoethyl(meth)acrylate. glycidyl(meth)acryiates, acrylonitrile, acrylamide or methacrylamide.

Examples for C8-C16 ethylenically unsaturated phenolics, which may also be used as comonomers include 4-hydroxy styrene, 4-hydroxy-a-methyl styrene, and 2,6-ditert, butyl, 4-vinyl phenol.

Another class of carboxylic acid monomers suitable for use as comonomers in this invention are the alkali metal and ammonium salts of C4-C6-ethylenically unsaturated dicarboxylic acids. Suitable examples include maleic acid, maleic anhydride, itaconic acid, mesaconic acid, fumaric acid and citraconic acid. Maleic anhydride (and itaconic acid are) is the preferred monoethylenically unsaturated dicarboxylic acid monomer(s).

The acid monomers suitable for use in this invention are in the form of the alkali metal salts or ammonium salts of the acid.

The polymerizable composition of the present invention may additionally comprise a solvent selected from the group consisting of water, alcohols, esters, ethers, ketones, amides, sulfoxides, hydrocarbons and halogenated hydrocarbons.

The invention also relates to a free radical polymerization process and polymers obtained thereby, which process overcomes many of the problems and disadvantages of the afore mentioned prior art processes.

Preferably the initiator compound is present in an amount of from 0.01 mol-% to 20 mol-% , more preferably in an amount of from 0.01 mol-% to 10 mol-% and most preferred in an amount of from 0.05 mol-% to 10 mol-% based on the monomer or monomer mixture.

When monomer mixtures are used mol-% is calculated on the average molecular weight of the mixture.

Another subject of the present invention is a process for preparing an oligomer, a cooligomer, a polymer or a copolymer (block or random) by free radical polymerization of at least one ethylenically unsaturated monomer or oligomer, which comprises (co)polymerizing the monomer or monomers/oligomers in the presence of an initiator compound of formula la, lla or Ilia under reaction conditions capable of effecting scission of the 0-C bond to form two

The process may be carried out in the presence of an organic solvent or in the presence of water or in mixtures of organic solvents and water. Additional cosolvents or surfactants, such as glycols or ammonium salts of fatty acids, may be present. Other suitable cosolvents are described hereinafter.

Prefen-ed processes use as little solvents as possible. In the reaction mixture it is preferred to use more than 30% by weight of monomer and initiator, particularly preferably more than 50% and most prefen-ably more than 80%.

If organic solvents are used, suitable solvents or mixtures of solvents are typically pure alkanes (hexane, heptane, octane, isooctane), hydrocarbons (benzene, toluene, xylene), halogenated hydrocarbons (chlorobenzene), alkanols (methanol, ethanol, ethylene glycol, ethylene glycol monomethyl ether), esters (ethyl acetate, propyl, butyl or hexyl acetate) and ethers (diethyl ether, dibutyl ether, ethylene glycol dimethyl ether), or mixtures thereof.

The aqueous polymerization reactions can be supplemented with a water-miscible or hydrophilic cosolvent to help ensure that the reaction mixture remains a homogeneous single phase throughout the monomer conversion. Any water-soluble or water-miscible cosolvent may be used, as long as the aqueous solvent medium is effective in providing a solvent system which prevents precipitation or phase separation of the reactants or polymer products until after all polymerization reactions have been completed. Exemplary cosolvents useful in the present invention may be selected from the group consisting of aliphatic alcohols, glycols, ethers, glycol ethers, pyn-olidines, N-alkyI pyn-olidinones, N-alkyI pyrrolidones, polyethylene glycols, polypropylene glycols, amides, carboxylic acids and salts thereof, esters, organosulfides, sulfoxides, sulfones, alcohol derivatives, hydroxyether derivatives such as butyl carbitol or cellosolve, amino alcohols, ketones, and the like, as well as derivatives thereof and mixtures thereof. Specific examples include methanol, ethanol, propanol, dioxane, ethylene glycol, propylene glycol, diethylene glycol, glycerol, dipropylene glycol, tetrahydrofuran, and other water-soluble or water-miscible materials, and mixtures thereof. When mixtures of water and water-soluble or water-miscible organic liquids are selected as the aqueous reaction media, the water to cosolvent weight ratio is typically in the range of about 100:0 to about 10:90.

When monomer mixtures or monomer/oligomer mixtures are used, the calculation of mol-% is based on an average molecular weight of the mixture.

Hydrophilic monomers, polymers and copolymers of the present invention can be separated from one another or from the polymerization reaction mixture by, for example, changing the pH of the reaction media and by other well known conventional separation techniques.

The polymerization temperature may range from about 50°C to about 180°C, preferably from about 80°C to about 150°C. At temperatures above about 180°G, the controlled conversion of the monomer into polymer decreases, and uncertain and undesirable by-products like thermally initiated polymer are formed or destruction of the polymerization regulator may occur. Frequently, these by-products discolor the polymer mixture and a purification step may be required to remove them, or they may be intractable.

Therefore high reactivity of the present initiators which are already active at relatively low temperatures leads to short reaction times. The resulting polymers are usually colouriess and they can be used in most cases without any further purification step. This is an important advantage when industrial scale-up is considered.

After the polymerizing step is complete, the formed (co)polymer obtained is isolated. The isolating step of the present process is conducted by known procedures, e.g. by distilling off the unreacted monomer or by precipitation in a suitable nonsolvent, filtering the precipitated polymer followed by washing and drying the polymer.

Furthermore, block copolymers of this invention, wherein the blocks alternate between polar monomers and non-polar monomers, are useful in many applications as amphiphilic surfactants or dispersants for preparing highly uniform polymer blends.

The (co)polymers of the present invention may have a number average molecular weight from 1 000 to 400 000 g/mol, preferably from 2 000 to 250 000 g/mol and, more preferably, from 2 000 to 200 000 g/mo1. When produced in bulk, the number average molecular weight may be up to 500 000 (with the same minimum weights as mentioned above). The number average molecular weight may be determined by size exclusion chromatography (SEC), gel permeation chromatography (GPC), matrix assisted laser desorption/ionization mass spectrometry (MALDI-MS) or, if the initiator carries a group which can be easily distinguished from the monomer(s), by NMR spectroscopy or other conventional methods.

Thus, the present invention also encompasses in the synthesis novel block, multi-block, star, gradient, random, hyperbranched and dendritic copolymers, as welf as graft or copolymers.

The polymers prepared by the present invention are useful for example in following applications:

adhesives. detergents, dispersants, emulsifiers, surfactants, defoamers, adhesion promoters, corrosion inhibitors, viscosity improvers, lubricants, rheology modifiers, impact modifiers, thickeners, crosslinkers, paper treatment, water treatment, electronic materials, paints, coatings, photography, ink materials, imaging materials, superabsorbants, cosmetics, hair products, preservatives, biocide materials or modifiers for asphalt, leather, textiles, ceramics and wood.

Because the present polymerizaton is a -living- polymerization, it can be started and stopped practically at will. Furthermore, the polymer product retains the functional alkoxyamine group allowing a continuation of the polymerization in a living matter. Thus, in one embodiment of this invention, once the first monomer is consumed in the initial polymerizing step a second monomer can then be added to form a second block on the growing polymer chain in a second polymerization step. Therefore it is possible to carry out additional polymerizations with the same or different monomer(s) to prepare multi-block copolymers. Furthermore, since this is a radical polymerization, blocks can be prepared in essentially any order. One is not necessarily restricted to preparing block copolymers where the sequential polymerizing steps must flow from the least stabilized polymer intermediate to the most stabilized polymer intermediate, such as is the case in ionic polymerization. Thus it is possible to prepare a multi-block copolymer in which a polyacrylonitrile or a poly(meth)-acrylate block is prepared first, then a styrene or butadiene block is attached thereto, and so on.

Furthermore, there is no linking group required for joining the different blocks of the present block copolymer. One can simply add successive monomers to form successive blocks.

A plurality of specifically designed polymers and copolymers are accessible by the present invention, such as star and graft (co)polymers as described, inter alia, by C. J. Hawker in Angew. Chemie, 1995, 107, pages 1623-1627, dendrimers as described by K. Matyaszewski et al. in Macromolecules 1996, Vol 29, No. 12, pages 4167-4171, graft (co)polymers as described by C. J. Hawker et al. in Macromol. Chem. Phys. 198, 155-166(1997), random copolymers as described by C. J. Hawker in Macromolecules 1996, 29, 2686-2688, or

Also subject of the invention is the use of a compound of formula la, ila or Ilia for terminating the anionic polymerization of a diene or vinyl monomer.

When the compounds are used for such termination reactions they are usually used in an  -equimolar amount or in excess to the initiating base, such as for example sec. butyl-litium.

The preparation of the compounds of the present invention is carried out according to known reaction steps. A general method for the preparation of the compounds of formula la, Ila, and Ilia starts from the 4-oxo compounds Xa or Xla which are described in GB 2335190 or from Xlla which is a known compound described for example in DE 2352127.

The compounds of formula Xb, Xlb and Xllb are oxidized according to standard procedures to the corresponding nitroxides of formula Xc, Xlc and Xllc, as for example described in GB 2335190 or WO 99/46261.

formula la, lla or Ilia.

This coupling reaction is also descriebed for example in GB 2335190 or in WO 99/46261. Preferably the coupling reaction is carried out in the presence of a Cu(ll) salt according to the method described in International Application No. PCT/EP01/05668.

These compounds are novel and consequently are also subject of the present invention. The above given definitions and preferences apply also for the compounds of formula Xd, Xld and Xlld.

The compounds of formula Xd, Xld and Xlld can be reacted with epichlorohydrine and compounds according to formula la, lla or Ilia are obtained.

The following examples illustrate the invention.

Preparation of an intermediate according to formula Xlld.

A mixture of 25,6 g 3,3,8,8,10,10-hexamethyl-1,5-dioxa-9-aza-spiro[5.5]undecan-9-oxyl (prepared according to EP 574666A1) and 82,1 g acetic acid 4-ethyl-phenyl ester are heated to 50°C with stirring and 0,68 ml of an ethanolic solution containing 0,13 g copper(ll)chloride is added. The temperature, is raised to 65°C and 19,4 g of an aqueous solution of butylhydroperoxide in water (70%) are dropwise added. The reaction mixture is allowed to further react for 22h at 65°- 70°C and subsequently cooled to room temperature. Excess tert.-butylhydroperoxide is removed by dropwise adding 4m! of an aqueous sodium pyrosulfite solution (20%). To the reaction mixture 5Dml acetic acid ethylester are added and the organic and aqueous phase are separated. The organic phase is washed with a saturated NaCI solution. After drying with sodium sulfate and evaporation of the solvent an oil is obtained, from which excess acetic acid 4-ethyl-phenyl ester is removed by distillation (100°C/0,025 mbar). The residue is dissolved in methanol/hexane (4/1 by volume) on heating to refux. After cooling to 0°C the precipitate is filtered off. After recrystalization from acetone white crystals are obtained having a melting point of 124 -125°C.

A mixture of 8 g acetic acid 4-[1-(3,3,8,8,10,10-hexamethyl-1,5-dioxa-9-a2a-spiro[5.5]undec-9-yloxy)-ethyl]-phenyl ester and 3,9 g potassium carbonate in 60 ml methanol is stirred for one hour at room temperature. The mixture is cooled to O°C and neutralized by adding 60 ml of 0.5 M hydrochloric acid. The white suspension is diluted with water (60 ml) and filtered through a buchner funnel. The residue is washed with water and dried in a vacuum oven at SOX. A white solid having a melting point of 133 - 134°C is obtained.

A mixture of 50 g 7,7,9.9-tetramethyl-1,4-dioxa-8-a2a-spiro[4.5]decan-8-oxyl (prepared according to EP 574666A1) and 124,75 g 2-(4-ethyl-phenoxymethyl)-oxiran are heated to 60** C with stirring and a solution of 0,32 g copper(ll)chloride in 1,6 ml ethanol is added. 45 g of an aqueous solution of butylhydroperoxide in water (70%) is dropwise added. The reaction mixture is allowed to further react for 16h at 60° C and subsequently cooled to room temperature. Excess tert.-butylhydroperoxide is removed by dropwise adding 15ml of an aqueous sodium pyrosulfite solution. To the reaction mixture 100ml acetic acid ethylester are added and the organic and aqueous phase are separated. The organic phase is washed twice with 200 ml of a saturated NaCI solution. After drying with sodium sulfate and evaporation of the solvent an oil is obtained, from which excess 2-(4-ethyl-phenoxymethyl)-oxiran is removed by distillation (100°C/0,005 mbar). The residue is dissolved in hexane filtered over aluminium oxide and the solvent is again evaporated. After recrystalization from hexane white crystals are obtained having a melting point of 73.5-74.2*' C.

The title compound is prepared in analogy to example A1 from 3,3,8,8,10,10-hexamethyl-1,5-dioxa-9-aza-spiro[5.5]undecan-9-oxyl (prepared according to EP 574666A1). White crystals are obtained.

Elemental analysis: calculated: 69.25% C; 9,07% H; 3,23% N; found:68,86% C; 9,05% H; 3.18% N.

A mixture of 50 g 3,3,8,8,10,10-hexamethyl-l.5-dioxa-9-aza-spiro[5.5]undecan-9-oxyl (CAS 98254-32-1) and 41 g (4-Ethyl-phenyl)-phenyl-methanone (preparation by Friedel-Crafts acylation of 4-ethylben2ene with benzoylchloride) is heated to 60'C and a solution of 0,26 g copper(ll)chloride in 1,3 ml ethanol is added. 53,7 g of a 70% aqueous solution of tert-butylhydroperoxide in water are added dropwise. The reaction mixture is allowed to further react for 28 h and subsequently cooled to room temperature. Excess tert-butylhydroperoxide

is then removed by dropwise adding an aqueous solution of sodium pyrosulfite. To the reaction mixture 100 ml of ethyl acetate are added and the organic phase is separeted from the aqueous phase. The organic phase is washed twice with water (200 ml) and the solvent evaporated. The residue is purified chromatographicaliy on silica gel with hexane/ethyl acetate (7:3 by volume) as the eluente. After recrystaliization from pentane/ethanol (5:3 by volume) white crystals of a compound of formula

are obtained having a melting range of 104 - 117°C.

'H-NMR (300 MHz; 5 in ppm; CDCI3): 0,7 (s broad, 3 H); 0,94 (s broad, 6 H); 1,18 (s broad. 3 H); 1.33 (s broad, 6 H); 1.51.1.53 (d, 3 H); 1,4-1,65 (m. 2 H); 2-2.25 (m. 2 H); 3.46 (s broad, 4 H); 4,84-4.91 (q. 1 H); 7.4-7,9 (aromatic H. 9 H).

Example A19: 8.8-Diethvl-3.3.10,10'tetramethvl-9'f1-(4-oxiranvlmethQxv-phenvl)-ethoxv1-1.5-dioxa-9-aza-spirof5.51undecane

To a stirred mixture of 25.6 g 8,8-diethyl-3.3,10,10-tetramethyl-1,5-dioxa-9-aza-spiro[5.5]undecan-9-oxyl and 80,2 g 2-(4-ethyl-phenoxymethyl)-oxirane at 50°C is added a solution of 0,12 g copper(ll)chloride in 0,6 ml ethanol. The temperature of the reaction mixture is increased to 70°C and 11.6 g of a 70% aqueous solution of tert-butylhydroperoxide in water are added dropwise. The reaction mixture is allowed to further react for 6 h at 70°C and subsequently cooled to room temperature. Excess tert-butylhydroperoxide is removed by dropwise adding an aqueous solution of sodium pyrosulfite (2 ml). To the reaction mixture 50 ml of ethyl acetate and 50 ml 10% aqueous solution of sodium chloride are added. The mixture is filtered through celite and the organic phase is separeted. The organic phase is washed three times with 10% aqueous solution of sodium chloride (100 ml) and dried over sodium sulfate. After evaporation of the solvent an oil is obtained, from which excess 2-(4-ethyl-phenoxymethyl)-oxirane is removed by distillation (80°C, 0,025 mbar). A highly viscous residue is obtained which crystallises on standing at room temperature. After recrystaliization twice from methanol white crystals of

To a stirred mixture of 59,7 g 8,10-diethyl-3,3,7,8,10-pentamethyl-1,5-dioxa-9-aza-spiro[5.5]undecan-9-oxyl and 178,2 g 2-(4-ethyi-phenoxymethyl)-oxirane a solution of 0,27 g copper(ll)chloride in 1,35 ml ethanol is added at about 60°C. Then 38.7 g of a 70% aqueous

solution of tert-butylhydroperoxide in water are added dropwise. An exothermic reaction started and the temperature is kept at 70°C. The reaction mixture is allowed to further react  ■ for 24 h at 70°C and subsequently cooled to room temperature. The reaction mixture is diluted with 100 ml of ethyl acetate. Excess tert-butylhydroperoxide is removed by dropwise adding an aqueous solution of sodium pyrosuifite (70 ml) below 20°C. The organic phase is separeted, washed twice with 10% aqueous solution of sodium chloride (100 ml) and dried over sodium sulfate. After evaporation of the solvent an oil is obtained, from which excess Z-* (4-ethyl-phenoxymethyl)-oxirane is removed by distillation (80°C, 0,025 mbar). A highly viscous resin

degassed in three consecutive freeze-thaw-cycles and then purged with argon. The stirred solution is then immersed in an oil bath and polymerized at the given temperature for 6 hours. After polymerization, residual monomer is removed under vacuum at 60°C and the polymer is dried at 60°C in vacuo until constant weight is achieved. Molecular weight and molecular weight distributions are determined by size exclusion chromatography (SEC) on a HP 1090 liquid chromatograph (software: winGPC / Polymer Standard Services, Mainz, Germany) using THF as eluent and a column combination calibrated with narrow polystyrene standards (Polymer Laboratories). The results are given in Table 1.

Polymerization with n-BuA

Example B7

n-Butylacrylate is destilled under reduced pressure prior to use. In a dry, argon-purged Schlenk tube, the amounts of nitroxyl ether given in Table A are dissolved in 62.5 ml n-butylacrylate. The solution is degassed in three consecutive freeze-thaw-cycles and then purged with argon. The stirred solution is then immersed in an oil bath and polymerized at

130°C for 6 hours. After polymerization, residual monomer is removed under vacuum at 30°C and the polymer is dried at 30°C in vacuum until constant weight is achieved.

Molecular weight and molecular weight distributions are determined by size exclusion chromatography (SEC) on a HP 1090 liquid chromatograph (software: winGPC / Polymer Standard Services, Mainz, Germany) using THF as eluent and a column combination calibrated with narrow polystyrene standards (Polymer Laboratories). The results are giva§ in Table 7.

Example B8: Anionic polymerization and termination of isoprene with the compound of example A2

To 10.2 g (0.15 mol) isoprene dissolved in 50 ml dry toluene in a dried ampule with teflon valve equipped with a magnetic stir bar are added in a dry argon atmosphere 3,34 x 10'^ mol sec.-butyllithium (1.3 mol/L solution in cyclohexane, Fluka) and stirred for 18 hours at room temperature to allow polymerization. Subsequently a sample of the resulting prepolymer is drawn via syringe, dried at room temperature in vacuo and submitted to GPC. To the residual, slightly yellow polyisoprene solution is slowly added a calculated amount of the compound of example A2 (1.2 and 1.5 fold molar excess with respect to the initial molar amount of sec.-butyllithium used) (dissolved in toluene and degassed) via syringe. The mixture is allowed to react for another 6 hours at room temperature. Subsequently the termination reaction is quenched adding a few ml of degassed methanol. Volatiles are removed in vacuo and the resulting polyisoprene is obtained as a slight yellow rubber after

drying at room temperature in vacuo until constant weight is achieved. Molecular weights are determined by GPC on a HP 1090 equipped with a Rl and DAAD (set at 254 nm) detector with THF as efuent (1 ml/min), using PS standards for calibration.
