Repository: anandvc/allindianpatents

File: patents/212363-a-process-for-the-anticorrosion-treatment-of-vehicle-bodies-or-domestic-appliances.html
Indian Patents. 212363:A PROCESS FOR THE ANTICORROSION TREATMENT OF VEHICLE BODIES OR DOMESTIC APPLIANCES

Indian Patents

Recently Granted Patents

  Recently Published Patents

Title of Invention	A PROCESS FOR THE ANTICORROSION TREATMENT OF VEHICLE BODIES OR DOMESTIC APPLIANCES

Abstract	The present invention relates to a process for the anticorrosion treatment of vehicle bodies or domestic appliances at least partly having a metal surface of which at least 90% -based on the metal surface -consists of zinc, aluminium and/or magnesium and/or alloys of these metals with one another or with other alloying constituents, the vehicle bodies or domestic appliances being cleaned, passivated and painted, characterized in that, for passivation, the vehicle bodies or domestic appliances are contacted with an aqueous solution which has a pH of 1 to 12 and which contains complex flu0rides of Ti, Zr, Hf, Si and/or B in such a quantity that the Ti, Zr, Hf, Si and/or B content is from 20 to 500 mgil and 50 to 2,000 mgil organic polymers; the composition of the aqueous solution is selected so that it does not simultaneously contain zinc and/or manganese in concentrations above 0.3 gil and phosphoric acid or phosphate ions in concentrations above 3 gil; the passivation is the sole conversion treatment; and, after passivation, the vehicle bodies or domestic appliances are coated with a dipping paint suitable for electrolytic deposition or with a powder coating.	

Full Text	 

This invention relates to a process for the anticorrosion treatment of vehicle bodies or domestic appliances, wherein an anti-corrosive coating is produced on selected non-ferrous surfaces. It is particularly suitable for metal components having surfaces of two or more different non-ferrous metals. A particular feature of the present invention is the fact that no toxic chromium has to be used.

An extensive prior art exists for the deposition of anti-corrosive coatings on bright metal surfaces to increase corrosion protection. A few examples of documents relating particularly to the chromium-free treatment of aluminum surfaces are listed below. This type of treatment is generally also suitable for zinc surfaces. The term "conversion treatment" used here means that components of the treatment solution react chemically with the metal surface resulting in an anti-corrosive coating in which both components of the treatment solution and metal atoms from the metal surface are incorporated.

The chromium-free conversion treatment of aluminum surfaces with fluorides of boron, silicon, titanium or zirconium in combination with organic polymers to achieve permanent corrosion protection and to produce a base for subsequent painting is known in principle:

US-A-5 129 967 discloses treatment baths for a no-rinse treatment (referred to there as "dried in place conversion coating") of aluminum, containing:

(a)	10 to 16 g/1 polyacrylic acid or homopolymers thereof,

(b)	12 to 19 g/1 hexafluorozirconic acid,

(c)	0.17 to 0.3 g/1 hydrofluoric acid and

(d)	up to 0.6 g/1 hexafluorotitanic acid.

EP-B-8 942 discloses treatment solutions, preferably for aluminum cans, containing:

(a)	0.5 to 10 g/1 polyacrylic acid or an ester thereof and

(b)	0.2 to 8 g/1 of at least one of the compounds H2ZrF6, H2TiF6 and H2SiF6, the pH of the solution being less than 3.5,

and an aqueous concentrate for regenerating the treatment solution, containing:

(a)	25 to 100 g/1 polyacrylic acid or an ester thereof,

(b)	25 to 100 g/1 of at least one of the compounds H2ZrF6, H2TiF6 and H2SiF6, and

(c)	a source of free fluoride ions providing 17 to 120 g/1 free fluoride.

DE-C-24 33 704 describes treatment baths to increase paint adhesion and permanent corrosion protection on aluminum, among other materials, which may contain 0,1 to 5 g/1 polyacrylic acid or salts or esters thereof and 0.1 to 3.5 g/1 ammonium fluorozirconate, calculated as Zr02. The pH of these baths may vary over a broad range. The best results are generally obtained when the pH is 6-8.

US-A-4 992 116 describes treatment baths for the conversion treatment of aluminum with a pH of between about 2.5 and 5, which contain at least three components:

(a)	phosphate ions in a concentration range of between l.lxlO"5 and 5.3xlO"3 mol/1 corresponding to 1 to 500 mg/1,

(b)	l.lxlO"5 to l.3xlO"3 mol/1 of a fluoro acid of an element selected from the group consisting of Zr, Ti, Hf and Si (corresponding to 1.6 to 380 mg/1 depending on the element) and

(c) 0.26 to 20 g/1 of a polyphenol compound, obtainable by reacting poly(vinylphenol) with aldehydes and organic amines.

A molar ratio of about 2.5:1 to about 1:10 should be maintained between the fluoro acid and the phosphate.

WO 92/07973 teaches a chromium-free treatment process for aluminum which uses as its main components 0.01 to about 18 wt % H2ZrF6 and 0,01 to about 10 wt. % of a 3-(N-C1-C4 alkyl-N-2-hydroxyethylaminomethyl)-4-hydroxystyrene polymer in an acidic aqueous solution. Optional components are 0.05 to 10 wt. % dispersed SiO2, 0,06 to 0.6 wt. % of a solubility promoter for the polymer and surfactant.

Vehicle bodies, such as car bodies, are currently assembled from steel and/or other metallic materials, such as galvanised steel or aluminum. After assembly, the bodies are cleaned and subjected to a conversion treatment before painting, to achieve adequate corrosion protection and adequate paint adhesion. The bodies are then painted, generally these days by cathodic electrodeposition coating. Domestic appliances containing metal components, such as refrigerators, freezers, washing machines, tumble driers, cookers, microwave ovens or even metal furniture, may be subjected to a similar process. Owing to the lower corrosion protection requirements for these items, they are generally coated with a powder coating after the conversion treatment.

Phosphating is widespread as a conversion treatment for domestic appliances. For vehicle bodies, conversion treatment takes place exclusively as so-called "layer-forming" zinc phosphating. For this purpose, the vehicle bodies are contacted with an aqueous solution having a pH of about 2.5 to about 3.8, containing about 0.3 to 2 g/1

zinc ions and about 10 to about 20 g/1 phosphate ions. These phosphating solutions often also contain about 0.3 to 2 g/1 manganese ions and often nickel or copper ions. With this treatment, a layer of crystalline zinc iron phosphates is formed on steel surfaces and a layer of crystalline zinc phosphates on zinc or aluminum surfaces.

So that these crystalline, zinc-containing phosphate layers develop an adequate effect for corrosion protection and paint adhesion, the actual phosphating step is accompanied by additional steps. For example, before phosphating, the metal surfaces are first cleaned, generally in several steps, and then activated. For the activation step, the metal surfaces are contacted with a solution which mainly contains secondary alkali metal phosphates and suspended colloidal titanium phosphates. This step must be very carefully controlled in order to guarantee sufficient quality of the subsequent phosphating. In particular, compared with phosphating baths, the activating baths are consumed relatively quickly, so that they have to be renewed at short intervals of a few days to several weeks. The monitoring and care of the activation baths therefore represents a considerable proportion of the care and monitoring expenditure for a phosphating line.

The actual phosphating step is generally followed by so-called post-passivation. As a result of this post-passivation, any pores remaining in the crystalline phosphate layer are closed and corrosion protection and paint adhesion are improved. To this end, the phosphated metal surfaces are contacted with an aqueous solution which may contain various components. At present, post-passivation solutions based on hexavalent chromium, complex fluorides of titanium and/or hafnium, reactive polymers of vinyl phenol derivatives or copper ions are in practical use. These post-passivation baths also have to be checked and adjusted regularly.

A conversion treatment in the form of phosphating therefore generally requires, in addition to cleaning, at least three treatment baths for activation, phosphating and post-passivation, all of which have to be regularly checked and, if necessary, adjusted or renewed. These at least three baths that are required and the additional rinsing baths between them mean that a large space and high investments are required, thus increasing costs for the manufacture of vehicle bodies and domestic appliances.

At present, car bodies generally contain surfaces of steel, often in conjunction with surfaces of aluminum and/or galvanised or alloy-galvanised steel. However, car bodies and domestic appliances, apart from plastics parts, may be assembled in such a way that the metal surfaces thereof represent exclusively non-ferrous surfaces. Examples of these non-ferrous surfaces are surfaces of zinc (by the use of galvanised steel), aluminum, magnesium or alloys of these elements with one another or with other metals. Even for the anti-corrosive treatment of items of this type, the phosphating described above is used exclusively at present.

An object of the present invention is to reduce the cost of anti-corrosive treatment for car bodies or domestic appliances compared with the prior art* The present invention is based on the knowledge that the complex process sequence for phosphating may be made shorter if the metal surfaces of the car bodies or domestic appliances have virtually no iron surfaces.

The present invention relates to a process for the anti-corrosive treatment of vehicle bodies or domestic appliances which, at least in part, have a metal surface and wherein this metal surface consists of at least 90%, based on the metal surface, zinc, aluminum

and/or magnesium and/or alloys of these metals with one another or with other alloying elements, wherein the vehicle bodies or domestic appliances are cleaned, passivated and painted, characterised in that, for the purpose of passivation, the vehicle bodies or domestic appliances are contacted with an aqueous solution having a pH of 1 to 12 and containing complex fluorides of Ti, Zr, Hf, Si and/or B in a quantity such that the content of Ti, Zr, Hf, Si and/or B is 20 to 500 mg/1, and 50 to 2000 mg/1 organic polymers, the composition of the aqueous solution being selected such that no crystalline zinc-containing phosphate layer is formed on the metal surface.

The complex fluorides of the above elements may be introduced into the aqueous solution in the form of the corresponding fluoro acids or the alkali metal and/or ammonium salts thereof. However, it is also possible to form the complex fluorides in the aqueous solution itself by the reaction of hydrofluoric acid or of fluorides with the ions of the above metals. For example, complex fluorides of titanium or zirconium are formed by the reaction of oxides or salts of these elements with hydrofluoric acid.

In addition to the complex fluorides, the aqueous solution may contain free fluoride, for example in the form of hydrofluoric acid or alkali metal or ammonium fluorides. The content of free fluoride may, for example, be from 0.001 to 1 g/l. This addition of free fluoride increases the pickling action of the aqueous solution and thus the rate of formation of the conversion coating, particularly in the case of hot-dip galvanised steel or aluminum.

The present process is preferably used for those car bodies and domestic appliances which have no surfaces of uncoated steel. In practice, however, it is not impossible for the steel surface to be bare at cut edges, weld points or grinding points even when coated steel, such as galvanised steel, pre-phosphated steel or organically pre-coated

steel, is used. In the context of the present invention, however, a proportion of at least 90%, preferably 95% and particularly preferably 99% of the metal surface should consist of the above-mentioned metals, zinc surfaces generally being surfaces of galvanised steel. Non-metallic surfaces, such as plastics surfaces or surfaces of pre-phosphated or organically pre-coated steel, are not included in this area relation.

The present process has the great advantage that, compared with conventional phosphating, the activation and post-passivation steps may be omitted, This means that the pre-treatment line is shorter and the time spent on caring for the baths and disposing of them is reduced. This simplifies the process control, reduces the costs and decreases the burden on the environment.

Aqueous treatment solutions that may be used for the present process are known in principle in the prior art. Examples are mentioned in the introduction. Up to the present, treatment baths of this type have been used for treating less complex components, such as metal strips, metal sheets or metal cans. For complex components, such as car bodies or domestic appliances, these treatment baths have not been used up to now as the sole conversion treatment before painting. In particular, these treatment baths have not been used up to now in processes in which complex metal components were coated by electrodeposition or with a powder coating immediately after the conversion treatment.

The aqueous solution used for passivation in the process sequence according to the present invention preferably contains the complex fluorides of Ti, Zr, Hf, Si and/or B in a quantity such that the content of Ti, Zr, Hf, Si and/or B is 50 to 400 mg/L The aqueous solution preferably contains 100 to 1000 mg/1 organic polymers.

The organic polymers may, for example, be selected from epoxy resins, amino resins, tannins, phenol-formaldehyde resins, polycarboxylic acids, polymeric alcohols and/or the esterification products thereof with polycarboxylic acids, poly-4-vinylphenol compounds, amino group-containing homo- or co-polymer compounds and polymers or copolymers of vinyl pyrrolidone. The use of these polymers in the area of metal surface treatment is known.

The organic polymers may, for example, be selected from poly-4-vinylphenol compounds corresponding to general formula (I):

wherein 

n represents a number between 5 and 100,

x independently represents hydrogen and/or CRRjOH groups wherein R and Rj

represent hydrogen, aliphatic and/or aromatic radicals having 1 to 12 carbon atoms.

In another embodiment, the organic polymers may be selected from amino group-containing homo- or co-polymer compounds, comprising at least one polymer selected from the group consisting of (a), (b), (c) or (d), wherein:

(a) comprises a polymer material having at least one unit of the formula;

wherein:

K{ to R3, independently for each of the units, are selected from the group consisting of

hydrogen, an alkyl group having 1 to 5 carbon atoms or an aryl group having 6 to 18

carbon atoms;

Yi to Y4, independently for each of the units, are selected from the group consisting of

hydrogen, -CRnR5OR65 -CH2C1 or an alkyl or aryl group having 1 to 18 carbon atoms

or Z-

but at least a fraction of the Yi, Y2, Y3 or Y4 of the homo- or co-polymer compound or material must be Z; R5 to Ri2, independently for each of the units, are selected from the  group  consisting  of  hydrogen,  an  alkyl,  aryl,  hydroxyalkyl,  aminoalkyl, mercaptoalkyl or phosphoalkyl group; R12 may also be -0(1) or -OH;

Wi, independently for each of the units, is selected from the group consisting of

hydrogen, an acyl, an acetyl, a benzoyl group; 3-allyloxy-2-hydroxypropyl; 3-

benzyloxy-2-hydroxypropyl;	3-butoxy-2-hydroxypropyl;	3-alkyloxy-2-

hydroxypropyl; 2-hydroxyoctyl; 2-hydroxyalkyl; 2-hydroxy-2-phenylethyl; 2-hydroxy-2-alkylphenylethyl; benzyl; methyl; ethyl; propyl; alkyl; allyl; alkylbenzyl; haloalkyl; haloalkenyl; 2-chloropropenyl; sodium; potassium; tetraarylammonium; tetraalkylammonium; tetraalkylphosphonium; tetraarylphosphonium or a condensation product of ethylene oxide, propylene oxide or a mixture or a copolymer thereof; (b) comprises: a polymer material having at least one unit of the formula:

wherein:

Rj to R2? independently for each of the units, are selected from the group consisting of

hydrogen, an alkyl group having 1 to 5 carbon atoms or an aryl group having 6 to 18

carbon atoms;

Yi to Y3? independently for each of the units, are selected from the group consisting of

hydrogen, -CR4R5OR‹5, -CH2C1 or an alkyl or aryl group having 1 to 18 carbon atoms

orZ- 

but at least a fraction of the Y\9 Y2, or Y3 of the end compound must be Z; R4 to Ri2, independently for each of the units, are selected from the group consisting of hydrogen, an alkyl, aryl, hydroxyalkyl, aminoalkyl, mercaptoalkyl or phosphoalkyl group; R12 may also be -0("1} or -OH; W2, independently for each of the units, is selected from the group consisting of hydrogen, an acyl, an acetyl, a benzoyl group; 3-allyloxy-2-hydroxypropyl; 3-benzyloxy-2-hydroxypropyl; 3-alkylbenzyloxy-2-hydroxypropyl; 3-phenoxy-2-hydroxypropyl; 3-alkylphenoxy-2-hydroxypropyl; 3-butoxy-2-hydroxypropyl; 3-alkyloxy-2-hydroxypropyl; 2-hydroxyoctyl; 2-hydroxyalkyl;  2-hydroxy-2-phenylethyl;  2-hydroxy-2-alkylphenylethyl;  benzyl;

methyl;  ethyl;  propyl;  alkyl;  allyl;  alkylbenzyl;  haloalkyl;  haloalkenyl;  2-

chloropropenyl or a condensation product of ethylene oxide, propylene oxide or a

mixture thereof;

(c) comprises:

a copolymer material, wherein at least part of the copolymer has the structure

and at least a fraction of the above part is polymerised with one or more monomers which are selected, independently for each unit, from the group consisting of acrylonitrile, methacrylonitrile, methyl acrylate, methyl methacrylate, vinyl acetate, vinyl methyl ketone, isopropenyl methyl ketone, acrylic acid, methacrylic acid, acrylamide, methacrylamide, n-amyl methacrylate, styrene, m-bromostyrene, p-bromostyrene, pyridine, diallyldimethylammonium salts, 1,3-butadiene, n-butyl acrylate, t-butylaminoethyl methacrylate, n-butyl methacrylate, t-butyl methacrylate, n-butyl vinyl ether, t-butyl vinyl ether, m-chlorostyrene, o-chlorostyrene, p-chlorostyrene, n-decyl methacrylate, N,N-diallyl melamine, N,N-di-n-butylacrylamide, di-n-butyl itaconate, di-n-butyl maleate, diethylaminoethyl methacrylate, diethylene glycol monovinyl ether, diethyl fumarate, diethyl itaconate, diethyl vinyl phosphate, vinylphosphonic acid, diisobutyl maleate, diisopropyl itaconate, diisopropyl maleate, dimethyl fumarate, dimethyl itaconate, dimethyl maleate, di-n-nonyl fumarate, di-n-nonyl maleate, dioctyl fumarate, di-n-octyl itaconate, di-n-propyl itaconate, N-dodecyl vinyl ether, acidic ethyl fumarate, acidic

ethyl maleate, ethyl acrylate, ethyl cinnamate, N-ethyl methacrylamide› ethyl

methacrylate, ethyl vinyl ether, 5-ethyl-2-vinylpyridine, 5-ethyl-2-vinylpyridine-1-

oxide, glycidyl acrylate, glycidyl methacrylate, n-hexyl methacrylate, 2-hydroxyethyl

methacrylate, 2-hydroxypropyl methacrylate, isobutyl methacrylate, isobutyl vinyl

ether, isoprene, isopropyl methacrylate, isopropyl vinyl ether, itaconic acid, lauryl

methacrylate, methacrylamide, methacrylic acid, methacrylonitrile, N-

methylolacrylamide, N-methylolmethacrylamide, N-isobutoxymethylacrylamide, N-

isobutoxymethylmethacrylamide,	N-alkyloxymethylacrylamide,	N-

alkyloxymethylmethacrylamide, N-vinyl caprolactam, methyl acrylate, N-methylmethacrylamide, a-methyl styrene, m-methyl styrene, o-methyl styrene, p-methyl styrene, 2-methyl-5-vinylpyridine, n-propyl methacrylate, sodium-p-styrene sulfonate, stearyl methacrylate, styrene, p-styrenesulfonic acid, p-styrenesulfonamide, vinyl bromide, 9-vinylcarbazole, vinyl chloride, vinylidene chloride, 1-vinylnaphthalene, 2-vinylnaphthalene, 2-vinylpyridine, 4-vinylpyridene, 2-vinylpyridine-N-oxide, 4-vinyl pyrimidine, N-vinyl pyrrolidone; and Wi, Yi_4 and Ri_3 are as described under (a);

(d) comprises a condensation polymer of the polymeric materials (a), (b) or (c), wherein a condensable form of (a), (b), (c) or a mixture thereof is condensed with a second compound which is selected from the group consisting of phenols, tannins, novolak resins, lignin compounds, together with aldehydes, ketones or mixtures thereof, to produce a condensation resin product wherein the condensation resin product, by adding "Z" to at least a part thereof, then reacts further by reaction of the resin product with (1) an aldehyde or ketone (2) a secondary amine to form a final adduct which may react with an acid.

In a preferred embodiment, the polymer described above is characterised in that at least a fraction of the groups Z of the organic polymer has a polyhydroxyalkylamine functionality, which results from the condensation of an amine or ammonia with a ketose or aldose having 3 to 8 carbon atoms.

Furthermore, the organic polymer may represent a condensation product of a polyvinylphenol having a molecular weight of 1000 to 10000 with formaldehyde or paraformaldehyde and with a secondary organic amine. This secondary organic amine is preferably selected from methylethanolamine and n-methylglucamine.

If the organic polymer represents polycarboxylic acid or the anions thereof, it is preferably selected from polymers or copolymers of acrylic acid, methacrylic acid or the esterification products thereof with lower alcohols, for example having 1 to 4 carbon atoms. The solutions or suspensions of these polycarboxylic acids may additionally contain polymeric alcohols, such as polyvinyl alcohol, and/or the esterification products thereof with polymeric alcohol and the polycarboxylic acid may be present together. When the coating is dried, they then cross-link with one another by at least partial ester formation.

In another embodiment, the aqueous solution may contain polymers or copolymers of vinyl pyrrolidone. Suitable as homo- or co-polymers of vinyl pyrrolidone are, for example, the polymers listed in Table 1 or polymers of the monomers listed there.

Table 1: Examples of homo- co-polymers of vinyl pyrrolidone

If polymers or copolymers of vinyl pyrrolidone are used in the process sequence according to the present invention, the application solution preferably has a pH of 1 to 6, narrower ranges possibly being preferred depending on the substrate, the type of application and the time of exposure. For the treatment of aluminum surfaces, a pH of 2 to 4 is preferably selected and for the treatment of zinc or galvanized steel, a pH of 3 to 5.

The process sequence according to the present invention may also be applied to car bodies or domestic appliances which have some surfaces of pre-phosphated or organically pre-coated steel or correspondingly pre-coated galvanised steel or aluminum. In this case, the pH of the aqueous solution is preferably adjusted to about 3 to about 10. A pH of about 3.5 to about 5 may be preferred. The anti-corrosive coating already present is not attacked by this process and is even partly reinforced in its anti-corrosive effect.

Depending on the substrate, the aqueous solution may additionally contain 0.001 to 2, preferably 0.005 to 0.5, g/1 in each case, of ions of one or more of the metals Mn, Ce, Li, V, W, Mo, Mg, Zn, Co and Ni. For environmental reasons, however, the use of Co and Ni will be avoided if possible. These additional metal ions may further improve the anti-corrosive effect and paint adhesion,

Furthermore, the aqueous solution may additionally contain 0.001 to 1.5, preferably 0.1 to 1 g/1 each of phosphoric acid, phosphorous acid, phosphonic acid and/or the respective anions and/or their respective esters thereof. The esters should be selected such that they are water-soluble or water-dispersible. These additives also improve the anti-corrosive effect and paint adhesion. However, in accordance with the basic concept of the present invention, it should be ensured that a combination of additives leading to the formation of a crystalline, zinc-containing phosphate layer is not selected, as this would lead to a conventional zinc phosphate layer which is known in the prior art and which only brings about an adequate anti-corrosive effect if the activation and post-passivation steps mentioned above are additionally carried out. This, however, is precisely what the present invention is intended to avoid. This may be achieved, for example, if the treatment solution does not simultaneously contain

zinc and/or manganese in concentrations of more than 0.3 g/1 and phosphoric acid or phosphate ions in concentrations of more than 3 g/1.

It is advantageous, however, if the aqueous solution also contains one or more

components which are known in the technical field of phosphating as so-called

phosphating accelerators. These accelerators have the main task, during phosphating,

of preventing the formation of bubbles of elemental hydrogen on the metal surface.

This effect is also referred to as the depolarisation effect. As with conventional

phosphating, this also has the result in the present process that the formation of the

conversion coating takes place more rapidly and that it is formed more uniformly.

Accordingly,  it is  preferred for the aqueous  solution to  contain one or more

phosphating accelerators selected from:

0.05 to 2 g/1 m-nitrobenzene sulfonate ions,

0.1 to 10 g/1 hydroxylamine in free or bound form,

0.05 to 2 g/1 m-nitrobenzoate ions,

0.05 to 2 g/1 p-nitrophenol,

1 to 70 mg/1 hydrogen peroxide in free or bound form,

0.05 to 10 g/1 organic N-oxides

0.1 to 3 g/1 nitroguanidine

1 to 500 mg/1 nitrite ions

0.5 to 5 g/1 chlorate ions.

Since a particular aim of the process sequence according to the present invention is avoiding the use of toxic chromium compounds, it is preferred that the aqueous solution is free from chromium. Although additions of chromium compounds to the aqueous solution could, in individual cases, have a positive effect on the corrosion protection, the corrosion protection that may be achieved using the present process is

adequate even without the use of chromium compounds in the area of application in question.

Car bodies are often made from different materials. For example, steels galvanised in different ways may be combined with one another or with components of aluminum and/or magnesium or the respective alloys thereof. A particular strength of the present process lies in the fact that, even in these cases, effective corrosion protection is created on the different materials during the passivation. Accordingly, a specialised embodiment of the present invention is characterised in that the vehicle bodies or domestic appliances have surfaces of at least two materials selected from zinc, aluminum, magnesium, alloys of these metals with one another or with other alloying elements.

The aqueous solution used in the passivation step of the process sequence according to the present invention preferably has a temperature between ambient temperature (about 15 to 2O°C) and about 7O°C. A temperature of 25 to 4O°C is preferred. The car bodies or domestic appliances may be contacted with the aqueous solution by spraying with the aqueous solution or by dipping in the aqueous solution. Spray processes are preferred. In general, the aqueous solution is left in contact with the car bodies or domestic appliances for a period of about 1 to about 5 minutes for the passivation step. A period of 1 to 3 minutes is preferred in spray processes and a period of 2 to 5 minutes in dip processes.

According to the present invention, the passivation step is followed by painting the vehicle bodies or domestic appliances with a dipping paint suitable for electrodeposition or with a powder coating. For vehicle bodies, electrodeposition, particularly cathodic electrodeposition, is preferred.  Modern, lead-free or low-lead

electrodeposition paints capable of being deposited cataphoretically are suitable for this purpose, i.e. dipping paints containing less than 500 mg lead per kg dry solids in the paint suspension. Domestic appliances may also be coated by electrodeposition. However, powder coating is preferred for this application for reasons of cost.

The process sequence according to the present invention is therefore characterised by the essential steps of cleaning, passivation and painting. Between these essential process steps, one or more rinsing stages with process water, tap water or deionised water may be provided. For the rinsing steps, spray or dip methods may be employed. The examples show a typical process sequence. These are laboratory tests, however, where a longer period of time elapses between passivation and painting than in the industrial manufacture of car bodies or domestic appliances. For this reason, the test sheets were dried after passivation and rinsing by blowing with compressed air and storing in a drying cabinet. In industrial applications, this drying is necessary if painting is to be carried out using a powder coating after passivation. If painting is carried out using electrodeposition, it is not necessary to dry the components after passivation and rinsing before they are introduced into the paint dipping bath.

EXAMPLES

The following substrates were used for the tests: hot-dip galvanised steel sheets (HDG), electro-galvanised steel sheets (EG), aluminum sheets, Al 6016 grade (AC 120).

The test sheets were subjected to the following process operation, all steps being carried out by the dipping method:

1.	Cleaning using an alkaline cleaner: RidolineR l25Oi (2%, 65°C, 5 minutes),

2.	Rinsing using deionised water,

3.	Passivation by treatment using a test product according to Table 1 (pH 4, 3O°C, 3 minutes),

4.	Rinsing using deionised water,

5.	Drying by blowing with compressed air and storage in a drying cabinet at 55°C,

6.	Cathodic electrodeposition painting using the lead-free electrodeposition paint CathoguardR CG 310 from BASF.

The following corrosion tests were carried out on the sheets pre-treated in this way, the results of which are compiled in Table 2:

Test under changing climatic conditions according to VDA 621-415, 10 cycles. The creepage at the scribe over half the scribe width (U/2) is entered in Table 2 in mm.

Flying stones impact test according to VDA 621-427. The paint adhesion is given as the K-value, 1 representing the best value (no paint spalling) and 10 the worst (complete detachment of paint).

Copper/acetic acid-accelerated salt-spray test according to DIN 50021 (CASS, 10 days) or neutral salt-spray test according to DIN 50021 (SS, 20 days). The creepage is given as in the test under changing climatic conditions.

Another test was performed to see how the pre-treatment process behaves on grinding points on pre-phosphated galvanised steel. In practice, these grinding points occur when defects on a car body are repaired by grinding them off.

For the test, electro-galvanised, pre-phosphated steel, ground and unground, was treated with test products 1 and 2. The cathodic electrodeposition paint Cathoguard® 310 was then applied. The corrosion test took the form of a test under changing climatic conditions according to VDA 621-415 over 10 cycles, combined with a flying stones impact test according to VDA 621-427. The results are compiled in Table 3.

Table 3

Investigations into grinding points. Substrate: electro-galvanised, pre-phosphated steel

WE CLAIM:

1.	A process for the anticorrosion treatment of vehicle bodies or domestic appliances

at least partly having a metal surface of which at least 90% - based on the metal surface - consists of zinc, aluminium and/or magnesium and/or alloys of these metals with one another or with other alloying constituents, the vehicle bodies or domestic appliances being cleaned, passivated and painted, characterized in that, for passivation, the vehicle bodies or domestic appliances are contacted with an aqueous solution which has a pH of 1 to 12 and which contains complex fluorides of Ti, Zr, Hf, Si and/or B in such a quantity that the Ti, Zr, Hf, Si and/or B content is from 20 to 500 mg/1 and 50 to 2,000 mg/1 organic polymers; the composition of the aqueous solution is selected so that it does not simultaneously contain zinc and/or manganese in concentrations above 0.3 g/1 and phosphoric acid or phosphate ions in concentrations above 3 g/1; the passivation is the sole conversion treatment; and, after passivation, the vehicle bodies or domestic appliances are coated with a dipping paint suitable for electrolytic deposition or with a powder coating.

2.	The process as claimed in claim 1, wherein the aqueous solution contains complex fluorides of Ti, Zr, Hf, Si and/or B in such a quantity that the Ti, Zr, Hf, Si and/or B content is from 50 to 400 mg/1.

3.	The process as claimed in claim 1 or 2, wherein the aqueous solution contains 100 to 1,000 mg/1 of organic polymers.

4.	The process as claimed in one or more of claims 1 to 3, wherein the organic polymers are selected from epoxy resins, amino resins, tannins, phenol/formaldehyde resins, polycarboxylic acids, polymeric alcohols and/or esterification products thereof with polycarboxylic acids, poly-4-vinyl phenol compounds, aminofunctional homo- or copolymer compounds and polymers or copolymers of vinyl pyrrolidone.

5.	The process as claimed in claim 4, wherein the organic polymers are selected from

poly-4-vinylphenol compounds corresponding to general formula (I):

in which 

n is a number of 5 to 100 and

the x's independently of one another represent hydrogen and/or CRRiOH groups

where R and Ri represent hydrogen, aliphatic and/or aromatic radicals containing 1 to

12 carbon atoms.

6.	The process as claimed in one or more of claims 1 to 5, wherein the aqueous

solution additionally contains 0,001 to 2 g/1 of ions of one or more of the metals Mn,

Ce, Li, V, W, Mo, Mg, Zn, Co and Ni.

7.	The process as claimed in one or more of claims 1 to 6, wherein the aqueous solution additionally contains 0.001 to 1.5 g/1 of phosphoric acid, phosphorous acid, phosphonic acid and/or anions thereof and/or esters thereof.

8.	The process as claimed in one or more of claims 1 to 7, wherein the aqueous solution contains one or more phosphating accelerators selected from 0.05 to 2 g/1 m-nitrobenzene sulfonate ions, 0.1 to 10 g/1 hydroxylamine in free or bound form, 0.05 to 2 g/1 m-nitrobenzoate ions, 0.05 to 2 g/1 p-nitrophenol, 1 to 70 mg/1 hydrogen peroxide in free or bound form, 0.05 to 10 g/1 organic N-oxides, 0.1 to 3 g/1 nitroguanidine, 1 to 500 mg/1 nitrite ions, 0.5 to 5 g/1 chlorate ions.

9.	The process as claimed in one or more of claims 1 to 8, wherein the aqucous

solution is free from chromium.

10,	The process as claimed in one or more of claims 1 to 9, wherein the vehicle bodies

or domestic appliances have surfaces of at least two materials selected from zinc,

aluminium, magnesium, alloys of these metals with one another or with other nlloying'

constituents.

Documents:

				in-pct-2002-1384-che-abstract.pdf

				in-pct-2002-1384-che-claims filed.pdf

				in-pct-2002-1384-che-claims granted.pdf

				in-pct-2002-1384-che-correspondnece-others.pdf

				in-pct-2002-1384-che-correspondnece-po.pdf

				in-pct-2002-1384-che-description(complete)filed.pdf

				in-pct-2002-1384-che-description(complete)granted.pdf

				in-pct-2002-1384-che-form 1.pdf

				in-pct-2002-1384-che-form 26.pdf

				in-pct-2002-1384-che-form 3.pdf

				in-pct-2002-1384-che-form 5.pdf

				in-pct-2002-1384-che-other document.pdf

				in-pct-2002-1384-che-pct.pdf

« Previous Patent

Next Patent »

Patent Number	212363	

Indian Patent Application Number	IN/PCT/2002/1384/CHE	

PG Journal Number	07/2008	

Publication Date	15-Feb-2008	

Grant Date	03-Dec-2007	

Date of Filing	03-Sep-2002	

Name of Patentee	HENKEL KOMMANDITGESELLSCHAFT AUF AKTIEN	

Applicant Address	Henkelstrasse 67, D-40589 Dusseldorf,	

Inventors:

#	Inventor's Name	Inventor's Address	

1	WICHELHAUS, Winfried	Drosselweg 3 42489 Wulfrath,	

2	SCHENZLE, Bernd	2450 John R. Road #206 Troy, MI 48083,	

3	QUELLHORST, Heike	Kirchfeldstrasse 33, 40217 Düsseldorf,	

PCT International Classification Number	C23C 22/34	

PCT International Application Number	PCT/EP2001/002073	

PCT International Filing date	2001-02-23	

PCT Conventions:

#	PCT Application Number	Date of Convention	Priority Country	

1	100 10 758.3	2000-03-04	Germany	

© All Indian Patents, 2013-2021.

  Patent data available in the public domain from Indian Patents Office, Department of Industrial Policy and Promotions, Ministry of Commerce and Industry, Government of India.
