Repository: anandvc/allindianpatents

File: patents/212391-a-process-for-primer-coating-steel-and-a-primer-coating-composition.html (part 1 of 2)
Indian Patents. 212391:A PROCESS FOR PRIMER COATING STEEL AND A PRIMER COATING COMPOSITION

Indian Patents

Recently Granted Patents

  Recently Published Patents

Title of Invention	A PROCESS FOR PRIMER COATING STEEL AND A PRIMER COATING COMPOSITION

Abstract	The present invention relates to a process for primer coating steel which is intended to be fabricated and overcoated, in which process the steel is primer coated with a primer coating comprising a silica binder, characterized in that the binder comprises an alumina-stabilized aqueous silica sol, said binder having a SiO<sub>2</sub>/M<sub>2</sub>O mole ratio, wherein M represents the total of alkali metal and ammonium ions, of at least 6: 1. The invention also relates to primer coating composition.	

Full Text	 

This invention relates to a process for primer coating steel and a primer coating composition. In particular, it relates to the coating of semi-finished steel products which are subsequently to be fabricated by heat-intensive processes and over coated. Such semi-finished steel products are used in the shipbuilding industry and for other large-scale structures such as oil production platforms and include steel plates, for example of thickness 6 to 75 mm, bars, girders, and various steel sections used as stiffening members. The most important heat-intensive process is welding; substantially all such semi-finished steel products are welded. Other important heat-intensive processes are cutting, for example oxy-fuel cutting, plasma cutting or laser cutting, and heat fairing, where the steel is bent into shape while being heated. These steel products are often exposed to the weather during storage before construction and during construction, and they are generally coated with a coating called a "shop primer" or "pre-construction coating" to avoid corrosion of the steel occurring before the steel construction, e.g. ship, is given its full coating of anticorrosive paint, thereby avoiding the problem of having to overcoat or remove steel corrosion products. In most big shipyards, the shop primer is applied as one of several treatments carried out on a production line in which the steel is, for example, preheated, shot- or gritblasted to remove mill scale and corrosion products, shop primed, and passed through a drying booth. Alternatively, the shop primer can be applied by a trade coater or steel supplier before the steel is delivered to the shipyard or other construction site.

Although the main purpose of the shop primer is to provide temporary corrosion protection during construction, it is preferred by shipbuilders that the shop primer does not need to be removed but can remain on the steel during and after fabrication. Steel coated with shop primer thus needs to be wieldable without removal of the shop primer and to be overcoatable with the types of protective anti-corrosive coatings generally used on ships and other steel constructions, with good adhesion between the primer and the subsequently

applied coating. The shop primed steel should preferably be weldable without any significant detrimental effect on the quality of the weld or on the speed of the welding process and should be sufficiently resistant to heat for the shop primer to retain its anticorrosive properties in areas heated during fairing or during welding of the opposite face of the steel.

Commercially successful shop primers available today are solvent borne coatings based on prehydrolyzed tetraethyl  binders and zinc powder. Such coatings contain a large proportion of volatile organic solvent, typically about 650 grams per liter, to stabilize the paint binder and to enable the product to be applied as a thin film, typically of about 20 microns thick. Release of volatile organic solvent can be harmful to the environment and is regulated by legislation in many countries. There is a need for a shop primer which releases no, or much less, volatile organic solvent. Examples of such coatings are described in US-A-4,888,056 and JP-A-7-70476.

JP^A-6-200188 is concerned with shop primer coatings and mentions the possibility of using an aqueous alkali silicate salt-type binder. Coatings comprising an aqueous alkali metal silicate and zinc powder are also proposed in GB-A-1226360, GB-A-1007481, GB-A-997094, US-A-4,230,496, and JP-A-55-106271. Alkali silicate binders for anticorrosive coatings are also mentioned in US-A-3,522,066, US-A-3,620,784, US-A-4,162,169, and US-A^.479,824. In EP-A-295 834 coatings containing a mixture of alkali metal silicate with a minor amount of colloidal silica, AI2O3 powder as filler, and metal powder as toughening agent are mentioned. US-A-3,721,574 suggests coatings containing a mixture of alkali metal silicate with a minor amount of colloidal, preferably AI2O3 nrxxiified silica, and zinc dust. We have found that primer coatings based on an aqueous alkali silicate binder containing zinc powder can give adequate corrosion protection and allow the steel surfaces they cover to be welded, but give rise to problems when overcoated. The aqueous silicates contain a large quantity of alkali metal captions, which are required to keep the silicate in aqueous solution, and these ions are still present in the coating after it has dried. We have found that, if primer coatings having these large quantities of

alkali metal ions are overcoated with any conventional organic coating and then immersed in water, blistering (local delamination of the coating) occurs. We have performed tests which show that this problem can be reduced if the coating is weathered outside for some time after application of the shop primer or washed prior to over coating. However, these processes are not compatible  use in today's high productivity shipyards.

Aqueous silica sols having a very low alkali metal ion content are available commercially, but coatings based on such sols normally have very poor (initial) film strength in terms of adhesion, cohesion, hardness, and resistance to abrasion and water. These poor physical properties of the coating make it susceptible to damage during handling or further processing. This brings the potential requirement of significant coating repair with major cost implications, Suggested improvements to silica sol coatings are described in US-A-3,320,082, which adds a water-immiscible organic amine, GB-A-1541022, which adds a water-soluble acrylamide polymer, GB-A-14851B9, which adds a quaternary ammonium or alkali metal silicate, and JP 55 100921, which adds clay materials and/or metal oxides such as AI2O3, and aluminum biphosphate and/or ethyl silicate. However, such coatings have not achieved physical properties similar to those of coatings based on alkali metal silicates. Coatings based on silica sols show low levels of blistering when overcoated/immersed. Although the water-soluble salt content and osmotic pressure are low, blistering can still occur, as the coating exhibits little resistance to blister initiation/growth due to its poor physical properties.

There is a need for a ‘water based shop primer of low alkali metal ion content which has improved adhesion to substrates and improved film strength in terries of the properties discussed above to resist blister initiation and growth. Further, there is a need for a blister-free water based shop primer showing fast development of the physical properties of the coating after application of the shop primer to enable handling and further processing of the substrate without the risk of damaging the coating.

Also the pot life of the composition is important To broaden the application possibilities of these coatings, the pot life should be as long as possible.

The process according to the present invention for primer coating of steel which is intended to be fabricated and overcoated provides a solution to the above-mentioned problems/disadvantages. The process according to the present invention for primer coating the steel with a primer coating comprising a silica binder is characterized in that the binder comprises an alumina-stabilized aqueous silica sol and, optionally, a minor amount of alkali mental silicate, said binder having a Si02/M20 mole ratio, wherein M represents the total of alkali metal and ammonium ions, of at least 6:1, and wherein after the primer coating has dried to the extent that it is touch dry, it is optionally treated with a finny-strengthening solution.

The present invention also relates to the primer coating that is used in this process.

For the purpose of the present invention, a film-strengthening solution is a solution that enhances the film strength of a primer coating and/or accelerates the development of the film strength with time.

In this application, the concentration of alumina in the coating composition is given as the percentage by weight of AI2O3, based on the silica sol or silicate particles in the composition.

The binder is most preferably based on an aqueous silica sol. Such sols are available from Akzo Nobel under the Registered Trademark "Bindzil" or from Dupont under the Registered Trademark "Lido", although the literature concerning them emphasizes that conventional grades of colloidal silica are not good film formers. Various grades of sol are available having various colloidal silica particle sizes and containing various stabilizers. The particle size of the colloidal silica can for example be in the range 3 to 100 nm; particle sizes towards the lower end of this range, for example 5 to 22 nm, are preferred. More preferred are particle sizes between 3 and 15 nm, even more preferred

between 3 and 10 nm. The silica sol preferably has a SiOa/MaO mole ratio of at least 25:1, more preferably of at least 50:1, and may have a Si02/M20 mole ratio of 200:1 or more. Further, it is possible to use a blend of two or more silica sols having a different Si02/M20 mole ratio, wherein the SiO2/M20 mole ratio of the blend is at least 25:1. M represents the total of alkali metal and ammonium ions, wherein M can be, for example, Na, K, Li, etc. The sol can be stabilized by alkali, for example sodium, potassium, or lithium hydroxide or quaternary ammonium hydroxide, or by a water-soluble organic amine such as alkanolamine. The coating composition should preferably be substantially free of any ammonium-stabilized silica sol, since the presence of an ammonium-stabilized sol could result in gelling of the composition, in particular when the binder mainly consists of ammonium stabilized silica sol and the coating composition also contains zinc powder.

To improve its pot life, the coating composition comprises alumina-stabilized sol. For the purpose of the present application, pot life is defined as a 50% reduction in the film properties of the coating when tested 1 hour after application.

To obtain optimum properties, preference is given to the use of alumina-modified silica sols, for example a silica sol modified with 0.05 to 2.0 wt% of alumina. In these sols, which are also refined to as Al surface-modified silica sol(s), the surface of the particles is modified by sodium aluminate bound to the particles.

To obtain an Al surface-modified silica sol, the surface of the silica sol particles can be modified with alumina in a way described, for example, by R.K. Her in The Chemistry of Silica (John Wiley and Sons, 1979), 407-409.

The surface of the silica sol particles used in the examples of this patent specification was modified in the following way. A certain amount of silica sol with pH -10 was deionized by being passed through a strong action exchange column. The resultant deionized sol had pH -2. Three parts by weight of this deionized sol with pH -2 were added to two parts by weight of non-deionized

silica sol with pH --10 and vigorously stirred. The obtained mixture had a pH of 7.5-8. Then, 30 minutes after preparation of the mixture, about one part by weight of a sodium aluminate solution (10% by weight in deionized water) was added to the mixture under vigorous stirring. Addition of the aluminate resulted in an increase in the pH of the mixture to pH ~10, Other methods are available to the person skilled in the art to obtain an alumina modified silica sol.

The optimum alumina concentration in the composition is a balance between pot life and coating properties. Higher levels of alumina lead to a longer pot life but can also lead to a reduction of the rate of development of the coating properties.

The silica sol can be blended with a minor amount of an alkali metal silicate, for example lithium silicate, sodium-lithium silicate or potassium silicate, or with quatemary ammonium silicate. Other examples of suitable sol-silicate blends or mixtures can be found in US 4,902,442. The addition of an alkali metal or ammonium silicate may improve the initial film-forming properties of the silica sol. but the amount of alkali metal silicate should be low enough to have a Si02/M20 mole ratio of the binder sol of at least 6:1, preferably of at least 8:1, and most preferably above 15:1. For the purpose of the present application, a minor amount of alkali metal silicate means that the weight ratio of alkali metal silicate to silica sol in the compositions smaller than 0.5, preferably smaller than 0.25, more preferably smaller than 0.1".

The silica sol can alternatively or additionally contain a dissolved or dispersed organic resin. The organic resin preferably is a latex, for example a styrene butadiene copolymer latex, a styrene acrylic copolymer latex, a vinyl acetate ethylene copolymer latex, a polyvinyl butyral dispersion, a silicone/siloxane dispersion, or an acrylic based latex dispersion. Examples of suitable latex dispersions that can be used include XZ94770 and XZ94755 (both ex Dow Chemicals), Airflex® 500, Airflex® EP3333 DEV, Airflex® CEF 52, and Flexcryl® SAF34 (all ex Air Products), Primal® E-330DF and Primal® MV23 10 (both ex Rohm and Haas), and Silres® MP42 E. Silres® M50E, and SLM 43164 (all ex

Wicker Chemicals). Water-soluble polymers such as acrylamide polymers can be used but are less preferred. The organic resin is preferably used at up to 35% by weight, based on solid binder. For compositions comprising a binder having colloidal silica particles with an average size equal or below 10 nm, the organic resin is preferably used up to 20% by weight, more preferably 1-15% by weight, based on solid binder. For compositions comprising a binder having colloidal silica particles with an average particle size above 10 nm, for example between 12 and 22 nm, or between 12 and 16 nm, an increased level of organic resin of up to 35% by weight on solid binder is preened. Higher amounts of organic resin may cause weld porosity during subsequent welding. It was found that the addition of an organic resin improves the adhesion/cohesion as measured in the cross hatch test.

Alternatively, the silica sol can contain a silane coupling agent which contains alkoxysilane groups and an organic moiety containing a functional group such as an amino, epoxide or isocyanate group. The silane coupling agent preferably is an aminosilane such as gamma-aminopropyl triethoxy silane or gamma-aminopropyl trimethoxy silane, or a partial hydrolyze thereof, although an epoxy silane such as gamma-glycidoxypropyl trimethoxy silane can also be used. The silane coupling agent preferably is present at up to 30% by weight, for example 1-20% by weight, based on silica.

The binder of the primer coating can additionally comprise an aqueous solution of an alkali metal or ammonium silicate stabilized by a siliconate substituted by at least one anionic group of lower pea than silica acid, such as a carboxylate or sulphonate group. Such a binder preferably is a solution having a Si02/M2O mole ratio in the range 8:1 to 30:1 and a pH in the range 7 to 10.5 prepared by lowering the pH of a solution of silicate and siliconate by action exchange. Thus the siliconate can be added at relatively low levels, for example at a molar ratio of 1:2 to 1:20, to a conventional 3.9:1 SiOa/KaO alkali silicate. The solids may then be reduced to improve ease of processing and to further improve stability. At this stage, the solution has a pH of 12-12.5. The solution is ion-exchanged using a standard ion-exchange resin.  are replaced with H"^ reducing both

the alkali content of the binder and the pH. Without the presence of the siliconate the silicate would gel on reducing the pH. Clear, stable solutions with a pH as low as 8 have been obtained. The resultant binder has a Si02/K20 mole ratio typically in the range 8-20:1 and can be concentrated if desired to increase the solids. The binder is a clear, stable solution and is stable in the presence of zinc, but coatings based on these ion-exchanged binders have relatively poor film strength compared to coatings based on alkali silicate binders.

Preferably, a binder having a pH in the range 9 to 11.5 is used, more preferably in the range 9.5 to 11. While we do not wish to be bound by any theory explaining the pH effect on the film properties, it appears that an increased pH results in an increased amount of soluble silica in solution. This seems to have the potential for effecting in site gel reinforcement after application of the coating composition. Additionally, pH adjustment can have a minor pot life-extending effect. When a commercially obtainable silica sol is used, a sol with a high pH can be selected and/or the pH of the sol can be adjusted. The pH can be adjusted, for example, by altering the amount of AI2O3, or by adding pH-influencing pot life extenders such as dimethyl amino ethanol (D[\year), or by adding dilute sulphuric acid, or by adding sodium hydroxide. For example, commercially obtainable 22 nm silica sols nominally have a pH of about 8.5 to 9. Increasing the pH range of these sols to 10 to 11 markedly improves the rate of coating property development.

The primer coating preferably contains zinc powder and/or a zinc alloy. Such zinc powder preferably has a volume averaged mean particle size of 2 to 12 microns and most preferably such zinc powder is the product commercially as zinc dust having a mean particle size of 2 to 8 microns. The ?inc powder protects the steel by a galvanic mechanism and may also form a protective layer of zinc corrosion products enhancing the corrosion protection given by the coating. All or part of the zinc powder can be replaced by a zinc alloy. The amount of zinc powder and/or alloy in the coating generally is at least 10% and may be up to 90% by volume of the coating on a dry film basis. The zinc powder and/or alloy can be substantially the whole of the pigmentation of the coating or

can for example comprise up to 70%, for example 25 to 55%, by volume of the coating on a dry film basis, with the coating also containing an auxiliary corrosion inhibitor, for example a molybdate, phosphate, unstated or vanadate, as described in US-A-5,246,488, ultra fine titanium dioxide as detailed in KR 8101300, and/or zinc oxide and/or a filler such as silica, calcined day, alumina silicate, talc, barytes, mica, magnesium silicate, or calcined aluminum silicate. For compositions comprising a binder having colloidal silica particles with an average particle size equal to or below 10 nm, the amount of zinc powder and/or alloy in the coating is between 40 and 60%, preferably between 45 and 55% by volume of the coating on a dry film basis. For compositions comprising a binder having colloidal silica particles with an average particle size above 10 nm, for example between 12 and 22 nm, or between 12 and 16 nm, the amount of zinc powder and/or alloy in the coating preferably is between 35 and 50%. However, other pigments can be used in conjunction with zinc-based pigments. Examples of these other non-zinc pigments include conductive extenders such as di-iron phosphide (Ferrophos®), micaceous iron oxide, etc. Use of these conductive non-zinc pigments may allow a reduction in the zinc level maintaining effective corrosion protection. To obtain optimum coating properties, extenders are preferably sufficiently dispersed in the coating composition. The types and sizes of the extenders used can be adjusted to obtain an adequate state of dispersion. For example, when the extender pigment Satintone (ex Lawrence Industries) is selected, a mean particle size below 3 pm, preferably below 2 pm, should’ be used.

Preferably, the pigment volume concentration (PVC) of the coating is between 40 and 75%. Above 75% film properties are reduced, and below 40% there is insufficient zinc to provide effective commotion protection. For compositions comprising a binder having colloidal silica particles within an average particle size below 10 nm, the PVC preferably is between 55 and 75%, more preferably between 65 and 75%). For compositions comprising a binder having colloidal silica particles with an average particle size equal to or above 10 nm, improved early coating properties can be obtained using coatings with a PVC between 40 and 65%, more preferably between 45 and 55%.

The pigment volume concentration (PVC) is the volume percentage of pigment in the dry paint film. The critical pigment volume concentration (CPVC) is normally defined as the pigment volume concentration where there is just sufficient binder to provide a completely adsorbed layer of binder on the pigment surfaces and to fill all the interstices between the particles in a close-packed system. The critical pigment volume concentration can be determined by wetting out dry pigment with just sufficient linseed oil to foci a coherent mass. This method yields a value known as the "oil absorption", from which the critical pigment volume concentration can be calculated. The method for determining the oil absorption is described in British Standard 3483 (BS3483). The solids content of the primer coating generally is at least 15% by volume and preferably in the range of 20 to 35% by volume. The volume solids content is the theoretical value calculated on the basis of all the components present in the coating composition. The coating preferably has a viscosity such that it can easily be applied by conventional coating applicators such as spray, particularity airless spray or high volume low pressure (HVLP) spray applicators, to give a coating having a dry film thickness of less than 40 microns, preferably between 12 and 25 to 30 microns.

Optionally, the coating composition may comprise further additives well-known to the skilled person, e.g., thixotropes and/or rheology control agents (organo clays, xanthan gum, cellulose thickeners, polyether urea polyurethanes, acrylics, etc.), defoamers (in particular when latex modifiers are present), and, optionally, secondary pot life extenders, such as chromates (for example sodium dichromate) or tertiary amines (for example triethylamine or dimethyl aminoethanol). Preferred thixotropes and/or rheology control agents include Bentone EW (ex Elementis), which is a sodium magnesium silicate (organo clay), Benzoate WH (ex Rockwood), which is a hydrous aluminium siliate, Laponite RD (ex Rockwood), which is a hydrous sodium magnesium lithium silicate, and Rheolate 425 (ex Elementis), which is a proprietary acrylic dispersion in water. Preferred defoamers include Foamaster NDW (ex Cognis) and Dapro 1760 (ex Elementis). It was found that other compounds which can be present in the coating composition for other reasons can also act as secondary  pot  life  extenders.  For  example,  the  addition  of  molywhite

anticorrosive pigments orstyrene butadiene latex can lead to a minor extension of the pot life. Preferred secondary pot life extenders are tertiary amines which offer a chromate-free option for pot life extension.

NorraaJly the coating system is provided as a two- (or more) component system,, where the components are thoroughly mixed prior to application of the coating.

When a composition with a viable pot life has been obtained, the rate of film property development depends on the way an applied coating layer is subsequently dealt with.

To achieve a fast development of properties, the primer coating can be post-treated with a film-strengthening solution. In such process, the primer coating is dried to the extent that it is touch dry before it is treated with the film-strengthening solution.

The development of coating properties can also be accelerated by immersion of the coated substrate in water or conditioning in an atmosphere with a relative humidity of at least 50%, preferably at least 80%. Such a process may further include the treatment with a film strength-enhancing solution. Such a process is the subject of a separate patent application.

When fast drying is not an issue, it is possible to let a non-post-treated coating dry at low relative humidity, for instance between 25 and 50% relative humidity. The development of the coating properties will proceed more slowly, but eventually good coating properties are obtained.

The time to touch dry is generally about 10 to 15 minutes at ambient temperatures of 15 to 20**C or 3 to 4 minutes at 40'C for a 15-20 [jm dry film thickness (dft) coating'. The drying time is also dependent on air flow and film thickness. At 35°C and 0.5 m/s air flow, the drying time for a 20 pm dry film thickness coating is approximately 2 minutes. This time can be further reduced by increasing the air temperature.

In general, the drying time can be reduced by increasing the substrate temperature, increasing the air temperature, using an air flow, or by any combination thereof.

It is preferred to carry out drying of the primer coating at 10-60°C, preferably 25-50°C in a forced air flow, preferably in an air flow of at least 0.1 m/s, especially if primer coating, drying, and application of the optional film-strengthening solution are to be carried out in an on-line process. Achieving fast drying is very important for on-line application in shipyards or steel mills. Application of the treatment solution before the primer is touch dry does not give film strengthening.

The solution which increases the film strength of the primer coating will in general be an aqueous solution of an inorganic salt or a solution of a material having reactive silicon-containing groups. The increase in film strength can be detected by a significant increase in hardness, abrasion resistance, and usually adhesion. Hardness can be measured with the aid of the pencil hardness test of British Standard 3900, part El 9 (1999) (hardness of pencil required to gouge the coating). Abrasion resistance can be measured using a double rub test which automatically rubs the coating and.can be cam'ed out dry or wet with water. While a significant increase in either dry or wet abrasion resistance would be regarded as an increase in film strength of the primer coating, we have found that the treatment according to the invention generally increases both dry and wet abrasion resistance. Adhesion can be measured by a cross hatch test as described in British Standard 3900, part E6 (1992).

The amount of film-strengthening solution applied to the primer coating is generally in the range of 0.005-0.2, preferably 0.01 - 0.08 litre per square metre of primer coated surface (L/m^) for coatings applied at standard dry film thickness (15-20 pm). Such an amount of solution can conveniently be applied by spraying. Needless to say, the concentration or the volume of the post-treatment solution should be increased if the coating is over-applied, i.e. in a dry film thickness > 20 pm.

Washing has previously been suggested as a post-treatment for zinc silicate coatings based on an alkali metal silicate binder, but this has involved the application of larger amounts of water to wash soluble alkali metal salts from coatings having Si02/M20 ratios of about 3:1 to 4:1. Spray application of an

equivalent amount of water alone or passing the primer through a steam chamber on line at typical line speeds (i.e. an exposure time 
While we do not wish to be bound by any theory explaining the film strengthening, it appears that when the treatment solution is an aqueous inorganic salt solution, either silica dissolution and reprecipitation take place or the salt acts as a reinforcing agent between the sol particles. When the treatment solution contains reactive silica species, these can be deposited between the silica sol particles to improve their bonding. We have found that the same strengthening materials, when added to the primer coating composition at or before application to the substrate, do not strengthen the primer coating film formed.

When the optionally applied film-strengthening solution is an aqueous solution of an inorganic salt, it generally has a concentration of at least 0.01 M and preferably of at least 0.03M. The concentration of the inorganic salt solution can be up to 0.5M or 1M or even higher. The inorganic salt can be the salt of a monovalent cation such as an alkali metal or ammonium salt, of a divalent cation such as zinc, magnesium, calcium, copper (II) or iron (II), of a trivalent cation such as aluminium or cerium (III), or of a tetravalent cation, such as cerium (IV), and of a monovalent anion, such as a halide, for example fluoride, chloride or bromide, or nitrate, or a polyvalent anion such as sulphate or phosphate. Mixtures of the above-mentioned salts can also be used. Examples of inorganic salt solutions which have been found effective are magnesium sulphate, zinc sulphate, potassium sulphate, aluminium sulphate, iron sulphate, cerium (IV) sulphate, copper sulphate, sodium chloride, and potassium chloride, although chlorides might not be preferred because of their tendency to promote corrosion. The concentration of the inorganic salt solution in weight terms preferably is in the range of 0.5-20% by weight

One example of a material having active silicon-containing groups is a silicate. The film-strengthening solution can be an alkali metal silicate solution, for

example potassium silicate or lithium silicate, or an ammonium silicate solution, or it can be an alkali metal siliconate» for example an alkyl siiiconate solution. The preferred concentration of such a solution is in the range of 0.5-20% by weight.

When the film-strengthening solution is a solution of an inorganic salt or alkali metal silicate, the added material will increase the salt content of the zinc silicate primer coating. This will tend to increase the osmotic driving force when the coating is overcoated and thus the possibility of osmotic blistering when the coated substrate is immersed. The amount of inorganic salt of alkali metal silicate applied preferably is low enough for the Si02/M20 mole ratio of the primer coating binder to be kept above 6:1, preferably above 8:1, and most preferably above 10:1. To achieve this, the amount of inorganic salt or alkali metal silicate applied in the film-strengthening solution preferably is less than 10g/m^ on a dry weight basis, most preferably less than 5g/m^, for a coating with a dry film thickness of 15-20 (jm.

An alternative example of a material having reactive silicon-containing groups is an aikoxy silane or an acyloxy silane, for example acetoxy silane. This can for example be a tetraalkoxy silane (alkyl orthosilicate) such as tetraethoxy silane or tetraisopropoxy silane. or a trialkoxy silane such as methyl trimethoxy silane (MTMS, ex Aldrich) or bistrimethoxy silane ethane. The aikoxy silane may contain additional functional groups, for example a trialkoxy silane can have the formula RSi(OR^)3, wherein each R' group is 1-3C alkyl and R is an alkyl or aryl group substituted by an amino, alkylamino, dialkylamino, amide, halogen, carbamate, epoxide, isocyanate, aziridine, sulphonate, carboxylate, phosphate or hydroxyl group. Preferred examples are aminosilanes such as triethoxy silyl propylamine (Aminosilane A1100 ex Witco), trimethoxy silyl propylamine (Aminosilane All 10 ex Witco), trimethoxy silyl propylethylene diamine (Aminosilane A1120 ex Witco), trimethoxy silyl propyldiethylene triamine (Aminosilane A1130 ex Witco) or bistrimethoxy silyl propylethylene diamine. Further, the alkoxysilane can be a bis(trialkoxy silane), for example an aikylene or poiydimethyl silane chain tipped with -SiOR's groups. The aikoxy silane can

be at least partiaily hydrolyzed, for example a partially hydrolyzed tetraalkoxy silane or a hydrolyzed alkyl trialkoxy silane or aminoalkyi trialkoxy silane can be used. The alkoxy siiane is preferably applied from aqueous solution, although the aqueous solution can contain a water-miscible organic solvent, for example an alcohol such as ethanol.

Further, it was found that orthosilicates also are very effective property enhancers in the post-treatment process. Aqueous solutions of tetramethyl orthosilicate (TMOS) and tetraethyl orthosilicate (TEOS) are effective post-treatment agents. Better results are obtained if TMOS orTEOS is hydrolyzed at pH 1-2. At this pH the pot life of the post treatment solution can even exceed 7 days.

The concentration of alkoxy silane or orthosilicates in the optionally applied treatment solution preferably is in the range of 1-25% by weight. The use of alkoxy silanes and/or orthosilicates in the optionally applied post-treatment solution is preferred, since these compounds add virtually zero level of water-soluble salts to the shop primer.

The optional application of the treatment solution, and preferably also the drying of the treated primer coating until the coating is again touch dry, can be carried out in an on-line process following primer coating of the steel and drying of the primer coating until it is touch dry. The amount of film-strengthening solution applied preferably is 0.005-0.2 L7m^ of primer coated suri^ace, most preferably 0.08 L/m^ or less if the coating is treated and dried on-line for a coating with a dry film thickness of 15-20 pm. The drying time for this coating treated with such an amount of film-strengthening solution generally is about 5 to 10 minutes at 15-20°C or about 1.5" to 2 minutes at 40°C. The drying time can be further reduced by placing the primed substrate in an airflow.

In general, the drying time can be reduced by increasing the substrate temperature, increasing the air temperature, using an air flow, or by any combination thereof.

The optionally applied treatment solution is preferably applied and dried at a temperature in the range of 10-60°C, preferably 25-50°C in a forced air flow, preferably in an air flow of at least 0.1 m/s. The treatment solution can be

applied by standard spray application equipment, for example airless spray or HVLP spray, or by a simple atomizer spray, simply by mounting a second spray gun further down the shop primer line from the spray gun applying the primer. Alternatively, the solution can be applied by using a mist coating application technique. The treatment solution can be applied to both sides of a substrate, for example to both sides of a steel plate for use in shipbuilding, irrespective of the orientation of the substrate; the volume of solution required to strengthen the film is such that the solution can be applied to the underside of a plate without sagging or dripping. Other methods of application such as application by roller are possible but not preferred. The treated primer coating only needs to be allowed to dry on the substrate and does not require any subsequent washing or heating; once the treated primer is dry, the coated product can be handled normally.

The optional treatment process increases the hardness, cohesion, and abrasion resistance of the shop primer without introducing the disadvantage of blistering when overcoated. Further, the treatment process accelerates the development of these favourable properties. This improves the resistance to damage during handling and fabrication in a shipyard or steel mill. In addition to these benefits, the post-treated shop primed substrate shows the perfonnance characteristics required in the shop primer market, viz. corrosion resistance of 6 months on outdoor exposure, excellent welding/cutting characteristics and overcoatability with a wide range of primer coatings without blistering or pinholing. For example, when a zinc-filled silica sol coating is post-treated with a film strength-enhancing solution, the dry abrasion resistance 10 minutes after application of the coating is increased at least fivefold while the wet abrasion resistance is usually increased tenfold or more. The pencil hardness typically changes from 2B to H or harder. The Si02/M20 mole ratio of the primer coating may for example be reduced from 50-200 to 15-35 if.the film-strengthening solution applied is an inorganic salt solution or an alkali metal silicate solution, but at normal dry film thickness of 15-20 pm for shop primer coatings this is still above the level at which significant blistering occurs. The Si02/M20 mole ratio can be maintained at an even higher level if the film-strengthening solution is an

alkoxy silane solution. The treated primer coatings can be overcoated with an amine-cured epoxy resin coating, or any other heavy-duty coating such as a polyurethane, at a film thickness of 100 pm or 200 pm, and after being allowed to cure for 7 days can be immersed in fresh or sea water for over 6 months (longest test period thus far) at 40'C without blistering.

The invention will be elucidated with reference to the following examples. These are intended to illustrate the invention but are not to be construed as limiting in any manner the scope thereof.

The determination of the soi size of the silica sols used in the examples has been performed via the titration method described in G.W. Sears, Anal, Chem. 12, 1981 (1956). By means of this method, the specific surface area has been determined in square metres per gram. For the spherical sol particles, this suri'ace area was converted to a particle size.

The determination of the weight percentage of alumina on the alumina modified silica sols used in the examples has been performed by means of X-ray fluorescence spectroscopy.

The compounds used as starting material in the examples have the following

origin;

Ludox® SM	a silica sol of concentration 30% by weight, particle size 7

nm, Si02/Na20 mole ratio 50:1, ex DuPont, pH 10.3 Bindzil 25AT/360  alumina-modified  silica sol  of concentration 22-27%  by

weight, average particle size 7 nm, SiOz/NazO mole ratio

50:1, ex. Akzo Nobel (Eka Chemicals), pH 9.8 -10

Nyacol	a silica sol of concentration 40% by weight and average

particle size 16 nm, Si02/Na20 mole ratio 105:1, ex Akzo

Nobel (Eka Chemicals), pH 9.8

Nyacol Al	an alumina-modified version of Nyacol, pH 9.9

XZ 94770	a styrene/butadiene organic latex of 50 vol.% solids, ex

Dow Chemicals.

Huber90C	a calcined aluminium silicate extender pigment of 0.7 [jm

mean particle size, ex JM Huber/Marlow Chemicals

Zinc dust	a 7 pm mean particle size metal powder, ex Trident Alloys

Molywhite 212  calcium zinc molybdate, an anticorrosive pigment of particle

size 4.1 p.m, ex Shenwin Williams

Minex 20	a sodium potassium aluminium silicate extender pigment of

2.95|im mean particle size, ex North Cape Minerals

Bentone EW	a sodium magnesium silicate thixotrope, ex Elementis

Examples 1 to 5

To determine the effect of alumina content on the pot life of shop primer

coatings, several compositions having a solids concentration of 28% by volume

were prepared. The primer coatings had a pigment volume concentration of

71.0 %, which is 1.4 times the critical pigment volume concentration.

The  composition  used  in  Example  1  was  prepared  from  the  following

ingredients.

Component	% by weight

Silica sol	30.6

Water	13.5

Bentonite clay thixotrope	0.2

Zinc dust	48.2

Huber 90C	7.5
