Repository: anandvc/allindianpatents

File: patents/212430-heteromorphic-polymer-compositions.html (part 1 of 3)
Indian Patents. 212430:HETEROMORPHIC POLYMER COMPOSITIONS

Indian Patents

Recently Granted Patents

  Recently Published Patents

Title of Invention	HETEROMORPHIC POLYMER COMPOSITIONS

Abstract	The subject invention pertains to heteromorphic polymer compositions characterized as comprising comprising: (a) a homogeneous linear or substantially linear ethylene/alpha-olefin interpolymer backbone; and (b) a branch appending from the backbone, which branch comprises an ethylene homopolymer or ethylene/a-olefin interpolymer having a density which is at least 0.004 glcm3 greater than that of the backbone. At least one of the backbone polymer or the branch polymer may be optionally functionalized to promote adhesion to polar surfaces. The heteromorphic polymer compositions of the invention exhitbit enhanced upper service temperature. Also disclosed is a process for preparing the heteromorphic polymer compositions of the invention.	

Full Text	 

The subject invention pertains to heteromorphic olefin polymers. In particular, the subject invention pertains to olefin polymers comprising a homogeneously branched linear or substantially linear ethylene/a-olefin interpolymer backbone, and a higher density ethylene homopolymer or ethylene/a-olefin interpolymer long chain branch appending from the interpolymer backbone.

Homogeneous ethylene/a-olefin interpolymers are characterized by narrow molecular weight distributions and narrow short-chain branching distributions. Further, homogeneous ethylene interpolymers containing long-chain branches, known as "substantially linear" ethylene polymers, are disclosed and claimed in U.S. 5,272,236 and in U.S. 5,278,272.

The absence of low molecular weight, waxy components and the ability to evenly distribute comonomer has enabled the production of high quality elastomers, such as ethylene/propylene, ethylene/butene, and ethylene/octene elastomers, etc. However, as homogeneous linear and substantially linear ethylene polymers lack the highly linear fraction characteristic of heterogeneously branched polyethylene (and thus the high crystalline melting peak), homogeneous linear and substantially linear ethylene polymers tend to have a poorer high temperature resistance, especially when the polymer density is less than 0.920 g/cm^, than heterogeneously branched polymers of the same density. For instance, homogeneous linear and substantially linear elastomers may lose their strength at 6O°C or less. This has been attributed to the fact that such low density polymers have a molecular structure which is characterized by the presence of fringed micelles, and typically lacks higher melting point lamellar structures. While the differential is less pronounced, even higher density homogeneous linear and substantially linear ethylene polymers which have lamellae structures, generally melt at lower temperatures than their heterogeneously branched counterparts. Regardless of polymerization catalyst, polyethylenes face a practical use limitation above their crystalline melting point, which does not exceed approximately l4OºC.

Through blending high crystallinity grades of polyethylene with low crystallinity elastomeric grades, it is possible to raise the use temperature of the elastomeric grades. However, greater improvements in high temperature resistance are desired. Further, generally speaking, however, as the amount of the higher density fraction increases, the high temperature resistance increases, while the modulus increases (and thus, the elastomeric properties, in the case of blends with homogeneous linear or substantially linear ethylene polymers having a density less

than 0.900 g/cmJ, undesirably decreases). In the case of blends with homogeneous linear and substantially linear ethylene polymers having a density greater than 0.900 g/cm 5 as the amount of the higher density fraction increases, the high temperature resistance increases, while the tear resistance and impact resistance undesirably decrease.

U.S. Patent No. 5,530,072 discloses polymers exhibiting long chain branching formed by self-grafting a linear polyethylene using a free radical initiator. While such self-grafting serves to increase the molecular weight of the polyethylene and to improve the melt strength, it does not affect the crystallinity of the polyethylene, and thus does not affect the high temperature resistance of the polyethylene.

U.S. Patent No. 5,346,963 discloses graft modified substantially linear ethylene polymers, which are optionally blended with thermoplastic polymers, such as high density polyethylene, linear low density polyethylene, and low density polyethylene.

Industry would find advantage in an elastomer which has enhanced high temperature performance without sacrifice of modulus and/or tear resistance and impact resistance. Such enhanced high temperature performance may show advantage, for instance, in shoe soles which better withstand the heat of a clothes dryer. In another embodiment, such enhanced high temperature performance may show advantage, for instance, in pressure sensitive adhesives which exhibit reduced creep resistance.

As used herein, the term "polymer" means a compound prepared by polymerizing monomers, whether of the same or a different type. The generic term polymer thus embraces the term "homopolymer", usually employed to refer to polymers prepared from only one type of monomer, and the term "interpolymer'1, as defined hereinafter.

The term "interpolymer" means polymers prepared by the polymerization of at least two different types of monomers. The generic term "interpolymer" thus includes the term "copolymers", which is usually employed to refer to polymers prepared from two different monomers, as well as to polymers prepared from more than two different types of monomers.

The subject invention is in a unique polymer composition comprising: (A) a homogeneous linear or substantially linear ethylene/a-olefm interpolymer backbone; and (B) an ethylene homopolymer or an ethylene/a-olefin interpolymer which is

appended from the interpolymer backbone and which has a density which is at least 0.004 g/cm3 greater than that of the first interpolymer backbone.  Such polymer compositions will resist deformation under high temperatures better than a comparative physical blend or in-reactor blend of the first and second interpolymers. Such improved high temperature performance is reflected in higher under load service temperature (ULST) values, that is, the tendency of the heteromorphic polymer compositions to fail due to softening/melting, as measured using a Rheometrics Solids Analyzer using the procedure set forth below.

While not wishing to be bound by theory, it is believed that the material science principle used to improve the high temperature performance of homogeneous linear or substantially linear elastomers is illustrated in Figure 1. As shown in Figure 1, the elastomer acts as a soft segment to provide flexibility at room temperature of the heteromorphic polymer composition. The grafting of a hard segment, such as high density polyethylene, which has a higher crystalline melting point, improves the ULST, since the hard segments cocrystallize into their own small interspersed domains and serve to tie the elastomer chains into a three dimensional network.

Depending on the composition of the branch polymer and the method of branch incorporation, the branch may have many forms, of which certain exemplary forms are as shown in Figure 2. Figure 2-1 shows a substantially linear copolymer backbone with three different forms of connection of the polymer branch. Figure 2-1(a) illustrates the branch resulting from an "H-link" with the backbone polymer. This could, for example, be introduced by randomly crosslinking the backbone polymer and the precursor polymer to the heteromorphic long chain branch. Figure 2-1(b) illustrates a long-chain branch linking to the backbone polymer at two (or more) positions. Provided that the long-chain branch can still cocrystallize or form a "hard" phase so that the temperature resistance and/or physical properties of the polymer are improved, this method of long-chain branch incorporation is acceptable and within the scope of our definition of long-chain branch. Figure 2-1(c) illustrates the formation of a "T" with the backbone polymer. This could, for example, result from grafting a reactive endgroup of a heteromorphic long-chain branch precursor polymer with the backbone polymer, or could result from copolymerization of a reactive endgroup such as vinyl with the monomers during polymerization of the backbone polymer (in this case, of course, the "backbone polymer" is just a concept and is not substantially present in pure form).

Figures 2-2 illustrates an example of the variation where a linear copolymer (2-2) backbone polymer has "T" type, heteromorphic long-chain branches such as resulting from copolymerization or grafted endgroups.

The ethylene/a-olefm interpolymer (A) which constitutes the backbone of the heteromorphic olefin polymer of the invention will be either a homogeneous linear or substantially linear ethylene/a-olefin interpolymer, both of which are described in greater detail below.

The density of the backbone polymer depends on the type and amount of comonomer used. The density may be controlled according to methods known to those skilled in the art, in order to control the softness of the polymer over the range from highly amorphous, elastomeric grades to highly crystalline, nonelastomeric grades. The choice of backbone polymer density will depend on the requirements of each application according to the performance requirements known to those skilled in the art. Typically, however, the density of the backbone polymer will be less than 0.920 g/cm3, preferably less than 0.900 g/cm3, more preferably less than 0.880 g/cm3. In applications where the best elastomeric properties are required, the density of the backbone polymer will be less than 0.870 g/cm3, preferably less than 0.865 g/cm3, with densities as low as 0.850 g/cm3 being achievable.

The molecular weight of the backbone polymer may likewise vary according to each system. When the branch polymer is attached to the backbone polymer by crosslinking or grafting, it may be preferred to reduce the molecular weight of the backbone interpolymer to reduce gelation, particularly if the branch polymer is high molecular weight or multifunctional in reactive sites. It is an aspect of this invention that excellent physical properties may be obtained even with relatively low molecular weight backbone polymers due to the optimized connectivity afforded by the heteromorphic character of the compositions of the invention. Thus, it is possible to obtain good physical properties and good processability simultaneously.

Typically, however, the backbone polymer will have a melt index (I2) of from 0,01 to 10,000 g/10 min., and preferably from 0.01 to 1,000 g/10 min. Especially preferred melt indices are greater than 10 g/10 min., more preferably greater than 20 g/10 min. Note that for low molecular weight polymers, i.e., polymers having a melt index greater than 1000 g/10 min., molecular weight may be indicated rather by measuring the melt viscosity of the polymer at 35O°F. The melt viscosities at 35O°F of polymers having melt indices of 1000 g/10 min. and 10,000 g/ 10 min.. as measured by the technique set forth in the Test Procedures section below, are approximately 8200 and 600 centipoise respectively.

The branch polymer (B) which appends from polymer backbone (A) may be any polymer that can be copolymerized with the monomers during production of the backbone polymer, or that may be grafted or crosslinked with the backbone polymer, and that has a density which is at least 0.004 g/cm3, preferably at least 0.006 g/cm3, more preferably at least 0.01 g/cm3 greater than that of the backbone polymer. Preferably, the branch polymer (B), in its pure state, will have a glass transition temperature (Tg) or crystalline melting point (Tm) which is at least 10°C, preferably 2O°C, and most preferably at least 5O°C higher than the Tg or Tm (whichever is higher) of the backbone polymer in its pure state. Note that for the purpose of this invention, the term "grafting" means linking one endgroup of the branch polymer to the backbone polymer, while the term "crosslinking" means, in a limited fashion, connecting via one or more linkages elsewhere along the long-chain branch precursor (that is, not an endgroup) to form the heteromorphic long chain branched composition rather than a crosslinked network.

Non-limiting examples of heteromorphic long-chain branch materials include heterogeneously and homogeneously branched linear ethylene homopolymers and ethylene/ot-olefin interpolymers, as well as substantially linear ethylene homopolymers and ethylene/a-olefin interpolymers, each of which is described in more detail below. Such branch polymers may further optionally be functionalized.

A suitable branch polymer for one backbone polymer might not be suitable for another backbone polymer. For example, a suitable branch polymer for a homogeneous linear or substantially linear ethylene/octene interpolymer having a density of 0.865 g/cm3 would be an ethylene/octene interpolymer having a density of 0.900 g/cm3.  However, the same branch polymer would not be suitable for use in conjunction with a polymer backbone which is a homogeneous linear or substantially linear ethylene/octene interpolymer having a density of 0.920 g/cm3, as the Tm of the former is not at least 10°C greater than the Tm of the latter (and in fact is significantly lower).

The heteromorphic long-chain branch will further be of sufficient molecular weight to be able to cocrystallize or form a phase with other branch polymer molecules or additionally added polymer. Preferably, the heteromorphic long-chain branch will have a weight average molecular weight (Mw) of at least 1000, preferably at least 3000. as measured in accordance with the procedure set forth in the Test Methods section below.

The amount of backbone polymer should be sufficient to make it the continuous or co-continuous phase in the mixture of backbone polymer and

heteromorphic long-chain branch polymer. In particular, the ratio by weight of backbone polymer to branch polymer will generally be greater than 1:3, preferably at least 1:2. and most preferably greater than 1:1. Those skilled in the art will recognize that the optimum ratio will vary with application and resultant changes in preferences for elastomer properties, high temperature properties, modulus/stiffness, etc.

The average number of heteromorphic long chain branches per polymer backbone molecule will be sufficient to provide to the final polymer composition an improvement in temperature resistance as measured by RSA and/or an improvement in tensile strength that is greater than that provided by a simple physical blend of comparable polymers without copolymerization, grafting, or crosslinking. Preferably, the compositions of the invention will exhibit a temperature resistance as measured by RSA of at least 10°C, preferably at least 15°C greater than that of a physical blend of comparable polymers. Preferably, the compositions of the invention will exhibit an ultimate tensile strength which is at least 70 percent that of the physical blend of comparable polymers, more preferably at least 85 percent, most preferably which equals or exceeds that of the physical blend of comparable polymers, with ultimate tensile strengths which are 120 percent of the physical blend of comparable polymers being easily attained.

The average number of heteromorphic long chain branches per polymer backbone molecule, however, will not be so great as to reduce the elastomeric properties of the polymer backbone to an unacceptable level. For instance, when the backbone polymer has a density of less than 0.900 g/cm3, the composition of the invention will preferably exhibit a percent elongation which is at least 40 percent, more preferably which is at least 50 percent, even more preferably which is at least 60 percent that of the blend of comparable polymers, with compositions exhibiting percent elongations which equal or exceed that of the comparable blend being easily achieved.

The ethylene polymers useful as the polymer backbone (A) and the heteromorphic long chain branch (B) can independently be interpolymers of ethylene and at least one a-olefin. Suitable a-olefins are represented by the following formula:

CH2 - CHR

in which R is a hydrocarbyl radical. The comonomers which form a part of backbone polymer (A) may be the same as or different from the comonomers which form the heteromorphic long chain branch (B).

R generally has from one to twenty carbon atoms. Suitable a-olefins for use as comonomers in a solution, gas phase or slurry polymerization process or combinations thereof include the C3-C20 a-olefins, styrene, tetrafluoroethylene, vinyl benzocyclobutane, 1,4-hexadiene, 1,7-octadiene, and cycloalkenes, e.g. cyclopentene, cyclohexene, cyclooctene, norbornene (NB), and ethylidene norbornene (ENB). Preferred C3-C20 a-olefins include 1-propylene, 1-butene, 1-isobutylerie, 1-pentene, 1-hexene, 4-methyl~ 1-pentene, 1-heptene and 1-octene, as well as other monomer types such as). Preferably, the a-olefm will be 1-butene, 1-pentene, 4-methyl-1-pentene, 1-hexene, 1-heptene, 1-octene, NB or ENB, or mixtures thereof. More preferably, the a-olefm will be 1-hexene, 1-heptene, 1-octene, or mixtures thereof. Most preferably, the a-olefm will be 1-octene.

Ethylene/a-olefin/diene terpolymers may also be used as elastomeric polymers in this invention. Suitable a-olefins include the a-olefins described above as suitable for making ethylene a-olefin copolymers. The dienes suitable as monomers for the preparation of such terpolymers are typically non-conjugated dienes having from 6 to 15 carbon atoms. Representative examples of suitable non-conjugated dienes that may be used to prepare the terpolymer include:

a)	Straight chain acyclic dienes such as 1,4-hexadiene, 1,5-heptadiene, and 1,6-octadiene;

b)	branched chain acyclic dienes such as 5-methyl-1,4-hexadiene, 3,7-dimethyl-1-6-octadiene, and 3,7-dimethyl-1,7-octadiene, and 1,9-decadiene;

c)	single ring alicyclic dienes such as 4-vinylcyclohexene, 1-allyl-4-isopropylidene cyclohexane, 3-allylcyclopentene, 4-allylcyclohexene, and 1 ­isopropenyl-4-butenylcyclohexane;

d)	multi-ring alicyclic fused and bridged ring dienes such as dicyclopentadiene; alkenyl, alkylidene, cycloalkenyl and cycloalkylidene norbornenes such as 5-methylene-2-norbornene, 5-methylene-6-methyl-2-norbornene, 5-methylene-6, 6-dimethyl-2-

norbornene, 5-propenyl-2-norbornene, 5-(3-cyclopentenyl)-2-norbornene, 5-ethylidene-2-norbornene, 5-cyclohexylidene-2-norbornene, etc.

The preferred dienes are selected from the group consisting of 1,4-hexadiene, dicyclopentadiene, 5-ethylidene-2-norbornene, 5-methylene-2-norbornene, 7-methyl-1, 6-octadiene, 4-vinylcyclohexene, etc. A suitable conjugated diene is piperylene.

The preferred terpolymers for the practice of the invention are terpolymers of ethylene, propylene and a non-conjugated diene (EPDM). Such terpolymers are commercially available.

The homogeneous polyethylenes that can be used as components (A) and (B) of this invention fall into two broad categories, the linear homogeneous polyethylenes and the substantially linear homogeneous polyethylenes. Both are known.

"Homogeneous" polymers are ethylene interpolymers in which any comonomer is randomly distributed within a given interpolymer molecule and substantially all of the interpolymer molecules have the same ethylene/comonomer ratio within that interpolymer. Homogeneous polymers generally are characterized as having a single melting peak between -3O°C and l5OºC, as determined by differential scanning calorimetry (DSC). The single melting peak is determined using a differential scanning calorimeter standardized with indium and deionized water. The method involves 3-7 mg sample sizes, a "first heat" to about l8OºC which is held for 4 minutes, a cool down at 10oC/min. to -3O°C which is held for 3 minutes, and heat up at 10oC/min. to l4OºC for the "second heat". The single melting peak is taken from the "second heat" heat flow versus temperature curve. Total heat of fusion of the polymer is calculated from the area under the curve.

For polymers having a density of 0.875 g/cm3 to 0.910 g/cm3, the single melting peak may show, depending on equipment sensitivity, a "shoulder or a "hump" on the low melting side that constitutes less than 12 percent, typically, less than 9 percent, and more typically less than 6 percent of the total heat of fusion of the polymer. Such an artifact is also observable for homogeneous linear polymers such as Exact™ resins (available from Exxon Chemical Company), and is discerned on the basis of the slope of the single melting peak varying monotonically through the melting region of the artifact. Such an artifact occurs within 34°C, typically within 27°C, and more typically within 2O°C of the melting point of the single melting peak. The heat of fusion attributable to an artifact can be separately determined by specific integration of its associated area under the heat flow versus temperature curve.

In addition or in the alternative, the homogeneity of the polymers is typically described by the CDBI (Composition Distribution Branch Index) and is defined as the weight percent of the polymer molecules having a comonomer content within 50

percent of the median total molar comonomer content. The CDBI of a polymer is readily calculated from data obtained from techniques known in the art, such as, for example, temperature rising elution fractionation (abbreviated herein as "TREF") as described, for example, in Wild et al, Journal of Polymer Science, Poly. Phys. Ed., Vol. 20, p. 441 (1982), in U.S. Patent 4,798,081 (Hazlitt et al.), or in U.S. Patent 5,089,321 (Chum et al.). The CDBI for the homogeneous linear and for the substantially linear ethylene/a-olefm polymers used in the present invention is preferably greater than 50 percent, more preferably greater than 70 percent.

Homogeneous polymers will also typically have a molecular weight distribution, MJM^, less than or equal to 3 (when the density of the interpolymer is less than about 0.960 g/cm3), preferably less than or equal to 2.5. The molecular weight determination is deduced by using narrow molecular weight distribution polystyrene standards (from Polymer Laboratories) in conjunction with their elution volumes. The SLEPs are analyzed by gel permeation chromatography (GPC) on a Waters 150 C high temperature chromatographic unit equipped with differential refractometer and three columns of mixed porosity. The columns are supplied by Polymer Laboratories and are commonly packed with pore sizes of 103,10\ 105 and 106. The solvent is 1,2,4-trichlorobenzene, from which 0.3 percent by weight solutions of the samples are prepared for injection. The flow rate is 1.0 ml/min, unit operating temperature is 140 C, and the injection size is 100 microliters.

The equivalent polyethylene molecular weights are determined by using appropriate Mark-Houwink coefficients for polyethylene and polystyrene (as described by Williams and Ward in Journal of Polymer Science, Polymer Letters, Vol. 6, p. 621,1968) to derive the equation Mp,,y^,^= a • (MvtityaynJ[). In this equation, a = 0.4316 and b = 1.0. Weight average molecular weight, M^ is calculated in the usual manner according to the formula

Mw = I(wj x Mj,)

where w; and M; are the weight fraction and molecular weight, respectively, of the i"1 fraction eluting from the GPC column.

Homogeneous linear ethylene polymers have long been commercially available. As exemplified in U.S. Patent No. 3,645.992 to Elston, homogeneous linear ethylene polymers can be prepared in conventional polymerization processes using Ziegler-type catalysts such as, for example, zirconium and vanadium catalyst systems. U.S. Patent No. 4,937,299 to Ewen et al. and U.S. Patent No. 5,218,071 to

Tsutsui et al. disclose the use of metallocene catalysts, such as catalyst systems based on zirconium and hafnium, for the preparation of homogeneous linear ethylene polymers. Homogeneous linear ethylene polymers are typically characterized as having a molecular weight distribution, Mw/Mn, of about 2. Commercially available examples of homogeneous linear ethylene polymers include those sold by Mitsui Petrochemical Industries as Tafmer™ resins and by Exxon Chemical Company as Exact™ resins.

Substantially linear ethylene polymers (SLEPs) are homogeneous polymers having long chain branching. They are disclosed in U.S. Patent Nos. 5,272,236 and 5,278,272. SLEPs are made by the Insite™ Process and Catalyst Technology, and are available from The Dow Chemical Company as Affinity™ polyolefin plastomers (POPs) and from DuPont Dow Elastomers, LLC as Engage™ polyolefin elastomers (POEs). SLEPs can be prepared via the solution, slurry, or gas phase, preferably solution phase, polymerization of ethylene and one or more optional oc-olefin comonomers in the presence of a constrained geometry catalyst, such as is disclosed in European Patent Application 416,815-A.

The term "substantially linear" means that, in addition to the short chain branches attributable to homogeneous comonomer incorporation, the ethylene polymer is further characterized as having long chain branches, such that the polymer backbone is substituted with an average of 0.01 to 3 long chain branches/1000 carbons. Preferred substantially linear polymers for use in the invention are substituted with from 0.01 long chain branch/1000 carbons to 1 long chain branch/1000 carbons, and more preferably from 0.05 long chain branch/1000 carbons to 1 long chain branch/1000 carbons.

"Long chain branching" (LCB) means a chain length of at least 6 carbons, above which the length cannot be distinguished using 13C nuclear magnetic resonance spectroscopy. Each long chain branch has the same comonomer distribution as the polymer backbone and can be as long as the polymer backbone to which it is attached.

The presence of long chain branching can be determined in ethylene polymers by using 13C nuclear magnetic resonance (NMR) spectroscopy and is quantified using the method described by Randall (Rev. Macromol. Chem. Phys., C.29, V. 2&3, p. 285-297).

As a practical matter, current 13C nuclear magnetic resonance spectroscopy cannot determine the length of a long chain branch in excess of six carbon atoms.

However, there are other known techniques useful for determining the presence of long chain branches in ethylene polymers, including ethylene/1-octene interpolymers. Two such methods are gel permeation chromatography coupled with a low angle laser light scattering detector (GPC-LALLS) and gel permeation chromatography coupled with a differential viscometer detector (GPC-DV). The use of these techniques for long chain branch detection and the underlying theories have been well documented in the literature. See, e.g., Zimm, G.H. and Stockmayer, W.H., J.Chem. Phys., 17,1301 (1949) and Rudin, A., Modern Methods of Polymer Characterization. John Wiley & Sons, New York (1991) pp. 103-112, both of which are incorporated by reference.

A. Willem deGroot and P. Steve Chum, both of The Dow Chemical Company, at the October 4,1994 conference of the Federation of Analytical Chemistry and Spectroscopy Society (FACSS) in St. Louis, Missouri, presented data demonstrating that GPC-DV is a useful technique for quantifying the presence of long chain branches in SLEPs. In particular, deGroot and Chum found that the level of long chain branches in homogeneous SLEP samples measured using the Zimm-Stockmayer equation correlated well with the level of long chain branches measured using I3C NMR.

Further, deGroot and Chum found that the presence of octene does not change the hydrodynamic volume of the polyethylene samples in solution and, as such, one can account for the molecular weight increase attributable to octene short chain branches by knowing the mole percent octene in the sample. By deconvolving the contribution to molecular weight increase attributable to 1-octene short chain branches, deGroot and Chum showed that GPC-DV may be used to quantify the level of long chain branches in substantially linear ethylene/octene copolymers.

deGroot and Chum also showed that a plot of Log (I2, Melt Index) as a function of Log(GPC Weight Average Molecular Weight) as determined by GPC-DV illustrates that the long chain branching aspects (but not the extent of long branching) of SLEPs are comparable to that of high pressure, highly branched low density polyethylene (LDPE) and are clearly distinct from ethylene polymers produced using Ziegler-type catalysts such as titanium complexes and ordinary catalysts for making homogeneous polymers such as hafnium and vanadium complexes.

For ethylene/a-olefin interpolymers, the long chain branch is longer than the short chain branch that results from the incorporation of the a-olefin(s) into the polymer backbone. The empirical effect of the presence of long chain branching in the substantial linear ethylene/a-olefin interpolymers used in the invention is manifested as enhanced rheological properties which are quantified and expressed

herein in terms of gas extrusion rheometry (GER) results and/or melt flow, I10/I2, increases.

In contrast to the term "substantially linear", the term "linear" means that the polymer lacks measurable or demonstrable long chain branches, i.e., the polymer is substituted with an average of less than 0.01 long chain branch/1000 carbons.

SLEPs are further characterized as having:

(a)	a melt flow ratio, I10/I2 › 5.63,

(b)	a molecular weight distribution, Mw/Mn as determined by gel permeation chromatography and defined by the equation:

(M^)
(c)	a gas extrusion rheology such that the critical shear rate at onset of surface melt fracture for the SLEP is at least 50 percent greater than the critical shear rate at the onset of surface melt fracture for a linear ethylene polymer, wherein the SLEP and the linear ethylene polymer comprise the same comonomer or comonomers, the linear ethylene polymer has an I2, Mv/M„ and density within ten percent of the SLEP and wherein the respective critical shear rates of the SLEP and the linear ethylene polymer are measured at the same melt temperature using a gas extrusion rheometer, and

(d)	a single differential scanning calorimetry, DSC, melting peak between -30 and 150 C.

Determination of the critical shear rate and critical shear stress in regards to melt fracture as well as other rheology properties such as rheological processing index (PI), is performed using a gas extrusion rheometer (GER). The gas extrusion rheometer is described by M. Shida, R.N. Shroff and L.V. Cancio in Polymer Engineering Science, Vol. 17, No. 11, page 770 (1977), and in "Rheometers for Molten Plastics" by John Dealy,published by Van Nostrand Reinhold Co. (1982) on pages 97-99. GER experiments are performed at a temperature of 190 C, at nitrogen pressures between 250 to 5500 psig (1.7 to 38 MPa) using a 0.0754 mm diameter, 20:1 length to diameter die with an entrance angle of 180°. For the substantially linear ethylene polymers described herein, the PI is the apparent viscosity (in kpoise) of a material measured by GER at an apparent shear stress of 2.15 x 106 dyne/cm2 (0.215 MPa). The substantially linear ethylene polymers for use in the invention

includes ethylene interpolymers and have a PI in the range of 0.01 kpoise to 50 kpoise (0.01 to 50 kg/cm•sec), preferably 15 kpoise (15 kg/cm•sec) or less. The substantially linear ethylene polymers used herein have a PI less than or equal to 70 percent of the PI of a linear ethylene polymer (either a Ziegler polymerized polymer or a linear uniformly branched polymer as described by Elston in US Patent 3,645,992) having an I2? M^/Mj, and density, each within ten percent of the substantially linear ethylene polymers.

The rheological behavior of substantially linear ethylene polymers can also be characterized by the Dow Rheology Index (DRI), which expresses a polymer's "normalized relaxation time as the result of long chain branching." (See, S. Lai and G.W. Knight ANTEC '93 Proceedings, INSITE™ Technology Polyolefins (SLEP) -New Rules in the Structure/Rheology Relationship of Ethylene a-Oefin Copolymers, New Orleans, La., May 1993). DRI values range from 0 for polymers which do not have any measurable long chain branching (such as, Tafiner™ products available from Mitsui Petrochemical Industries and Exact™ products available from Exxon Chemical Company) to about 15 and are independent of melt index. In general, for low to medium pressure ethylene polymers (particularly at lower densities) DRI provides improved correlations to melt elasticity and high shear flowability relative to correlations of the same attempted with melt flow ratios. For the substantially linear ethylene polymers useful in this invention, DRI is preferably at least 0.1, and especially at least 0.5, and most especially at least 0.8. DRI can be calculated from the equation:

DRI = (3652879 * x 100647 r\ -l)/lO

O	0

where T is the characteristic relaxation time of the material and *n  is the zero shear

o	o

viscosity of the material. Bothx andr|  are the "best fit" values to the Cross

0	O

equation, as follows,

T|/TI  =l/(l+(y*T )1_n)

O	0

in which n is the power law index of the material, and r\ and y are the measured viscosity and shear rate, respectively. Baseline determination of viscosity and shear rate data are obtained using a Rheometric Mechanical Spectrometer (RMS-800) under dynamic sweep mode from 0.1 to 100 radians/second at 160 C and a Gas Extrusion Rheometer (GER) at extrusion pressures from 1,000 psi to 5,000 psi (6.89 to 34.5 MPa), which corresponds to shear stress from 0.086 to 0.43 MPa, using a 0.0754 mm diameter, 20:1 length to diameter die at 190 C. Specific material determinations can be performed from 140 to 190 C as required to accommodate melt index variations.

An apparent shear stress versus apparent shear rate plot is used to identify the melt fracture phenomena and quantify the critical shear rate and critical shear stress of ethylene polymers. According to Ramamurthy in the Journal of Rheology, 30(2), 337-357, 1986, above a certain critical flow rate, the observed extrudate irregularities may be broadly classified into two main types: surface melt fracture and gross melt fracture.

Surface melt fracture occurs under apparently steady flow conditions and ranges in detail from loss of specular film gloss to the more severe form of "sharkskin." Herein, as determined using the above-described GER, the onset of surface melt fracture (OSMF) is characterized at the beginning of losing extrudate gloss at which the surface roughness of the extrudate can only be detected by 40 times magnification. The critical shear rate at the onset of surface melt fracture for the substantially linear ethylene polymers is at least 50 percent greater than the critical shear rate at the onset of surface melt fracture of a linear ethylene polymer having essentially the same I2 and MW/MI1.

Gross melt fracture occurs at unsteady extrusion flow conditions and ranges in detail from regular (for instance, alternating rough and smooth or helical) to random distortions. For commercial acceptability to maximize the performance properties of films, coatings and moldings, surface defects should be minimal, if not absent. The critical shear stress at the onset of gross melt fracture for the substantially linear ethylene polymers, especially those having a density greater than 0.910 g/cm3, used in the invention is greater than 4 x 106 dynes/cm2 (0.4 MPa).

Substantially linear ethylene polymers are known to have excellent processability, despite having a relatively narrow molecular weight distribution (that is, the MJM^ ratio is typically less than 2.5).  Moreover, unlike homogeneously and heterogeneously branched linear ethylene polymers, the melt flow ratio (Il0/I2) of substantially linear ethylene polymers can be varied independently of the molecular weight distribution, MJMn.  Accordingly, the polymer backbone (A) of the heteromorphic polymer compositions of the invention is preferably a substantially linear ethylene polymer.

The heterogeneous polyethylenes that can be used as the heteromorphic long chain branch (B) in the practice of this invention fall into two broad categories, those prepared with a free radical initiator at high temperature and high pressure, and those prepared with a coordination catalyst at high temperature and relatively low pressure. The former are known generally as low density polyethylenes (LDPE) and are characterized by branched chains of polymerized monomer units pendant from the

polymer backbone. LDPE polymers generally have a density between 0.910 and 0.935 g/cm3. Ethylene polymers and copolymers prepared by the use of a coordination catalyst, such as a Ziegler or Phillips catalyst, are generally known as linear polymers because of the substantial absence of branch chains of polymerized monomer units pendant from the backbone. High density polyethylene (HDPE), generally having a density of about 0.941 to about 6.965 g/cm3, is typically a homopolymer of ethylene or a copolymer of ethylene and low levels of a comonomer, and it contains relatively few branch chains relative to the various linear copolymers of ethylene and an a-olefin. HDPE is well known, commercially available in various grades, and may be used in this invention.

Linear copolymers of ethylene and at least one a-olefin of 3 to 12 carbon atoms, preferably of 4 to 8 carbon atoms, are also well known and commercially available. As is well known in the art, the density of a linear ethylene/a-olefin copolymer is a function of both the length of the a-olefin and the amount of such monomer in the copolymer relative to the amount of ethylene, the greater the length of the a-olefin and the greater the amount of a-olefin present, the lower the density of the copolymer. The densities of these linear polymers generally range from 0.87 to 0.91 g/cm3.

Both the materials made by the free radical catalysts and by the coordination catalysts are well known in the art, as are their methods of preparation. Heterogeneous linear ethylene polymers are available from The Dow Chemical Company as Dowlex™ LLDPE and as Attane™ ULDPE resins. Heterogeneous linear ethylene polymers can be prepared via the solution, slurry or gas phase polymerization of ethylene and one or more optional a-olefin comonomers in the presence of a Ziegler-Natta catalyst, by processes such as are disclosed in U.S. Patent No. 4,076,698 to Anderson et al. Heterogeneous ethylene polymers are typically characterized as having molecular weight distributions, MJM^, in the range of from 3.5 to 4.1. Relevant discussions of both of these classes of materials, and their methods of preparation are found in U.S. Patent No. 4,950,541 and the patents to which it refers.

Heterogenous polymers are ethylene/a-olefm interpolymers characterized as having a linear backbone and a differential scanning calorimetry (DSC) melting curve having a distinct melting peak greater than 115°C attributable to a high density fraction. Heterogeneous interpolymers will typically have an MJM„ greater than 3 (when the density of the interpolymer is less than 0.960 g/cm3), and will typically have a CDBI less than or equal to 50, indicating that such interpolymers are a mixture

of molecules having differing comonomer contents and differing amounts of short chain branching.
