Repository: anandvc/allindianpatents

File: patents/212484-device-for-conducting-electrochemical-measurements-in-glass-or-salt-melts.html
Indian Patents. 212484:DEVICE FOR CONDUCTING ELECTROCHEMICAL MEASUREMENTS IN GLASS OR SALT MELTS

Indian Patents

Recently Granted Patents

  Recently Published Patents

Title of Invention	DEVICE FOR CONDUCTING ELECTROCHEMICAL MEASUREMENTS IN GLASS OR SALT MELTS

Abstract	A device for conducting electrochemical measurements in glass or salt melts has at least one indicator electrode and one reference electrode arrangement. In order to be able to conduct very exact measurements, the tip of the indicator electrode intended to be immersed in the melt is constructed of iridium or an iridium alloy with other noble metals, and is mounted gas-tight in a heat-resistant tube. The indicator electrode is passed through the heat-resistant tube.	

Full Text	 

Device for Conducting Electrochemical Measurements

in Glass or Salt Melts

BACKGROUND OF THE INVENTION

The invention concerns a device for conducting electrochemical measurements in glass or salt melts with a least one indicator electrode and one reference electrode arrangement.

Such devices are widely known, especially from GB 2 057 695. Here, a measurement of the oxygen partial pressure takes place by means of an electrochemical measuring cell, also called the reference electrode arrangement, which is connected with a counter electrode (indicator electrode) through a typical indicator and/or evaluating facility (measuring system). A platinum wire is used as the indicator electrode, which is passed through an aluminum oxide body. The platinum wire is freely exposed at the tip of the aluminum oxide body, so that it can come into contact with the melt as soon as the counter electrode dips into this. The aluminum oxide body is mounted in an aluminum oxide tube. In practice, it has become apparent that it is not possible to create a gas-tight lead-through between the platinum electrode and the aluminum oxide body. In this way, oxygen from the atmosphere above the melt penetrates to the part of the indicator electrode which stands in contact with the melt, so that the values measured there do not correspond to the actual conditions within the melt, and the measurement is thereby erroneous.

Similar measurement arrangements are known, for example, from DE 38 11 915 Al. Here too, the indicator electrode is made of platinum.

The determination of iron, sulfur or chromium in glass melts by voltametric analysis with three electrodes is known, for example, from Glastech. Ber. Glass Sci. Technol. 68(9), pages 273-277 (1995). Even here, the problems mentioned occur. Thus, for example, the size of the electrode surface in the glass must be known exactly.

BRIEF SUMMARY OF THE INVENTION

Proceeding from the known prior art devices, an object of the present invention is to improve the measuring accuracy of, for example, oxygen partial pressure measurements in glass or salt melts.

In accordance with the invention, the object is accomplished by the tip of the indicator electrode designed to be immersed in the melts being made of iridium or an iridium alloy with other noble metals and being mounted gas-tight in a heat-resistant tube, whereby the indicator electrode is passed through the heat-resistant tube (out of the melt into the evaluation facility). A gas-tight mounting means that no oxygen penetrates through the tube from outside into the melt to be measured (especially a glass melt) in such an amount as to influence the measurement. Iridium or iridium alloys have a high melting point and for this reason can be connected gas-tight with the heat-resistant tube by heat treatment. Advantageously, the heat-resistant tube can be a quartz glass tube. Nonetheless, ceramic tubes, for example of aluminum oxide, are also possible. When using a ceramic tube, it is of course necessary that the material not be an ion or electron conductor at temperatures from approximately 1000 to 1500° C.

The iridium or iridium alloy is appropriately sintered or melted into the heat-resistant tube. Iridium has a melting point of 2447° C. It thus holds up to heating which is necessary for melting or dense sintering of aluminum oxide or for softening quartz glass.

It is conceivable to use the indicator electrodes chiefly for short-term measurements in the case of a melting into a quartz glass tube, while indicator

electrodes melted or sintered into aluminum oxide tubes can also be used for long-term measurements (with so-called continuous probes).

It is expedient for the connection between the indicator electrode and heat-resistant tube on the tip of the tube destined to be immersed into the melt to be gas-tight. The tube can be open toward the rear, away from the melt. It is also expedient that the tip of the indicator electrode, which is constructed of iridium or an iridium alloy, be connected inside the tube with a measuring wire, preferably made of molybdenum, tungsten or a chromium-nickel alloy (for example, cronix). In this way, the length of the iridium wire used as an electrode can be kept short in order to save iridium.

In the event that the measuring wire is constructed of molybdenum or tungsten, it is possible to install a metal strip of molybdenum between the tip of the indicator electrode which is constructed of iridium or an iridium alloy and the measuring wire. The connection between iridium and measuring wire can be melted into the heat-resistant tube. In particular, a melted-in metal strip of molybdenum assures almost perfect gas tightness.

A chromium-nickel wire cannot be melted into the heat-resistant tube without further ado, since there exists the danger that the tube will melt at the necessary temperature. The connection should therefore be arranged preferably behind the melting-in point in the tube..

It is advantageous for a high measuring accuracy that a reference electrode be arranged in a solid electrolyte capillary tube, closed on one end, which is mounted in a ceramic tube with its end facing away from the closed end through which the reference electrode is passed. It is also advantageous that the end of the reference electrode in the solid electrolyte capillary tube be surrounded by a reference material which is made of a metal-metal oxide, preferably a nickel-nickel oxide powder mixture. The reference electrode itself is suitably constructed of a chromium-nickel alloy.

It is furthermore expedient that the heat-resistant tube and the ceramic tube be filled with corundum. Furthermore, it is advantageous that the heat-resistant

tube and the ceramic tube be mounted in a common carrier tube, which is preferably constructed of ceramic, and which has a connection piece of usual type at its end facing away from the immersion end for mechanical coupling and for connecting indicator electrode and reference electrode with a measurement system. The carrier tube can be made of aluminum oxide and be filled with corundum spheres.

BRIEF DESCRIPTION OF THE SEVERAL VIEWS OF THE DRAWING

The foregoing summary, as well as the following detailed description of preferred embodiments of the invention, will be better understood when read in conjunction with the appended drawings. For the purpose of illustrating the invention, there are shown in the drawings embodiments which are presently preferred. It should be understood, however, that the invention is not limited to the precise arrangements and instrumentalities shown. In the drawings:

Figure 1 shows a representation of the device of the invention;

Figure 2 is a longitudinal section through the device of the invention;

Figure 3 is a longitudinal section through the indicator electrode melted into the heat-resistant tube; and

Figure 4 is a section through a device with three electrodes.

DETAILED DESCRIPTION OF THE INVENTION The device for measuring oxygen partial pressure, represented in Figure 1, has a carrier tube 1 which is constructed of aluminum oxide. A connecting piece 2 is arranged on the carrier tube 1 on its end facing away from the immersion end, which is inserted into a holder (not shown in the Figure), for example a metal lance. The wires passed through the carrier tube 1, the measuring wire 3 and the reference electrode 4 are connected through connecting piece 2 with a measuring system, that means with a usual indicator and/or evaluating unit. Within the carrier tube 1, the measuring wire 3 and the reference electrode 4 are passed through quartz glass capillary tubes 5 and imbedded in spherical or ball-form corundum 6.

At the end of the device facing toward the immersion end of the carrier tube 1, the reference electrode arrangement 7 and the quartz glass tube 8, as a heat-resistant tube, are situated. The reference electrode arrangement 7 has a ceramic tube 9 of aluminum oxide, through which the reference electrode 4 is passed up to the solid electrolyte capillary tube 10. The solid electrolyte capillary tube 10 of zirconium oxide has in its interior, as reference material, a nickel-nickel oxide powder mixture, in which the reference electrode 4, which is constructed of a chromium-nickel alloy (cronix), is mounted. The indicator electrode with the measuring wire 3 is passed through the quartz glass tube 8. The tip 11 of the indicator electrode is made of iridium wire. It can, however, also be constructed of an alloy which predominantly contains iridium and in addition other noble metals. The tip 11 of iridium projects into the quartz glass tube 8. The tip 11 is melted in gas-tight into the end 12 of the quartz glass tube 8 along a length of about 2 cm. After this, the material of the indicator electrode changes. In order to save on relatively expensive iridium wire, the remainder of the indicator electrode is a measuring wire 3 made of cronix (chromium-nickel alloy). Instead of cronix, molybdenum or tungsten, for example, can also be used as measuring wire 3.

A further possibility of constructing the indicator electrode is represented in Figure 3. Here, the tip 11 of iridium within the quartz glass tube 8 is connected with a molybdenum strip 13, which is connected at its other end with the measuring wire 3. The measuring wire 3 can in this case, for example, be constructed of molybdenum or tungsten. The molybdenum strip 13 is, in the example depicted, completely melted into the end 12 of the quartz glass tube 8. In this way, a perfect gas tightness can be attained.

Not represented in the Figures is the possibility of leading the molybdenum strip 13 out of the melted-closed end 12 of the quartz glass tube 8 and first connecting it with the measuring wire 3 in the open tube. In such a case, cronix would also be possible as measuring wire 3.

The quartz glass tube 8 and ceramic tube 9 are provided with a corundum packing which stabilizes the position of the wires within the tubes.

The device represented in Figure 4 is suited for voltametric measurement, for example, of the iron, sulfur or chromium content in a glass melt. The procedure for this is described, for example, in Glastech. Ber. Glass Sci. Technol. 68(9), page 273-277 (1995).  In the carrier tube 1 of aluminum oxide, an indicator electrode and a reference electrode 4 are arranged. The tip 11 of the indicator electrode is constructed of iridium and melted into a quartz glass tube 8. The reference electrode 4 of platinum is arranged in a ceramic tube 9, and a counter electrode 14 of platinum is arranged on the immersion end of the carrier tube 1.

r

Measurement with the device described enables very reliable results, first and foremost in short-term operation. Since the device can be manufactured very economically, construction as a disposable (one use) probe is possible. When using a heat-resistant tube 8 of aluminum oxide, a long-term use is also conceivable.

It will be appreciated by those skilled in the art that changes could be made to the embodiments described above without departing from the broad inventive concept thereof. It is understood, therefore, that this invention is not limited to the particular embodiments disclosed, but it is intended to cover modifications within the spirit and scope of the present invention as defined by the appended claims.

We claim:

1.	A device for conducting electrochemical measurements in glass or salt melts, comprising at least one indicator electrode and one reference electrode arrangement, wherein a tip (11) of the indicator electrode intended for immersion in a melt is constructed of iridium or an iridium alloy with at least one other noble metal, wherein the tip (11) is mounted gas-tight in a heat-resistant tube (8), and wherein the indicator electrode is passed through the heat-resistant tube (8).

2.	The device according to claim 1, wherein the heat-resistant tube (8) is a quartz glass tube.

3.	The device according to claim 1, wherein the iridium or iridium alloy is sintered or melted into the heat-resistant tube (8).

4.	The device according to claim 1, wherein the connection between the indicator electrode and heat-resistant tube (8) on an end (12) of the tube (8) intended for immersion in the melt is gas-tight.

5.	The device according to claim 1, wherein the tip (11) is connected with a measuring wire (3) inside the heat-resistant tube (8).

6.	The device according to claim 5, wherein a metal strip (13) of molybdenum is arranged between the tip (11) and the measuring wire (3).

7.	The device according to claim 6, wherein the measuring wire (3) is made of molybdenum or tungsten.

8.	The device according to claim 5, wherein the connection between the tip (11) and the measuring wire (3) is melted into the heat-resistant tube (8).

9.	The device according to claim 5, wherein the measuring wire (3) is made of a chromium-nickel alloy.

10.	The device according to claim 1, wherein the reference electrode arrangement comprises a reference electrode (4) arranged in a solid electrolyte capillary tube closed on one end, the capillary tube on its end opposite the closed end being mounted in a ceramic tube (9) through which the reference electrode (4) is passed, and wherein an end of the reference electrode (4) in the solid electrolyte capillary tube (10) is surrounded by a reference material which comprises a nickel-nickel oxide powder mixture.

11.	The device according to claim 10, wherein the reference electrode (4) is made of a chromium-nickel alloy.

12.	The device according to claim 10, wherein the heat-resistant tube (8) and the ceramic tube (9) are filled with corundum.

13.	The device according to one of claim 10, wherein the heat-resistant tube (8) and the ceramic tube (9) are mounted in a common carrier tube (1) having a connecting piece (2) on its end facing away from the immersion tip for mechanical coupling and for connecting the indicator electrode and the reference electrode and the reference electrode (4) with a measuring system.

14.	The device according to claim 13, wherein the carrier tube (1) is made of aluminum oxide and it is filled with spherical corundum (6).

15.	The device according to claim 13, wherein the carrier tube (1) is made of ceramic.

16. A device for conducting electrochemical measurements in glass or salt melts substantially as herein described with reference to the accompanying drawings.

Documents:

				1115-mas-1997-abstract.pdf

				1115-mas-1997-claims filed.pdf

				1115-mas-1997-claims granted.pdf

				1115-mas-1997-correspondnece-others.pdf

				1115-mas-1997-correspondnece-po.pdf

				1115-mas-1997-description(complete)filed.pdf

				1115-mas-1997-description(complete)granted.pdf

				1115-mas-1997-form 1.pdf

				1115-mas-1997-form 26.pdf

				1115-mas-1997-form 3.pdf

				1115-mas-1997-form 4.pdf

« Previous Patent

Next Patent »

Patent Number	212484	

Indian Patent Application Number	1115/MAS/1997	

PG Journal Number	07/2008	

Publication Date	15-Feb-2008	

Grant Date	03-Dec-2007	

Date of Filing	27-May-1997	

Name of Patentee	HERAEUS ELECTRO-NITE INTERNATIONAL N V	

Applicant Address	CENTRUM ZUID 1105, B-3530 HOUTHALEN,	

Inventors:

#	Inventor's Name	Inventor's Address	

1	DR. JACQUES JOSEF PLESSERS	HEREBAAN-WEST 62, B-3530 HOUTHALEN,	

2	MARC STRAETMANS	EIKELBOSSTRAAT 2, B-3041 EKSEL,	

PCT International Classification Number	G01N 27/411	

PCT International Application Number	N/A	

PCT International Filing date		

PCT Conventions:

#	PCT Application Number	Date of Convention	Priority Country	

1	196 23 683.5	1996-06-14	Germany	

© All Indian Patents, 2013-2021.

  Patent data available in the public domain from Indian Patents Office, Department of Industrial Policy and Promotions, Ministry of Commerce and Industry, Government of India.

File: patents/212493-an-austenitic-stainless-steel-having-a-very-low-nickel-content.html
Indian Patents. 212493:AN AUSTENITIC STAINLESS STEEL HAVING A VERY LOW NICKEL CONTENT

Indian Patents

Recently Granted Patents

  Recently Published Patents

Title of Invention	AN AUSTENITIC STAINLESS STEEL HAVING A VERY LOW NICKEL CONTENT

Abstract	Austenitic stainless steel having a very low nickel content, of the following composition by weight: Carbon < 0.1% 0.1% < silicon < 1% 5% < manganese < 9% 0.1% < nickel < 2% 13% < chromium < 19% 1% < copper < 4% 0.1% < nitrogen < 0.40% 5xl0-4% < boron < 50x10-4% phosphorus < 0.05% sulphur < 0.01%.	

Full Text	 

AUSTENITIC STAINLESS STEEL HAVING A VERY LOW NICKEL

CONTENT

The invention relates to an austenitic stainless steel having a very low nickel content.

Stainless steels are classified into large families depending on their metallurgical structure• Austenitic steels are steels generally having a nickel content greater than 3% in their composition by weight. For example, an NF EN 10 08 8 standard No. 1,4301 austenitic steel (AISI 304) has more than 8% nickel in its composition.

The high cost of the element nickel and the uncontrollable, variations in its price have led steelmakers , to develop austenitic steels whose composition does not contain nickel or else contains very little of it.

The object of the invention is to produce an austenitic steel referred to as "having a very low nickel content", with, in particular, mechanical and welding properties which are , equivalent, and even superior, to those of austenitic steels having a high nickel content •

International directives are aimed at reducing the release of nickel from materials, especially in the water and skin-contact fields .

The subject of the invention is an austenitic  steel having a very low nickel content, characterized by the following composition by weight:

Carbon 
0.1% 
5% 
0,1% 

5x10-4% 
phosphorus 
The other characteristics of the invention are: the composition satisfies the relationship which defines a ferrite index FI1:

FI1 = 0.03422 + 0.284X - 6.347 
X = 6.903[-6.998 + Cr% - 0.972(Ni% + 21.31 N% + 20.04C% + 0.46Cu% + 0.08Mn%)];

the composition satisfies the following relationship, using a martensite stability index SI:

SI = 0.0267x2 + 0.4332X - 3.1459 
-	the steel contains, in its composition, less than 1% nickel;

-	from 15 to 17% chromium;

-	Ifess than 0.08% carbon;

-	from 0,5% to 0.7% silicon;

-	less than 2% molybdenum;

-	less than 0.0020% sulphur; and

the steel furthermore , contains in its composition less than 0.030% aluminium, preferably less than 50x10"^% aluminium and less than 20x10"^% calcium and preferably less than 5x10-4% calcium.

The description which follows, together with the appended figure, all given by way of non-limiting example, will make the  invention more clearly understood.

The single figure shows the reduction-insect ion characteristics as a function of temperature for various steels.

The austenitic steel according to the invention is smelted, with the nickel content of the composition being limited. The austenizing effect, usually attributed to the element nickel, must necessarily be compensated for by gammagenic elements, such as manganese,  copper,  nitrogen and carbon,  and  it  is

necessary to reduce as far as possible the contencs or

alphagenic elements, such as chromium, molybdenum and silicon.

The steel according to the invention undergoes ferritic-type solidification. The ferrite solidified reverts to austenite as the steel cools down after casting. At the casting stage, the steel being cooled, the residual ferrite content in per cent by volume is approximately given by the following experimentally established index:

FI2 = 0.1106x2 + 0,0331x + 0.403 where

X = 2.52 [-7,65 + Cr% + 0.03Mn% - 0.8 64 (Ni% + 16.10C% + 19.53N% + 0,35Cu%)].

At this stage, the ferrite content of the steels according to the invention is less than 5%,

Next, the steel is reheated, in order to be hot rolled, at 1240°C for 30 min. It is observed that the ferrite content is then given by the equation:

FI1 = 0.034x2 H- 0,284x - 0.347 where

X = 6.903[-6.998 + Cr% - 0.972(Ni% + 21.31N% + 20.04C% + 0.46Cu% +  0.08Mn%)].

The steel according to the invention contains less than  20% ferrite after reheating for 30 min at 1240°C.

After hot rolling and over hardening at 1100ºC for 30 min., the steel according to the invention has a ferrite content of less than 5%. After hot working, annealing, cold working and annealing a steel is obtained which has only a few traces of residual ferrite.

The austenite/ferrite ratio was measured by

saturation magnetization or by X-ray diffraction

analysis.	

From the standpoint of the role of the elements contained in the composition, carbon is limited to a content of less than 0.1% in order to avoid sensitizing the steel to intergranular corrosion after treatment at temperatures between 550°C and B00°C. Preferably, the carbon content is less than 0.08% for the same reason.

Nitrogen and carbon have a similar ettect on the mode of solidification, the equilibrium of the ferrite and austenite phases and the stability of the austenite with respect to martensite formation, although nitrogen has a slightly more austenizing character than carbon.

Manganese increases the solubility of nitrogen. A minimum content of 5% of this element is necessary in order to dissolve enough nitrogen and to guarantee that the steel has an austenitic structure. A 9% upper limit of the manganese content in the composition of the steel of the invention is related to the use, in the smelting of the steel according to the invention, of carburized ferro-manganese, preferably refined ferro-manganese. The effect of manganese on the amount of ferrite is constant for contents of between 5% and 9%. Furthermore, the manganese content must also be limited in order to prevent deterioration of the hot ductility.

Silicon is intentionally limited to less than 1%, and preferably to less than 0.7%, in order to prevent the formation of ferrite and to have satisfactory behaviour of the steel during pickling.  The 0.1% minimum content is necessary in smelting and 0.5% minimum content is preferable in order to prevent the formation of olivine-type oxide, This is because, during conversion of the steel by hot rolling, low-melting-point oxides of the olivine (FeO/SiO2/MnO) type form on a steel according to the invention and containing only a low silicon content, for example less than 0.5%.

If the silicon content is less than 0.5%, a hybrid zone having a metal matrix containing these oxides in the liquid state is formed during the hot-rolling operation. This results in a poor surface finish of the steel strip, especially after pickling.

In order to prevent the formation of these low-melting-point oxides, it has proved necessary to enrich the composition of the steel with silicon to a level above 0.5%, ' Oxides with a high melting point are then

formed, which no longer cause a surface-finish problem during hot rolling.

Silicon is limited to a content of less than 2%, and preferably less  than 1%, as, taking into account the other elements of the composition, it does not contribute to the formation of an austenitic structure when its content is higher.

Nickel is an essential element in austenitic steels in general and the posed problem of the invention is, in particular, to obtain an austenitic steel containing little nickel, an element which is expensive, the price of which is highly variable and uncontrollable, and which, because of the price fluctuations, disturbs the proper operation of the enterprise responsible for producing the steel. Nickel also has the drawback of increasing the sensitivity to stress corrosion of austenitic steels, We have also found that limiting the nickel content has allowed us to produce a new generation of steels having improved properties, as  will be described below.

A chromium content greater than 13%, and preferably greater than 15%, is necessary in order to guarantee corrosion resistance of the stainless steel.

The 19%, and preferably 17%, limit of the chromium content is related to the fact that the steel according to the invention must remain with a ferrite content of less than 5% after the overhardening treatment. Chromium contents greater than 19% result in excessively high ferrite contents which do not guarantee a sufficient tensile elongation.

A minimum of 1% copper is necessary to guarantee an austenitic-type structure because of the reduction in the nickel content. Above a 4% copper content, the forgeability of the steel deteriorates significantly and hot conversion of the said steel becomes difficult. Copper has approximately 40% of the austenizing effect of nickel.

Also to guarantee an austenitic-type structure in the steel according to the invention, a nitrogen

content of at least 0.1% is required. Above a 0.4% nitrogen content, bubbles of this gas, called "blowholes", form within the steel during solidification.

The necessary nitrogen content may be high when molybdenum with contents of less than 2% is introduced into the composition of the steel in order to improve the corrosion resistance. Molybdenum contents greater than 2% require the addition of more than 0.4% of nitrogen in order to avoid the presence of ferrite, which is not realizable when smelting the steel at normal pressure.

The composition of the steel according to the invention contains boron in an amount of between 5x10" % and 50x10-4%, The addition of boron to the composition consequently improves the hot ductility, especially between 900 ºC and 1150ºC,  as  is  shown by the hot

tensile reduction-in-section characteristics as a function of temperature. Above 50x10'*% of boron, too

great a reduction in the burning point occurs, that is

to say that there is a risk of areas of liquid metal

forming during the reheat before rolling.

Sulphur is introduced .into the steel in an amount of less than 0.01% in order to ensure that the steel has a satisfactory pitting corrosion behaviour.

Preferably, the sulphur content is less than 20x10" %, which appreciably improves the hot ductility

at lOOOºC and above.

The low sulphur content may be obtained by the controlled use of calcium and aluminium, generating final aluminium contents of less than 0,03% and preferably less than 50x10' % or less than 30x10-4 % and calcium contents of 10x10-4 and preferably less than 5x10' %, the oxygen content which results therefrom generally ranging from 20x10-4 to 60x10-4%.

The phosphorus content is limited to 0.05%, as in most austenitic stainless steels, in order to limit segregation during the solidification of welds and hot

tearing phenomena which may consequently occur while the welds are cooling.

The steel according to the invention is compared in the description with an AISI 304 type steel called "reference" steel. The composition of the steel according to the invention is given in Tables 1 and 2 of Annexes 1 and 2 below, pages 14 and 15.

In the description, the compositions of the steel according to the invention are indicated by an aste risk,

Table 3 below gives the calculated values of the indices FI1,  FI2 and SI for various steels.

Table 3

I

Table 4 gives the measured values of FI2, FI1 and the measured SI value for martensite formed after a tensile strain of 30%.

- Hot properties of the steel according to the invention

The hot ductility was measured in hot tensile tests. The measurements were carried out on an as-solidified steel and on a worked-and-annealed steel.

The worked steel is obtained by forging at a start temperature of 1250ºC. The steel is then annealed at a temperature of 1100ºC for 30 min. The thermal cycle of the tensile test consists of a temperature rise to 1240°C at a rate of 20ºC/5, a temperature hold at 124 0ºC for one minute and a fall at a rate of 2ºC/8 down to the deformation temperature- The diametral reduction in section is measured, this corresponding to the ratio, expressed in %, of the difference between the initial diameter and the final diameter to the initial diameter.

The single figure shows the reduction-in-section behaviour as a function of the deformation temperature for steels 769- (B) and 771-(C) according to  the invention compared with low-sulphur steel 774-(D) , boron-free . steel 768-(A) 'and steel 671 called the "reference" steel (AISI 304).

Steel 768-(A), containing 30x10-4% sulphur and no boron, has a markedly lower hot ductility than the reference steel.  The same applies to steel 774-(D) containing 9x10"*% sulphur and no boron. The addition of

boron improves the ductility between 900°C and 1050ºC, as shown in the  figure.

Furthermore, it should be pointed out that, when boron is present, steel 771-(C) having a sulphur content  of  less  than  20x10-4%  has  a  superior  hot

ductility characteristic over the entire temperature range between 900°C and 1250°C and approaches the ductility of the reference steel 671,

Mechanical properties of the steel according to the invention, at ambient temperature

The mechanical properties were measured on an annealed worked steel, The steel is worked by forging starting at 1250°C. The steel is then annealed at a temperature of 1100°C for 3 0 min, in a salt bath. The test pieces used for the tensile test have a gauge part 5 0 mm in length with a circular cross-sect ion 5 mm in diameter. They are pulled at a rate of 20 mm/minute. The steels according to the invention have an elongation , of between 55% and 67%. By way of comparison, Table 5 below gives the measured properties of the steel according to the invention, of low-nickel-content steels outside the invention and of a reference steel of the AISI 304 type.

I

The amount of martensite after a true tensile strain of 30% was measured (Table 4) . In the case of the steel according to the invention, it is less than 20%.

No trace of e-martensite was observed in the

test pieces of the steel according to the invention deformed to failure. The steels according to the invention,  the SI indey of which is less than 20 and the FI1 index of which is less than 20, have a tensile elongation of greater than 55% after the conversion as defined above, Such an elongation is necessary in order to obtain a suitable cold ductility.

- Corrosion resistance

In the field of intergranular corrosion, a test according to the ASTM 2 62 E standard was carried out on steels having variable carbon and nitrogen contents. The steels on which the test is carried out are steels in the form of a 3 mm thick hot-rolled strip annealed at 1100ºC (overhardening) .

Next, the steels are subjected to one of the following two sensitizing treatments:

a)	A 30-minute anneal at 700ºC followed by a

water quench

or

b)	a 10-minute anneal at 6 50ºC followed by a

water quench.

The results of the test are given in Table 6 below.

Table 6

The steels outside the invention, containing more than 0.1% carbon, such as steels 594 and 596, do not have acceptable properties.

The steels according to the invention, which contain less than 0.1% carbon in their composition, such as steels 567, 592 and 584, are comparable to the AISI 304 steel in terms of intergranular corrosion in the case of Test b.

Only the steels according to the invention containing less than 0.080% carbon in their composition are comparable to the AISI 3 04 steel in the case of Test a. The carbon content according to the invention is therefore limited to less than 0.1% and preferably limited to less than 0.08%.

Steels according to the compositions in Annex 3, having variable aluminium, calcium, oxygen and sulphur contents, were produced in an electric furnace and with AOD, these contents' having been measured using particularly accurate methods such as atomic absorption spectroscopy in the case of calcium and glow-discharge spectroscopy in the case of aluminium; using worked

products, pitting corrosion tests were carried out in 0.02M NaCl at 23ºC at a pH of 6 .6, the results of which are given in Table 7, The potential El corresponds to the probability of 1 pit per cm2.

It may be seen that the pitting potential is appreciably higher in steel's whose composition has an aluminium content not exceeding 50x10" % and which furthermore contain less than 10x10-4% calcium, less than 60x10-4% oxygen and less than 20x10"*% sulphur.

It has also been able to be observed,  using scanning electron microscopy,  that  steels A and B, having 110x10-4% aluminium and 115x10-4%  [lacuna]  in

their composition, contain inclusions of the aluminate of lime type and of the alumina-magnesia type, these inclusions being surrounded by calcium sulphides, the sizes of which may be as much as several micrometres. No calcium sulphide was found in steels C and D containing less than 30x10-4% aluminium and less than 10x10"'*% calcium.

1.	Austenitic stainless steel having a very low

nickel content, characterized by the following

composition by weight:

2.	Austenitic steel according to Claim 1,

characterized in that the composition satisfies the

following relationship, which uses a ferrite index FI1:

FI1 = 0,034x2 + 0.284X - 0.347 
3.	Austenitic steel according to Claim 1,

characterized in that the composition satisfies the

following relationship, which uses a martensite

stability index SI:

SI = 0.0267x2 + 0.4332X - 3.1459 
4.	Austenitic steel according to Claims 1 to 3, characterized in that it contains less than 1% nickel in its composition,

5.	Austenitic steel according to Claims 1 to 3, characterized in that it contains from 15% to 17% chromium in its composition.

6.	Austenitic steel according to Claims 1 to 3, characterized in that it contains less than 0.08% carbon in its composition.

1,	Austenitic steel according to Claims 1 to 3,

characterized in that it contains from 0.5% to 0.7% silicon in its composition.

8.	Austenitic steel according to Claims 1 to 3,

characterized in that it furthermore contains less than

2% molybdenum in its composition.

9.	Austenitic steel according to Claims 1 to 3,

characterized in that it furthermore contains less than

0.0020% sulphur in its composition,

10.	Austenitic steel according to Claims 1 to 3,

characterized in that it furthermore contains less than

0.030% aluminium, preferably less than 50x10-4%

aluminium, and less than 20xl0-4 calcium, and

preferably less than 5x10-4% calcium, in its

composition-

10. Austenitic stainless steel having a very low nickel content substantially as herein described with reference to the accompanying drawing.

Documents:

				1636-mas-1998-abstract.pdf

				1636-mas-1998-claims filed.pdf

				1636-mas-1998-claims granted.pdf

				1636-mas-1998-correspondnece-others.pdf

				1636-mas-1998-correspondnece-po.pdf

				1636-mas-1998-description(complete) filed.pdf

				1636-mas-1998-description(complete) granted.pdf

				1636-mas-1998-drawings.pdf

				1636-mas-1998-form 1.pdf

				1636-mas-1998-form 26.pdf

				1636-mas-1998-form 3.pdf

				1636-mas-1998-form 5.pdf

				1636-mas-1998-other documents.pdf

				abs-1636-mas-1998.jpg

« Previous Patent

Next Patent »

Patent Number	212493	

Indian Patent Application Number	1636/MAS/1998	

PG Journal Number	07/2008	

Publication Date	15-Feb-2008	

Grant Date	03-Dec-2007	

Date of Filing	22-Jul-1998	

Name of Patentee	USINOR	

Applicant Address	IMMEUBLE "LA PACIFIC" LA DEFENSE 7 11/13 COURS VALMY 92800-PUTEAUX,	

Inventors:

#	Inventor's Name	Inventor's Address	

1	LAURENT CHESSERET	LOTISSEMENT BEL AIR, 03330-BELLENAVES,	

2	JEAN-MICHEL HAUSER	276 RUE DU 11 NOVEMBRE 73000-UGINE,	

PCT International Classification Number	C 21C 3/00	

PCT International Application Number	N/A	

PCT International Filing date		

PCT Conventions:

#	PCT Application Number	Date of Convention	Priority Country	

1	97 09 617	1997-07-29	France	

© All Indian Patents, 2013-2021.

  Patent data available in the public domain from Indian Patents Office, Department of Industrial Policy and Promotions, Ministry of Commerce and Industry, Government of India.
