Repository: anandvc/allindianpatents

File: patents/212666-a-sampling-device-for-thermal-analysis-of-solidifying-metal.html
Indian Patents. 212666:"A SAMPLING DEVICE FOR THERMAL ANALYSIS OF SOLIDIFYING METAL"

Indian Patents

Recently Granted Patents

  Recently Published Patents

Title of Invention	"A SAMPLING DEVICE FOR THERMAL ANALYSIS OF SOLIDIFYING METAL"

Abstract	A sampling device for thermal analysis of solidifying metal, particularly compacted graphite iron, comprising a container essentially cylindrical, open at the top intended to be immersed down into and filled with a liquid metal to be analyzed, at least one temperature responsive sensor member, preferably two, at least and preferably one protective tube concentrically enclosing said sensor(s), arranged inside said container and supported by a sensor support member arranged above said container and attached to the container by legs and intended to guide and keep the sensors in position, when immersed in a solidifying metal sample quantity during analysis, said container comprises an interior surface intended to contact the sample quantity during analysis, and an exterior surface intended to contact the ambient atmosphere, said surfaces being joined at the top of the container and being mutually equally spaced in a cylindrical part of the container to form a closed insulating space between opposite corresponding surfaces, characterized in that said container has a substantially semi-spherical bottom part, having a concentrically arranged flattened part with a diameter larger than the diameter of the protective tube, the distance between the surfaces of the flattened part being less than the distance between said surfaces of the cylindrical part of the container.	

Full Text	A sampling device for thermal analysis Background

The present invention relates to a sampling device for thermal analysis of solidifying metal,jsspecially for thermal analysis in the production of castings.

Thermal analysis is a technique monitoring variations in temperature change of molten substances during solidification to be able to determine the microstructure and hence properties of the substances in solid form. This is accomplished by taking a sample from the melt, transferring it into a sampling vessel and recording and evaluating a time-dependent temperature change in the sample during solidification, by means of temperature responsive sensor means, such as thermocouples or other devices known in the art.

When using thermal analysis for recording the solidification of molten metals, such as compacted graphite iron (CGI), it is important that the analysis is done under the same geometric and thermal conditions, as will occur in the castings. The contribution of the sampling vessel is to control the cooling during solidification of the sample of the molten metal, so that the geometric and thermal conditions, in the sampling vessel are similar to those obtained in the castings. The ability to accurately measure the solidification behaviour of the molten metal allows a foundry to control its process and guarantee high quality in production.

Sampling vessels for thermal analysis are known in a large number of designs. They can be made of graphite, for use in aluminium melts, or made of a ceramic material, when intended for use with molten cast iron. However, they cannot be made of steel due to dissolution and/or thermal imbalance.

A drawback for many vessels is that they are made of materials, which are difficult to machine. Another drawback is that since they are immersed in the bulk of the metal, when taking a sample, the risk of thermal shock cracking is a problem, especially when they are made of ceramic materials, whereby they easily crack.

WO-A1- 96/23206 (Incorporated by reference) describes a sampling vessel to be immersed in a bath of molten metal to be analyzed. A sampling vessel is disclosed, a double-walled steel vessel with a space between the walls, having low radial thermal conductivity. The space can be filled with an insulating gas, such as air. The inner wall of the vessel is thin and thus provides a low heat capacity, so as it will easily obtain a steady-state thermal condition in a short time. Furthermore, heat lost from the outer surface of the inner wall, is not let out into the ambient atmosphere, because of an outer wall, acting as a radiation shield, surrounding the inner wall and the insulating space between the walls.

The previously mentioned sampling vessel in WO-A1-96/23206 is very well suited for thermal analysis for use in CGI production on account of its special properties. However, it is expensive to manufacture, which is a disadvantage from the point of view that it can only be used once. The thermocouples are at proper locations, i. e. one near the inner wall and one at a position, which tried to simulate the centre of a hypothetical sphere of molten metal with uniform heat-loss per unit area. In fact the heat-loss from the bottom part is much lower, than from the top. One reason for this non-uniform behaviour, is that the open top part emits much more heat per unit area, than the rounded bottom part. Anther reason is that the contact between the two surfaces at the upper joint allows heat to go around the insulating air space. This is a considerable disadvantage, since proper results are not always obtained.

It is of great importance to cool at a similar rate as the castings which are to be controlled. Equilibrium cooling would take too long to be of any practical value for this process control situation, for instance CGI production, since results would not be available before the casting process was completed, nor would it form a similar material micro-structure.

Furthermore it is essential that the sampling device is not expensive, since it can only be used once. Since especially accurate measuring elements, such as thermocouples are expensive, it is preferred to reuse them several times. A major drawback with many known sampling devices is that the rather expensive thermocouples are only used once.

Yet another drawback is that it is difficult to produce large series of sampling vessels, at low cost wherein all vessels show similar properties regarding geometric and thermal conditions etc.

Disclosure of the invention

The object of the invention is to overcome these considerable disadvantages by using an improved sampling device, with a sampling container having controlled heat-loss per unit area, which simulates a sphere of molten metal, since a sphere is the most uniform, and therefore most reliable and accurate shape for thermal analysis. This sampling device having controlled heat-loss per unit area simulates a spherical solidification of the molten metal inside the sampling container, but is not spherical in shape, because of manufacturing limitations for instance. The sampling device according to the invention comprises a double-walled container, provided with a radiation shield at the top and controlled space between the walls, which has much more controlled heat-loss, does not fail at high temperatures, is not expensive and has improved positioning of the temperature responsive sensor means, such as thermocouples, which can easily be removed and reused.

Another important problem that is solved by the invention is the shifting of a thermal centre of the simulated sphere of molten metal, which shifts downwards once the exposed top surface of the sample inside the container solidifies.

All these requirements are achieved by providing the container having the features disclosed in appended claim 1. Up till now no such sampling device has been available.

The sampling device is intended for single use, is cheap, gives reproducible geometric and thermal conditions.

It has been found that heat issuing from the exterior surface of the inner wall of the container must not immediately be let out into the ambient atmosphere, as this would make it very difficult to accomplish a controlled, slow and reproducible heat removal rate. Thus, the purpose of the outer wall is to define, together with the inner wall, a space between the walls that controls where heat is lost from the bottom and sides of the solidifying metal.

Thus, the space between the inner and the outer wall is an important parameter in regulating the heat loss due to radiation and thermal conduction. When this space is evacuated, or filled with a transparent material, such as air, radiation will be an important heat transfer mechanism. As temperature of the solidifying metal in the sampling device increases, radiation will be of increasing importance, since it's effect increases with the fourth power of absolute temperature.

By selecting and fully or partly filling the space with a suitable medium, and/or by altering the thickness of the space, it is possible to adapt the geometry of the heat removal rate of the sampling device to the values required by thermal analysis. The medium may be any known and suitable medium, such as, sand, vermiculite, mica, magnesia, chlorite, various ceramics or combinations thereof, but is preferably a gas, such as air, because of cost. In one preferred embodiment, a distance (dl) between the walls in the flattened bottom part of the container is only 5-50 %, preferably about 20 % of a distance (d2) between the side-walls of the container, thereby increasing the heat loss due to conduction from the bottom. Because of the reduced space at the

bottom of the container, heat-loss due to conduction is increased at the bottom, balancing heat-loss from the open top of the container, thereby simulating heat-loss as occured by spherical solidification of a sphere of molten metal.

Another parameter of greatest importance is the shape of the container. To be able to position temperature responsive sensor means for thermal analysis, enclosed in a protective tube, at a certain distance from the inside surface of the inner wall, the container has a flattened bottom surface. Because of practical reasons during manufacturing, both walls, i. e. the inner wall and the outer wall are made with flattened bottoms. The area of the flattened bottom part of the inner wall is at least as large as the area of a protective tube comprising sensor means to allow for a constant distance to the end of said tube. In one preferred embodiment, the diameter of said flattened bottom part area is twice the diameter of the area of the protective tube, preferably larger. The protective tube, which is partly immersed in the solidifying metal in the container has the end to the bottom surface closed. An open protective tube does not work, since sensor means will be destroyed easily.

Furthermore, the open top part (mouth) of the container is of most importance. Heat-loss will normally be large, if not covered by a lid. Thus, the support member (See Fig. 1, item 15), comprising a radiation shield, which positions the thermocouples and is attached by legs to the container, acts as a lid to reduce radiation heat-loss from the top of the metal sample. Otherwise, the top part of the sampling device would act as a cold body, absorbing too much radiation from the hot container. This simulates heat-loss from a sphere of molten metal under solidification, as it balances slower heat-loss from the bottom of the container.

The amount of heat liberated by the initial formation of flake graphite in the near-wall region is very small, and indeed insufficient to be relied upon as a control parameter. However, if the shape of the bottom sample of the container is predominantly spherical; and, if the sampling device is preheated (for example by immersion into molten iron) thus avoiding formation of a chill zone of solidified iron in the near-wall

region; and, if the sampling device is allowed to hang freely, so that heat is not extracted into a floor or mounting stand, a favourable convection current will develop within the molten iron contained in the sampling device. These convection currents "rinse" the flake graphite away from the pre-heated upper walls of the container in the sampling device and effectively concentrate the flake growth in a flow-separated region at the base of the essentially spherical container.

The inner wall of the container is preferably made rather thin and/or of a material with a low specific thermal capacity, in order to impart a desirable low total thermal capacity to the inner wall. In addition to this the inner wall has preferably a high total heat transfer coefficient, to equalize the temperature of the sample quantity and the wall; and as the total heat transfer coefficient is high, the time required to transfer the amount of heat will be short.

The inner wall can be made of any material that has the thermal properties stated as above, being thermally stable in the molten metal being sampled. Typically a metal or alloy is used. Materials that are inexpensive and ensure reliable series production, especially steel, are preferred.

It also possible to alter the colour and/or the surface finish to modify the radiation characteristics of the walls.

The interior surface of the inner wall of the container is preferably coated with a protective barrier in order to protect said wall from dissolving into or react with the hot liquid metal sample. Such protective coating could also be applied to the exterior surface of the outer wall, particularly if the container is intended to be immersed in hot liquid metal when sampling. The protective coating does not affect the thermal balance, since it is very thin. However, the coating is critical in defining the solidification behaviour. The coating can be inert or doped with reactive substances to consume Mg and induce flake graphite formation near the bottom temperature responsive sensor means. This is disclosed in Swedish patent application 9704208-9

 (incorporated by reference) and for further information Swedish patent application 9003289-7 (incorporated by reference).The protective coating could be any refractory oxide, such as alumina, magnesia, zirconia, silica carbide, etc.

The temperature responsive sensor means are mounted in a support member, guiding and crimping the sensor means in place. The sensors for thermal analysis are generally thermocouples, although the present invention is not limited in that sense; any kind of sensor suited for thermal analysis of solidifying metal can be used. C. f Swedish patent application 9600720-8 infrared pyrometry (incorporated by reference).

The sensor means for thermal analysis, in the following thermocouples, are enclosed in a concentrically arranged protective tube, which is partly immersed in the solidifying metal in the container. The protective tube having one closed end is positioned and held by the support member and a thereto arranged radiation shield, i.e. firmly at two points. One thermocouple (gauge part) is inserted to the closed end of said tube, in a way that it can easily be removed. It is also critical to locate a second thermocouple measurement point (gauge part) within the thermal centre to avoid that the cooling curves shift during the measurement period. Therefore, a second thermocouple (gauge part), also removable, is inserted into the protective tube, at the thermal centre of the molten sample, preferably at a distance, c, about 2/3 of the total height, a, of the inner container. Because the thermocouples are removable, they can be reused for a number of measurements. The tube enclosing the two thermocouples, is positioned as close as possible to the flattened inside bottom surface in the container, but must not contact this surface. It is essential to assure that the protective tube is completely surrounded by solidifying metal where no voids or bubbles could interfere with the measurement. Furthermore, it is of great importance that the thermosensors are firmly mounted, so that they do not move sideways, during analysis. Inaccurate positioning of the thermocouples, is a considerable disadvantage, which interferes heavily with the measurement results. This is avoided as the thermocouples are accurately positioned by the support member and thereto arranged radiation shield, crimping the protective tube, comprising the sensors, accurately in position. The distance of the closed

protective tube to the flattened bottom, b, is 1-10 % of the total height of the inner container, a, preferably about 5 %.

The protective tube can be made of materials, such as steel, preferably stainless steel or quartz glass. Steel tubes normally require coating. The invention is not limited to the use of only one protective tube or one pair of thermocouples. As many as necessary can be used at different distances, i. e. measurement points.

Accordingly, the present invention relates to a sampling device for thermal analysis of solidifying metal, particularly compacted graphite iron, comprising a container essentially cylindrical, open at the top intended to be immersed down into and filled with a liquid metal to be analyzed, at least one temperature responsive sensor member, preferably two, at least and preferably one protective tube concentrically enclosing said sensor(s), arranged inside said container and supported by a sensor support member arranged above said container and attached to the container by legs and intended to guide and keep the sensors in position, when immersed in a solidifying metal sample quantity during analysis, said container comprises an interior surface intended to contact the sample quantity during analysis, and an exterior surface intended to contact the ambient atmosphere, said surfaces being joined at the top of the container and being mutually equally spaced in a cylindrical part of the container to form a closed insulating space between opposite corresponding surfaces, characterized in that said container has a substantially semi-spherical bottom part, having a concentrically arranged flattened part with a diameter larger than the diameter of the protective tube, the distance between the surfaces of the flattened part being less than the distance between said surfaces of the cylindrical part of the container.

Brief description of the Accompanying figures

The invention will now be described in more detail with reference to the accompanying drawings, in which

Fig 1 is a schematic cross section through a sampling device according to an embodiment of the invention, designed for use in connection to CGI production.

Fig. 2 demonstrates currents in a sample of solidifying molten metal and how these currents affect the layer of flake graphite cast iron normally formed in the vicinity of the container wall.

Fig 1 shows sampling device 1 according to the invention, comprising a double-walled sampling container 2, which is essentially cylindrical, open at the top, having a semi-spherical bottom part 2b, provided with a flattened part 2c, filled with a sample quantity 3 of molten metal under solidification to the mouth 12 of the container, temperature responsive sensor means 4a-b for thermal analysis and a sensor support member 15, comprising a radiation shield 19 and attached by legs 16 to the container 2, said support member 15 and radiation shield 19, guiding a protective tube 14, enclosing said sensor means 4a-b, firmly in position. The gauge parts 5a-b of the temperature responsive sensor means 4a-b, in the following thermocouples, are immersed in the sample quantity 3.

The container consists of an inner wall 6 and an outer wall 7, both made of thin steel sheet metal, and in between these walls a space 8, defined by an exterior surface 9 of the inner wall 6, and the interior surface 10 of the outer wall 7. A fold 11 joins the walls 6 and 7 at the mouth 12 of the container 2. The fold 11 can also be a continues seam or a spot weld. The space 8 is filled with air. The two thermocouples 4a-b, are arranged vertically in line, inside the protective tube 14 made of steel, ceramics, glass or any other suitable material with the first thermocouple 4 (gauge part 5b) placed at a location close to an interior surface 17 of the inner wall 6, and the other thermocouple 4 (gauge part 5a) in the thermal centre, a, of the sample quantity 3. A sensor support member 15 is provided to removable hold the protective tube 14 enclosing thermocouples 4 in firm position during analysis. The thermocouples 4 are connected to a thermal analysis evaluation equipment (not shown) by a cable 13, through which measurement signals from the gauge parts 5a-b are transmitted to said equipment for analysis.

The end of the protective tube 14 is located at a distance b, from the flattened bottom 2c of the container 2.

During analysis liquid molten metal flows down into the container 2, between the legs 16, when immersed in the molten metal to be analyzed.

As illustrated in Fig. 1, the container 2 is always filled with molten metal having the same amount during analysis. Every sample should have the same amount of molten metal to ensure consistent thermal conditions and consistent reaction with the reactive coating. Consistent sample volume is a problem with conventional thermal analysis vessels which require pour-in filling. The present invention, with immersion-type filling and a large space for metal entry minimizes operator error and improves ease-of-sampling.

The invention is not limited to the illustrative embodiments shown, and instead is applicable to other embodiments. It will be understood that it lies within the expertise of a person skilled in the art, to make suitable modifications of the sampling devices, and that said device is not limited for use in production of CGI or other forms of cast iron only, but may also be used in production of a variety of other metals.

The sampling device is preferably adapted for use in connection with production of CGI to the method disclosed in US-A-4,667,725.

We Claim:

1.  A  sampling  device  for  thermal  analysis  of  solidifying  metal, particularly  compacted  graphite  iron,  comprising  a  container  (2) essentially cylindrical, open at the top intended to be immersed down into  and  filled  with a liquid  metal  to be  analyzed,  at least  one temperature responsive sensor member (4), preferably two, at least and preferably one protective tube (14) concentrically enclosing said sensor(s) (4), arranged inside said container (2) and supported by a sensor support member (15) arranged above said container (2) and attached to the container (2) by legs (16) and intended to guide and keep the sensors (4) in position, when immersed in a solidifying metal sample quantity (3) during analysis, said container (2) comprises an interior  surface  (17)  intended to contact the  sample  quantity  (3) during analysis, and an exterior surface (18) intended to contact the ambient atmosphere, said surfaces (17 and 18) being joined at the top (12)  of the container (2) and being mutually equally spaced in a cylindrical part (2a) of the container (2), to form a closed insulating space  (8)  between  opposite  corresponding  surfaces  (9  and  10), characterized in that said container (2) has a substantially semi-spherical bottom part (2b), having a concentrically arranged flattened part (2c) with a diameter larger than the diameter of the protective tube (14), the distance (dl) between the surfaces (9 and 10) of the flattened part (2c) being less than the distance (d2) between said surfaces (9 and 10) of the cylindrical part (2a) of the container (2).

2.	A sampling device as claimed in claim 1, wherein the distance (dl)

between the surfaces (9 and 10) in the flattened part (2c) is 10-50 %,

preferably 20 % of the distance (d2) between the surfaces (9 and 10)

in the cylindrical part (2a) of the container (2), in order to impose

spherical cooling conditions on a non-spherical sampling device (1).

3.	A sampling device as claimed in claim 1 or 2, wherein the cylindrical

part (2a) of the container (2) has a height about twice as large as the

height of the semi-spherical bottom part (2b),  in order to impose

spherical cooling conditions on a non-spherical sampling device (1).

4.	A sampling device as claimed in anyone of the claims 1-3, wherein the

sensor(s) (4) are removable inserted in a protective tubing (14) made of

steel, ceramics, glass and the like at a distance from the flattened

bottom part (2c) as narrow as possibly without forming air-bubbles or

voids or contacting the flattened part (2c).

5.	A sampling device as claimed in anyone of the claims 1-4, wherein the

protective tube (14) is made of steel, preferably stainless steel and is

coated with a protective refractory agent.

6.	A sampling device as claimed in anyone of the claims 1-4, wherein the

protective tube (14) is made of quartz glass. 

7.	A sampling device as claimed in anyone of the claims 1-6, wherein the

inner surface (17) of the container (2) and/or the outer surface (18)

are treated by brushing, etching, sand blasting or chemically and that

the protective tube (14) is coated by a protective refractory agent.

8.	A sampling device as claimed in anyone of the claims 1-7, wherein the

inner surface (17) of the container (2) is coated by inert coating.

9.	A sampling device as claimed in anyone of the claims 1-7, wherein the

inner surface (17) of the container (2) is coated by reactive coating.

10.	A sampling device as claimed in anyone of the claims 1-9, wherein the

inner surface (17) and/or outer surface (18) and/or the protective

tube (14) are treated by plasma spraying or sintering applied ceramics

of alumina, magnesia, zirconia, silicon carbide, silicon nitride, carbon,

boron nitride or silica.

11.	A sampling device as claimed in anyone of claims 1-10, wherein the

colour and/or surface finish of the walls (6 and 7) are altered to

modify the radiation characteristics of the walls.

12.	A sampling device as claimed in anyone of the claims 1-11, wherein

cooling curves recorded near the vessel wall are recorded in a flow-

separated area at the base of said container (2), by gauge part (5b) of

sensor  (4b)  in  order  to  increase  the  resolution  for  evaluating undertreated metal following reaction with reactive wall coatings.

13.  A sampling device substantially as herein described with reference to the foregoing description and accompanying drawings.

Documents:

				3049-del-1998-abstract.pdf

				3049-del-1998-claims.pdf

				3049-DEL-1998-Correspondence Others-(23-03-2011).pdf

				3049-del-1998-correspondence-others.pdf

				3049-del-1998-correspondence-po.pdf

				3049-del-1998-description (complete).pdf

				3049-del-1998-drawings.pdf

				3049-del-1998-form-1.pdf

				3049-del-1998-form-13.pdf

				3049-del-1998-form-19.pdf

				3049-del-1998-form-2.pdf

				3049-DEL-1998-Form-27-(23-03-2011).pdf

				3049-del-1998-form-3.pdf

				3049-del-1998-form-4.pdf

				3049-del-1998-form-6.pdf

				3049-del-1998-gpa.pdf

				3049-del-1998-petition-138.pdf

« Previous Patent

Next Patent »

Patent Number	212666	

Indian Patent Application Number	3049/DEL/1998	

PG Journal Number	31/2008	

Publication Date	01-Aug-2008	

Grant Date	10-Dec-2007	

Date of Filing	16-Oct-1998	

Name of Patentee	SINTERCAST AB	

Applicant Address	BOX 102 03, S-100 55 STOCKHOLM SWEDEN.	

Inventors:

#	Inventor's Name	Inventor's Address	

1	PATRIK POPELAR	PRINSGATAN 13B, S-641 30 KATRINEHOLM, SWEDEN.	

2	HENRIK NYSTROM	TINGSHUSGATAN 4E, S-641 45 KARTRINEHOLM, SWEDEN.	

PCT International Classification Number	G01K 1/16	

PCT International Application Number	N/A	

PCT International Filing date		

PCT Conventions:

#	PCT Application Number	Date of Convention	Priority Country	

1	9704411-9	1997-11-28	Sweden	

© All Indian Patents, 2013-2021.

  Patent data available in the public domain from Indian Patents Office, Department of Industrial Policy and Promotions, Ministry of Commerce and Industry, Government of India.
