Repository: anandvc/allindianpatents

File: patents/212667-a-process-for-the-preparation-of-silver-epoxy-paste.html
Indian Patents. 212667:"A PROCESS FOR THE PREPARATION OF SILVER EPOXY PASTE"

Indian Patents

Recently Granted Patents

  Recently Published Patents

Title of Invention	"A PROCESS FOR THE PREPARATION OF SILVER EPOXY PASTE"

Abstract	This invention relates to a process for the preparation of silver epoxy paste comprising in the step of mixing 3-8% epoxy resin and 2-9% phenolic resin, crushing the mixture to powder, adding 16-26% of solvent mixture herein described to dissolve the powdered mixture, mixing 56-67% of silver powder homogenously to get the silver epoxy composition.	

Full Text	This invention relates to a process for the preparation of a silver epoxy paste for hybrid microelectronics and chip bonding applications.

Silver epoxy composition are based on thermosetting property of the resin system used. During curing, the cross linking of the polymer resin takes place which imparts good adhesion strength of the cured place which imparts good adhesion strength of the cured paste/print to the surface. The paste is either brushed or screen printed on a variety of substrates.

The main object of this invention is to propose a process for the preparation of a silver epoxy composition.

Another object of this invention is to propose a silver epoxy composition for hybrid microelectronics and chip bonding applications.

According to this invention there is provided a process for the preparation of silver epoxy paste comprising in the step of mixing 3-8% epoxy resin and 2-9% phenolic resin, crushing the mixture to powder, adding 16-26% of solvent mixture herein described to dissolve the powdered mixture, mixing 56-67% of silver powder homogenously to get the silver epoxy paste.

Further according to this invention there is provided the silver epoxy composition comprises 56-67% silver powder, 3-8% epoxy resin, 2-9% phenolic resin and 16 to 26% solvent mixture mixed with each other homogeneously.

In accordance with this invention 3-8% of epoxy resin is first mixed with 2-9% of phenolic resin and the mixture is crushed to powder. 16-26% of solvent mixture is added to the above mixture to dissolve the epoxy resin therein. 56-67% of silver powder is then added to the above solution and a homogenous mix is prepared to get the silver epoxy composition.

The silver powder used for the preparation of silver epoxy composition is prepared by preparing a silver nitrate solution and a hydroquinone solution. The silver powder is precipitated by adding the hydroquinone solution to the silver nitrate solution in the ratio of 0.8-1.2: 4.5-5.5 slowly at a temperature of 60-70°C. The precipitate of silver powder so obtained is  washed with warm water  till it is free  of  nitrate and the precipitate is subsequently dried in vacuum oven at  30-70°C for 1 to 3 hours which is then subjected  to

the  step  of milling (ball milling) to get  the  silver powder.

The solvent mixture used comprises 30 to 40X by weight methylethyl ketorte, 30 to 407. by weight butyl

acetate and 30 to 40% by weight butyl cellosolove mixed with each other preferably in equal proportion. The

epoxy resin used has epoxide equivalent 1650—2050 available in lumps/granules of light yellow colour. The

epoxy resin preferably comprises:

Epichlorohydrin and Bisphenol A Derived Resin Epichlorohydrin and diphenylolpropane Resin

Epoxy Creso1—Novolak Resin or Epoxy phenol—Novolak Resin

The  phenolic  resin  used  is  preferably metacresol  formaldehyde phenolic resin,  ortho  cresol formaldehyde resin or phenol formaldehyde resin.

In  accordance  with  the  process of  this invention  epoxy  resin is weighed  and  transferred  to

stainless  steel mortar.  The phenolic resin is  weighed

and added to the epoxy resin in the mortar. The Mixture is then crushed to powders. The solvent mixture is then

added to the resin mixture and the mixture is allowed to settle for 5-110 minutes and the contents are then

stirred so as to dissolve them. Now the silver powder is added to the mixture and a homogenous paste is

prepared to get the silver epoxy composition.

A  silver epoxy composition and  the  process for  the  preparation thereof according to  a  preferred embodiment  is herein described and illustrated  in  the following  examples.

According to this invention silver powder  is

first prepared by preparing a silver nitric solution and

hydroquinone solution.  Silver powder is precipitated by

adding  the hydroquinone solution to the  silver  nitric

solution  in the ratio of  0.08-1.2:4.5-5.9,  slowly  at

the  temperature of 60-70%.  The precipitate of  silver

powder  so  obtained is washed with warm  water  and  is

subsequently dried in a vacuum oven at 30-70° C for 1 to 3 hours. The dried powder is then subjected to the step

of ball milling to get the silver powder. 3-8% epoxy resin as mentioned herein above is mixed with 2-9%

phenolic resin and is subjected to the step of crushing to obtain the powder thereon. 16-26X solvent mixture

consisting of methylethyl ketone, butyl acetate and butyl cellosolove are mixed together preferably in the

equal ratio, is added to the above mixture of epoxy resin, phenolic resin so as to resolve the epoxy resin

therein. 56-70% of silver powder is then added to the above solution and a homogenous mix is prepared to get

the silver epoxy composition.

The  process  for the preparation  of  silver powder  composition  is  further  explained  in  the following examples:—

EXAMPLE:-1

0.66  grains  Epikote resin is  taken  into  a

stainless  steel mortar.  0.38 grams phenolic resin  was added to said resin into the steel mortar.  The  mixture

was  slowly crushed to powder.  2 grams solvent  mixture was  added  to the resin mixture into the  steel  mortar

and  the solution so obtained was allowed to settle  for 9 minutes.  The contents were slowly stirred to dissolve

the resins when the resins were completely dissolved the solution appeared like brown in colour.  6 grams silver

powder  was  then  added to the resinous  mass  and  the mixing  was done very carefully with the  steel  pestle.

The  small  lumps were crushed under  the  pestle.  The silver powder was dispersed in the resins media and  the

silver  shiny paste was formed.  The mixing yielded  and uniform  and homogenous paste even the smallest  cruster

of powder was dispersed and mixed, the paste adhered  to the  sides  of a water around the  pestle  was  removing

using  plastic  spatula and scooped to a place  in  the water  several  times  and is mixed  again  to  get  the

product  finally  homogenous.  A three roller  mill  was used  and  then  the  mixture  was  transferred  to  the

g1asses/bott1es.

EXAMPLE: -2

1.35  grains  Epikote resin is  taken  into  a

stainless  steel mortar.  0.65 grams phenolic resin  was

added to said resin into the steel mortar.  The  mixture

was  slowly crushed to powder.  1 gram  solvent  mixture

was  added  to the resin mixture into the  steel  mortar

and  the solution so obtained was allowed to settle  for 17 minutes. The contents were slowly stirred to dissolve

the resins when the resins were completely dissolved the solution appeared like brown in colour.  4 grams silver

powder  was  then  added to the resinous  mass and  the mixing  was done very carefully with the  steel  pestle.

The  small  lumps were crushed under  the  pestle.  The silver powder was dispersed in the resins media and  the

silver  shiny paste was formed.  The mixing yielded and uniform  and homogenous paste even the smallest  cruster

of powder was dispersed and mixed, the paste adhered  to the  sides  of a water around the  pestle  was  removing

using  plastic  spatula and scooped to a  place  in  the water  several  times  and is mixed  again  to  get  the

product  finally  homogenous.  A three roller  mill  was used  and  then  the  mixture  was  transferred  to  the

glasses/bottles.

I CLAIM;

1. A process for the preparation of silver epoxy paste comprising in the step of mixing 3-8% epoxy resin and 2-9% phenolic resin, crushing the mixture to powder, adding 16-26% of solvent mixture herein described to dissolve the powdered mixture,

mixing 56-67% of silver powder homogenously to get the silver

epoxy paste.

2. A process as claimed in claim 1, wherein the solvent 

Mixture  consist of methylethyl ketone butyl acetate and 

Butyl cellosolove preferably in the equal ratio.

3.  A process for the preparation of paste silver epoxy 

thereof substantially as herein described and illustrated in the examples.

Documents:

				3865-del-1998-abstract.pdf

				3865-del-1998-claims.pdf

				3865-del-1998-correspondence-others.pdf

				3865-del-1998-correspondence-po.pdf

				3865-del-1998-description (complete).pdf

				3865-del-1998-form-1.pdf

				3865-del-1998-form-19.pdf

				3865-del-1998-form-2.pdf

				3865-del-1998-form-5.pdf

				3865-del-1998-gpa.pdf

				3865-del-1998-petition-137.pdf

				3865-del-1998-petition-138.pdf

« Previous Patent

Next Patent »

Patent Number	212667	

Indian Patent Application Number	3865/DEL/1998	

PG Journal Number	51/2007	

Publication Date	21-Dec-2007	

Grant Date	10-Dec-2007	

Date of Filing	31-Dec-1998	

Name of Patentee	THE SECRETARY, DEPARTMENT OF ELECTRONICS,	

Applicant Address	GOVERNMENT OF INDIA, ELECTRONICS NIKETAN(GROUND FLOOR),6,CGO COMPLEX,LODHI ROAD, NEW DELHI-110003, INDIA.	

Inventors:

#	Inventor's Name	Inventor's Address	

1	U.P.MALIK	CENTRE FOR MATERIALS FOR ELECTRONICS TECHNOLOGY, , DEPARTMENT OF ELECTRONICS, GOVERNMENT OF INDIA,PANCHAWATI,OFF PASHAN ROAD,PUNE-411 008,MAHARASHTRAROAD,PUNE-411 008,MAHARASHTRA	

2	VIJAY KADAM	CENTRE FOR MATERIALS FOR ELECTRONICS TECHNOLOGY, , DEPARTMENT OF ELECTRONICS, GOVERNMENT OF INDIA,PANCHAWATI,OFF PASHAN ROAD,PUNE-411 008,MAHARASHTRA	

3	R. MARIMUTHU	CENTRE FOR MATERIALS FOR ELECTRONICS TECHNOLOGY, , DEPARTMENT OF ELECTRONICS, GOVERNMENT OF INDIA,PANCHAWATI,OFF PASHAN ROAD,PUNE-411 008,MAHARASHTRA	

4	D.P.AMALNERKAR	CENTRE FOR MATERIALS FOR ELECTRONICS TECHNOLOGY, DEPARTMENT OF ELECTRONICS, GOVERNMENT OF INDIA,PANCHAWATI,OFF PASHAN ROAD,PUNE-411 008,MAHARASHTRA	

PCT International Classification Number	C08G59/22	

PCT International Application Number	N/A	

PCT International Filing date		

PCT Conventions:

#	PCT Application Number	Date of Convention	Priority Country	

1			NA	

© All Indian Patents, 2013-2021.

  Patent data available in the public domain from Indian Patents Office, Department of Industrial Policy and Promotions, Ministry of Commerce and Industry, Government of India.

File: patents/212671-a-composition-useful-as-a-solid-electrolyte-in-electrochemical-devices.html
Indian Patents. 212671:"A COMPOSITION USEFUL AS A SOLID ELECTROLYTE IN ELECTROCHEMICAL DEVICES"

Indian Patents

Recently Granted Patents

  Recently Published Patents

Title of Invention	"A COMPOSITION USEFUL AS A SOLID ELECTROLYTE IN ELECTROCHEMICAL DEVICES"

Abstract	A composition useful as a solid electrolyte in electrochemical devices which comprises [l-y{(l-xi) Li2S04:(xi) Ag2S04}:y{(l-x2) Ag2S04: (x2)AgI}] where, Xi is in the range of 0.6 to 0.9 mole%, X2 is in the range of 0.3 to 0.60 mole%, and y is in the range of 0.1 to 0.15 weight%	

Full Text	This invention relates to a composition useful as a solid electrolyte in electrochemical devices. The invention relates to a solid electrolyte mixture of Li2SO4 and Ag2SO4 in the proportion from (1-x)Li2S04:(x)Ag2S04 where, x ranging from 0.6 to 0.9. and is useful for electrochemical devices such as solid state batteries and electrochemical sensors.

The solid state batteries offer attractive advantages over their aqueous/non-aqueous counterparts. Many of the problems associated with primary batteries have been ascribed to the presence of liquid electrolytes. These include cell leakage, corrosion, self discharge, drying out of the cell, loss of electrolyte at elevated temperature and several restrictions on the capability for useful discharge at very low temperatures. Solid state batteries are becoming increasingly popular due to their known advantages over mentioned liquid-electrolyte based batteries . For  a successful operation of all solid state batteries",  a suitable  solid electrolyte is of prime importance.  Most  appropriate  electrolytes for solid state batteries are  characterized by the following properties: 1)  High ionic conductivity and negligible electronic

conductivity.

?)  Good chemical stability (thermodynamic), 3)  Good mechanical strength,

4)	Ease of fabrication, and

5)	relatively inexpensive.

The research efforts for the development of materials which fulfill the above basic requirements have increased over the last two decades. It has been found that sulphate based materials are more suitable than others.

For the present, the most important conductors which exhibits high ionic conductivity at room temperature in solid state is the silver ion conductors.

Up  to the present, a large number of silver ion  conductors based on silver iodide (AgT) have been reported (T. Takahashi, J. Appl. Eleotrochem. 3 (1973) 79 and P. Mcgeehin and A. Hooper.  J. Materials Science. 12 (1977)1). Silver iodide is generally a mixture of the beta and the gamma-phases, and has a low conductivity below 145°C. At 160°, it transforms to the alpha-phase, and above this  temperature, its conductivity increases suddenly  to  about 10°  (ohm cm)~1 which is five to six orders of magnitude  greater than  that at room temperature (T. Takahashi, Pure & Appl  Chem., 50 (1978) 1091).  The first  success in finding a high ionic conductivity in solid at room temperature was achieved by  introducing  the sulfide ion into the lattice of silver iodide,  Agl  (T. Takahashi,  Pure  &  Appl Chem., 50 (1978) 1091).  If  one  makes silver  iodide  to react with silver sulfide at  relatively  high

temperature in 1:1 molar ratio, a compound Ag3SI is obtained which show extremely high Ag ion conductivity at 25°C which is stable at lower temperatures. The major drawback associated with this electrolyte is electronic conductivity in this compound with deviation from the stoichiometric composition. another drawback with Ag3SI which exhibits low electronic conductivity must be synthesized by heating silver iodide (Agl) and silver sulfide (Ag2S) under an appropriate vapour pressure of sulfur thus hindering vaporization of sulfur at synthesizing temperature. Though its ionic conductivity is very high, it was found that it decomposes by iodine with resulting decrease in conductivity. The silver compounds Agyl4PO4 and Ag19Il15P2O7 belonging to binaries of Agl with Ag3PO4 and Ag2PpOy respectively possess high ionic conductivity. However they are found to be light sensitive which is a chief drawback.

The introduction of the potassium and rubidium ions into the lattice of silver iodide has been found to be very effective in creating a high silver ion conductivity at room temperatures.B. Owens, "Advances in Electrochemistry and Electrochemical Eng." Vol8. Wiley Interscience, New York (1971) p. 1.). The most well known example of this group is RbAg4I5. This compound is prepared by fusing a mixture of four moles of Agl and one mole of Rbl in vacuum at 50G°C, before cooling abruptly to room temperature and annealing afterward at 165°C for approximately 10 h.

The above stated materials are either chemically unstable (decomposes under external applied field) or the preparation techniques are complex. In comparison, the sulphates are thermodynamically more stable and easy to prepare.

Presently sulphate based binary solid electrolytes are being prepared by adding salts such as Agl, AgCl, AgBr etc in an appropriate mole ratio, (1-x) Me2SO4: xAgX) wherein x ranging from 0.1 - 1.0, and fusing at elevated temperature such as 700 to 900°C followed by slow cooling the melt to room temperature or by quenching the melt as described by (A. Khandkar , V.B. Tare, A.Navrotsky and J. B, Wagner, Jr, J, Electrochem. Soc. 131 (1984) 2683, K. Shahi and J.B. Wagner, Jr. J. Phys. Chem. Solids, 43(1982)713). The following is the main drawback with this technique. The solid solutions or binaries prepared by this technique have poor ionic conductivity at room temperature, because this technique neither help in increasing solid solubility leading to the formation of defects (vacancies or lattice distortions) nor reduces the grain size leading to an increased highly conducting interfacial region which are the key factors for the ion migration in polycrysta11ine solids.

The main object of the present invention is to provide a composition useful as a solid electrolyte in electrochemical devices which obviates the drawbacks of known electrolytes.

Another object of the present invention is to provide a composition having enhanced ionic conductivity.

Accordingly  the  present invention provides a  composition useful  as a solid electrolyte in electrochemical  devices 'which comprises [1-y { ( 1-x 1 )L i2SO4 : ( x., )Ag2S04} :y{ ( 1-x2)Ag2SO4: (x?)Ag1} ] where X1 is in the range of 0.6 to 0.9 mole% , X2 is in the range of 0.3 to 0.60 mole%, and y is in the range of O.1 to 0.15 wt % .

Lithium and silver sulphates as well as silver iodide used may of G.R. grade i.e. 99.9% pure.

The composition of the present invention is not a mere admixture .but has a synergistic effect of providing properties which are not merely the aggregation of the properties of the individual ingredients.

Solid electrolyte is prepared by using the composition of the present invention as follows:

Drying of Li2SO4, Ag2S04 and Agl at 100-150°C  for a  period of  36  to  48  hrs,  mixing  composition  in [1-y((1-x1)Li2S04:(x1)Ag2S043:y{(1-x2)Ag2SO4:(x2)AgI)] where X1, is in the range of 0.6 to 0.9 mole% . X2 is in the range of 0.3 to 0.60 mole%, and y is in the range of 0.1 to 0.15  wt  % in organic  solvent (nonreactive with salts) and  heating at  1OO -20G°C  for  6-8 hrs for complete drying of  resultant  mixture, heating  the dried mixture in crucible at a  temperature  10-20°C above the melting point of the mixture for a period of one to two

hours to obtain the homogeneous melt, quenching the molten mass by rapid quenching technique, followed by crushing the resultant mass. The entire process was carried out in dark

The complete drying of the Li2S04, Ag2SO4 and Agl is affected by repetitive cycles of heating and weighing till the constant.

weight is achieved.

The  composition  was heated to obtain  a  homogeneous  melt.

which is effected preferably at 2O°C above melting point.

he following detailsare given by way of illustration and  should

not be construed to limit the scope of the present invention.

The initial ingredients  Li2SO4, Ag2SO4, and AgT of AR  grade

are dried at 20O°C for 48 hrs. The complete drying of the materials is confirmed by repetitive cycles of heating and weighing. The dried materials of appropriate mole ratio- are mixed thoroughly by wet mixing process in an agate mortar under acetone (99.9% pure) followed by a second drying process at 200°C for 6-8 hours. The mixture is then heated in a crucible using a temperature controlled electric furnace. The temperature of the crucible is maintained at 2Q°C above the melting point for an hour so as to obtain complete homogeneous melt. The clear transparent molten mass is quenched using twin rollers. The samples obtained in the form of thin flakes are crushed and pelletized at 5-1O tons/sq cm pressure using stainless steel die and punch. These

pellets were subjected to the measurement of ac conductivity as a function of temperature in the frequency range from 5Hz to 13 MHz with the help of computer controlled HP 4192A If impedance analyzer. Purely ionic nature of these samples is confirmed by the transport number measurements using do polarization technique (proposed by Wagner, Int. Committee of Electrochemical Thermodynamics and Kinetics, Prof. 7th meet , Butterworths) and Tubandt's method. A detailed impedance analysis as depicted in table-1 reveals that (70L i2SO4: 30Ag2S04)+12 . 5wt% (48Ag2SO4: 52AgI) composition offers a maximum conductivity.

Table-1

(Table Removed)

2Li2S04:8Ag2SO4 composition Note: the conductivity of 2Li:,S04:8AgpSO/1 composition at 4O  is

very small (i.e. around 10 Inference

Our results suggest that the high ionic conductivity can be achieved relatively at lower temperature by the addition of silver sulphate-silver iodide eutectic (48-52mole%). Particularly, the high ionic conductivity can be synthesized by addition of 7-15 mol% of 48Ag2SO4:52AgI (eutectic).

The main advantages of the present Invention are:

1.	The  electrolytes are electrochemically stable  against  the

iodine cathode and silver anode

2.	The electrolytes are thermodynamical stable

3.	Provides higher ionic conductivity

4.	Electronic contribution to the total conductivity is  negli

gible.

We Claim:

1.	A composition  useful as a solid  electrolyte in electrochemical devices which

comprises [l-y{(l-xi) Li2S04:(xi) Ag2S04}:y{(l-x2) Ag2S04: (x2)AgI}] where, X1 is

in the range of 0.6 to 0.9 mole%, X2 is in the range of 0.3 to 0.60 mole%, and y is

in the range of 0.1 to 0.15 weight%

2.	A composition useful as a solid electrolyte in electrochemical devices substantially

as herein described.

Documents:

				643-del-1996-abstract.pdf

				643-del-1996-claims.pdf

				643-del-1996-complete specification (granted).pdf

				643-del-1996-correspondence-others.pdf

				643-DEL-1996-Correspondence-PO.pdf

				643-del-1996-description (complete).pdf

				643-del-1996-form-1.pdf

				643-DEL-1996-Form-2.pdf

				643-del-1996-form-3.pdf

				643-DEL-1996-Form-4.pdf

				643-del-1996-form-6.pdf

« Previous Patent

Next Patent »

Patent Number	212671	

Indian Patent Application Number	643/DEL/1996	

PG Journal Number	38/2008	

Publication Date	19-Sep-2008	

Grant Date	10-Dec-2007	

Date of Filing	27-Mar-1996	

Name of Patentee	COUNCIL OF SCIENTIFIC AND INDUSTRIAL RESEARCH	

Applicant Address	RAFI MARG, NEW DELHI-110001, INDIA.	

Inventors:

#	Inventor's Name	Inventor's Address	

1	KAMAL SINGH	PHYSICS, NAGPUR UNIVERSITY, NAGPUR, INDIA.	

PCT International Classification Number	H01M 6/00	

PCT International Application Number	N/A	

PCT International Filing date		

PCT Conventions:

#	PCT Application Number	Date of Convention	Priority Country	

1			NA	

© All Indian Patents, 2013-2021.

  Patent data available in the public domain from Indian Patents Office, Department of Industrial Policy and Promotions, Ministry of Commerce and Industry, Government of India.

File: patents/212696-an-apparatus-for-tissue-welding.html (part 1 of 2)
Indian Patents. 212696:AN APPARATUS FOR TISSUE WELDING.

Indian Patents

Recently Granted Patents

  Recently Published Patents

Title of Invention	AN APPARATUS FOR TISSUE WELDING.

Abstract	A system and method for welding of biological tissue by applying an RF voltage during a first stage to electrodes of a tissue welding tool; monitoring tissue impedance, and determining a minimum tissue impedance value during the first stage; determining relative tissue impedance; detecting when the relative tissue impedance reaches a predetermined relative tissue impedance value and starting a second stage; calculating the duration of the second stage as a function of the duration of the first stage; and applying the RF voltage during the second stage to the electrodes of the tissue welding tool (FIG.)1	

Full Text	[0002] This application is related to U.S. Patent Application NO 09/022,869, entitled

"Bonding of Soft Biological Tissues by Passing High Frequency Electric Current

Therethrough", filed February 12,1998, the contents of which are incorporated herein by

reference.

BACKGROUND OF THE INVENTION

[0003] The present invention is related to bonding or welding of soft tissue and, more

apparatus

particularly, to a system apprtus and method for controlling tissue welding.

"requency (RF) electrosurgical tools are widely used in a variety of medical applications for

cutting, soft tissues, hemostasis and various cauterization procedures. Currently-available

electrosurgical bipolar instruments generally use two electrodes of opposite polarity, one of

which is located on each of the opposite jaws of, for example, a grasper. In use, tissue is

held between the electrodes and alternating RF current flows between the two electrodes,

heating the tissue. When the tissue temperature reaches about 30-55 °C, denaturation of

albumens occurs in the tissue. The denaturation of the albumens results in the "unwinding"

of globular molecules of albumen and Iheir subsequent entangling which results in

coagulation of the tissues. Once the tissue is treated in this way, the tissue can be cut in the

welded area with no bleeding. This process is commonly referred to as bipolar coagulation.

[0005] Tissue welding generally comprises bringing together edges of an incision to be

bonded, compressing the tissue with a bipolar tool and heating the tissue by the RF electric

current flowing through them. One of the major differences between tissue welding

procedures and coagulation with the purpose of hemostasis is that tissue welding requires

conditions which allow for the formation of a common albumen space between the tissue to

be bonded before the beginning of albumen coagulation. If such conditions are not present,

coagulation will take place without a reliable connection being"formed.

[0006] Problems which can occur during the tissue welding process include thermal damage

to adjacent structures, over-heating of tissue and under-coagulation. Over-heating of tissue

results in delayed healing, excessive scarring, tissue charring/destruction, and in tissue

sticking to the electrosurgical tool. If tissue sticks to the electrosurgical tool upon removal,

the tissue can be pulled apart at the weld site, adversely affecting hemostasis and causing

further injury. Under-coagulation can occur if insufficient energy has been applied to the

tissue. Under-coagulation results in weak and unreliable tissue welds, and incomplete

hemostasis.

[0007] Precise control of the welding process while avoiding excessive thermal damage,

over-heatine or under-coagulation is a difficult process. particularly when attemDtine to

weld tissue of varying structure, thickness and impedance. The problem of crating a viable

automatic control system is particularly important for welding whose purpose is recovery of

physiological functions of the organs operated on. After hemostasis, vessels or vascularized

tissue parts which have been heated typically do not recover and lose functionality.

[0008] Prior attempts to automate the control of tissue coagulation have met with limited

success. Attempts to avoid over-heating include the use of electrosurgical tools with built-

in temperature measuring devices. Built-in temperature measuring devices are used to

measure the tissue temperature, provide feedback and thereby, prevent overheating.

However, use of built-in temperature sensors causes the electrosurgical tools to be

cumbersome, while providing only limited or inaccurate information about the status of the

inner layers of the tissue between the electrodes where a connection is potentially being

formed.

[0009] Several prior art references suggest various methods of using the tissue impedance

and a minimum tissue impedance value to define a point when coagulation is completed and

tissue heating should be discontinued. Other references suggest use of a relationship

between tissue impedance and current frequency to detect a point of coagulation.

[0010] The prior art methods, however, do not provide effective tissue bonding solutions for

use in surgical procedures and specifically lack the ability to adapt to varying tissue types

and thickness during the welding procedure.

[0011] It would therefore be desirable to provide an electrosurgical system and method

suitable both for tissue bonding and for hemostasis which allows for adaptation to varying

tissue types, structure, thickness, and impedance without over-heating, while providing a

reliable tissue connection. Such a system and method would significantly reduce the time

needed for surgical procedures involving tissue welding by eliminating the need for

equipment adjustment during the welding process.  

BRIEF DESCRIPTION OF THE SEVERAL VIEWS OF THE ACCOMPANYING  DRAWINGS

[0012] The foregoing summary, as well as the following detailed description of preferred

embodiments of the invention, will be better understood when read in conjunction with the

appended drawings. For the purpose of illustrating the invention, there is shown in the

drawings embodiments which are presently preferred. It should be understood, however,

that the invention is not limited to the precise arrangements and instrumentalities shown. In

the drawings:

[0013] Fig. 1 is a block diagram illustrating one embodiment of the invention;

[0014] Fig. 2 shows a plot of the voltage applied during the first stage as a function of time

for one embodiment of the invention;

[0015] Fig. 3 shows a plot of the voltage, tissue impedance and relative tissue impedance

during the first and second stages as a function of time for another embodiment of the

invention;

[0016] Fig. 4 shows a plot of the voltage and tissue impedance during the first and second

stages as a function of time for another embodiment of the invention;

(0017] Fig. 5 shows a plot of the voltage, tissue impedance and relative tissue impedance

during the first and second stages as a function of time for another embodiment of the

invention; and

(0018] Fig. 6 shows a plot of the voltage, tissue impedance and relative tissue Impedance

during the first and second stages as a function of time for another embodiment of the

invention.

DETAILED DESCRIPTION OF THE INVENTION

[0019] The present invention may be applied in a variety of medical procedures involving

the joining or bonding of tissue, to produce both strong tissue welds and minimize thermal

damage to surrounding tissue, that would otherwise result in delayed wound healing. The

system and method of the present invention also provide for automatic adaptation and

control of tissue welding and coagulation processes for tissue of varying structure, thickness

and/or impedance, without the need for equipment adjustment during the welding and

coagulation processes.

[0020] Fig. 1 illustrates one embodiment of the apparatus 10 of the invention including a

power source 100 coupled to electrodes 310 of surgical instrument 300. The power source

is preferably adapted to provide RF voltage to the electrodes 310. The power source 100

preferably also comprises one or more sensors for sensing the RF voltage and current

between the electrodes 310. As shown inFig. I, die sensors preferably include a current

sensor 130 and a voltage sensor 150. The apparatus 10 further comprises a control device

200. The control device 200 preferably includes a microprocessor 210 for controlling the

power source 100 to provide an RF voltage to the electrodes 310 of the surgical instrument

300. Although the conirol device 200 is shown with a microprocessor, the control device

200 could include anyother type of programmable device implemented as a

microcontroller, digital signal processor, or as a collection of discrete logic devices .The

""apparatus 10 may also include an actuation device (not shown) coupled to the control device

200 for actuating control device 200 and power source 100. The apparatus 10 may also

include a control panel or display (not shown) as a user interface.

[0021] The control device 200 is preferably adapted to: control the power source 100 to

provide the RF voltage to the electrodes 310 during a first stage; monitor the tissue

impedance of tissue between the electrodes 310; determine a minimum tissue impedance

value; determine a relative tissue impedance as a ratio of the measured tissue impedance and

the minimum tissue impedance value; detect when the relative tissue impedance reaches a

predetermined relative tissue impedance value during the first stage (the predetermined

relative tissue impedance value being preset or calculated as a function of the RF voltage

variation during the first stage); and control the power source to provide an RF voltage

during a second stage.

[0022] The control device 200 preferably controls the power source 100 to provide the RF

voltage during the first stage such that the RF voltage increases at a gradually decreasing

rate (e.g. a decreasing rate of increase of the RF voltage over time). In one preferred

embodiment, the RF voltage increases according to the following equation:

U = us*tk

where U is voltage, us is a constant, t is time, and k is a constant, and where

k
first stage. Varying the RF voltage as described above allows for automatic adjustment of

the welding process when tissue of varying thickness and/or physical properties is

encountered.

[0023] The control device 200 can also be designed to control the power source 100 to

provide an approximation of the gradually increasing RF voltage provided during the first

stage. The approximation is shown in Fig, 2 as a dashed line comprising a plurality of linear

segments.

[0024] The control device 200 preferably calculates tissue impedance Z as a function of

time by dividing the RF voltage by the electric current, determines and stores a minimum

tissue impedance value Zmin, and then calculates a relative tissue impedance z as a function

of time by dividing tissue impedance Z by the minimum tissue impedance value Zmin. The

control device 200 preferably uses a predetermined relative tissue impedance value or

calculates a relative tissue impedance value, at which point the first stage is terminated

(shown in Figs. 3, 5, and 6 as value A). The relative tissue impedance value at which the

first stage is terminated, hereinafter referred to as the "predetermined" relative tissue

impedance value, when calculated, is preferably calculated as a function of the RF voltage

during the first stage (e.g. the greater the RF voltage, the lower the calculated,

predetermined relative tissue impedance value). The predetermined relative tissue

impedance value is preferably within the range of about 1-1.5. When the control device 200

controls the power source 100 to provide an approximation of the RF voltage during the first

stage, the predetermined relative tissue impedance value is preferably calculated or set for

each segment.

[0025] The control device 200 preferably also calculates the RF voltage provided during the

second stage as a function of the value of the RF voltage provided during the first stage

when the relative tissue impedance reaches the predetermined relative tissue impedance

value. The amplitude of the RF voltage provided during the second stage is preferably

between about 50 - 100% of the value of the RF voltage provided at the end of the first

stage (i.e. when the relative tissue impedance reaches the predetermined relative tissue

impedance value).

[0026] In one preferred embodiment, illustrated in Fig. 3, the control device 200 preferably

controls the power source 100 to substantially stabilize the RF voltage provided during the

second stage. The duration of the second stage is preferably calculated by the control

device 200 as a function of the duration of the first stage.

[0027] The control device 200 preferably also controls the power source 100 to modulate

the RF voltages provided during the first and second stages by pulses. The pulses are

preferably square pulses and have a frequency of between about 100 Hz-60 kHz and a duty

cycle of between about 10-90%. A high frequency is preferably selected to prevent cell

membranes from recovering during the interval between pulses.1 The frequency of the

pulses may also be varied during the first and second stages.

[0028] In an alternative embodiment, illustrated in Fig. 4, the control device 200 is designed

to control the power source 100 to modulate the RF voltages applied during the first and

second stages as described above with pulses having a frequency of between about lOOHz-

60 kHz, and further modulate the RF voltage applied during the second stage with low

frequency pulses with a frequency of less than about 100 Hz. The low frequency pulses are

preferably square pulses. More preferably, the control device 200 controls the power source

100 to substantially stabilize the amplitude of the RF voltage applied during the second

stage. The control device 200 preferably calculates the duration of the second stage as a

function of the duration of the first stage.  :

[0029] The amplitude of the RF voltage applied during the second stage, shown in Fig. 4 as

B, is preferably calculated as a function of the value of the RF voltage applied at the end of

the first stage (shown in Fig. 4 as C).

[0030] The frequency of the low frequency pulses further modulating the RF voltage during

the second stage is preferably defined as a function of the duration of the first stage. More

preferably, the frequency of the low frequency pulses is defined such that there are between

about 5-10 pulses during the second stage.

[0031] In another alternative embodiment, illustrated in Fig. 5, the control device 200

controls the power source to vary the RF voltage provided during the second stage as a

function of the relative tissue impedance z. Preferably, the control device 200 controls the

power source 100 to provide the RF voltage during the second stage to substantially

stabilize the relative tissue impedance z at a relative tissue impedance level reached at the

end of the first stage (shown in Fig. 5 as A). More specifically, the control device 200 is

preferably designed to control the power source 100 to vary the RF voltage provided during

the second stage as a function of the relative tissue impedance z by reducing the RF voltage

when the relative tissue impedance z is greater than the predetermined relative tissue

impedance value and increasing the RF voltage when the relative tissue impedance z is less

than the predetermined relative tissue impedance value. Alternatively, the control device

200 can control the power source 100 to provide RF voltage during the second stage to vary

the relative tissue impedance according to a preset program. The control device 200

preferably also calculates the duration of the second stage as a function of the duration of

the first stage.

[0032] In another alternative embodiment illustrated in Fig. 6, the control device 200 is

designed to control the power source 100 to modulate the RF voltage provided during the

first and second stages with pulses having a frequency of between about 100 Hz-60 kHz,

and further modulate the RF voltage provided during the second stage with low frequency

pulses. The control device 200 controls the power source 100 to provide the RF voltage

during the second stage to substantially stabilize the relative tissue impedance z at a relative

tissue impedance level reached at the end of the first stage (shown in Fig. 6 as A).

Alternatively,, the control device 200 can control the power source 100 to provide RF

voltage during the second stage to vary the relative tissue impedance according to a preset

program. The control device 200 preferably also calculates the duration of the second stage

as a function of the duration of the first stage.

[0033] In each of the above embodiments the control device 200 preferably can be set to

regulate the modulation pulse frequency to within about 100 Hz - 60 kHz to provide a

minimum tissue resistance. Preferably, regulatory methods known in the art of extremal

systems are used. The control device 200 also preferably regulates the duty cycle of the

modulation pulses during tissue welding such that energy consumption for tissue breakdown

and heating is reduced or minimized. Preferably, regulatory methods known in the art of

extremal self-adjusting systems are used.

[0034] The control device 200 is also preferably capable of controlling the power source

100 to provide modulated pulse bursts of the RF voltage to the electrodes during the

intervals between welding sessions. The duration of a pulse burst is preferably within about

2-15 msec. The frequency of the pulse bursts is preferably within about 3 - 15 Hz. Tissue

welding is preferably actuated if the average tissue resistance of tissue between the

electrodes is less than a preset value.

[0035] The control device 200 is also preferably capable of calculating during welding a

temperature of the electrodes, a temperature of the tissue engaged between the electrodes,

and a degree of tissue coagulation, for example, using a mathematical model and based on

known values of the electric current and RF voltage. The calculated values are preferably

used to adjust the RF voltage increase rate during the first stage and the duration of tissue

welding. Adjustment of the RF voltage increase rate and the duration of tissue welding is

preferably performed using algorithms known in the art of control systems. Preferably,

known tissue coagulation models are used as a model. Adjustment is preferably carried out

within about +/- 15% of the set voltage increase rate and welding duration.

[0036] The frequency of the low frequency pulses, when modulating the RF voltage

provided during the second stage, is preferably defined as a function of the duration of the

first stage. More preferably, the frequency of the low frequency pulses is defined such that

there are between about 5-10 pulses during the second stage.

[0037] Preferably, the control device 200 further comprises a regulatory system (not shown)

for stabilizing or varying the relative tissue impedance z according to a preset program.

Specifically, the regulatory system stabilizes or varies the relative tissue impedance z by

varying the RF voltage by a predetermined amount, the RF voltage being varied based on

the direction of change of the relative tissue impedance z.

[0038] The control device 200 preferably further comprises apparatus for monitoring tissue

welding, and stopping tissue welding and providing a signal to a user if the RF voltage

applied during the first stage reaches a preset RF voltage level and/or if the relative tissue

impedance fails to reach the predetermined relative tissue impedance value.

[0039] The control device 200 preferably further comprises apparatus for monitoring tissue

welding, and stopping tissue welding and providing a signal to a user when the tissue

impedance reaches a short circuit impedance of the electrodes of the tissue welding tool.

[0040] The control device 200 preferably further comprises apparatus for monitoring tissue

welding and providing a signal to a user when tissue welding is completed at the end of the

second stage. The signal is preferably provided after a time lag needed for the welded tissue

to cool off.

[0041] The control device 200 also preferably turns off the RF voltage and provides a

corresponding signal to the user when the tissue impedance or the duration of welding

exceeds threshold parameters.

[0042] The control device 200 preferably further comprises a filter for filtering the tissue

impedance values. The control device 200 can also be designed to control the duration of

the first stage as a function of the relative tissue impedance.

[0043] In one embodiment of the method for welding of biological tissue of the present

invention, the method comprises: applying an RF voltage during a first stage to electrodes of

a tissue welding tool; monitoring tissue impedance, and determining a minimum tissue

impedance value during the first stage; determining relative tissue impedance; detecting

when the relative tissue impedance reaches a predetermined relative tissue impedance value;

starting a second stage when the relative tissue impedance reaches the predetermined

relative tissue impedance value; calculating the duration of the second stage as a function of

the duration of the first stage; and applying the RF voltage during the second stage to the

electrodes of the tissue welding tool.

(0044] The relative tissue impedance is preferably calculated as Hie ratio of tissue

impedance to the minimum tissue impedance value. The RF voltage applied during the first

stage preferably increases at a gradually decreasing rate, preferably according to the

following equation:

U = us*tk

where U is voltage, Us is a constant, t is time, and k is a constant, and where

k
[0045] Monitoring tissue impedance preferably includes measuring the RF voltage and

electric current between the electrodes of the tissue welding tool and calculating tissue

impedance by dividing the voltage by the electric current.

[0046] The predetermined relative tissue impedance value is preferably a predetermined or

preset value or is determined as a function of the RF voltage applied during the first stage.

The predetermined relative tissue impedance value is preferably within the range of about 1-

1.5.

[0047] The RF voltage applied during the second stage is preferably calculated as a function

of the value of the RF voltage applied at the end of the first stage (i.e. when the relative

tissue impedance reaches the predetermined relative tissue impedance value). The RF

voltage applied during the second stage is preferably between about 50 - 100% of the value

of the RF voltage applied at the end of the first stage.

[0048] In one preferred embodiment of the method of the present invention, applying the

RF voltage during the second stage comprises substantially stabilizing the RF voltage

applied. Fig. 3 illustrates the method by showing a plot of the RF voltage applied during the

first and second stages, the tissue impedance Z and the relative tissue impedance z. As

shown in Fig. 3, the RF voltage applied during the first stage is gradually increased until the

relative tissue impedance z reaches a predetermined relative tissue impedance value, shown

in Fig. 3 at A. As discussed above, the predetermined relative tissue impedance value can

be preset or determined as a function of the RF voltage applied during the first stage. When

the relative tissue impedance reaches the predetermined relative tissue impedance value, a

substantially stabilized RF voltage is applied during the second stage. The RF voltages

applied during the first and second stages are preferably modulated bv pulses. The pulses

preferably substantially square and have a frequency of between about 100 Hz-60 kHz and a

duty cycle of between about 10-90%. The frequency of the pulses can be varied during the

first and second stages.

[0049] In an alternative embodiment of the method of the present invention, the RF voltages

applied during the first and second stages are modulated with pulses having a frequency of

between about 100 Hz-60 kHz, and the RF voltage applied during the second stage is further

modulated with low frequency pulses. Fig. 4 illustrates the method, showing a plot of the

RF voltage applied during the second stage modulated by low frequency pulses. Preferably,

the amplitude of the RF voltage applied during the second stage is substantially stabilized at

a level shown in Fig. 4 as B. The amplitude of the RF voltage is preferably calculated as a

function of the value of the RF voltage applied at the end of the first stage (shown in Fig 4

as C).

[0050] The low frequency pulses are preferably substantially square pulses. The frequency

of the low frequency pulses modulating the RF voltage applied during the second stage is

preferably defined as a function of the duration of the first stage. More preferably, the

frequency of the low frequency pulses is defined such that there are between about 5-10

pulses during the second stage.

[0051] In another alternative embodiment of the method of the present invention, the RF

voltage applied during the second stage is varied as a function of the relative tissue

impedance. Fig. 5 illustrates the method, showing a plot of the RF voltage and relative

tissue impedance applied during the second stage.

[0052] Preferably the RF voltage applied during the second stage is varied as a function of

the relative tissue impedance by reducing the RF voltage whenthe relative tissue impedance

is greater than the predetermined relative tissue impedance value and increasing the RF

voltage when the relative tissue impedance z is less than the predetermined relative tissue

impedance value. More preferably, the relative tissue impedance is substantially stabilized

at a relative tissue impedance level reached at the end of the first stage. Alternatively, the

RF voltage applied during the second stage can be varied so as to vary the relative tissue

impedance according to a preset program.

[0053] In another alternative embodiment of the method of the present invention, illustrated

in Fig. 6, the RF voltages applied during the first and second stages are modulated with

pulses having a frequency of between about 100 Hz-60 kHz, the RF voltage applied during

the second stage are further modulated with low frequency pulses, and the relative tissue

impedance is substantially stabilized at a relative tissue impedance level reached at the end

of the first stage. Alternatively, the RF voltage applied duringthe second stage can be varied

so as to vary the relative tissue impedance according to a preset program.

[0054] The low frequency pules are preferably square pules. The frequency of the low

frequency pulses is preferably defined as a function of the duration of the first stage. More

preferably, the frequency of the low frequency pulses is defined such that there are between

about 5-10 pulses during the second stage. Stabilizing the relative tissue impedance is

preferably performed by a regulatory system by varying the RF voltage by a predetermined

amount or one step, the sign of the RF voltage change being opposite to the sign of the

relative tissue impedance change.

[0055] The method of each of the above embodiments preferably further comprises

monitoring tissue welding, and stopping tissue welding and providing a signal to a user if

the RF voltage applied during the first stage reaches a preset RF voltage level and/or if the

relative tissue impedance fails to reach the predetermined relative tissue impedance value.

[0056] Preferably the methods of the above embodiments further comprise monitoring

tissue welding and stopping tissue welding and providing a signal to a user when the tissue

impedance reaches a short circuit impedance of the electrodes of the tissue welding tool.

[0057] Preferably the methods of the above embodiments further comprise monitoring

tissue welding and providing a signal to a user when tissue welding is completed at the end

of the second stage. The signal is preferably provided after a time lag needed for the welded

tissue to substantially cool off.

[0058] Preferably the methods of the above embodiments further comprise monitoring

tissue welding and stopping tissue welding and providing a signal to a user when the tissue

impedance or the duration of welding exceeds threshold parameters.

[0059] In another embodiment of the present invention, a control method is provided for

welding of biological tissue comprising: applying an increasing RF voltage, preferably

increasing at a gradually decreasing rate, to the electrodes of a tissue welding tool during a

first stage; measuring the values of the RF voltage and electric current passing through the

tissue, and the duration of the first stage; calculating tissue impedance values by dividing

the RF voltage values by the electric current values; determining a minimum tissue

impedance value; storing the minimum tissue impedance value; calculating relative tissue

impedance values by dividing the values of the tissue impedance by the minimum tissue

impedance value; stopping the first stage when the relative tissue impedance reaches an

endpoint relative tissue impedance value calculated as a function of the relative tissue

impedance; storing the duration of the first stage and a value of the RF voltage at the end of

the first stage (i.e. when the relative tissue impedance reaches She endpoint relative tissue

impedance value); calculating an RF voltage level for a second stage as a function of the

value of the RF voltage at the end of the first stage; calculating the duration of the second

stage as a function of the duration of the first stage; and applying an RF voltage during the

second stage at the RF voltage level calculated above.

(0060] In another embodiment of the present invention, a control method is provided for

welding of biological tissue comprising: applying an increasing RF voltage, preferably

increasing at a gradually decreasing rate, to the electrodes of a tissue welding tool during a

first stage; measuring the values of the RF voltage and electric current passing through the

tissue, and the duration of the first stage; calculating tissue impedance values by dividing

the RF voltage values by the electric current values; determining a minimum tissue

impedance value; storing the minimum tissue impedance value; calculating a relative tissue

impedance value by dividing the tissue impedance values by the minimum tissue impedance

value; stopping the first stage when the relative tissue impedance reaches an endpoint

relative tissue impedance value calculated as a function of the relative tissue impedance;

storing the duration of the first stage and the RF voltage at the end of the first stage;

calculating an RF voltage level for a second stage as a function of the value of the RF

voltage at the end of the first stage; calculating the duration of the second stage as a function

of the duration of the first stage; calculating a modulation frequency as a function of the

duration of the first stage; and applying an RF voltage at the RF voltage level calculated

above for the duration of the second stage calculated above, and modulating the RF voltage

by pulses at the modulation frequency calculated above.

[0061] In another embodiment of the present invention, a control method is provided for

welding of biological tissue comprising: applying an increasing RF voltage, preferably

increasing at a gradually decreasing rate, to the electrodes of a tissue welding tool during a

first stage; measuring the values of the RF voltage and electric current passing through the

tissue, and the duration of the first stage; calculating tissue impedance values by dividing

the RF voltage values by the electric current values; determining a minimum tissue

impedance value; storing the minimum tissue impedance value; calculating a relative tissue

impedance value by dividing the tissue impedance values by the minimum tissue impedance

value; stopping the first stage when the relative tissue impedance reaches an endpoint

relative tissue impedance value calculated as a function of the relative tissue impedance;

storing the duration of the first stage and a value of the RF voltage at the end of the first

stage; calculating the duration of the second stage as a function of the duration of the first

stage; and applying the RF voltage during the second stage, wherein the RF voltage is

varied as a function of the relative tissue impedance during the second stage.

[0062] In another embodiment of the present invention, a control method is provided for

welding of biological tissue comprising: applying an increasing RF voltage, preferably

increasing at a gradually decreasing rate, to the electrodes of a tissue welding tool during a

first stage; measuring the values of the RF voltage and electric current passing through the

tissue; calculating tissue impedance values by dividing the RF voltage values by the electric

current values; determining a minimum tissue impedance value; storing the minimum tissue

impedance value; calculating relative tissue impedance values by dividing the tissue

impedance values by the minimum tissue impedance values; stopping the first stage when

the relative tissue impedance reaches an endpoint relative tissue impedance value calculated

as a function of the relative tissue impedance; storing the duration of the first stage and a

value of the RF voltage; calculating an initial RF voltage level for a second stage as a

function of the value of the RF voltage at the end of the first stage; calculating the duration

of the second stage as a function of the duration of the first stage; calculating a modulation

frequency as a function of the duration of the first stage; and applying an RF voltage for the

duration of the second stage calculated above, initially setting the amplitude of the RF

voltage to the initial RF voltage level calculated above, modulating the RF voltage by pulses

at the modulation frequency calculated above, and varying the amplitude of the RF voltage

as a function of the relative tissue impedance.

[0063] Preferably the method further comprises stabilizing the; relative tissue impedance

during the second stage at the endpoint relative tissue impedance value. Stabilizing the

relative tissue impedance is preferably performed by a regulatory system which stabilizes

the relative tissue impedance by varying the RF voltage pulses by a predetermined amount,

the RF voltage being varied based on the change of the relative tissue impedance.

Preferably, the regulatory system stabilizes the relative tissue impedance by varying the RF

voltage pulses by a predetermined amount starting with a calculated initial level.

[0064] Preferably the method further comprises varying the relative tissue impedance

according to a preset method, this variation preferably being made by the regulatory system

affecting the amplitude of the RF voltage pulses.

[0065] The present invention may be implemented with any combination of hardware and

software. If implemented as a computer-implemented apparatus, the present invention is

implemented using means for performing all of the steps and functions described above.

The present invention can also be included in an article of manufacture (e.g., one or more

computer program products) having, for instance, computer useable media. The media has

embodied therein, for instance, computer readable program code means for providing and

facilitating the mechanisms of the present invention. The article of manufacture can be

included as part of a computer system or sold separately.

[0066] It will be appreciated by those skilled in the art that changes could be made to the

embodiments described above without departing from the broad inventive concept thereof.

It is understood, therefore, that this invention is not limited to the particular embodiments

disclosed, but it is intended to cover modifications within the spirit and scope of the present

invention as defined by the appended claims.

1.  An apparatus for tissue welding comprising:

a surgical instrument having electrodes adapted to engage tissue to be welded;

a power source coupled to the electrodes for providing radio frequency voltage,

the power source including one or more sensors for sensing the radio frequency voltage

and current between the electrodes; and

a control device coupled to the power source;

wherein the control device: controls the power source to provide a radio

frequency voltage to the electrodes during a first stage; monitors tissue impedance;

determines a minimum tissue impedance value; determines relative tissue impedance as a

ratio of the measured tissue impedance and the minimum tissue impedance value; detects

when the relative tissue impedance reaches a predetermined relative tissue impedance

value; and controls the power source to provide a radio frequency voltage during a

second stage, the duration of the second stage being calculated by the control device as a

function of the duration of the first stage.

2.  The apparatus as claimed in claim 1 wherein the control device controls the

power source to provide the radio frequency voltage during the first stage such that the

radio frequency voltage increases according to the following equation:

U = us *tk

where U is voltage, us is a constant, t is time, and k is a constant and where k
3.  The apparatus as claimed in claim 1 wherein the control device calculates tissue

impedance as a function of time by dividing the radio frequency voltage by the electric

current.

4.  The apparatus as claimed in claim 1 wherein the predetermined relative tissue

impedance value is calculated as a function of the radio frequency voltage variation

during the first stage.

5.  The apparatus as claimed in claim 1 wherein the predetermined relative tissue

impedance value is within the range of 1-1.5.

6.  The apparatus as claimed in claim 1 wherein control device calculates the radio

frequency voltage provided during the second stage as a function of the value of the radio

frequency voltage provided during the first stage when the relative tissue impedance

reaches the predetermined relative tissue impedance value.

7.  The apparatus as claimed in claim 1 wherein the radio frequency voltage provided

during the second stage is between 50-100% of the value of the radio frequency voltage

provided during  the  first  stage  when the  relative  tissue  impedance  reaches  the

predetermined relative tissue impedance value.

8.  The apparatus as claimed in claim 1 wherein the control device controls the

power source to substantially stabilize the radio frequency voltage provided during the

second stage.

9.  The apparatus as claimed in claim 1 wherein the control device controls the

power source to modulate the radio frequency voltages provided during the first and

second stages by pulses.

10.  The apparatus as claimed in claim 9 wherein the pulses have a frequency of

between 100Hz-60kHz and a duty cycle of between 10-90%.

11.  The apparatus as claimed in claim 9 wherein the frequency of the pulses is varied

during the first and second stages.

12.  The apparatus as claimed in claim 1 wherein the control device controls the

power source to modulate the radio frequency voltage applied during the first and second

stages with pulses having a frequency of between  100 Hz-60kHz, and  modulate the
