Repository: anandvc/allindianpatents

File: patents/212769-metallocene-compounds-and-catalytic-systems-containing-the-same-for-polymerization-of-olefins.html (part 1 of 4)
Indian Patents. 212769:METALLOCENE COMPOUNDS AND CATALYTIC SYSTEMS CONTAINING THE SAME FOR POLYMERIZATION OF OLEFINS

Indian Patents

Recently Granted Patents

  Recently Published Patents

Title of Invention	METALLOCENE COMPOUNDS AND CATALYTIC SYSTEMS CONTAINING THE SAME FOR POLYMERIZATION OF OLEFINS

Abstract	class of metallocene compounds is disclosed having general formula (I) wherein Y is a moiety of formula (II) wherein A, B, and D, same or different from each other, are selected from an element of the groups 14 to 16 of the Periodic Table of the Elements (new IUPAC version), with the exclusion of nitrogen and oxygen; R1, R2, R3, R4 and R5 are hydrogen or hydrocarbon groups, Z is selected from a moiety of formula (II) as described above and from a moiety of formula (III) wherein R6, R7, R8 and R9, are hydrogen or hydrocarbon groups; L is a divalent bridging group; M is an atom of a transition metal selected from those belonging to group 3, 4, 5, 6 or to the lanthanide or actinide groups in the Periodic Table of the Elements (new IUPAC version), X, same or different, is hydrogen, a halogen, a R10, OR10, OSO2CF3, OCOR10, SR10, NR102 or PR102 group, wherein the substituents R10 are hydrogen or alkyl groups; p is an integer of from 1 to 3, being equal to the oxidation state of the metal M minus 2. The above metallocenes are particularly useful in the polymerization of propylene	

Full Text	 

METALLOCENE  COMPOUNDS,  PROCESS  FOR  THEIR  PREPARATION  AND

THEIR  USE  IN  CATALYTIC  SYSTEMS  FOR  THE  POLYMERIZATION  OF

OLEFINS

FIELD OF THE INVENTION

The present invention relates to a new class of metallocene compounds, to a catalyst for the polymerization of olefins containing them and to a polymerization process carried out in the presence of said catalyst. The invention also relates to the corresponding ligands useful as intermediates in the synthesis of said metallocene compounds, as well as to processes for preparing said ligands and said metallocene compounds. DESCRIPTION OF THE PRIOR ART

Metallocene compounds with two cyclopentadienyl groups are known as catalyst components for the polymerization of olefins. European Patent 129,368, for instance, describes a catalyst system for the polymerization of olefins comprising (a) a bis-cyclopentadienyl coordination complex with a transition metal and (b) an alumoxane. The two cyclopentadienyl groups can be linked by a divalent group.

More recently, heterocyclic metallocene compounds used in the polymerization of alpha-olefins have been described. For example, US Patent 5,489,659 relates to a class of silicon-containing metallocene compounds for the polymerization of alpha-olefins wherein the silicon atom is part of a non-aromatic ring condensed to the cyclopentadienyl ring. Metallocenes of this type are used in the polymerization of propylene. The activity of these metallocene-based catalysts is not satisfactory.

In International application WO 98/22486 it is described a class of metallocenes containing a cyclopentadienyl radical directly coordinating the central metal atom, to which are fused one or more rings containing at least one heteroatom. These metallocenes, in combination with a suitable cocatalyst, are used in the polymerization of olefins, such as propylene. However, the molecular weights that can be obtained at polymerization temperatures of industrial interest are still too low for most utilization and the activity of those catalyst systems, when used in the polymerization of propylene, is not satisfactory.

It would be desirable to provide a novel class of metallocenes which, when used in catalysts for the polymerization of olefins, in particular of propylene, have high activity such that the amount of the catalyst remaining in the formed polymer is minimized. Furthermore high-

activity catalyst capable of yielding polymers endowed with high molecular weights, narrow

molecular weight distribution as well as a high degree of isotacticity and thus of crystallinity

would be desirable.

A novel class of metallocene compounds has now been unexpectedly found, which achieves

the above and other results.

According to a first aspect, the present invention provides a metallocene compound of the

general formula (I):

wherein

A, B and D, same or different from each other, are selected from an element of the groups 14

to 16 of the Periodic Table of the Elements (new lUPAC version), with the exclusion of

nitrogen and oxygen;

R1, R2, R3,R4 and R5 same or different from each other, are selected from hydrogen, a

C1-C20-alkyl, C3-C20-cycloalkyl, C2-C20-alkenyl, C6-C20-aryl, C7-C20-alkylaryl, C7-C20-arylalkyl

radical, optionally containing heteroatoms belonging to groups 13-17 of the Periodic Table of

the Elements; wherein two R3 can form a ring comprising 4 to 8 atoms, or R3 and R4 can form a

ring comprising 4 to 8 atoms, which can bear substituents; with the proviso that when s is 0 or

when R3 is hydrogen, R2 is not hydrogen;

m, n and s, equal to or different from each other, are selected from 0, 1 and 2;

m, n and s being 0 when respectively A, B and D are selected from an element of the group 16

of the Periodic Table of the Elements (new lUPAC version);

m, n and s being 1 when respectively A, B and D are selected from an element of the group 15

of the Periodic Table of the Elements (new lUPAC version);

m, n and s being 1 or 2 when respectively A, B and D are selected from an element of the group

14 of the Periodic Table of the Elements (new lUPAC version);

and wherein the ring containing A, B and D can have double bonds in any of the allowed

positions, having an aromatic character;

Z is selected from a moiety of formula (II) as described above and from a moiety of formula

radical, optionally containing heteroatoms belonging to groups 13-17 of the Periodic Table of

the Elements, R7 being different from hydrogen; optionally R6 and R7 or R7 and R8 can form a

ring comprising 4 to 8 carbon atoms, which can bear substituents;

and when Z is a moiety of formula (11), Y and Z can be the same or different from each other;

L is a divalent bridging group; preferably selected from the group consisting of C1-C20

alkylidene,  C3-C20  cycloalkylidene,  C6-C20  arylidene,  C7-C20  alkylarylidene,  C7-C20

arylalkylidene optionally containing heteroatoms belonging to groups 13-17 of the Periodic

Table of the Elements and silylidene containing up to 5 silicon atoms such as SiMe2, SiPh2,

SiMe2SiMe2 radical;

M is an atom of a transition metal selected from those belonging to group 3, 4, 5, 6 or to the

lanthanide or actinide groups in the Periodic Table of the Elements (new lUPAC version),

X, same or different, is a hydrogen atom, a halogen atom, a R01 OR10, OSO2CF3, OCOR10,

SR , NR 102 or PR' 2 group, wherein the substituents R10 are selected from the group consisting

of C1-C20 alkyl, C3-C20 cycloalkyl, C6-C20 aryl,  C7-C20 alkylaryl and C7-C20 arylalkyl radical,

optionally containing heteroatoms belonging to groups 13-17 of the Periodic Table of the

Elements;

p is an integer of from 0 to 3, preferably from 1 to 3, being equal to the oxidation state of the

metal M minus 2, preferably p is 2;

The transition metal M is preferably titanium, zirconium or hafnium. More preferably it is

zirconium;

Preferably the substituents X are chlorine atoms, methyl groups or benzyl groups.

belonging to groups 13-17 of the Periodic Table of the Elements; and wherein two R17 can form

a cycle comprising from 3 to 8 atoms, that can bear substituents.

More preferably the divalent bridging group L is selected from the group consisting of

>Si(CH3)2, >Si(C6H5)2, >CH2 and >C(CH3)2.

Preferably A is selected from sulfur, selenium, tellurium and polonium, more preferably it is

sulfur.

Preferably B and D are selected from the group 14 of the Periodic Table of the Elements (new

rUPAC version), more preferably they are carbon atoms.

When Z is a moiety of formula (HI) it is preferably selected among those of formula (IV):

the Elements, optionally R'11 and R11, or R12 and R13, or R13 and R14 can form a ring comprising

4 to 8 atoms which can bear substituents. Preferably R14 and R16 are different from hydrogen.

More preferably R14 is a C6-C20-aryl group, such as a phenyl or naphtyl group, and R16  is a

C1-C20-alkyl group, such as a methyl group.

Non limiting examples of the metallocenes of the present invention are:

dimethylsilandiylbis-6-(3-methylcyclopentadienyl-[ 1,2-b]-thiophene)2irconium dichloride and

methyl;

dimethylsilandiylbis-6-(4-methylcyclopentadienyl-[l ,2-b]-thiophene)zirconiuin dichloride and

methyl;

dimethylsilandiylbis-6-(4-isopropylcyclopentadienyl-[l,2-b]-thiophene)zirconium  dichloride

and methyl;

dimethylsilandiylbis-6-(4'ter-butylcyclopentadienyl-[l,2-b]-thiophene)zirconium  dichloride

and methyl;

dimethylsilandiylbis-6-(3-isopropylcyclopentadienyl-[l,2-b]4hiophene)zirconium  dichloride

and methyl;

dimethylsilandiylbis-6-(3-phenylcyclopentadienyl'[ 1,2-b]-thiophene)zirconium dichloride and

methyl;

dimethylsilandiylbis-6-(2,5-dimethyl-3-phenylcyclopentadienyl-[l,2-b]-thiophene)zirconium

dichloride and methyl;

dimethylsilandiylbis-6-[2,5-dimethyI-3-(2-methylphenyl)cyclopentadienyl-[l,2-b]-

thiophenejzirconium dichloride and methyl;

dimethylsilandiylbis-6-[2,5-dimethyl-3-(2,4,6-trimethylphenyl)cyclopentadienyl-[l,2-b]-

thiophenejzirconium dichloride and methyl;

dimethylsilandiylbis-6-[2,5-dimethyl-3-mesitylenecyclopentadienyl-[l,2-b]-

thiophenejzirconium dichloride and methyl;

dimethylsilandiylbis-6-(2,4,5-trimethyl-3-phenylcyclopentadienyl-[l,2-b]-

thiophene)zirconium dichloride and methyl;

dimethylsilandiylbis-6-(2,5-diethyl'3-phenylcyclopentadienyl-[l,2-b]-thiophene)zirconium

dichloride and methyl;

dimethylsilandiy]bis-6-(2,5-diisopropyl-3-phenylcyclopentadienyl-[l,2-b]-

thiophene)zirconium dichloride and methyl;

dimethylsilandiylbis-6-(2,5-diter-butyl-3-phenylcyclopentadienyl-[l,2-b]-thiophene)zirconium

dichloride and methyl;

dimethyIsilandiyIbis-6-(2,5-ditrimethylsilyl-3-phenylcyclopentadienyl-[l,2-b]-

thiophene)zirconium dichloride and methyl;

dimethylsilandiylbis-6-(3-methylcyclopentadienyl-[l,2-b]-silole)zirconium  dichloride  and

methyl;

dimethylsilandiylbis-6-(3-isopropylcyclopentadienyl-[l,2-b]-silole)zirconium  dichloride  and

methyl;

dimethylsilandiylbis-6-(3-phenylcyclopentadienyl-[l,2-b]-silole)zirconium  dichlonde  and

methyl; dimethylsilandiylbis-6-(2,5-dimethyl-3-phenylcyclopentadienyl-[l,2-b]-silole)zirconium

dichlonde and methyl;

dimethylsilandiylbis-6-[2,5-dimethyl-3-(2-methylphenyl)cyclopentadienyl-[l,2-b]-silolejzirconium dichlonde and methyl;

dimethylsilandiylbis-6-[2,5-dimethyl-3-(2,4,6-trimethylphenyl)cyclopentadienyl-[l,2-b]-silole]zirconium dichlonde and methyl; dimethylsilandiylbis-6-[2,5-dimethyl-3-mesitylenecyclopentadienyl-[l,2-b]-silole]zirconium

dichloride and methyl; dimethylsilandiylbis-6-(2,4,5-trimethyl-3-phenylcyclopentadienyl-[l,2-b]-silole)zirconium

dichloride and methyl; dimethylsilandiylbis-6'(2,5-diethyl-3-phenylcyclopentadienyl-[l,2-b]-silole)zirconium

dichloride and methyl; dimethylsilandiylbis-6-(2,5-diisopropyl-3-phenylcyclopentadienyl-[l,2-b]-silole)zirconium

dichloride and methyl; dimethylsilandiylbis-6-(2,5-diter-butyl-3-phenylcyclopentadienyl-[l,2-b]-silole)zirconium

dichloride and methyl;

dimethylsilandiylbis-6-(2,5-ditrimethylsilyl-3-phenylcyclopentadienyl-[l,2-b]-silole)zirconium dichloride and methyl; dimethylsilandiylbis-6-(3-methylcyclopentadienyl-[l,2-b]-tellurophene)2irconium  dichloride

and methyl;

dimethylsilandiylbis-6'(3-isopropyIcyclopentadienyl-[l,2-b]-tellurophene)zirconium dichloride and methyl;

dimethylsilandiylbis-6-(3-phenylcycIopentadienyl-[l,2-b]4ellurophene)zirconium  dichloride and methyl;

dimethylsilandiylbis-6-(2,5-dimethyl-3-phenylcyclopentadienyl-[l,2-b]-tellurophene)zirconium dichloride and methyl;

dimethylsilandiylbis-6-[2,5-dimethyl-3-(2-methylphenyl)cyclopentadienyl-[l,2-b]-tellurophene]zirconium dichloride and methyl;

dimethylsilandiylbis-6-[2,5-dimethyl-3-(2,4,6-trimethylphenyl)cyclopentadienyl-[l,2-b]-tellurophene]zirconium dichloride and methyl;

diTnethylsilandiylbis-6-[2,5-dimethyl-3-mesitylenecyclopentadietiyl-[I,2-b]-tellurophenejzirconium dichloride and methyl;

dimethylsilandiy]bis-6-(2,4,5-trimethyl-3-phenylcyclopentadienyl-[l,2-b]-tellurophene)zirconium dichloride and methyl;

dimethylsilandiylbis-6-(2,5-diethyl-3-phenylcyclopentadienyl'[l,2-b]-tellurophene)zirconium dichloride and methyl;

dimethylsiIandiylbis-6-(2,5-diisopropyl-3-phenylcyclopentadienyl-[l,2-b]-tellurophene)zirconium dichloride and methyl;

dimethylsilandiylbis-6-(2,5-diter-butyl-3-phenylcyclopentadienyl-[l,2-b]-tellurophene)zirconium dichloride and methyl;

dimethylsilandiylbis-6-(2,5-ditrimethylsilyI-3-phenylcyclopentadienyl-[l,2-b]-teIlurophene)zirconium dichloride and methyl;

dimethylsilandiylbis-6-(3-methylcyclopentadienyl-[l,2-b]-tellurophene)zirconium  dichloride and methyl;

dimethylsilandiylbis-6-(3-isopropylcyclopentadienyI-[l,2-b]-telIurophene)zirconium dichloride and methyl;

dimethylsilandiylbis-6-(3-phenylcyclopentadienyl-[l,2-b]-tellurophene)zirconium  dichloride and methyl;

dimethylsilandiylbis-6-(2,5-dimethyl-3-phenylcyclopentadienyl-[l,2-b]-tellurophene)zirconium dichloride and methyl;

dimethylsilandiylbis-6-[2,5-dimethyl'3-(2-methylphenyl)cyclopentadienyl-[l,2-b]-tellurophene]zirconium dichloride and methyl;

dimethylsilandiylbis-6-[2,5-dimethyl-3-(2,4,6-trimethylphenyl)cyclopentadienyl-[l,2-b]-tellurophene]zirconium dichloride and methyl;

dimethylsilandiylbis-6-[2,5-dimethyl-3-mesitylenecyclopentadienyl-[l,2-b]-tellurophenejzirconium dichloride and methyl;

dimethylsilandiylbis-6-(2,4,5-trimethyl-3-phenylcyclopentadienyl-[l,2-b]-tellurophene)zirconium dichloride and methyl; dimethylsilandiylbis-6-(2,5'diethyl-3-phenyIcyclopentadienyl-[l,2-b]-tellurophene)zirconium

dichlonde and methyl;

dimethylsilandiylbis-6-(2,5-diisopropyl-3-phenylcyclopentadienyl-[l,2-b]-tellurophene)zirconium dichlonde and methyl; dimethylsilandiylbis-6-(2,5-diter-butyl-3-phenylcyclopentadienyl-[l,2-b]-

tellurophene)zirconium dichlonde and methyl; dimethylsilyl-6-(2,5-dimethyl'3-phenylcyclopentadienyl-[l,2-b]'tellurophene)-l-(2-methyl-4-

phenylindenyl)zirconium dichlonde and methyl;

dimethylsilandiylbis-6-(2,5-ditrimethylsilyl-3-phenylcyclopentadienyl-[l,2-b]-tellurophene)zirconium dichlonde and methyl; dimethylsilandiylbis-6-(3-methylcyclopentadienyl-[l,2-b]-phosphole)zirconium  dichlonde

and methyl; dimethylsilandiylbis-6-(3-isopropylcyclopentadienyl-[l,2-b]-phosphole)zirconium  dichlonde

and methyl;

dimethylsilandiylbis-6-(3-phenylcyclopentadienyl-[l,2-b]-phosphole)zirconium dichlonde and

methyl; dimethylsilandiylbis-6-(2,5-dimethyl-3-phenylcyclopentadienyl-[l,2-b]-phosphole)zirconium

dichlonde and methyl;

dimethylsilandiylbis-6-[2,5-dimethyl-3-(2-methylphenyl)cyclopentadienyl-[l,2-b]' phosphole]zirconium dichlonde and methyl;

dimethylsilandiylbis-6*[2,5-dimethyl-3-(2,4,6-trimethylphenyl)cyclopentadienyl-[l,2-b]-phospholejzirconium dichlonde and methyl;

dimethylsilandiylbis-6-[2,5-dimethyl-3-mesitylenecyclopentadienyl-[l,2-b]-phospholejzirconium dichlonde and methyl;

dimethylsilandiylbis-6-(2,4,5-trimethyl-3-phenylcyclopentadienyl-[l,2-b]-phosphole)zirconium dichlonde and methyl;

dimethylsilandiylbis-6-(2,5-diethyl-3-phenylcyclopentadienyl-[l,2-b]-phosphole)zirconium dichloride and methyl;

dimethylsilandiylbis-6-(2,5-diisopropyl-3-phenylcyclopentadienyl-[l,2-b]-phosphole)zirconium dichloride and methyl;

dimethylsilandiylbis-6-(2,5-diter-butyl-3-phenylcyclopentadienyl-[l,2-b]-phosphole)zirconium dichloride and methyl;

dimethylsilyl-6-(2,5-dimethyl-3-phenylcyclopentadienyl-[l,2-b]-phosphole)-l-(2-methyl-4-phenylindenyl)zirconium dichlonde and methyl;

dimethylsilandiylbis-6-(2,5-ditrimethylsilyl-3-phenylcyclopentadienyl-[l,2-b]-phosphole)zirconiLim dichloride and methyl;

isopropylidenebis-6-(3-methylcyclopentadienyl-[l,2-b]-thiophene)zirconium  dichloride  and methyl;

isopropylidenebis-6-(3-isopropylcyclopentadienyl-[ 1,2-b]-thiophene)zirconium dichloride and

methyl;

isopropylidenebis-6-(3-phenylcyclopentadienyl-[l,2-b]'thiophene)zirconium  dichloride  and

methyl;

isopropylidenebis-6-(2,5-dimethyl-3-phenylcyclopentadienyl-[l,2-b]-thiophene)zirconium

dichloride and methyl;

isopropylidenebis-6-[2,5-dimethyl-3-(2-methylphenyI)cyclopentadienyl-[l,2-b]-

thiophene]zirconium dichloride and methyl;

isopropylidenebis-6-[2,5-dimethyl-3-(2,4,6-trimethylphenyl)cyclopentadienyl-[l,2-b]-

thiophene]zirconium dichloride and methyl;

isopropylidenebis-6-[2,5-dimethyl-3-mesitylenecyclopentadienyI-[l,2-b]-thiophene]zirconium

dichloride and methyl;

isopropylidenebis-6-(2,4,5-trimethyl-3-phenylcyclopentadienyl-[l,2-b]-thiophene)zirconium

dichloride and methyl;

isopropylidenebis-6-(2,5-diethyl-3-phenylcyclopentadienyl-[l,2™b]-thiophene)zirconium

dichloride and methyl;

isopropylidenebis-6-(2,5-diisopropyl-3-phenylcyclopentadienyl-[l,2-b]-thiophene)zirconium

dichloride and methyl;

isopropylidenebis-6-(2,5-diter-butyl-3-phenylcyclopentadienyl-[l,2-b]-thiophene)zirconium

dichloride and methyl;

isopropylidenebis-6-(2,5-ditrimethylsilyl-3-phenylcyclopentadienyl-[l,2-b]-

thiophene)zirconium dichloride and methyl;

isopropylidenebis-6-(3-methylcyclopentadienyl-[l,2-b]-silole)2irconium  dichloride  and

methyl;

isopropylidenebis-6™(3-isopropylcyclopentadienyl'[l,2-b]'-silole)zirconium  dichloride  and

methyl;

isopropylidenebis-6-(3-phenylcyclopentadienyl-[l,2-b]-silole)zirconium  dichlonde  and

methyl;

isopropylidenebis-6'(2,5-dimethyl-3-phenylcyclopentadienyl-[l,2-b]-silole)zirconium

dichloride and methyl;

isopropylidenebis-6-[2,5'dimethyl'3'(2-methylphenyl)cyclopentadienyl-[l,2-b]-

silolejzirconium dichloride and methyl;

isopropylidenebis-6-[2,5-dimethyl-3-(2,4,6-trimethylphenyl)cyclopentadienyl-[l,2-b]-

silole]zirconium dichloride and methyl;

isopropylidenebis-6-[2,5-dimethyl-3-mesitylenecyclopentadienyl-[l,2-b]-silole]zirconium

dichloride and methyl;

isopropylidenebis-6-(2,4,5-trimethyl-3'phenylcyclopentadienyl-[l,2-b]-silole)zirconium

dichloride and methyl;

isopropylidenebis-6-(2,5-diethyl-3-phenylcyclopentadienyl-[ 1,2-b]-silole)zirconium dichloride

and methyl;

isopropylidenebis-6-(2,5-diisopropyl-3-phenylcyclopentadienyl-[l,2-b]-silole)zirconium

dichloride and methyl;

isopropylidenebis-6-(2,5™diter-butyl-3-phenylcyclopentadienyl-[l,2-b]-silole)zirconium

dichloride and methyl;

isopropylidenebis-6-(2,5-ditrimethylsilyl-3-phenylcyclopentadienyl-[l,2-b]-silole)zirconium

dichloride and methyl;

isopropylidenebis-6-(3-methylcyclopentadienyl-[ 1,2-b]-tellurophene)zirconium dichloride and

methyl;

isopropylidenebis-6-(3-isopropylcyclopentadienyl-[l,2-b]-tellurophene)zirconium  dichloride

and methyl;

isopropylidenebis-6-(3-phenylcyclopentadienyl-[ 1,2-b]-tellurophene)zirconium dichloride and

methyl;

isopropylidenebis-6-(2,5-dimethyl-3-phenylcyclopentadienyl-[l,2-b]-tellurophene)zirconium

dichloride and methyl;

isopropylidenebis-6-[2,5-dimethyl-3-(2-methylphenyl)cyclopentadienyl-[l,2-b]-

tellurophenejzirconium dichloride and methyl;

isopropylidenebis-6-[2,5-dimethyl-3-(2,4,6-trimethylphenyl)cyclopentadienyl-[l,2'b]-

tellurophene]zirconium dichloride and methyl;

isopropylidenebis-6-[2,5-dimethyl-3-mesitylenecyclopentadienyl-[l,2-b]-

tellurophene]zirconium dichloride and methyl;

isopropylidenebis-6'(2,4,5-trimethyl-3-phenylcyclopentadienyl-[l,2-b]-

tellurophene)zirconium dichloride and methyl;

isopropylidenebis-6-(2,5-diethyl-3-phenylcyclopentadienyl-[l,2-b]-tellurophene)zirconium

dichloride and methyl;

isopropyIidenebis-6-(2,5-diisopropyl-3-phenylcyclopentadienyl-[l,2-b]-

te!Iurophene)zirconium dichloride and methyl;

isopropylidenebis-6-(2,5-diter-butyl-3-phenylcyclopentadienyl-[l,2-b]-tellurophene)zirconium

dichloride and methyl;

isopropylidenebis-6-(2,5-ditrimethylsilyl-3-phenylcyclopentadienyI-[l,2-b]-

tellurophene)zirconium dichloride and methyl;

isopropylidenebis-6'(3-methylcyclopentadienyl-[l ,2-b]-tellurophene)zirconium dichloride and

methyl;

isopropylidenebis-6-(3-isopropylcyclopentadienyl-[l,2-b]-tellurophene)zirconium  dichloride

and methyl;

isopropylidenebis-6-(3-phenylcyclopentadienyl-[l ,2-b]-tellurophene)zirconium dichloride and

methyl;

isopropylidenebis-6-(2,5-dimethyl-3-phenylcyclopentadienyl-[l,2-b]-tellurophene)zirconium

dichloride and methyl;

isopropylidenebis-6-[2,5-dimethyl-3-(2-methy!phenyl)cyclopentadienyl-[l,2-b]-

tellurophenejzirconium dichloride and methyl;

isopropylidenebis-6-[2,5-dimethyl-3-(2,4,6-trimethylphenyl)cyclopentadienyl-[l,2-b]-

tellurophenejzirconium dichloride and methyl;

isopropylidenebis-6-[2,5-dimethyl-3-mesitylenecyclopentadienyl-[l,2-b]-

tellurophenejzirconium dichloride and methyl;

isopropylidenebis-6-(2,4,5-trimethyl-3-phenylcyclopentadienyl-[l,2-b]-

tellurophene)zirconium dichloride and methyl;

isopropylidenebis-6-(2,5-diethyl-3-phenylcyclopentadienyl-[l,2-b]-tellurophene)zirconium

dichlonde and methyl; isopropylidenebis-6'(2,5-diisopropyl-3-phenylcyclopentadienyl-[l,2-b]-

tellurophene)zirconium dichlonde and methyl; isopropylidenebis-6'(2,5-diter-butyl-3-phenylcyclopentadienyl-[l,2-b]-tellurophene)zirconium

dichlonde and methyl; isopropylidenebis-6-(2,5-ditrimethylsilyl-3-phenylcyclopentadienyl-[l,2-b]-

tellurophene)zirconium dichlonde and methyl; isopropylidenebis-6-(3-methylcyclopentadienyl-[l,2-b]-phosphole)zirconium  dichlonde  and

methyl;

isopropylidenebis-6-(3-isopropylcyclopentadienyl-[l,2'b]-phosphole)zirconium  dichlonde

and methyl;

isopropylidenebis-6-(3-phenylcyclopentadienyl-[l,2-b]-phosphole)zirconium  dichloride  and

methyl; isopropylidenebis-6-(2,5-dimethyl-3-phenylcyclopentadienyl-[l,2-b]-phosphole)zirconium

dichloride and methyl;

isopropylidenebis-6-[2,5-dimethyl-3-(2-methylphenyl)cyclopentadienyl-[l,2-b]-phosphole]zirconium dichloride and methyl;

isopropylidenebis-6-[2,5'dimethyl-3-(2,4,6-trimethylphenyl)cyclopentadienyl-[l,2-b]-phosphole]zirconium dichloride and methyl;

isopropylidenebis-6-[2,5-dimethyl-3-mesitylenecyclopentadienyl-[l,2-b]-phosphole]zirconium dichloride and methyl;

isopropylidenebis-6-(2,4,5-trimethyl-3-phenylcyclopentadienyl-[l,2-b]-phosphole)zirconium dichloride and methyl;

isopropylidenebis-6-(2,5-diethyl-3-phenylcyclopentadienyl-[l,2-b]-phosphole)zirconium dichloride and methyl; isopropylidenebis-6-(2,5-diisopropyl'3-phenylcyclopentadienyl-[l,2-b]-phosphole)zirconium

dichloride and methyl; isopropylidenebis-6-(2,5-diter-butyl-3-phenylcyclopentadienyl-[l,2-b]-phosphole)zirconium

dichloride and methyl; isopropylidenebis-6-(2,5-ditrimethylsilyl-3-phenylcyclopentadienyl-[l,2-b]-

phosphole)zirconium dichloride and methyl;

dimethylsilandiylbis-5-(2-niethylcyclopentadienyl'[c]-thiophene)zirconium  dichlonde  and

methyl;

dimethylsilandiylbis~5-(2-isopropylcyclopentadienyl-[c]-thiophene)zirconium dichloride and

methyl;

dimethylsilandiylbis-5-(2-phenylcyclopentadienyl-[c]-thiophene)zirconium  dichloride  and

methyl;

dimethylsilandiylbis-5-(2,4-dimethyl-cyclopentadienyl-[c]-thiophene)zirconium dichloride

and methyl;

dimethylsilandiylbis-5-[(2-methylphenyl)-4-methylcyclopentadienyl-[c]-thiophene]zirconium dichloride and methyl; dimethylsilandiylbis-5-[2-(2,4,6-trimethylphenyl)cyclopentadienyl-[c]-thiophene]zirconium

dichloride and methyl; dimethy]silandiylbis-5-[2'mesitylene-4-methylcyclopentadienyl-[c]-thiophene]zirconium

dichloride and methyl; dimethylsilandiylbis-5-(2,4-diisopropyl-cyclopentadienyl-[c]-thiophene)zirconium dichloride

and methyl;

dimethylsilandiylbis-5-(2,4-diter-butyl-cyclopentadienyl-[c]-thiophene)zirconium  dichloride and methyl;

dimethylsilandiylbis-5-(2,4-ditrimethylsilyl-cyclopentadienyl-[c]-thiophene)zirconium dichloride and methyl; dimethylsilandiylbi$-5-(2-methylcyclopentadienyl-[c]-phosphole)zirconium  dichloride  and

methyl;

dimethylsilandiylbis-5-(2'isopropylcyclopentadienyl-[c]-phosphole)zirconium dichloride and

methyl;

dimethylsilandiylbis-5-(2-phenylcyclopentadienyl-[c]-phosphole)zirconium  dichloride  and

methyl;

dimethylsilandiylbis-5-(2,4-dimethyl-cyclopentadienyl-[c]-phosphole)zirconium dichloride

and methyl;

dimethylsilandiylbis-5-[(2-methylphenyl)-4-methylcyclopentadienyl-[c]-phosphole]zirconium

dichloride and methyl;

dimethylsilandiylbis-5-[2-(2,4,6-trimethylphenyl)cyclopentadienyl-[c]-phosphole]zirconium

dichloride and methyl;

dimethylsilandiylbis-5-[2-mesitylene-4-methylcyclopentadienyl-[c]-phosphole]zirconium

dichloride and methyl;

dimethylsilandiylbis-5-(2,4-diisopropyl-cyclopentadienyl-[c]-phosphole)zirconium dichloride

and methyl;

dimethylsilandiylbis-5-(2,4-diter-butyl-cyclopentadienyl-[c]-phosphole)zirconium  dichloride

and methyl;

dimethylsilandiylbis-5-(2,4-ditrimethylsilyl-cyclopentadienyl-[c]-phosphole)zirconium

dichloride and methyl;

dimethylsilandiylbis-5-(2-methylcyclopentadienyl-[c]-tellurophene)zirconium dichloride and

methyl;

dimethylsilandiylbis-5-(2-isopropylcyclopentadienyl-[c]-tellurophene)zirconium  dichloride

and methyl;

dimethylsilandiylbis-5-(2-phenylcyclopentadienyl-[c]-tellurophene)zirconium dichloride and

methyl;

dimethylsilandiylbis-5-(2,4-dimethyl-cyclopentadienyl-[c]-tellurophene)zirconium dichloride

and methyl;

dimethylsilandiyIbis-5-[(2-methylphenyl)-4-methylcyclopentadienyl-[c]-

tellurophene]zirconium dichloride and methyl;

dimethylsilandiylbis-5-[2-(2,4,6-trimethylphenyl)cyclopentadienyl-[c]-tellurophene]zirconium

dichloride and methyl;

dimethylsilandiylbis-5-[2-mesitylene-4-methyIcyclopentadienyl-[c]-tellurophene]zirconium

dichloride and methyl;

dimethylsilandiylbis-5-(2,4-diisopropyl-cyclopentadienyl-[c]-tellurophene)zirconium

dichloride and methyl;

dimethylsilandiylbis-5-(2,4-diter-butyl-cyclopentadienyl-[c]-tellurophene)zirconium

dichloride and methyl;

dimethylsilyl'-5-(2,4-dimethyl-cyclopentadienyl-[c]-tellurophene)-l-(2-methyl-4-

phenylindenyl)zirconium dichloride and methyl;

dimethylsilandiylbis-5-(2,4-ditrimethylsilyl-cyclopentadienyl-[c]-tellurophene)zirconium

dichloride and methyl;

methylenebis-5-(2-methylcyclopentadienyl-[c]-thiophene)zirconium dichlonde and methyl;

methylenebis-5-(2-isopropylcyclopentadienyl-[c]-thiophene)zirconium dichlonde and methyl;

methylenebis-5-(2-phenylcyclopentadienyl-[c]-thiophene)zirconium dichlonde and methyl;

methylenebis-5-(2,4-dimethyl-cyclopentadienyl-[c]-thiophene)zirconium dichlonde and

methyl;

methylenebis-5-[(2-methylphenyl)-4-methylcyclopentadienyl-[c]-thiophene]zirconium

dichlonde and methyl;

methylenebis-5-[2-(2,4,6-trimethylphenyl)cyclopentadienyl-[c]-thiophene]zirconium

dichloride and methyl;

methylenebis-5-[2-mesitylene-4-methylcyclopentadienyl-[c]-thiophene]zirconium dichlonde

and methyl;

methylenebiS'5-(2,4-diisopropyl'Cyclopentadienyl-[c]'thiophene)zirconium dichloride and

methyl;

methylenebis-5-(2,4-diter-butyl-cyclopentadienyl-[c]-thiophene)zirconium  dichloride  and

methyl;

methylenebis-5-(2,4-ditrimethylsilyl-cyclopentadienyl-[c]-thiophene)2irconium dichloride and

methyl;

methylenebis-5-(2-methylcyclopentadienyl-[c]-phosphole)zirconium dichloride and methyl;

methylenebis-5-(2-isopropylcyclopentadienyl-[c]-phosphole)zirconium dichloride and methyl;

methylenebis-5-(2-phenylcyclopentadienyl-[c]-phosphole)zirconium dichloride and methyl;

methylenebis-5-(2,4-dimethyl-cyclopentadienyl-[c]-phosphole)zirconium dichloride and

methyl;

methylenebis-5-[(2-methylphenyl)-4-methylcyclopentadienyl-[c]-phosphole]zirconium

dichloride and methyl;

methylenebis-5-[2-(2,4,6-trimethylphenyl)cyclopentadienyl-[c]-phosphole]zirconium

dichloride and methyl;

methylenebis-5-[2-mesitylene-4-methylcyclopentadienyl-[c]-phosphole]zirconium dichloride

and methyl;

methylenebis-5-(2,4-diisopropyl-cyclopentadienyl-[c]-phosphole)zirconium dichloride and

methyl;

methylenebis-5-(2,4-diter-butyl-cyclopentadienyl-[c]-phosphole)zirconium  dichloride  and

methyl;

methylenebis-5-(2,4-ditrimethylsilyl-cyclopentadienyl-[c]-phosphole)zirconium  dichlonde

and methyl;

methylenebis-5-(2-methylcycIopentadienyI-[c]-te]lurophene)zirconium dichlonde and methyl;

methylenebis-5-(2-isopropylcyclopentadienyl-[c]-tellurophene)zirconium  dichlonde  and

methyl;

methylenebis-5-(2-phenylcyclopentadienyl-[c]4ellurophene)zirconium dichlonde and methyl;

methylenebis-5-(2,4-dimethyl-cyclopentadienyl-[c]-tellurophene)zirconium dichlonde and

methyl;

methylenebis-5-[(2-methylphenyl)-4-methylcyclopentadienyl-[c]-tellurophene]zirconium

dichlonde and methyl;

methylenebis-5-[2-(2,4,6-trimethylphenyl)cyclopentadienyl-[c]-tellurophene]zirconium

dichlonde and methyl;

methylenebis-5-[2-mesitylene-4-methylcyclopentadienyl-[c]-tellurophene]zirconium

dichloride and methyl;

methylenebis-5-(2,4-diisopropyl-cyclopentadienyl-[c]4ellurophene)zirconium dichloride and

methyl;

methylenebis-5-(2,4-diter-butyl-cyclopentadienyl-[c]-tellurophene)zirconium  dichloride  and

methyl;

dimethylsilyl-5-(2,4-dimethyl-cyclopentadienyl-[c]-tellurophene)-l-(2-methyl-4-

phenylindenyl)zirconium dichloride and methyl;

methylenebiS'5-(2,4-ditrimethylsiIyl-cycIopentadienyl-[c]-tellurophene)zirconium  dichloride

and methyl;

dimethylsilandiylbiS'4-(cyclopentadienyl-[2,l-b]-thiophene)zirconium dichloride and methyl;

dimethylsilandiylbis-4-(2-methylcyclopentadienyl-[2,l-b]-thiophene)zirconium dichloride and

methyl;

dimethylsilandiylbis-4-(2,5-dimethylcyclopentadienyl-[2,1 -b]-thiophene)zirconium dichloride

and methyl;

dimethylsilandiylbis-4-(2,5-diisopropylcyclopentadienyl-[2,l-b]-thiophene)zirconium

dichloride and methyl;

dimethylsilandiylbis-4-(2,5-diter-butylcyclopentadienyl-[2,l-b]-thiophene)zirconium

dichloride and methyl;

dimethylsilandiylbis-4-(2,5-ditrimethylsilylcyclopentadienyl-[2,l'b]-thiophene)zirconium

dichloride and methyl;

dimethylsilyl-4-(2,5'ditrimethylsilylcyclopentadienyl-[2,l'b]-thiophene)-l-(2-methy!-4-

phenyl)zirconium dichloride and methyl;

dimethylsilandiylbis-4-(cyclopentadienyl-[2,l-b]-tellurophene)zirconium  dichloride  and

methyl;

dimethylsilandiylbis-4-(2-methylcyclopentadienyl-[2,l-b]-tellurophene)zirconium  dichloride

and methyl;

dimethylsilandiylbis-4-(2,5-dimethylcyclopentadienyl-[2,l-b]-tellurophene)zirconium

dichloride and methyl;

dimethylsilandiylbis-4-(2,5-diisopropylcyclopentadienyl-[2,l-b]-tellurophene)zirconium

dichloride and methyl;

dimethylsilandiylbis-4-(2,5-diter-butylcyclopentadienyl-[2,l-b]-tellurophene)zirconium

dichloride and methyl;

dimethylsilandiylbis-4-(2,5-ditrimethylsilylcyclopentadienyl-[2,l-b]-tellurophene)zirconium

dichloride and methyl;

dimethylsilandiyl-6-(2,5-dimethyl-3-phenylcyclopentadienyl-[l,2-b]-thiophene)(3-

methylcyclopentadienyl)zirconium dichloride and methyl;

dimethylsilandiyl-6-(2,5-dimethyl-3-phenylcyclopentadienyl-[l,2-b]-thiophene)(3-ter-

butylcyclopentadienyl)zirconium dichloride and methyl.

dimethylsilandiyl-6-(2,5-dimethyl-3-phenylcyclopentadienyl-[l,2-b]-thiophene)-l-(2-methyl-

4-phenylindenyl)zirconium dichloride and methyl;

dimethylsilandiyl-6-(2,5-dimethyl-3-phenylcyclopentadienyl-[l,2-b]-thiophene)-l-

(benzoindenyl)zirconium dichloride and methyl;

dimethylsilandiyl-6-(2,5-dimethyl-3-phenylcyclopentadienyl-[l,2-b]-silole)-l-(2-methyl-4-

phenylindenyl)zirconium dichloride and methyl;

dimethylsilandiyl-6-(2,5-dimethyl-3-phenylcyclopentadienyl-[l,2-b]-silole)-l-

(benzoindenyl)zirconium dichloride and methyl;

dimethylsilandiyl-6-(2,5-dimethyl-3-phenylcyclopentadienyl-[l,2'b]-tellurophene)-l-(2-

methyl-4-phenylindenyl)zirconium dichloride and methyl;

dimethylsilandiyl-6-(2,5-dimethyl-3-phenylcyclopentadienyl-[l,2-b]-thiophene)-l-(2-methyl-4-phenylindenyl)zirconium dichloride and methyl;

dimethylsilandiyl-6-(2,5-dimethyl-3-phenylcyclopentadienyl-[l,2-b]-silole)-l-(2-methyl-4-phenylindenyl)zirconium dichloride and methyl;

dimethylsilandiyl-6-(2,5-dimethyl-3-phenylcyclopentadienyl-[l,2-b]-tellurophene)-l-(2-methyl-4-phenylindenyl)zirconium dichloride and methyl;

dimethylsilandiyl-6-(2,5-dimethyl-3-phenylcyclopentadienyl-[l,2-b]-phosphole)-l-(2-methyl-4-phenylindenyl)zirconium dichloride and methyl;

dimethylsilandiyl-6-(2,5-dimethyl-3-phenylcyclopentadienyl-[ 1,2-b]-phosphole)-1 -(benzoindenyl)zirconium dichloride and methyl;

dimethylsilandiyl'5-(2,4-dimethyl-cyclopentadienyl-[c]-thiophene)-l*'(2-methyl-4- -phenylindenyl)zirconium dichloride and methyl;

dimethylsilandiyl-5-(2,4-dimethyl-cyclopentadienyl-[c]-phosphole)-l-(2-methyl-4-phenylindenyl)zirconium dichloride and methyl;

dimethylsilandiyl-5-(2,4-dimethyl'Cyclopentadienyl-[c]'thiophene)-l-(2-methyl-4-phenylindenyl)zirconium dichloride and methyl;

dimethylsilandiyl'5-(2,4-dimethyl-cyclopentadienyl-[c]-phosphole)-l-(2-methyl-4-phenylindenyl)zirconium dichloride and methyl; dimethylsilandiyl-5-(2,4-dimethyl-cyclopentadienyl-[c]-phosphole)'l' (benzoindenyl)zirconium dichloride and methyl;

dimethylsilandiyl-4-(2,5-ditrimethylsiIylcyclopentadienyl-[2,l-b]-tellurophene)-l-(2-methyl-4-phenyl)zirconium dichloride and methyl

An interesting class of metallocene compounds according to the present invention is that of formula (I) wherein both Y and Z are a moiety of formula (II), R1 is a C1-C20-alkyl group, preferably a methyl group, R is hydrogen, R is different from hydrogen, B and D are carbon atoms, A is an element of the group 16 of the Periodic Table of the Elements (new lUPAC version), preferably sulfur, m is 0, n and s are 1. Preferably R3 is a C6-C20-aryl group, such as a phenyl group or a naphthyl group, or a C7-C20-alkylaryl group wherein the alkyl group is ortho-substituted to the aryl substituent, such as an ortho-methylphenyl group or the aryl group is a 2, 4 disubstituted phenyl group such as 2,4-dimethyl-phenyl. Preferably R4 is different from hydrogen. Preferably R5 is a hydrogen.

In this class of metallocenes according to the invention the ring that comprises the heteroatom contains a double bond and thus has an aromatic character Non limiting examples of said class are: dimethylsilandiylbis-6-(2,5-dimethyl-3-phenylcyclopentadienyl-[l,2-b]-thiophene)  zirconium

dichloride,

dimethylsilandiylbis-6-(3,5-dimethyl-cyclopentadienyl-[l,2-b]-thiophene)	zirconium

dichloride and dimethylsilandiylbis-6-[2,5-dimethyl-3-(2'-methylphenylcyclopentadienyl-[l,2-b]-thiophene]

zirconium dichloride.

Another particular advantageous class of metallocenes according to the present invention are

those wherein both Y and Z are a moiety of formula (II), L is a >C(R'17)2 group, R1 is a

hydrogen atom, R is different from hydrogen.

Non limiting examples of said class are:

isopropylidenebiS'6-(4-methylcyclopentadienyl-[l,2-b]-thiophene)zirconium  dichloride  and

methyl;

isopropylidenebis-6-(4-isopropylcyclopentadienyl-[ 1,2-b]-thiophene)zirconium dichloride and

methyl;

isopropylidenebis-6-(4-terbutylcyclopentadienyl-[ 1,2-b]-thiophene)zirconium  dichloride and

methyl;

isopropylidenebis-6-(4-phenylclopentadienyl-[l,2-b]-thiophene)zirconium  dichloride  and

methyl;

methylenebis-6-(4-methylcyclopentadienyl-[l,2-b]-thiophene)zirconium  dichloride  and

methyl;

methylenebis-6-(4-isopropylcyclopentadienyl-[l,2-b]-thiophene)zirconium  dichloride  and

methyl;

methylenebis-6-(4-terbutylcyclopentadienyl-[l,2-b]-thiophene)zirconium  dichloride  and

methyl;

methylenebis-6-(4-phenylclopentadienyl-[l,2-b]-thiophene)zirconium dichloride and methyl.

Yet another particular advantageous class of metallocene compound according to the present

invention corresponds to formula (I) wherein both Y and Z are a moiety of formula (II), m is 2

and R5 is not hydrogen.

Non limiting examples of said class are:

dimethylsilandiylbis-6-(l,1,2,5-tetramethyl-3-phenylcyclopentadienyl-[l,2-b]-silole)zirconium

dichloride and methyl;

dimethylsilandiylbis-6-( 1,1,2,5-tetramethyl-3-phenylcyclopentadienyl-[ 1,2-b]-

cyclopentadien)zirconium dichloride and methyl;

isopropylidenebis-6-(l,l,2,5-tetramethyl-3-phenylcyclopentadienyl-[l,2-b]-silole)zirconium

dichloride and methyl;

isopropylidenebis-6-( 1,1,2,5-tetramethyl-3-phenylcyclopentadienyl-[ 1,2-b]-

cyclopentadien)zirconium dichloride and methyl;

According to another aspect of the present invention it is provided a class of ligands of

formula (V):

containing A, B and D can have double bonds in any of the allowed positions, having an aromatic character;

and/or its double bond isomers ;

Z' is selected from a moiety of formula (VI) and from a moiety of formula (VII):

0 

group 16 of the Periodic Table of the Elements (new lUPAC version), preferably sulfur, m is

0, n and s are 1.

More preferably R3 is a C6-C20-aryl group, such as a phenyl group or a naphthyl group, or a

C7-C20-alkylaryl group wherein the alkyl group is ortho-substituted or orto and meta-substituted

to the aryl substituent, such as an ortho-methylphenyl group or 2-4 methylphenyl group.

Preferably R4 is different from hydrogen. Preferably R5 is a hydrogen.

When Z' is different from Y' it is preferred a moiety of formula (VIII);

Non limiting examples of said class are:

dimethylbis-6-(3-methylcyclopentadienyl'[l,2-b]-thiophene)silane;

dimethylbis-6-(3-isopropylcyc]opentadienyl-[l,2-b]-thiophene)silane;

dimethylbis-6-(3-phenylcyclopentadienyl-[l,2-b]-thiophene)silane;

dimethylbis-6-(2,5-dimethyl-3-phenylcyclopentadienyl-[l,2-b]-thiophene)silane;

dimethylbis-6-[2,5-dimethyl-3-(2-methylphenyl)cyclopentadienyl-[ 1,2-b]-thiophene] silane;

dimethylbis-6-[2,5-dimethyl-3-(2,4,6-trimethylphenyl)cyclopentadienyl-[l,2-b]-thiophene]

silane;

dimethylbis-6-[2,5-dimethyl-3-mesityIenecyclopentadienyl-[l,2-b]-thiophene]siIane;

dimethylbis-6'(2,4,5-trimethyl-3-phenylcyclopentadienyl-[l,2-b]-thiophene)silane;

dimethylbis-6-(2,5-diethyl-3-phenylcyclopentadienyl-[l,2-b]-thiophene)silane;

dimethylbis-6-(2,5-diisopropyl-3-phenylcyclopentadienyl-[l,2'b]-thiophene)silane;

dimethylbis-6-(2,5-diter-butyl-3-phenylcyclopentadienyl-[l,2-b]-thiophene)silane;

dimethylbis-6-(2,5-ditrimethylsiIyl-3-phenylcyclopentadienyl-[l,2-b]-thiophene)silane;

dimethylbis-6-(3-methylcyclopentadienyl-[l,2-b]-silole)silane;

dimethylbis-6'(3-isopropylcyclopentadienyl-[l,2-b]-silole)silane;

dimethylbis-6-(3-phenylcyclopentadienyl-[l,2-b]-silole)silane;

dimethylbis-6-(2,5-dimethyl-3-phenylcyclopentadienyl-[U2-b]-silole)silane;

dimethylbis-6-[2,5-dimethyl-3-(2-methylphenyl)cyclopentadienyl-[U2-b]-silole]silane;

dimethylbis-6-[2,5-dimethyl-3-(2,4,6-trimethylphenyl)cyclopentadienyl-[ 1,2'b]-silole] silane;

dimethylbis-6-[2,5-dimethyl-3-mesitylenecyclopentadienyl-[l,2-b]-silole)silane;

dimethylbis-6-(2,4,5-trimethyl-3-phenylcyclopentadienyl-[l,2'b]-siIole)silane;

dimethylbis-6-(2,5-diethyl-3-phenylcyclopentadienyl-[l,2-b]-silole)silane;

dimethylbis-6-(2,5-diisopropyl-3-phenylcyclopentadienyl-[l,2-b]-silole)silane;

dimethylbis-6-(2,5-diter-butyl-3-phenylcyclopentadienyl-[1,2-b]-silole)silane;

dimethylsilyl-6'(2,5-dimethyl-3-phenylcyclopentadienyl-[l,2-b]-silole)-l-(2-methyl-4-

phenylindenyl)silane;

dimethylbis-6-(2,5-ditrirnethylsilyl-3-phenylcyclopentadienyl-[l,2-b]-silole)silane;

dimethylbis-6-(3-methylcyclopentadienyl'[l,2-b]-tellurophene)silane;

dimethylbis-6-(3-isopropylcyclopentadienyl-[l,2-b]-tellurophene)silane;

dimethylbiS'6-(3-phenylcyclopentadienyl-[l,2-b]-tellurophene)silane;

dimethylbis-6-(2,5-dimethyl-3-phenylcyclopentadienyl-[l,2-b]'tellurophene)silane;

dimethylbis-642,5-dimethyl'3-(2-methylphenyl)cyclopentadienyl-[l,2-b]-tellurophene] silane;

dimethylbis-6-[2,5-dimethyl-3'(2,4,6-trimethylphenyl)cyclopentadienyl-[l,2-b]-

tellurophenejsilane;

dimethylbis-642,5-dimethyl-3-mesitylenecyclopentadienyl-[U2-b]-tellurophene]silane;

dimethylbJs-6-(2,4,5-trimethyl-3-phenylcyclopentadienyl-[l,2-b]-tellurophene)silane;

dimethylbis-6-(2,5-diethyl-3-phenylcyclopentadienyl-[l,2-b]4ellurophene)silane;

dimethylbis-6-(2,5-diisopropyl-3-phenylcyclopentadienyl-[l,2-b]-tellurophene)silane;
