Repository: anandvc/allindianpatents

File: patents/212799-a-method-for-fetching-content-from-at-least-one-server-to-a-cellular-communication-terminal.html (part 1 of 2)
Indian Patents. 212799:A METHOD FOR FETCHING CONTENT FROM AT LEAST ONE SERVER TO A CELLULAR COMMUNICATION TERMINAL

Indian Patents

Recently Granted Patents

  Recently Published Patents

Title of Invention	A METHOD FOR FETCHING CONTENT FROM AT LEAST ONE SERVER TO A CELLULAR COMMUNICATION TERMINAL

Abstract	A system (301), a method, and a cellular communication tenninal (1,300) for fetching , content from at least one server (320-360). The cellular communication tenninal (1,300) is arranged with a receiver and a transmitter (19), to receive and transmit data packets from at least one server (320,340) though linking means (360). The linking means is arranged to transmit the data packets between the tenninal (1,300) and the server (320,340). The tenninal is further arranged with a first memory (16,17b) comprising an identifier and at least one item. The item is provided with an access point, which indicates the location of the server (320,340) to be accessed. The server (320, 340) is accessed by sending the access point and the identifier to the linking means (360) to identify a first content to be accessed. The first content is associated with link content, which is provided at different locations in the server or on other servers. A browser application is arranged in the tenninal, to establish a session to linking means (360), by reading an item-from the fIrst memory (16, 17b)	

Full Text	METHOD AND SYSTEM FOR FETCHING CONTENT FROM A SERVER IN A CELLULAR COMMUNICATION SYSTEM

The invention relates to a cellular terminal, method and a system for fetching content from a server to a cellular terminal.

The Wireless Application Protocol (WAP) is a result of continuous work to define an industry wide standard for developing applications over cellular communication networks. This makes it possible to access for example the Internet or other kinds of information networks provided with hypermedia servers, from an ordinary cellular phone supporting WAP. These types of cellular phones which supports WAP, have only a small fraction of the resources of a typical desktop or portable computer. This means that the features in the phone are very limited compared to a computer. The reason for this limitation is the size of the phones, i.e. the phone has a severe limitation in processing power, memory space, display size and buttons or keys by which a user can request, view and manipulate information obtained from a hypermedia server. Therefore, it is very important that the features in the phone are made as efficient as possible. Also, the relatively high cost for a call from a cellular phone makes it also very important to provide the client with a fast response from the server.

The WAP Architecture is very similar to the Internet Architecture.  Figure 1 shows a comparison between the Internet Architecture 10 and the WAP Architecture 20. The Internet Architecture 10 comprises a Hypertext Markup Language (HTML) 12, e.g. Java Script, a Hypertext Transfer Protocol (HTTP) 14, Transport Layered Security (TLS) / Secure Sockets Layer (SSL) 16, and a Transport Configuration Protocol (TCP) / User Datagram Protocol (UDP) 18. TheTriternet Architecture 10 is well known prior art, and is disclosed in e.g. in US-A-5,657,390. The WAP Architecture 20 comprises a Wireless Application Protocol (WAE)"22 corresponding to HTML 12, a Wireless Session Layer (WSP) 24 corresponding to HTTP 14, a Wireless Transport Layered Security

(WTLS) 26 corresponding to TLS / SSL 16, and a Wireless Transport Layer (WTP) 28 corresponding to TCP / UDP 18. Furthermore, the WAP Architecture comprises different bearers 29 like e.g. SMS, USSD and CDMA 30- There is also a possibility to implement different kinds of services and applications in the WAP Architecture, e.g. Value Added Services (VAS). The WAP Architecture 20 is well known prior art and is therefore not being disclosed any further. More detailed information about WAP can at present be found at the following Internet address: http://www.wapforum.org/

A Wireless Application Environment which forms a upper layer of the WAP stack includes a browser application, even called a microbrowser. The browser uses wireless mark-up language (WML) and a lightweight mark-up language, WMLScript a lightweight scripting language. WML implements a card and deck metaphor. The interaction of the browser and user is described in a set of cards which are grouped together into a document commonly referred to as a deck. The user navigates to a card in a deck reviews its content and then navigates to another card in the same deck or in a different deck. Decks of cards are transferred from origin servers as needed.

US-A-5,895,471  discloses a way of storing hypermedia links, used by a cellular phone. The hypermedia links are stored as bookmarks on a server to save memory space in the phone. The hypermedia links could be identified as uniform resource locators (URL), which are used to identify and control access to resources on a network like the Internet. US-A-5,895,471 also gives a basic indication of how WAP is working, e.g. they describe how the hypermedia information is organised into cards and decks. Instead of referring to WML, they refer to a language mentioned as Handheld Device Markup Language (HDML). Furthermore, it is mentioned that the phone can be provided with a cache memory, to store received decks from a hypermedia link. Thus, it is possible that the phone first consults the cache to determine if a requested deck is available in the phone. If the deck is available, it can be accessed without requiring any communication v/ith the network. It is also mentioned how to store navigation history of hyperlink traversals and a history of user activity.

However, in some cases, history and bookmark information is not always well suited for navigation. While some of the content in the decks or cards may include internal hypermedia links that point to different locations within the same deck/card, history and bookmark information permits navigation within such  decks/cards  only to  particular  locations  specified  by the  internal hypermedia links. Instead, separate mechanisms such as scroll bars must be used as the principal mechanisms for navigating to particular locations within decks/cards. Consequently, an end user is often forced to consciously click on different objects in a graphical user interface depending on. different objects in a graphical user interface depending upon whether the end user wishes to navigate between decks/cards or to navigate within decks/cards. As a result, navigation with this type of user interface is slow and burdensome for many end users.

As mentioned in US-A-5,895,471, it is possible to access content from an earlier session, even when the phone is out of coverage, if the content has been stored in the cache. However, even if the user has downloaded his cellular phone with a hierarchy of cards/decks from hypermedia links, the user cannot always rely on that all the links have been stored in e.g. a cache memory. One reason, for the deck/card not being stored in the cache, could be that the user did not access this deck/card. Another reason could be that one of the cards/decks was deleted during a visit to other links, e.g. older cards/decks saved in the cache are dropped to allow new cards/decks to be stored  instead.  Typically,  the  cards/decks  which  are  deleted/inserted according to a First In First Out (FIFO) principle. Furthermore, the user cannot be sure if all the content stored in the cache connected  to the same cards/decks is updated. For example, if the content on the server has changed, and include new links which will not be apparent in an update with the server. Accordingly, the user will not be able to receive this information, since the update is mostly related to the existing decks/cards in the cache.

Therefore, a significant need exists for a manner of ensuring that the phone has received the latest content together with associated links, which could be

relevant for the user. Moreover, there is a need for the user to faumaie a download of decks/card, especially to access content at a later occasion e.g. when the user is in an out of coverage area, or so called off-line.

It is an aim of the present invention to facilitate the user to browse when the terminal is not connected to a network, like the Internet, without having the need to download further content related to the already downloaded content. Thus, it would be appreciated to enable the user to browse around in downloaded content when using the terminal for so called off-line browsing.

According to one aspect of the invention, there is provided a cellular communication terminal for fetching content from at least one server, said terminal comprising

-  a receiver and a transmitter arranged to receive and transmit data packets from at least one server through linking means arranged to transmit the data packets between the terminal and the server; a first memory comprising an identifier and at least one item, the item is provided with an access point which indicates the location of the server to be accessed, wherein the server is accessed by sending the identifier to the linking means to identify a first content to be accessed at the server, said first content is associated with link content provided at different locations in said server or in another server; -  a browser application, arranged to establish a session to linking means by reading an item from the first memory, and is provided with pull means to fetch a copy of the first content from the server, at the location indicated by said access point, to be stored in the first or in a second memory, wherein said second memory is arranged to temporarily or permanently store said copy of the first content, and -  a user interface  connected to the browser application having display means for displaying the copy of the first content received from the server and user input means to control the browser application,

associated with link content provided at different locations in said server or

in another server;

initiating a session to linking means, by transmitting the request from the

communication terminal to the linking means, said linking means sends

data packets between the terminal and the server,

identifying the request at the linking means, and

establishing a session between said terminal  and said linking means by

sending a respond from the linking means to the terminal, characterized in that the request, generated by means of said browser application, having an instruction to the server to send a copy of the first content from a given location in the server, indicated by the access point, ;ogether with a copy of the link content, simultaneously, and the cellular communication terminal fetches a copy of the first content and a copy of the ink content simultaneously.

According to a still further aspect of the invention, there is provided a system for fetching content from at least one server, said system comprising -  a cellular communication terminal having:

-	a receiver and a transmitter arranged to receive and transmit data packets from at least one server through linking means arranged to transmit the data packets between the terminal and the server;

-	a first memory comprising an identifier and at least one item, the item is provided with an access point which indicates the location of the server to be accessed, wherein the server is accessed by sending the access point and the identifier to the linking means to identify a first content to be accessed, said first content is associated with link content provided at different locations in said server or in another server;

- a browser application, arranged to establish a session to linking means by reading an item from the first memory, and is provided with pull means to fetch a copy of the first content from the server, at the location indicated by said access point, to be stored in the first or in a second memory, wherein said second memory is arranged to temporarily or permanently store said copy of the first content, and

- a user interface connected to the browser application, having display means for displaying the first content and user input means to control the browser application,

-	a cellular communication network, arranged to establish a connection between the cellular communication terminal and linking means (360),

-	[inking means, arranged to enable a session for said cellular communication terminal and to transmit data packets between the terminal and a server, and

-	at least one server, arranged to receive and/or transmit data packets from/to the terminal,

characterized in that the pull means is further arranged to fetch a copy of the first content and a copy of the link content simultaneously upon a request generated by the browser application, said request is arranged to be sent through said transmitter as a data packet, comprising an instruction to the server to send a copy of the first content from a given location in the server, indicated by the access point, together with a copy of the link content, simultaneously.

According to another aspect of the invention, there is provided a communications device for accessing a server accessible via a proxy, the device comprising a transceiver and a browser, the transceiver being operable to establish a session with a proxy, the proxy providing access to a server wherein the browser is operable to retrieve first content from the server together with further content linked to the first content.

A particular advantageous embodiment, is to provide the cellular communication terminal with an external memory, provided with connecting means to be inputted to the terminal. This will enable the user to have greater flexibility when accessing stored content, since the user is able to handle the stored content whenever he/she would like to. For example, if the user is going on a journey, and would like to create a database of information connected to the geographical location he/she is planning to visit, then the information can be stored in this external memory and accessed whenever the

information is needed. Thus, since an internal memory in the terminal is quite limited, this will save valuable memory space as well as providing the user with greater flexibility.

Further advantages according to the present invention will be apparent from the dependent claims.

The invention will be described in greater detail in the following by way of example only and with reference to the attached drawings, in which

Fig. 1	shows a comparison between the Internet Architecture and the

WAP Architecture;

Fig. 2	schematically illustrates a preferred  embodiment of a hand

portable phone according to the present invention,

Fig. 3	schematically shows the essential  parts of a telephone for

communicating with a cellular or cordless network,

Fig. 4	schematically shows a connection between a communication

terminal and different servers in a network, according to a preferred embodiment according to the present invention, and

Fig. 5 . shows a flowchart over a method for fetching content from a server to a cellular telecommunication terminal, according to the present invention.

Fig. 6a-c shows sn example of a user interface in a phone according to the present invention.

Figure 2 shows a preferred embodiment of a cellular communication terminal, hereafter also referred to as a phone, according to the present invention. The phone, which is generally designated by 1, comprises a user interface having a keypad 2, a display 3, an on/off button 4, a speaker 5, and a microphone 6.

The phone 1 according to the preferred embodiment is adapted for communication via a cellular telecommunication network, e.g. a cellular network. However, the phone could also have been designed for a cordless network. The keypad 2 has a first group 7 of keys as alphanumeric keys, by means of which the user can enter a telephone number, write a text message (SMS), write a name (associated with the phone number), etc. Each of the twelve alphanumeric keys 7 is provided with a figure "0-9" or a sign "#" or "*", respectively. In alpha mode each key is associated with a number of letters and special signs used in text editing. The keypad 2 additionally comprises two soft keys 8, two call handling keys 9, and a navigation key 10.

The two soft keys 8 have a functionality corresponding to what is known from the phones Nokia 2110™, Nokia 8110™ and Nokia 3810™. The functionality of the soft key depends on the state of the phone and the navigation in the menu by using a navigation key. The present functionality of the soft keys 8 is shown in separate fields in the display 3 just above the keys 8.

The two call handling keys 9 according to the preferred embodiment are used for establishing a call or a conference call, terminating a call or rejecting an incoming call.

The navigation key 10 is an up/down key and is placed centrally on the front surface of the phone between the display 3 and the group of alphanumeric keys 7. Hereby the user will be able to control this key by simply pressing the up/down key using his/her thumb, i.e. it allows the user to scroll between a group of items in e.g. a menu provided in the user interface. Since many experienced phone users are used to one-hand control, it is a very good solution to place an input key, requiring precise motor movements. Thus, the user may place the phone in the hand between the finger tips and the palm of the hand. Hereby, the thumb is free for inputting information. In another embodiment, the scroll key can be a roller key (not shown), which is arranged to rotate in one or several directions. The roller allows the user to roll the key to scroll between different items in a menu. In case of a roller key, the soft key 8 could be arranged to the roller, i.e. upon pressing on the roller the same

functionality corresponding to what is known from e.g. the phone Nokia 7110™, which also supports the Wireless Application Protocol (WAP). The roller key is incorporated by reference in US patent 6,097, 964.

Figure 3 schematically shows the most essential parts of a preferred embodiment of the phone. These parts being essential to understand the invention. The preferred embodiment of the phone of the invention is adapted for use in connection with a GSM network ,but, of course, the invention may also be applied in connection with other phone networks, such as other kinds of cellular networks and various forms of cordless phone systems or in dual band phones accessing sets of these systems / networks. The microphone 6 records the user"s speech, and the analogue signals formed thereby are A/D converted in an A/D converter (not shown) before the speech is encoded in an audio part 14. The encoded speech signal is transferred to control means 18. The control means 18 comprises a processor, which may support software in the phone. The control means 18 also forms the interface to the peripheral units of the apparatus, wherein the peripheral units can comprise a RAM memory 17a and a Flash ROM memory 17b, a SIM card 16, the display 3 and the keypad 2 (as well as data, power supply, etc.). The control means 18 communicates with a transmitter / receiver means 19, e.g. a circuit which is adapted to send / receive a request / respond to / from a telecommunication network. The audio part 14 speech-decodes the signal, which is transferred from the control means 18 to the earpiece 5 via a D/A converter (not shown).

The control means 18 is connected to the user interface. Thus, it is the control means 18 which monitors the activity in the phone and controls the display 3 in response thereto. Therefore, it is the control means 18 which detects the occurrence of a state change event and changes the state of the phone and thus the display text. A state change event may be caused by the user when he activates the keypad including the navigation key 10, and these type of events are called entry events or user events. However, the network communicating with the phone may also use a state change event. This type of event and other events beyond the user"s control are called non user

evtHus. nun user events comprise status change during call set-up, change in battery voltage, change in antenna conditions, message on reception of SMS, etc.

Fetching content from a server to be used in a cellular communication terminal.

Figure 4 schematically shows a system 301, comprising a cellular communication terminal 300, a cellular network 310, and a plurality of web servers 320, 330 and 340 in an Internet network 350. The Internet netv/ork 350 uses World Wide Web (WWW) protocols. The cellular network 310 is arranged to establish a wireless connection 305 between a plurality of cellular terminals 300 and linking means 360. Even if the gateway is usually connected to a server to be accessed, it is possible that the gateway may be integrated together with the server to be accessed, as well.

The terminals 300 are able to access one of the web servers 320-340 via the linking means 360, The terminals 300 could typically be a cellular phone. In. general, the linking means 360 is arranged to enable a session for the cellular communication terminal  300 and to transmit data  packets  between the terminal and one of the web servers 320-340. Thus, the web servers 320-340 are arranged to receive and/or transmit data packets from/to the terminal 300. The transfer of data packets is often mentioned as pull and/or push. A pull could be described as the terminal using an access point to access a location where the provider information is stored, and might also determine whether it has been updated and to retrieve it if necessary. In some cases it could also be possible to use a push, which could be described as the opposite to pull, i.e.  the  server  maintains  address  data  necessary  to transfer  updated information to the terminal.

The linking means 360 in this example is typically a gateway or a proxy, but is hereafter referred to as gateway. A proxy server is a process that allows the user to fetch different types of documents, like WWW, FTP, and GOPHER documents. The proxy server can store the documents in a cache memory in

the radio terminal. What this means is that when anyone retrieves a document, besides transferring these files to the radio terminal, a copy is also made on the local host. Thus, the next time the user accesses that document, a request is sent to the remote host to see if the page has been updated, and if not, it is read directly from the cache memory. A gateway can be a computer that lies at the intersection of a server to be accessed and a client, and routes traffic from one or several servers to the client. Thus, the function of the gateway is to provide a link between two disparate types of electronic communications such as WAP architecture and Internet architecture. Communication between a cellular terminal 300 and the gateway 360 is according to the Wireless Application Protocol (WAP).

WAP defines a set of standard protocols that enable communication between cellular communication terminals, like cellular phones and network servers. Other types of communication terminals could be pagers and personal digital assistants. WAP uses a standard naming model according to which standard Internet URLs are used to identify content on different web servers. It also uses content typing. All WAP content is given a specific type consistent with WWW typing which allows a cellular terminal to correctly process the content based on type. WAP also uses standard content formats and standard communication protocols. Thus, WAP brings Internet content and advanced data services to cellular terminals. WAP can work across differing cellular network technologies and bearer types (GSM, CDMA, SMS). Communication between the web servers 320-340 and the gateway 360 is according to WWW protocols.

In this embodiment, the gateway 360 translates requests from a WAP protocol stack used by the cellular terminal 300 to a WWW (World Wide Web) protocol stack used by the web server. The web server can for example return WAP content such as WML (Wireless Markup Language) or WWW content such as HTML (HyperText Markup Language). In the later case a filter is used to translate the WWW content to WAP content e.g. HTML to WML. The gateway also encodes content sent over the cellular network to the cellular terminal and decodes data sent to it by the cellular terminal. A Wireless Application

Environment which forms an upper layer of the WAP stack includes a browser application, also called a microbrowser. The browser uses WML and a lightweight markup language, WMLScript a lightweight scripting language. WML implements a card and deck metaphor. The interaction of the brov/ser and user is described in a set of cards which are grouped together into a document commonly referred to as a deck. The user navigates to a card in a deck reviews its content and then navigates to another card in the same deck or in a different deck. Decks of cards are transferred from origin servers as needed. Thus, the content which the user receives mostly from a server comprises cards and decks.

The cellular communication terminal differs from a desktop or a portable computer with Internet facilities in that generally it has a less powerful CPU, less memory, restricted power consumption, smaller displays and more limited input devices. The cellular network differs from the Internet network in that it generally has less bandwidth, more latency, less connection stability and less predictable availability. The WAP architecture is optimised for narrow bandwidth bearers with potentially high latency and is optimised for efficient use of device resources.

In order to communicate with the cellular network 310 and to receive and transmit data packets from e.g. the web server 320 through the gateway 360, the  cellular  communication  terminal  300  comprises  a  receiver  and  a transmitter, see also Figure 3 ref. no. 19. The terminal 300 further comprises a first memory, see Figure 3 ref. no. 16 (SIM card) and 17b (ROM), provided with an identifier and at least one item. The item is provided with an access point which indicates the location of the server to be accessed, which could be indicated  by  means of a URL (Uniform Resource Locator) address.  In addition, the item can also comprise data packets from earlier sessions which is updated upon a new session to the same access point. The identifier is used to identify a first content.at the address provided by the server, v/herein the server is accessed by sending the identifier to the linking means to identify which type of content is requested at the server, in addition, the first content is

associated with link content, which is provided at different locations in the server 320 or in another server 330, 340.

Also, the item can comprise a script, which is arranged to provide provisions for accessing servers through linking means. The script can activate oi download linking applications from a gateway, i.e. an application which makes it possible to receive and/or transmit different types of data packets between the server and the terminal. For example, the different types of data packets can be a particular text format, software programs, picture formats. This allows the processing power of the terminal to be less restricted, by using a standard WAP browser and provides flexibility for new features. This can be done by creating extensions to WML and WML script. Thus, the script can make it possible to access data packets, which might not be supported by the software  in  the  terminal,  by  downloading  the  appropriate  application, supporting the type of data format, directly to the terminal, in general, the data packets, can be data (content) stored or generated at an origin server 320. The first content of the data packet is typically displayed or interpreted by the client.

As mentioned before, the Wireless Application Environment forms an upper layer of the WAP stack, and includes a browser application. To access different servers the terminal must be provided with a browser application, like a so called microbrowser. The browser application is arranged to establish a session to at least a first gateway by reading the item in the first memory; Also, the browser application is also provided with pull means to fetch a copy of the first content from the server 320, at the location indicated by the access point.

In accordance with the present invention, the pull means is further arranged to fetch a copy of the first content and a copy of the link content simultaneously, upon a request generated by the browser application. This request is arranged to be sent through the transmitter as a data packet. The request comprises an instruction to the server to send a copy of the first content from a given location in the server, indicated by the access point, together with a

copy of the link content, simultaneously. By simultaneously means that the requested content is being sent to the terminal, as a single response to the request, wherein the response can comprise one or several data packets sent in series. Thus, upon sending this request to the server, all link content associated with the first content is downloaded to the terminal. For example, this could mean that the user interface is displaying an option, when using the browser application, giving the user an opportunity to download all or parts of the content related to a so called homepage. The location of the homepage, in the server, is indicated by the access point. The content related to the homepage comprises, in general, several link content which is related to the same location of the homepage. There might also be other links, which are related to another homepage, at another location, which means that the total amount of content could be quite large. Therefore, in a preferred embodiment of the present invention, the first content and  the  link content, to be downloaded into the phone, could be restricted to the same server. Naturally, it can be possible that the server sends information about the content provided on the server, like the number of content, the size of the content, content to other locations, etc. In this manner, it will be possible for the user to choose what content he would like to receive, and receive the content upon a downloading request, i.e. by using the pull means provided in the browser application.

The copy of the first content is stored in the first or in a second memory of the terminal. The second memory could be a cache memory, (the RAM memory 17a in Figure 3) which enables the user to temporarily store content, but it could also be a permanent memory like a ROM memory. A user interface is connected to the browser application having a display for displaying the first content and user input means to control the browser. An example of how the user interface can be displayed during a session is shown in Figure 6a-c. The input means is shown in Figure 2 as the keypad 2. The browser can be

arranged in a ROM memory or on a SIM card, as shown in Figure 3 ref. No.

17b and 16, respectively.

In another preferred embodiment, the second memory could be an external memory 370, provided with connecting means 380 to be inputted to the terminal. The connecting means 380 can comprise a wired link or a wireless link (like an infra-red link or a low power RF link (e.g. Bluetooth)). If it comprises a wired link, it can also comprise a cable provided with electrical plugs, to physically connect the cache to the terminal. If the connecting means is a wireless link, it is suitable to provide the terminal with an appropriate protocol, to control the access to the second memory. Naturally, the wired link should also be provided an appropriate protocol, to control the access to the second memory. The external memory 370 could provide greater flexibility to the user. For example, one who would like to save content to be used at different occasions in the future, or one who would like to save more content than the internal memory could provide. Naturally, the external memory could also be a cache memory.

As an alternative, it can also be possible to save the content from a session in a permanent storage memory, which means that the user is able to confirm if the content is going to be saved or deleted. The permanent storage memory could be identified as the SIM card 16 and/or the ROM memory 17b as shown in Figure 3.

A method for fetching content through a cellular communication terminal.

Figure 5 shows a flow chart, in accordance with the present invention, describing  a way of fetching content from  a  server through a cellular communication terminal.  The cellular telecommunication terminal  in this example is the same type as described in Figures 2 and 3, and the apparatus is hereafter also referred to as a phone. The phone is provided with a browser )  application and a first memory which enables the user to browse among different objects on a server. This browsing can be done by using a browser application supporting WAP. When the phone is activated and establishes, a wireless connection to a cellular network, e.g. when the phone roams to a new network,  "START"  500,  it. is  possible  to  communicate  with  different

leieuumiTiunicaiion services, e.g. VVA^ reiatea services, i.e. a service which can be accessed from a server to the phone. By using this kind of service, it might be possible to obtain information from a server to the phone, e.g. by using SMS (Short Message Service), or a similar service.

First, the user may select a browser menu on a display controlled by the browser application, which is connected to the first memory. In this browser menu the user can choose to establish a session to a server. To establish the session the user selects the service connected to the server from the menu. The selection is done by e.g. pressing on one of the softkeys as shown in Figure 2. Then the browser application reads and identifies the content of an item from the first memory "READ ITEM" 510. This item comprises at least one access point, which indicates the location of the server to be accessed. The item might comprise more content than the access point, e.g. it is possible to have data packets received from an earlier session which is updated upon a new session to the same access point. The first memory is also provided with an identifier, which is used to identify a first content at the server. This first content is associated with link content, provided at different locations in the server. It is also possible that the link content could be provided on another server. After reading the item from the first memory, the browser application generates a request, "GENERATE REQUEST" 520, in order to fetch a copy of the first content from the server, at the location indicated by the access point. Thus, the browser application is also provided with pull means, to fetch copies of content provided by a server. This request comprising information of the access point to be accessed, and the identifier identifying the first content at the server. The information could for example be a URL address, where the server is located. The request is then sent through the transmitter as a data packet.

) A pull could be described as the terminal uses the access point to access a location where the provider information is stored, and might also determine whether it has been updated and to retrieve it if necessary. In some cases it could also be possible to use a push, which could be described as the

opposite TO pun, i.e. tne server maintains address data necessary to transfer updated information to the terminal.

In accordance with the present invention, the pull means is further provided to

fetch a copy of the first content and a copy of the link content simultaneously,

by means of the request generated by the browser application. To fetch

content simultaneously, the request also comprises an instruction to the

server to send a copy of the first content from a given location in the server,

indicated by the access point, together with a copy of the link content,

simultaneously. By simultaneously means that the requested content is being

sent to the terminal, as a single response to the request, wherein the

response can comprise one or several data packets sent in series. Thus, upon

sending this request to the server, all link content associated with the first

content is downloaded to the terminal.

For example, the user interface is displaying an option (see Figure 6a), when using the browser application, giving the user an opportunity to download all or parts of the content related to a so called homepage. The location of the homepage, in the server, is indicated by the access point. In general, the content related to the homepage comprises several link content which is related to the same location of the homepage. There might also occur other links, which is related to another homepage, at another location, which means that the total amount of content could be quite large. Therefore, in a preferred embodiment of the present invention, the first content and the link content, to be downloaded into the phone, could be restricted to the same server. Naturally, it can be possible that the server first sends information about the content provided on the server, like the number of content, the size of the content, content to other locations, etc. In this manner, it will be possible for the user to choose what content he would like to receive, and receive the i  content upon a downloading request, i.e. by using the pull means provided in the browser application.

The request is than transmitted to the linking means, "TRANSMIT REQUEST" 530, in order to establish a session between the linking means and the

terminal. The linking means could be a gateway or a proxy server, which links the requested information to the correct access point. If the linking means do not respond to the request, "RECEIVED REQUEST?" 540, e.g. because the linking means is broken or the terminal does not have coverage to the cellular network, the terminal could receive an error message, which says that a connection to the linking means could not be established. Then, the user could choose to re-send the request once more, "TRANSMIT REQUEST" 530.

The item can comprise a script, which is arranged to provide provisions for accessing servers through the linking means. The script can activate or download linking applications from a gateway, i.e. an application which makes it possible to receive and/or transmit different types of data packets between the server and the terminal. For example, the different types of data packets can be a particular text format, software programs, different picture formats, etc. This allows a standard WAP browser to be used and provides flexibility for new features. This can be done by creating extensions to WML and WML script. Thus, the script can make it possible to access data packets, which might not be supported by the software in the terminal, by downloading the appropriate application, supporting the type of data format, directly to the terminal. In general, the data packets, is data (content) stored or generated at an origin server. The content of the data packet is to be displayed or interpreted by the client.
