Repository: anandvc/allindianpatents

File: patents/212809-a-process-for-preparing-a-homopolymer-and-or-copolymer.html
Indian Patents. 212809:A PROCESS FOR PREPARING A HOMOPOLYMER AND / OR COPOLYMER

Indian Patents

Recently Granted Patents

  Recently Published Patents

Title of Invention	A PROCESS FOR PREPARING A HOMOPOLYMER AND / OR COPOLYMER

Abstract	, The present invention relates to a process for preparing a homopolymer and/or copolymer having an irregular particle structure and a melt flow index (MFR 190/15) of from 1.3 g/10 min to 10 g/10 min, a molecular weight distribution MwlMn of from 3 to 30, a bulk density of from 0.05 g/cc to 0.4 g/cc and a particle size of from 5 I.1m to 300 I.1m, by polymerization of the monomers or comonomers in presence of a molar mass regulator, using a mixed catalyst system prepared by reacting a diluted Ti(IV) compound with an diluted organic aluminium compound at temperatures from -20°C to 50°C in a suspension medium in a molar ratio of from 1 :0.01 to 1:4 for from 0.5 minute to 60 minutes, wherein the polymerization is carried out at a temperature of from 30°C to 130°C and a pressure of form 0.05 MPa to 4 MPa.	

Full Text	 

The present invention relates to a process for preparing a homopolymer and/or copolymer.

In processing of polyethylene, the polyethylene is usually melted and shaped to form a compact molding. From an economic point of view, the use of a polymer which is as compact as possible is always desirable. This objective becomes particularly clear in the preparation and use of ultrahigh molecular weight polyethylene. This is described in the prior art in JP-A-07041514, JP-A-06179720, EP-A-574153, JP-A-05070519.

Fillers are predominantly distributed homogeneously in the melt of the polymer. If this is impossible from a processing point of view, the use of polymer having an irregular structure is a possibility. The bulk density of the polymer can be employed as an easy-to-use physical measure of the particle and powder morphology. Thus, JP-A-519120423 describes the use of graphite-filled UHMWPE. The use of UHMWPE having a bulk density of less than 0.25 g/ccm is advantageous here.

In addition, the processing of UHMWPE under reduced pressure to form porous semi finished and finished parts is known. For use as filter elements, a low pressure drop is necessary. Here too, an irregular structure of the sintered UHMWPE material is very helpful; of JP-A-09003236, JP-A-09001633.

In the production of filter elements, both requirements apply at the same time. EP-A-0 554 223 discloses a process for producing a filter unit. The morphology and low bulk density of the binder and the activated carbon are matched to one another. The high viscosity of the binder results in a lower strength of the resulting filter unit.

US"A-4,753,728 discloses an activated carbon filter block comprising activated carbon particles which are bound by a polymer to form a filter block. The polymer has a melt flow index of less than about 1 gram per 10

minutes, determined in accordance with ASTM D 1238 at 190°C and a loading of 15 kilograms. The polymer" becomes sticky at elevated temperature. The polymer does not become sufficiently liquid to wet the activated carbon particles to a significant extent. A commercially available polymer GUR 212 which has a melt flow index of 
EP-A-0 792 673 discloses a binder for producing filters by the extrusion technique. The binder has very high flow and an inhomogeneous distribution. The inhomogeneous distribution in the mixture leads to a fragile product. In addition, it comes to the surface of the activated carbon through the binder. The result is a decrease in the filter capacity.

Apart from the molar mass and the morphology, the particle size of the polymer also has to be matched to the filler to make homogeneous mixing possible and to reduce demising during processing of the pulverulent

mixtures.

The previously known processes for preparing polyethylene make it possible to influence the external shape of the polymer particles only within very narrow limits. The mean catalyst particle size is usually determined during the preparation of the catalyst. It is known that the catalyst particle size can be influenced in a targeted way by shearing.during and after production of the solid catalyst particle by chemical reaction of the individual components. The particle size usually decreases at higher shear. At a circumferential velocity of the stirrer fixed by engineering circumstances, the shear can be controlled by varying” the solvent viscosity. If, in addition, the solvent is predetermined, its viscosity can be influenced by means of the temperature. As the temperature decreases, the shear generally increases owing to the higher viscosity of the solvent. This results in catalysts having a low particle size. Thus, the catalyst described in EP-A-0645403 is prepared at a low temperature in order to obtain a finely particulate catalyst. The use of higher viscosity solvents in the preparation of the catalyst also leads to an analogous result.

It is an object of the present Invention to provide an economical and environmentally friendly process for preparing a homopolymer and/or copolymer having an irregular particle structure.

This object is achieved by a process for preparing a homopolymer and/or copolymer having an irregular particle structure, which comprises polymerizing the monomers in the presence of a mixed catalyst comprising a titanium component and an organic aluminum compound and the presence of a molar mass regulator

The process of the invention preferably gives a polyethylene having a viscometrically measured molar mass of 1.5-4.1 x 10  g/mol (M by the

Magpies method = 5.37x10 [IV] ' ), a bulk density of less than 0.4 g/ccm, in particular from 0.05 g/ccm to 0.4 g/ccm, and a mean particle size of 5-300//m and a molar mass distribution Mw/Mn of 3-30 or preferably a polyethylene homopolymer and/or copolymer having a melt flow index (MFR 190/15) of from 1.3 g/10 min to 10 g/10 min, a molecular weight distribution Mw/Mn of from 3 to 30, a bulk density of from 0.05 g/cc to 0.4 g/cc and a particle size of from 5/ym to 300 pm. A polyethylene homopolymer and/or copolymer having a melt flow index (MFR 190/15) of from 1.3 g/10 min to 10 g/10 min, a molecular weight distribution Mw/Mn of from 3 to 10, a bulk density of from 0.1 g/cc to 0.4 g/cc and a particle size of from 20 fro to 200 five or a polyethylene homopolymer and/or copolymer having a melt flow index (MFR 190/15) of from 1.4 g/10 min to 5 g/10 min, a molecular weight distribution Mw/Mn of from 4 to 8, a bulk density of from

0.13 g/cc to 0.3 g/cc and a particle size of from 60//m to 180/;m is particularly preferably obtained. A polyethylene homopolymer and/or copolymer having a melt flow index (MFR 190/15) of from 1.4 g/10 min to 3 g/10 min, a molecular weight distribution Mw/Mn of from 4 to 8, a bulk density of from 0.15 g/cc to 0.28 g/cc and a particle size of from 60//m to 160//m is very particularly preferably obtained.

The process of the invention makes it possible to prepare preferably pulverulent polyethylene having particle sizes which can be varied. The molar mass of the polymer should be set so that a material having a

measurable flow is obtained. At the same time, a narrow molar mass distribution ensures that the pores of the activated carbon are not blocked during sintering in filter production. Furthermore, sufficient powder flow should ensure good drying and conveying behavior.

In addition, variation of the polymer morphology is made possible. This can be achieved by means of the polymerization temperature selected or else by means of the ethylene partial pressure. Both a higher temperature and a higher ethylene partial pressure in the polymerization result in an increase in the bulk density.

The titanium component used according to the invention is obtained in a single-vessel reaction. The diluted Ti(IV) compound is reacted with the diluted aluminum compound at from -40'*C to 100°C in a molar ratio of from 1:0.01 to 1:4 for from 0.5 minute to 60 minutes.

According to the invention, the particle size of the catalyst is determined by the activation temperature of the catalyst. This can influence the particle size of the polymer, which correlates with the particle size of the catalyst solid because of the replication behavior due to the multigrain behavior.

The reaction of the Ti(IV) compound with the organic aluminum compound Is carried out in a pure saturated hydrocarbon or a mixture of saturated hydrocarbons at temperatures of from -40^C to 100^C, preferably from -ao^'C to 50*^0, particularly preferably from O^^C to 30°C. The concentrations of the reactants in the starting solutions are from 0.1 mol to 9.1 mol of Ti(IV) compound/I of solvent and from 0.01 mol to 1 mol of Al compound/I, in particular from 0,2 mol to 5 mol of Ti(IV) compound and from 0.02 mol to 0.2 mol of Al compounds.

To react the components, the Ti{IV) component is added to the Al component. The addition time is from 0.1 minute to 60 minutes, preferably from 1 minute to 30 minutes. Depending on the temperature, the reaction is complete after from 1 minute to 600 minutes. Acidimetrically, the Ti(lll) yield is at least 95%.

The polymerization is carried out in suspension in one or more stages, continuously or batch wise. The polymerization temperature is from SO^'C to 130°C, preferably from 50°C to 90*C. The ethylene partial pressure is set in accordance with the bulk density required of the polymer. It is less than 4 MPa, in fact from 0.05 MPa to 4MPa, preferably from 0.02 MPa to 2 MPa. particularly preferably from 0.04 MPa to 1 MPa. As is customary in Ziegler-Natta polymerizations, an organoaluminum compound is used as co catalyst. The aluminum component is added to the suspension medium in a ratio to the Ti component of AI:Ti = 1:1 - 30:1. The preferred AI:Ti ratio is in the range from 2:1 to 20:1.

The reaction medium for the polymerization is, as is customary in Ziegler-Natta polymerizations, an inert solvent such as butane, pentane, hexane, cyclohexane, nonage. decade or their higher homologues and Isomers as pure substances or mixtures, The solvent is freed of catalyst poisons such as oxygen, moisture or sulfur compounds before use.

The molar masses of the polymers can be adjusted in a known manner by introduction of appropriate components. Preference is given to using hydrogen. The ratio of ethylene partial pressure to hydrogen partial pressure is from 0.5:1 to 10:1, preferably from 2:1 to 8:1.

Addition of 1-olefins makes it possible, as is known, to obtain corresponding copolymers in addition to ethylene photopolymers.

The polymer is separated from the suspension medium under inert gas and dried in a fluidized bed. When using high-boiling hydrocarbons, the reaction product is subjected beforehand to treatment with steam.

The suspension medium is returned directly to the polymerization reactor.

Stabilizing additives such as the customary salts of long-chain fatty acids, e.g. calcium, zinc or magnesium stearate, can be added to the polymer.

To describe the polymers, the following values are reported:

mean particle diameter (dso): determined by laser light scattering using the particle size analyzer Helos-Rhodos measurement and data processing system from Sympatec GmbH, optical concentration = 4-7%,

bulk density (BD): determined in accordance with DIN 53 466,

melt flow index (MFR): the melt flow index 190/15 was determined in accordance with ISO 1133; 0.2% of ionol were added as stabilizer,

viscosity number (VN): determined in accordance with ISO 1628-3 in decalin at a concentration of 0.1 g/dl; to calculate the molar mass, the limiting viscosity (IV) is calculated therefrom using the Martin equation,

B value: this value gives, as dimensionless parameter, information about the particle size of the catalyst. On the basis of the replication effect, the following relationship applies: log(catalyst yield) = 3 x Iog(d5o) - B. The smaller the B value, the finer the mean particle diameter of the catalyst.

The invention is illustrated by the examples:

Examples

Preparation of catalyst

13 mol of isoprenylaluminum (IPRA) and 252 I of Exxsol were placed under a protective gas blanket in a 600 I vessel. At an initial temperature of 8°C - 13X, a solution of titanium tetrachloride in Exxsol D30 (concentration: 3000 mmol/l) was added while stirring, so that a ratio of Ti:IPRA of 1:078 was established in the reaction mixture. The addition time was 120 sec - 140 sec. The reaction proceeded exothermically and spontaneously. The temperature rose quickly by 5*0 over a period of 4 minutes. The mixture was stirred while cooling for 2 hours to allow further reaction to occur. After 15 hours, the upper phase was decanted off. The solid was admixed with 2001 of Exxsol D30 and 0.7 mol of IPRA, and then used for polymerization.

Polymerization

The polymerization was earned out in one stage in a continuously operated plant with recalculation of the suspension medium. The suspension medium used was a mixture of saturated hydrocarbons having a boiling point range of 140**C - l/O'C (Exxsol D30) which had previously been purified over molecular sieves and aluminum oxide. The polymerization was carried out in a 40 I reactor at a reaction temperature of  and an ethylene partial pressure of from 0.16 MPa to 0.27 MPa.

On the basis of experience, the bulk density of the polymer increases by about 0.02 - 0.05 g/l on scale-up.

Examples 5 and 6 were carried out like Examples 1 to 4. In Examples 5

and 6	the amount of catalyst used was reduced from 0.95 mmol of

Ti/kg of PE to half this quantity, To be able to achieve the required product properties, both the reaction temperature and the ethylene partial pressure were increased compared to Examples 1 to 4.

The parameters and measurement results are shown in the table below.

WE CLAIM:

1.	A process for preparing a photopolymer and/or copolymer having an irregular particle structure and a melt flow index (MFR 190/15) of from 1.3 g/10 min to 10 g/10 min, a molecular weight distribution Mw/Mn of from 3 to 30, a bulk density of from 0.05 g/cc to 0.4 g/cc and a particle size of from 5  to 300  , by polymerization of the monomers or comonomers in presence of a molar mass regulator, using a mixed catalyst system prepared by reacting a diluted Ti(IV) compound with an diluted organic aluminium compound at temperatures from -20 to 50°C in a suspension medium in a molar ratio of from 1:0.01 to 1:4 for from 0.5 minute to 60 minutes, wherein the polymerization is carried out at a temperature of from 30°C to 130  and a pressure of form 0.05 MPa to 4 MPa.

2.	The process for preparing a homopolymer and/or copolymer having an irregular particle structure as claimed in claim 1, wherein

the melt flow index (MFR 190/15)	is from 1.3 g/10 min to 10 g/10 min,

the molecular weight distribution M^/Mn	is from 3 to 10,

the bulk density	is from 0.1 g/cc to 0.4 g/cc and

the particle size	is from 20  .

3.	The process for preparing a homopolymer and/or copolymer having an irregular

particle structure as claimed in claim 1 or 2, wherein

the melt flow index (MFR 190/15)	is from 1.4 g/10 min to 5 g/10 min,

the molecular weight distribution Mw/Mn	is from 4 to 8,

the bulk density	is from 0J3 g/cc to 0.3 g/cc and

the particle size	is from 60 |am to 180 ^m.

4.	The process for preparing a homopolymer and/or copolymer having an irregular

particle structure as claimed in one or more of claims 1 to 3, wherein

the melt flow index (MFR 190/15)	is from L4 g/10 min to 3 g/10 min,

the molecular weight distribution M,/Mn	is from 4 to 8,

the bulk density	is from 0,15 g/cc to 0.28 g/cc and

the particle size	is from  

5.	The process for preparing a homopolymer and/or copolymer having an irregular

particle structure as claimed in one or more of claims 1 to 4, wherein the

polymerization is carried out at a temperature of from 30°C to 130^C and a pressure of

from 0.05 MPa to 4 MPa.

6.	The process for preparing a homopolymer and/or copolymer having an irregular

particle structure as claimed in one or more of claims 1 to 5, wherein the

polymerization is carried out at a temperature of from 50°C to 90°C,

7.	The process for preparing an ethylene homopolymer and/or copolymer having an

irregular particle structure as claimed in one or more of claims 1 to 6, wherein the

concentrations of the reactants in the starting solutions in the preparation of the mixed

catalyst are from 0.1 mol to 9,1 mol of Ti(IV) compound/1 of solvent and from 0.01

mol to 1 mol of Al compound/L

Documents:

				in-pct-2001-391-che-abstract.pdf

				in-pct-2001-391-che-claims filed.pdf

				in-pct-2001-391-che-claims granted.pdf

				in-pct-2001-391-che-correspondnece-others.pdf

				in-pct-2001-391-che-correspondnece-po.pdf

				in-pct-2001-391-che-description(complete)filed.pdf

				in-pct-2001-391-che-description(complete)granted.pdf

				in-pct-2001-391-che-form 1.pdf

				in-pct-2001-391-che-form 26.pdf

				in-pct-2001-391-che-form 3.pdf

				in-pct-2001-391-che-form 5.pdf

				in-pct-2001-391-che-other documents.pdf

				in-pct-2001-391-che-pct.pdf

« Previous Patent

Next Patent »

Patent Number	212809	

Indian Patent Application Number	IN/PCT/2001/391/CHE	

PG Journal Number	07/2008	

Publication Date	15-Feb-2008	

Grant Date	17-Dec-2007	

Date of Filing	21-Mar-2001	

Name of Patentee	TICONA GMBH	

Applicant Address	An der B43 D-65451 Kelsterbach,	

Inventors:

#	Inventor's Name	Inventor's Address	

1	EHLERS, Jens	Krummer Weg 18 D-46499 Hamminkeln,	

2	HAFTKA, Stanislaw	Am Friedenshof 64 D-46485 Wesel	

3	WANG, Louis	1323 Chippenham Court Missouri City, TX 77459	

PCT International Classification Number	C08F 10/00	

PCT International Application Number	PCT/EP99/07085	

PCT International Filing date	1999-09-23	

PCT Conventions:

#	PCT Application Number	Date of Convention	Priority Country	

1	198 43 858.3	1998-09-25	Germany	

© All Indian Patents, 2013-2021.

  Patent data available in the public domain from Indian Patents Office, Department of Industrial Policy and Promotions, Ministry of Commerce and Industry, Government of India.

File: patents/212811-a-process-for-purification-of-sodium-aluminate-liquors.html
Indian Patents. 212811:A PROCESS FOR PURIFICATION OF SODIUM ALUMINATE LIQUORS

Indian Patents

Recently Granted Patents

  Recently Published Patents

Title of Invention	A PROCESS FOR PURIFICATION OF SODIUM ALUMINATE LIQUORS

Abstract	Process for deoxalation of aluminate liquor in i Bayer circuit originating from the caustic digestion 0f bauxite containing small quantities of organi< materials (typically generating less than 400 grams 0f oxalic carbon per tonne of alumina produced) consisting of treating a fairly small proportion of the deplete< unconcentrated aluminate liquor (typically 10 to 30%), by passing it through a circuit consisting of a series of precipitator tanks (called mini-cooling series) at c low temperature, close to 40°C, the quantity of oxalatE precipitating on the part of the hydrate recoverec after washing is slightly greater than the quantit} drawn off. The filterability of the slurry from the mini-cooling series is significantly improved due to the addition an additive normally intended to encourage agglomeration of fines during the crystallization.	

Full Text	 

PROCESS FOR PURIFICATION OF SODIUM ALUMINATE LIQUORS

CONTAINING SODIUM OXALATE IN ORDER TO INCREASE

THE QUANTITY OF ALUMINA HYDRATE PRODUCED

Technical domain

The invention relates to a process for the purification of sodium aluminate liquors resulting from alkaline digestion of bauxite using the Bayer process and containing sodium oxalate.

State of the art

The Bayer process can be used to produce alumina from bauxite ore, and particularly from alumina that will be transformed into aluminum by igneous electrolysis, According to this process, the bauxite ore is treated when hot by means of an aqueous solution of sodium hydroxide with an appropriate concentration, thus extracting the alumina to obtain a slurry containing the pregnant sodium aluminate liquor and insoluble residues. After separation of these residues, the pregnant sodium aluminate liquor, also called Bayer liquor, is precipitated by seeding with particles of recycled aluminum trihydroxide, until grains of aluminum trihydroxide are obtained with the required particle size and physicochemical properties. We will subsequently use the terms "aluminum trihydroxide", "aluminum cryohydrate" and "hydrargillite" indifferently. The sodium aluminate liquor depleted in alumina is then recycled to the digestion step after having  been  concentrated  in  sodium  hydroxide,  or

caustic soda/ to restore the appropriate concentration to digest the ore.

With most bauxite ores used throughout the world, the content of organic compounds produced from the more or less complete degradation of organic materials contained in the ores, in the pregnant sodium aluminate liquor derived from digestion, gradually increases. These organic compounds, degraded in the form of organic sodium salts and mainly in the form of sodium oxalate, are a hindrance. Oxalates accumulate and quickly reach their critical concentration threshold and precipitate in the form of fine needles over the aluminum hydroxide seed. These fine sodium oxalate needles then act as genuine seeds and cause an uncontrolled and undesirable increase in the number of fine aluminum hydrate particles formed during the-crystallization of sodium aluminate.

Thus, precipitation of sodium oxalate affects the quality of the alumina trihydrate produced and in particular causes large variations in the particle size of the alumina produced and embrittlement of the grains that form major, or even unacceptable, disadvantages for the use of this alumina in the production of aluminum by hydrolysis.

Consequently, in industrial alumina production operations, it is necessary to control (or even better prevent) the precipitation of sodium oxalate during the aluminate liquor crystallization step.

Many processes have been proposed to limit the presence of sodium oxalate in solution in Bayer liquors.  Thus,  experiments have been carried out in

processes designed to destroy or directly crystallize organic materials contained in the ore, for example by baking, but they are infrequently used due to their prohibitive cost.

Several processes recommend that the concentration of sodium oxalate during crystallization of the sodium aluminate liquor should be limited to a value less than its critical precipitation concentration, without unacceptably reducing the content of organic materials;. these materials having a stabilizing effect on the aluminate liquor. To limit the oxalate concentration, the concentration of at least part of sodium aluminate liquor derived from the crystallization, but already supersaturated in sodium oxalate, is destabilized in order to precipitate and specifically separate sodium oxalate from the then desaturated liquor.

Thus, the process described in US patent 38 99571 (EP-A-0013 4 07) is designed to treat a Bayer liquor that is supersaturated with respect to the solubility of sodium oxalate at equilibrium by introducing a recycled sodium oxalate seed. After filtration, the purified liquor is returned into the Bayer cycle whereas a fraction of the solid phase of sodium oxalate is used for preparation of the seed crystals slurry, and the other fraction is eliminated from the cycle. Although this seeding process is efficient to provoke precipitation of sodium oxalate, it has disadvantages when applied industrially. Sodium oxalate crystals forming the seed quickly become inactive because their surface is poisoned by the organic materials present and this seed then has to be washed, which is very difficult in practice. If washing is insufficient^ the activity of the seed drops and

consequently the precipitation efficiency of sodium oxalate is also reduced. If washing is taken too far, partial extraction occurs and the particle size of the seed is refined making liquid / solid separations very difficult, consequently reducing the purification efficiency.

Instead of using a sodium oxalate seed to destabilize the Bayer liquor supersaturated in sodium oxalate, US patent 4597952 (EP-A-0173630) recommends the use of calcium oxalate or barium oxalate seeds, which have an action that indirectly produces the same result. But in this process, it is impossible to avoid the formation of sodium oxalate precipitates finely dispersed in the Bayer liquor and therefore difficult to separate by settlement and/or filtration without the addition of additives. Furthermore, -part of the precipitated sodium oxalate must be recycled to regenerate the calcium or barium oxalate seed after eliminating entrained organic materials.

In order to solve the two-fold problem of the separation of precipitated sodium oxalate fines in the sodium aluminate liquor and recycling of oxalate seeds for which regeneration is fairly difficult, the applicant has developed a process (FR-A-2 686 872 = EP-A-0 555 163) that consists of destabilizing sodium oxalate in the sodium aluminate liquor from a finely divided lime based seed, therefore with a heterogeneous nature in the oxalate medium, rather than using an oxalate based seed- In the process described in FR~A-2 736 908 (=EP 0 782 544), the applicant provokes destabilization of the oxalate in the depleted liquor concentrated by evaporation, starting from an insoluble and chemically inert seed such as alpha alumina or

hexahydrated tribalism aluminate. The advantage of this process is the possibility of regenerating and recycling the deoxalation seed under economically acceptable conditions if the bauxite is rich in organic materials, in other words if the content of oxalic carbon exceeds about 400 grams per tone of alumina produced. When the content is lower, the depreciation of the installations necessary to cool the liquor that has just been concentrated in sodium hydroxide by evaporation, and the installations necessary to recycle and regenerate the seed, and finally the addition of a seed (alumina, hexahydrated tribalism aluminate, etc.) in order to compensate for losses, increases the cost of this deoxalation process which becomes difficult to justify when the content of organic materials in the bauxite is low.

Statement of the problem

Therefore, the objective is to find a less expensive process, useful specifically for processing bauxite with low contents of organic materials. The content of organic materials in the bauxite is characterized by the quantity of oxalate ions generated during its digestion, expressed as the mass of oxalic carbon generated per tonne of alumina produced. The field covered by this invention relates to the treatment of bauxite for which the content of oxalic carbon is less than 4 00 grams per tonne of alumina produced.

Purpose of the invention

The process developed by the applicant is designed firstly to treat bauxite with low contents of organic materials under acceptable economic conditions, and also to increase the quantity of alumina produced. It consists of treating a fairly small proportion of the depleted unconcentrated aluminate liquor (typically 10 to 30%), by passing it through a circuit including a series of precipitator tanks at low temperature, the oxalate precipitating on part of the hydrate that is then retrieved after washing, with a quantity slightly greater than the quantity drawn off.

It is a process for the purification of sodium aluminate liquors resulting from the alkaline digestion of bauxite using the Bayer process and containing sodium oxalate, the said process comprising;

a)	drawing off an aliquot of the spent aluminate liquor before concentration;

b)	cooling of this aliquot, mixed in a seed tank with a destabilizing agent that comprises alumina trihydrate;

c)	addition of alumina trihydrate originating from the decomposition, into the slurry thus formed;

d)	decomposition of the mix thus obtained which enters a series of precipitators called a mini-cooling series, the number of precipitators depending on the additional quantity of trihydrate that is to be retrieved;

e)	filtration of a fraction of the slurry output from the last precipitator, the cake output from the filtration being reintroduced into the seed tank as the destabilizing agent in step b), the filtrate being mixed with the aliquot of the spent liquor that had not been drawn off to be

concentrated  by  evaporation  or  addition  of sodium hydroxide and to form the green liquor;

f)	filtration of the other fraction of the slurry output from the last precipitator with displacement of the cake impregnation with cold water to reduce its soda content, and then washing with hot water. The effect of washing with hot water is to redissolve the oxalate.

g)	final filtration of the washed hydrate slurry in order to recover a quantity of hydrate exceeding the quantity drawn off in c) at the end of the precipitation line. The wash water is removed, thus entraining the dissolved oxalate. It may also be partially directed to the precipitation head of the minicooling series to accelerate precipitation of the oxalate.

The deoxalation treatment is carried out on an aliquot of the spent aluminate liquor, preferably between 10 and 30% of this liquor, drawn off before reconcentration. Reconcentration is usually done by heating and evaporation, and it is advantageous to draw off before reheating, since less calories will have to be removed for cooling in step b) .

At the end of crystallization, the temperature of the liquor is usually between GS'^C and 50°C. It is cooled down to a temperature of between 40°C and 60°C, preferably 40*C. It is possible to cool it to a lower temperature, but this would be more expensive and there is no benefit. Deoxalation is not more complete and more powerful cooling units would be necessary, requiring an investment that cannot be justified considering the expected gain in trihydrate production.

The cooled aliquot is mixed in a seed tank with a destabilizing agent that comprises alumina trihydrate originating particularly from the trihydrate cake, and precipitated oxalate originating from filtration of the overflow from the last precipitator in the mini-cooling series described in d) . The slurry thus formed is mixed with alumina trihydrate drawn off at the end of the precipitation line, in other words with particle size characteristics corresponding to the target characteristics for the final product. In practice, it is better to take the slurry sample from the overflow from the last precipitator.

Since the rate of oxalate precipitation is significantly faster than the rate of trihydrate precipitation, trihydrate precipitates as soon as cooling starts by creating seeds or by being deposited on recycled hydrate and oxalate grains, the complete mix forming a number of fine particles that are "lost" in a very large number of much larger particles due to the addition (described in c) ) of part of the production trihydrate.

The mix then passes through a series of precipitators that we will call the crystallization "mini-cooling series" in which the aluminate liquor continues to crystallize. The number of tanks in this mini-cooling series depends on the additional quantity of trihydrate that is to be obtained. However, this quantity is limited since the liquor is already strongly depleted. However, the applicant has observed that under these particular crystallization conditions, the precipitated oxalate does not have any effect on the  productivity  in  alumina;  oxalate  needles  are

deposited on hydrate grains, but this has no effect on the active surface area of the seed-In one preferred embodiment of the invention, this slurry is separated into two parts at the output from the last precipitator tank, in order firstly to maintain a content of dry materials of between 400 and 800 grams per liter of slurry in the mini-cooling series, and secondly to evacuate the hydrargillite added and produced during crystallization of the mini-cooling series. Thus, for example the overflow and the underflow are taken off at two points, the slurry being regularly stirred in the last tank.

The overflow from the last precipitator is filtered. The filtrate is transferred to the spent aluminate liquor in the Bayer circuit, before concentration to form the green liquor. The cake is a mix of precipitated hydrate and oxalate particles that is added back at the beginning of the mini-coo ling series as a crystallization seed.

The precipitation of oxalate in the form of fine needles causes filtration problems. These difficulties are characterized by the specific resistance of the filtration cake, expressed in m/kg. Thus, the specific resistance of the cake observed during the seed filtration in step e) is of the order of 1.2 10"'"° m/kg.

In order to solve this problem, the applicant had the idea of testing additives used in the crystallization step during the past, and which encourage a global increase in the grain size, due to their inhibiting role in the formation of seeds. Surprisingly, it is found that most of these additives

appear to affect the precipitation of oxalate and significantly reduce the specific resistance of the filtration cake,

These additives, used in the past during crystallization because they encourage the agglomeration of fines, comprise a surfactant and usually an oily solvent of the said surfactant. The surfactant is an organic compound chosen among oleic and stearic acids, lauryl sulfates, alkyl-aminobutyric acids, sulfonates and polymers with an alkyl chain containing at least ten atoms and comprising at least one of the following functions: carboxyl, ester (preferably ester sulfates), phenol, acrylate (preferably methacrylic acid and methacrylate stearyl copolymers), acrylamide and hydroxamate.

For example, the Crystal Growth Modifier (CGM) marketed by the NALCO CHEMICALS Company, a product designed to encourage the enlargement of trihydrate grains during crystallization and described in patent US 4 737 352, very much improves the filterability of the oxalate rich slurry at the seed filter when it is added at any point in the mini-cooling series. In the example described below, the specific resistance of the filtration cake was divided by 4 due to the addition of CGM. The improved filterability of the oxalate rich slurry can significantly reduce the size of installations that use the process according to the invention, and particularly the size of the seed filtration device.

Hydrate originating from the filtration of the overflow from the last precipitator is washed, preferably simply by displacing the impregnation in a

belt filter using cold water, in order to reduce the soda content retained in the trihydrate. The displaced impregnation is returned to the Bayer circuit and added to the spent aluminate liquor before reconcentration.

The aqueous slurry obtained after cold washing is then washed with hot water in order to dissolve the oxalate precipitated on trihydrate grains. Preferably, the wash water is partially evacuated, entraining the dissolved oxalate with it, the other part being returned to the beginning of the mini-crystallization series in order to increase the oxalate concentration in the aluminate liquor. Once the trihydrate has been washed, it is recovered, for example by scraping on a drum filter and added to the production trihydrate since its size grading characteristics did not vary significantly. Thus, using the mini-cooling series, the quantity of trihydrate obtained thus exceeds the initially sampled quantity.

Embodiments of the invention - Example

The embodiment of the invention will be better understood from the description based on the general treatment diagram (figure 1).

According to figure 1, the liquor LO supersaturated with sodium aluminate is derived from the digestion of a bauxite containing a low content of organic materials, the composition of which is defined by the following contents by weight:

A1203  	52%

Fe203	12%

SI02	1.5%

Fire loss	20 to 30

Miscellaneous	remainder

This bauxite generates 220 grams of oxalic carbon per tonne of alumina produced.

In order to control the risk of oxalate being precipitated during crystallization of the aluminate liquor, this aluminate liquor is characterised by a ratio of oxalic carbon to caustic soda, expressed as Cox (in g/1) / NaaO cstq (in g/1) . Without a deoxalation device, this ratio can reach a critical value starting from which sodium oxalate can precipitate at the same time as the hydrate during crystallization- This threshold is between 0.2 and 0.5% within the crystallization temperature range. Due to mini-cooling series according to the invention described below, this ratio- is kept stable at a significantly lower value, for example less than 0,15% if the precipitation threshold is 0,2%.

After crystallization A of the pregnant aluminate liquor LO carried out in the presence of an alumina trihydrate seed, the resulting spent liquor LI, for which the ratio Rp of the A1203 sol (in g/1)/Na20 cstq (in g/1) concentrations is between 0.5 and 0,7, and the caustic soda concentration is preferably between 130 and 165 g Na20/1, is separated into two fractions: a principle fraction L3 and a minor fraction L4 that will be deoxalated using the process accdrding to the invention.

The importance of the -minor fraction L4 drawn off depends on the quantity of oxalate to be eliminated during each cycle in order to prevent the gradual enrichment  of  Bayer  liquor  in  sodium  oxalate  and

therefore any risk of unwanted precipitation of this oxalate on alumina trihydrate grains during the crystallization. In this casSf the fraction L4 is equal to 20% of the total spent liquor LI.

The minor fraction L4 of the liquor is cooled in C to 4 0'C, such that the liquor is very close to its critical sodium oxalate concentration threshold. It is then sent to a first stirred reactor Dl called the seed tank, in which it is put into contact with a recycled slurry S7 containing alumina trihydrate and precipitated sodium oxalate, at a content of 400 to 800 grams of dry material per liter of slurry. The slurry SI thus formed is transferred into another stirred reactor in which it is put into contact with a fraction S8 of the sampled slurry overflowing from the last precipitator in the Bayer circuit to maintain the content of dry materials.

The slurry thus obtained goes through a series of tanks (D2...Dn) called the crystallization mini-cooling series, which is designed to enable the crystallization of aluminate liquor to continue.

The slurry is separated into two parts S3 and S4 at the output from the last precipitator tank Dn.

The fraction S3 of the slurry is filtered on a disk filter F (seed filter) . The cake S7 obtained " is recycled in the seed tank. The filtrate L6 is mixed with the fraction L3 of the spent liquor LI that was not drawn off.

The fraction S4 is placed in a belt filter and washed with cold water L*8 (G and I)  such that the

filtrate remains strongly concentrated in soda by displacement of impregnation, so that it can be added back to the major fraction L3 of the spent liquor Ll. The insoluble residue S* 4, which has a lower concentration of soda following this cold water washing^ is washed with hot water H, preferably by using a washing cylinder. The pH of the wash water is > 6. It is produced by the external addition of pure water L8-

The wash water used in the wash cylinder must not be cooler than 4 0°C, to assure sufficiently complete and fast dissolution of oxalate and the coprecipitated organic materials.

The wash water L9 is partially evacuated Lll, thus entraining the dissolved oxalate with it- The othe-r part L13 is returned to the beginning of the mini-crystallization series, in tank D2 and/or optionally in seed tank Dl, in order to increase the concentration of oxalate in the aluminate liquor,

At the end of washing^, the quantity of hydrate recovered SlO can exceed the quantity of hydrate S8 added in the mini-cooling series.

The applicant has observed that an addition S9 of Crystal Growth Modifier (CGM) which is also known for its inhibiting action on the formation on seeds during crystallization, has a significant effect on the improved filterability of the slurry enriched in sodium oxalate crystals. With the additive called CGM-7837 made by the NALCO CHEMICALS Company, the specific resistance of the cake obtained during seed filtration

CLAIMS

1, Process for the purification of sodium aluminate liquors resulting from the alkaline digestion of bauxite using the Bayer process and containing sodium oxalate, the said process comprising:

a)	drawing off an aliquot (L4) of the spent aluminate liquor (Ll) before concentration (B);

b)	cooling (C) of this aliquot (L4), mixed in a seed tank (Dl) with a destabilizing agent that comprises alumina trihydrate;

c)	addition of alumina trihydrate (S8) originating from the crystallization, into the slurry thus formed;

d)	crystallization of the mix thus obtained which enters a series of precipitators (Dl, D2, ... Dn) called a mini™cooling series;

e)	filtration of a fraction (S3) of the slurry output from the last precipitator (Dn), the cake output from the filtration (S7) being reintroduced into the seed tank (Dl) as the destabilizing agent in step b), the filtrate (L6) being mixed with the aliquot (L3) of the spent liquor that had not been drawn off to be concentrated by evaporation (B) or addition of sodium hydroxide and to form the green liquor (L7) ;

f)	filtration (G and I) of the other fraction (S4') of the slurry output from the last precipitator with displacement of the cake impregnation with cold water (L*8), and then washing the said cake (S'4) with hot water;

g)	final  filtration  (J)  of  the  washed  hydrate slurry (S5),

2. Process for the purification of. sodium aluminate liquors according to claim 1, characterized in that the aliquot (L4) sampled before concentration (B) in step a) is 10 to 30% of the spent liquor.

3-  Process  for  the  purification  of  sodium aluminate  liquors  according  to  claim  1  or  2, characterized in that the crystallization in step d) is done  at  a  temperature  between  40  and  60 ^C  and preferably about 40°C.

4.	Process for the purification of sodium

aluminate liquors according to any one of claims 1 to

3^ characterized in that part (L13) of the wash water

in step g) is added back to the beginning of the

crystallization of the mini-cooling series  (Dl,  D2,

. . . , Dn) ,

5.	Process for the purification of sodium

aluminate liquors according to any one of claims 1 to

4,	characterized in that the content of dry material in

the mini-cooling series (Dl, D2^ --./ Dn) is kept at

between 400 and 800 g/liter of aluminate,

6.	Process for the purification of sodium

aluminate liquors according to any one of claims 1 to

5,	characterized in that the filtrate (L12) is returned

into the aliquot (L3) not drawn off from the spent

liquor, by displacement of impregnation in a belt

filter (T) .

7.	Process for the purification of sodium

aluminate liquors according to any one of claims 1 to

6,	characterized in that an additive (S9) comprising a

surfactant, normally provided to encourage the agglomeration of fines during crystallization, is added into the slurry of the mini-cooling series (Dl, D2, ...r  Dn),  before or during the filtration in step e).

8. Process for the purification of sodium aluminate liquors substantially as hereinbefore described.

Documents:

				in-pct-2001-672-che-abstract.pdf

				in-pct-2001-672-che-claims filed.pdf

				in-pct-2001-672-che-claims granted.pdf

				in-pct-2001-672-che-correspondnece-others.pdf

				in-pct-2001-672-che-correspondnece-po.pdf

				in-pct-2001-672-che-description(complete)filed.pdf

				in-pct-2001-672-che-description(complete)granted.pdf

				in-pct-2001-672-che-drawings.pdf

				in-pct-2001-672-che-form 1.pdf

				in-pct-2001-672-che-form 26.pdf

				in-pct-2001-672-che-form 3.pdf

				in-pct-2001-672-che-form 5.pdf

				in-pct-2001-672-che-other documents.pdf

				in-pct-2001-672-che-pct.pdf

« Previous Patent

Next Patent »

Patent Number	212811	

Indian Patent Application Number	IN/PCT/2001/672/CHE	

PG Journal Number	07/2008	

Publication Date	15-Feb-2008	

Grant Date	17-Dec-2007	

Date of Filing	15-May-2001	

Name of Patentee	ALUMINIUM PECHINEY	

Applicant Address	7, place du Chancelier Adenauer F-75218 Paris Cedex 16,	

Inventors:

#	Inventor's Name	Inventor's Address	

1	EL KADI, Bassam	95, rue Jean Monnet F-13090 Aix en Provence,	

2	CLERIN, Philippe	768, chemin les Plaines F-13119 Saint Savournin,	

3	LAMERANT, Jean-Michel	Mas de l'Escaillon F-13320 Bouc-Bel-Air,	

PCT International Classification Number	C01F 7/47	

PCT International Application Number	PCT/FR99/02743	

PCT International Filing date	1999-11-09	

PCT Conventions:

#	PCT Application Number	Date of Convention	Priority Country	

1	98/14507	1998-11-16	France	

© All Indian Patents, 2013-2021.

  Patent data available in the public domain from Indian Patents Office, Department of Industrial Policy and Promotions, Ministry of Commerce and Industry, Government of India.
