Repository: anandvc/allindianpatents

File: patents/212841-a-process-for-producing-a-thermoplastic-foam-sheet.html
Indian Patents. 212841:A PROCESS FOR PRODUCING A THERMOPLASTIC FOAM SHEET

Indian Patents

Recently Granted Patents

  Recently Published Patents

Title of Invention	A PROCESS FOR PRODUCING A THERMOPLASTIC FOAM SHEET

Abstract	The present invention relates to a process for producing a thermoplastic foam sheet comprising contacting a molten monovinylidene aromatic or olefinic polymer with a physical blowing agent to form a polymer/blowing agent mixture, within a sheet extrusion line,extruding and foaming the mixture from aflat sheet die into a region of lower pressure to form a foaming extrudate,and pulling and compressing the foaming extrudate to form a foam sheet having a uniform thickness which differs from the average sheet thickness by less than 6 percent at any point.	

Full Text	 

v.. A PROCESS FOR PRODUCING THERMOFORMABLE FOAM SHEET USING A

PHYSICAL BLOWING AGENT

The present invention relates to processes for producing foams using a physical blowing agent such as carbon dioxide, water and/or nitrogen.

Styrene and olefinic polymers have been utilized in food packaging applications such as non-foamed thermoformable sheet used in dairy containers. This type of thermoformable sheet has been typically produced using a conventional sheet extrusion line, wherein the polymer is extruded from a flat sheet die onto a three-roll polishing stack and either wound or fed directly into a thermoforming process. However, ecological influences are driving the food packaging industry to produce lighter packaging materials, due to the fees based on packaging weight which are applied to packaged food processors.

One way to reduce the weight of a thermoformable sheet is to incorporate a blowing agent to produce a high density foam sheet. Foam sheet of this type is typically produced using a conventional sheet extrusion line and a chemical blowing agent. However, chemical blowing agents are expensive and do not provide consistent or uniform foaming, resulting in foam gauge and density variation within the foam sheet produced.

Therefore, there remains a need for a process of producing high density foamed packaging materials, particularly thermoformable foam sheet having consistent gauge and density, which can be used in traditional non-foam applications such as dairy containers.

The present invention is a process for producing a thermoplastic foam sheet comprising contacting a molten monovinylidene aromatic or olefinic polymer with a physical blowing agent to form a polymer/blowing agent mixture, foaming the mixture into a region of lower pressure, extruding the foaming mime to form a foam sheet, pulling and compressing the sheet to form a foam sheet having a uniform thickness of less than 3 mm.

The present invention also includes the thermoplastic foam sheet made by the process described above, as well as thermoformed articles produced therefrom.

The process of the present invention is especially suited for producing high density foamed packaging materials, particularly thermoformable foam sheet having consistent gauge and density, which can bemused in traditional non-foam thermoformed applications such as dairy containers.

Figure I is a schematic representation of one embodiment of a sheet extrusion line used in the process of the present invention. Resin and optional nucleate (II) is fed into the

extruder (I) having a mixing head (III), static mixers (IX), gear pump (VIII) and die (X), wherein a physical blowing agent, from a storage tank (VI) connected to a positive displacement pump (IV) having a relief device (V), is injected through the injection valve (VII) of the extruder. The foam sheet is pulled and compressed into the 3-roll polishing stack (XI) and wound to form a bolt of foamed sheet (XII).

Thermoplastic polymers useful in the present invention include polyolefins such as polyethylene, polypropylene, linear low density polyethylene, low density polyethylene, high density polyethylene, olefinic copolymers such as ethylene-octane copolymers: polymers, copolymers and inteipolymers having at least 70 percent by weight vinyl aromatic monomer incorporated into the final resin as the monomeric repeat units. Vinyl aromatic monomers include, but are not limited to those described in U.S, Patents 4,666,987,4,572,819 and 4,585,825. Preferably, the monomer is of the formula:

wherein R is hydrogen or methyl, Ar is an aromatic ring structure having from 1 to 3 aromatic rings with or without alkyl, halo, or halo alkyl substimtion, wherein any alkyl group contains 1 to 6 carbon atoms and haloalkyl refers to a halo substituted alkyl group. Preferably, Ar is phenyl or alkylphenyl, wherein alkylphenyl refers to an alkyl substituted phenyl group, with phenyl being most preferred. Typical vinyl aromatic monomers which can be used include: styrene, alpha-methylstyrene, all isomers of vinyl toluene, especially paravinyltoluene, all isomers of ethyl styrene, propyl styrene, vinyl biphenyl, vinyl naphthalene, vinyl anthracene, and mixtures thereof. The vinyl aromatic monomers may also be combined with other copolymerizable monomers. Examples of such monomers include, but are not limited to acrylic monomers such as acrylonitrile, methacryionitriie, methacrylic acid, methyl methacryiate, acrylic acid, and methyl acrylate; maleimide, phenylmaleimide, and malefic aniiydride. In addition, the polymerization of the vinyl aromatic monomer may be conducted in the presence of predissolved elastomer to prepare impact modified, or grafted rubber containing products, examples of which are described in U.S. Patent Nos. 3,123,655, 3,346,520, 3,639,522, and 4,409,369. Specifically, the polymer

can be a high impact polystyrene resin. Additionally, the process of the present invention can utilize blends or combinations of any of the polymers mentioned above.

The blowing agent to be used in the process of the present invention includes any physical blowing agent, including but not limited to, carbon dioxide (CO2), nitrogen (N2), water (H2O) or combinations thereof. For the purposes of this specification, such physical blowing agent shall be defined as substantially 100 percent physical blowing agent, in the absence of a chemical blowing agent, even though the physical blowing agent may contain minor impurities or minor amounts of other compounds. Preferably, the blowing agent is 100 percent carbon dioxide.

The physical blowing agent can be in any form and is preferably a gas or liquid. Carbon dioxide is preferably added to a polymer melt as a liquid, although use of the carbon dioxide gas would also be acceptable in the practice of the present invention. Nitrogen is preferably added to a polymer melt as a gas, while water is typically added as a liquid, although any form is acceptable. Typically, in cases of blowing agent combinations or mixtures, separate metering systems are utilized, wherein multiple streams meet prior to the injection point of the cast-extrusion process. However, the blowing agents can also be previously mixed and injected using a single metering system.

Additives, such as pigments and/or nucleating agents, may also be used in the process of the present invention. The addition of a nucleating agent is generally preferred and it is preferably added in an amount of from 0.001 to 10 percent of the total polymer by weight. More preferably the amount of nucleating agent is between 0.02 to 2 percent. The nucleating agent is typically added with the polymer in the extruder. In one embodiment, the nucleating agent is talc.

The process of the present invention can also utilize coextrusion capabilities to produce multi-layer foam sheets. These multi-layer sheets can comprise one or more foamed core layers or foamed skin layers if desirable. In some applications, it may be desirable to have a combination of one or more foamed core layers or skin layers with non-foamed core layers or skin layers as well. For example, in one embodiment, a multilayer coextruded sheet comprises a fbamed polystyrene core layer having outer skin layers comprising a non-foamed high impact polystyrene or a non-foamed blend of a polystyrene resin with a high impact polystyrene resin. Methods of coextruding are well known in the art.

Sheet extrusion is well known in the art and descnbrd in F. Hansen, Plastics Extrusion Technology, Hanser Publishers, New York, I9SS. Chapter 7, pages 203-251 and in Modem Plastics Mid-October 1989 Encyclopedia Issue, Volume 66, Number 11, pages 256-257.

A sheet extrusion process used in the process of the present invention comprises feeding and melting a polymer in a sheet extruder, wherein 'h^ ^^^^ travels to an optional feedbiock and through a die to form a monolayer or multilay^^r extrudate (sheet) of uniform thickness at the die exit. The foaming temperature at the du* in the process of the present invention, is dependent upon the polymer being foamed and i-^ typically greater than 150°C and is preferably between 170 and 30O'C. The polymer/blowing agent mixture is extruded and foamed into a zone of lower pressure preferably air at iit/nospheric pressure. The extruded foam sheet is drawn into a mechanism for pulling -'nd compressing the foaming extrudate such diat uniform thickness of the sheet is obtains'1- One such mechanism includes a rotating, temperature controlled 3-roll polishing '.»ack-. In this embodiment, the gauge of the sheet is determined by the extrusion rate, roll y-^'^
The process of the present invendon is ftirther characterized in that the physical blowing agent is introduced into the polymer melt at a locaii'^n prior to the die of the sheet extruder. Preferably, the blowing agent is injected through a one way valve located at the decompression zone (vent port) of the extrusion screw within the sheet extrusion line. Optionally, a static mixer may be provided prior to the die to mix the polymer with the blowing agent(s) and nucleating"'>agent, if utilized. The foammg occurs in a region of lower pressure just prior lo the die exit and continues once the polyrner melt mixture exits from the die. Typically, sheet extrusion processes are utilized to t-xtrude non-foamed materials or chemically blown high density foam sheet. It has been discovered that by utilizing a

physical blowing agent and a sheet extrusion line as described, a high density foam sheet can be obtained having improved gauge and density uniformity.

The foam sheet produced will typically have a density in die range of 25 lo 65 pounds per cubic foot (PCF) (400-1050 grams/liter (g/L)) preferably from 45 to 55 PCF (725-890 (g/1)), and 0.04 to 1 weight percent, preferably 0.04 to 0.5 weight percent of physical blowing agent, is used based on the weight of polymer. It should be noted that when water is used in the process of the present invention in amounts less than 0.2 weight percent based on the weight of the polymer, water acts as a coolant and does not provide expansion of the polymer. The cooling effect is advantageous in controlling the expansion rate of the foaming structure. In amounts greater than 0.2 weight percent water, increased expansion of the polymer melt mixmre is observed. Cell sizes of the foamed sheet in all directions are less than 1 millimeter (mm), and preferably less than 0.5 mm. The thickness of the foam sheet is preferably from 0.1mm to 3 mm.

The foam sheet produced has improved gauge and density uniformity. Uniform gauge can be determined by comparing the thickness of the finished sheet at any location to the average finished sheet thickness. The two thicknesses, when compared will have a difference of less than 6 percent. Uniform density can be determined by comparing the density of the finished sheet at any location to the average sheet density. The two densities, when compared will have a difference of less than 4 percent. In other words, any gauge measured on the finished sheet will not differ by more than 6 percent from the average sheet gauge and any density measured on the finished sheet will not differ by more than 4 percent from the average finished sheet density.

The following examples are provided to illustrate the present invention. The examples are not intended to limit the scope of the present invention and they should not be so interpreted. Amounts are in weight percentages unless otherwise indicated. Examples Example I

A general purpose polystyrene resin, having a Mw of 320,000 is fed into a sheet coextrusion line having a high pressure pisti^n pump at the vent port location, wherein lOOpercent CO2 is metered into the extrusion barrel as a blowing agent. The end of the extruder is also equipped with static mixers to improve the mixing of the polymer/blowing agent mixture. Simultaneously, a 50/50 blend of the polystyrene resin with an impact modified polystyrene resin is fed into another sheet extrusion line without blowing agent, for production of the

coextruded solid skin layers. The polystyrene resin is foamed and coextruded with the non-foamed polystyrene/HIPS blend to form a sheet having a foamed core resin with two solid skin layers adhered to both sides of the core resin layer. The sheet is pulled and compressed by a 3-roll polishing stack. Process conditions and sheet properties are given below:

WHAT IS CLAIMED IS:

1.	A process for producing a thermoplastic foam sheet comprising:

contacting a molten monovinylidene aromatic or olefmic polymer with a physical blowing agent to form a polymer/blowing agent mixture within a sheet extrusion line,

foaming the mixture into a region of lower pressure to form a foaming extrudate, and

pulling and compressing the foaming extrudate to form a foam sheet having a uniform thickness.

2.	The process of Claim 1 wherein a molten monovinylidene aromatic polymer is used.

3.	The process of Claim 2 wherein the molten monovinylidene aromatic polymer comprises a vinyl aromatic polymer.

4.	The process of Claim 1 wherein a molten olefmic polymer is used.

5.	The process of Claim 4 wherein the molten olefmic polymer comprises a polyethylene, polypropylene, linear low density polyethylene, low density polyethylene, high density polyethylene, an ethylene-octane copolymer, or an olefmic copolymer or interpolymer having at least 70 percent by weight vinyl aromatic monomer incorporated into the final resin as the monomer repeat units.

6.	The process of Claim 5 wherein the molten olefinic polymer comprises polypropylene.

7.	The process of Claim 5 wherein the molten olefmic polymer comprises polyethylene.

8.	The process of Claim 1 wherein the physical blowing agent is carbon dioxide, nitrogen, water or a combination thereof

9.	The process of (ileum 1 wherein the density of the foam is from 250 to 1050 g/L.

10.	The process of Claim 9 wherein the density of the foam is from 725 to 890 g/L.

11.	The process of Claim 1 wherein the uniform thickness is less than 15mm.

12.	The process of Claim 1 wherein the uniform thickness is less than 10mm.

13. The process of Claim 1 wherein the uniform thickness is less than 6mm

14. The process of Claim 1 wherein the uniform thickness is less than 3 mm.

15.  A process for producing a thermoplastic foam sheet substantially as herein described with reference to the acconipffliying drawing.

Documents:

				in-pct-2002-1178-che-abstract.pdf

				in-pct-2002-1178-che-assignement.pdf

				in-pct-2002-1178-che-claims filed.pdf

				in-pct-2002-1178-che-claims granted.pdf

				in-pct-2002-1178-che-correspondnece-others.pdf

				in-pct-2002-1178-che-correspondnece-po.pdf

				in-pct-2002-1178-che-description(complete)filed.pdf

				in-pct-2002-1178-che-description(complete)granted.pdf

				in-pct-2002-1178-che-drawings.pdf

				in-pct-2002-1178-che-form 1.pdf

				in-pct-2002-1178-che-form 26.pdf

				in-pct-2002-1178-che-form 3.pdf

				in-pct-2002-1178-che-form 5.pdf

				in-pct-2002-1178-che-other documents.pdf

				in-pct-2002-1178-che-pct.pdf

« Previous Patent

Next Patent »

Patent Number	212841	

Indian Patent Application Number	IN/PCT/2002/1178/CHE	

PG Journal Number	07/2008	

Publication Date	15-Feb-2008	

Grant Date	17-Dec-2007	

Date of Filing	01-Aug-2002	

Name of Patentee	DOW GLOBAL TECHNOLOGIES INC	

Applicant Address	Washington Street, 1790 Building, Midland, MICHIGAN 48674	

Inventors:

#	Inventor's Name	Inventor's Address	

1	WELSH, Gary, C	5007 Foxpoint Circle, Midland, MI 48642	

2	SALMANG, Roldolfo, J	Churchilllaan 652, NL-4532 JB Terneuzen	

3	BALLOT, Michael, M.	Grevelingen 3, NL-4535 JC Terneuzen	

PCT International Classification Number	C08J 9/00	

PCT International Application Number	PCT/US2001/001206	

PCT International Filing date	2001-01-12	

PCT Conventions:

#	PCT Application Number	Date of Convention	Priority Country	

1	60/180,446	2000-02-04	U.S.A.	

© All Indian Patents, 2013-2021.

  Patent data available in the public domain from Indian Patents Office, Department of Industrial Policy and Promotions, Ministry of Commerce and Industry, Government of India.

File: patents/212844-a-thermosetting-powder-coating-composition-and-a-process-for-forming-a-coating-on-a-substrate-with-the-composition.html (part 1 of 2)
Indian Patents. 212844:A THERMOSETTING POWDER COATING COMPOSITION AND A PROCESS FOR FORMING A COATING ON A SUBSTRATE WITH THE COMPOSITION

Indian Patents

Recently Granted Patents

  Recently Published Patents

Title of Invention	A THERMOSETTING POWDER COATING COMPOSITION AND A PROCESS FOR FORMING A COATING ON A SUBSTRATE WITH THE COMPOSITION

Abstract	The present invention relates to a thermosetting powder coating composition which incorporates a wax in post blended form, characterised in that the wax is not deposited on a carrier material and the composition being characterised by a triboelectric interaction factor &#960;, between the composition incorporating the wax and the same composition without the wax, of at least 0.25, the value of p being given by the relationship &#960; = &#916;E (composition mixture)/ &#916;E (pure compositions) where &#916;E = (&#916;L*2 + &#916;a*2 + &#916;b *2)1/2 with L *, a* and b * being respectively the z, x and y coordinate variables under the CIE L *a*b * 1976colour definition system, &#916;E (pure compositions) being determined by colour spectrophotometric measurement and &#916;E (composition mixture) being determined by mixing the two component compositions in equal weight proportions, causing charging of the resulting mixture by tribostatic interaction to establish equilibrium tribostatically charged conditions, directing the charged mixture onto two oppositely charged plates, resulting in a separation of the compositions on the two plates, and then determining &#916;E, by colour spectrophotometric measurement, between the compositions as applied to the two plates, one or both of the respective initial pure component compositions being dyed where appropriate to provide an enhanced &#916;E between them to facilitate the determination of &#916;E (pure compositions) and &#916;E (composition mixture).	

Full Text	 

The invention relates to a thermosetting powder coating composition and a process for forming a coating on a substrate with the composition, especially substrates of complicated shape, with particular reference to articles having recessed portions.

Powder coating compositions generally comprise a solid film-forming resin binder, usually with one or more colouring agents such as pigments, and optionally also contain one or more performance additives. They are usually the thermosetting, incorporating, for example, a film-forming polymer and a corresponding curing agent (which may itself be another film-forming polymer), but thermoplastic systems (based, for example, on polyamides) can in principle be used instead. Powder coating compositions are generally prepared by intimately mixing the ingredients (including colouring agents and performance additives) for example in an extruder, at a temperature above the softening point of the film-forming polymer(s) but below a temperature at which significant pre-reaction would occur. The extrudate is usually rolled into a flat sheet and comminuted, for example by grinding, to the desired particle size. Other homogenisation processes also come into consideration, including non-extruder-based processes such as, for example, involving mixing using supercritical fluids, especially carbon dioxide.

Power coating compositions are generally applied by an electrostatic spray process in which the powder coating particles are electrostatically charged by the spray gun and the substrate (normally metallic) is earthed. The charge on the powder coating particles is normally applied by interaction of the particles with ionised air (corona charging) or by friction (tribostatic or "tribo" charging). The charged particles are transported in air towards the substrate and their final deposition is influenced inter alia by the electric field lines that are generated between the spray gun and the workpiece. A disadvantage of this process is that there are difficulties in coating articles having complicated shapes, and especially articles having recessed portions, as a resuh of restricted access of the electric field lines into recessed locations (the Faraday cage effect), especially in the case of the relatively strong electric fields generated in the corona-charging process. The Faraday cage effect is much less evident in the

case of tribostatic charging processes, but those processes have other drawbacks.

As an alternative to electrostatic spray processes, powder coating compositions may be applied by fluidised-bed processes, in which the substrate workpiece is preheated (typically to 200°O400°C) and dipped Into a fluidised bed of the powder coating composition. The powder particles that come into contact with the preheated surface melt and adhere to the workpiece. In the case of thermosetting powder coating compositions, the initially-coated workpiece may be subjected to further heating to complete the curing of the applied coating. Such post-heating may not be necessary in the case of thermoplastic powder coating compositions.

Ruidised-bed processes eliminate the Faraday cage effect, thereby enabling recessed portions in the substrate workpiece to be coated, and are attractive in other respects, but have the well-known disadvantage that the applied coatings are substantially thicker than those obtainable by electrostatic coating processes.

Snottier alternative application technique for powder coating compositions is the so-called electrostatic fluidised-bed process, in which  fluidising air is ionized by means of charging electrodes arranged in the fluidising chamber or, more usually,  plenum chamber below the porous air-distribution membrane. The ionized air charges the powder particles, which acquire an overall upwards motion as a result of electrostatic repulsion of identically charged partides. The effect is tibia a cloud of charged powder particles is formed above the surface of the fluidised bed. The subset-ate workpiece (wearied) is introduced into the cloud and powder particles are deposited on the substrate surface by electrostatic attraction. No preheating of the substrate workpiece is required.

The electrostatic fluidised-bed process is especially suitable for coating small articles, because the rate of deposition of the powder particles becomes less as the article is moved away from Vane surface of the charged bed. Also, as in the case of the traditional fluidised-bed process, the powder is confined to an enclosure and there is no need to provide equipment for recycling and relenting the over spray teat is not deposited on the substrate. As in the case of the corona-charging electrostatic process, however, there Is a strong electric field  the charging electrodes and tie substrate workpiece and, as a

result, the Faraday cage effect operates to a certain extent and leads to poor deposition of powder particles into recessed locations on the substrate.

WO 99/30838 proposes a process which comprises the steps of establishing a fluidised bed of a powder coating composition, immersing the substrate wholly or partially vain the said fluidized bed, applying a voltage to the substrate for at least part of the period of immersion, whereby particles of the powder coating composition are charged substantially by friction alone and adhere to the substrate, withdrawing the substrate from the fluidised bed and forming the adherent parables into a continuous coating over at least part of the substrate.

As compared with processes in which a substantial electric field is generated between charging electrodes and the substrate workpiece, the process of WO 99/30838, which is conducted without ionization or corona effects in the fluidised t>ed. offers the possibility of achieving good coating of substrate areas which are rendered inaccessible by the Faraday cage effect.

The present invention provides a powder coating composition which incorporates a wax in a post-blended form.

The term "post-blended" means that the wax material has been incorporated after the extrusion or other homogenisation process (for convenience refined to hereinafter simply as "extrusion").

The use of post-blended wax in accordance with the invention offers the possibility of achieving improved Faraday cage penetration in the coating of substrates and, as a result, more unifomi coating of substrates having recessed areas or other locations rendered difficultly accessible by the Faraday cage effect, for example, the internal comer regions of microwave ovens. In particular, the Invention enables the desired minimum coating thickness to be achieved on such regions whiteout having to apply excess material to other more easily accessible areas of the substrate. Substantial savings of powder coating material are possible.

It will be understood that the use of post-blended wax In accordance with the invention is dearth distinct from prior proposals to incorporate wax for different purposes before or during extrusion. Such proposals can, however, be combined with the practice of the present invention.

The advantages of the invention are best seen In corona application processes, but other application processes may in principle be used instead, within theft effect of the invention will generally then be less pronounced.

The invention further provides a process for funning a coating on a substrate, in which a composition according to the invention is applied to the substrate by a powder coating process, preferably a corona application process, resulting in particles of the composition adhering to the substrate, and forming the particles into a continuous coating.

The substrate is advantageously an article having recessed portions subject to the Faraday cage effect, and for an article having multiple faces the ratio of the minimum to maximum coating thickness is advantageously at least 40%, preferably at least 50%.

The invention also provides the use of a powder coating composition of the invention in coating an article having recessed portions which may be, for example, the interior of a refrigerator or microwave oven, an alloy wheel, an architectural extrusion or a radiator fin.

The wax in a powder coating composition of the invention is advantageously a synthetic wax. preferably a polyethylene (PE) or polytetrafluoroethylene (PTFE) wax, a PE wax modified with PTFE or polyamide, or a polyamide wax. In principle, however, other wax materials may be used instead, for example:

i)	Natural animal waxes (for example, beeswax, lanolin);

ii)  Natural vegetable waxes (for example, casaba wax); or

iii)  Natural petroleum or other mineral waxes (for example, paraffin wax. microcrystalline wax); or

iv)  any of classes i) - iii) modified by PTFE or polyamide.

An important group of waxes for use in accordance with the invention comprises esters of long-chain aliphatic alcohols (typically and above) with long-chain fatty adds (typically and above). Such esters and acids are preferably straight-chain compounds, and may be saturated or unsaturated. Examples of acids which may be used include stearic acid, politic acid and oleic acid and mixtures of two or more thereof.

Waxes derived from long-chain aliphatic compounds as described above may include hydrocarbons.

In addition to esters of the long-chain adds as described above there may be mentioned salts such as, for example, aluminium separate.

Pretended wax materials for use in accordance with the invention are materials which have good compatibility with the polymer component(s) of the powder coating composition, that is to say, materials which can be mixed

homogeneously with the polymers without significant phase separation. It will be found that some wax materials (for example, habgenated waxes) are in general not compatible in this sense with the powder coating polymer(s). The use of such materials would be expected to give rise to defects in the surface appearance of the finished applied coating, and is accordingly not recommended.

Particular examples of suitable waxes include the following manufactured by Lubrizol: LANCO WAX A. 1601 (a fatty acid amide wax), LANCO WAX HM. 1666 (an amide wax) and LANCO WAX TF 1725 (a PTFE-modified polyethylene wax).

The amount of wax may be in the range 0.03-2%, but mention may be made of amounts in the range of from 0.03 to 0.8% by weight and 0.03 to 0.5% by weight In addition, care is necessary to ensure that the powder coating composition does not become too sticky, and it may also be found that the penetration-enhancing effect of post-blended wax will diminish, with increasing wax addition, after a maximum value has been reached. The preferred maximum wax content will in general be 0.3 or 0.2%, more especially not exceeding 0.1%. all percentages being by weight and being based on the weight of the composition without the wax. Particular mention may be made of amounts in the range of from 0.05 to 0.1% by weight, especially 0.07 to 0.1%.

In general, the Tg of the wax should be above that of the remainder of the powder coating composition. This serve’s to reduce the tendency of the composition to become sticky as a result of incorporation of the wax. Preferably, the Tg of the wax is in the range of from 100' to 140^*0.

In principle, more than one wax may be used as post-blended additive in accordance with the invention. In general, however, the use of a plurality of waxes will militate against the achievement of optimum results. If more than one wax is to be used, it is considered preferable to divide the base composition into a corresponding number of portions, post-blend a different wax with each portion and then mix the resulting powders together. Incorporation of two or more waxes in the same post-blending operation is not recommended.

Post-blending of the wax may be achieved, for example, by any of the following dry-blending methods:

a)  tumbling the wax into the chip before milling;

b)	injection at the mill, with the chip and wax fed into the mill simultaneously;

c)	introduction at the stage of sieving after milling;

d)	post-production blending in a "tumbler" or other suitable mixing device; or

e)	introduction into a fluidised-bed powder reservoir supplying an electrostatic powder application gun.

In the case of method a) or b), the particle size of the wax is preferably less than that of the dip. and advantageously 
The effects obtainable by the use of post-blended wax in accordance with the invention may be enhanced by the use, as further post-blended additives, of a combination of aluminium oxide and aluminium hydroxide, typically in proportions in the range of from 1:99 to 99:1 by weight, advantageously from 10:90 to 90:10, preferably from 30:70 to 70:30, for example, from 45:55 to 55:45. The combination of aluminium oxide and aluminium hydroxide is disclosed in WO 94/11446 as a fluidity-assisting post-blended additive. Other combinations of the inorganic materials disclosed in WO 94/11446 may in principle also be used in the practice of tie present invention.

Such further post-blended additives may be incorporated with the composition simultaneously.with the wax or separately from it, and may be incorporated by any of the post-blending techniques described in relation to the wax. Although any such additive or mixed sub-combination of additives may in principle be incorporated separately in the powder coating composition, pre-mixing of additives (other than the wax) is generally preferred.

Combinations of aluminium oxide and aluminium hydroxide (and similar additives) are advantageously used in amounts in the range of from 0.25 to 0.75% by weight, preferably 0.45 to 0.55%, based on the weight of the composition without the additives. Amounts up to 1 % or 2% by weight may be used, but problems can arise if too much is used, for example, bit formation and decreased transfer efficiency.

Whilst the post-blended wax may in principle be in the form of wax deposited on a carrier material (such as, for example, silica), the use of such inhomogeneous materials is in general not recommended in the practice of the present Invention.

The particle size distribution of the powder coating composition may be in the range of from 0 to 150 microns, generally up to 120 microns, with a mean particle size in the range of from 15 to 75 microns, preferably at least 20 or 25 microns, advantageously not exceeding 50 microns, more especially 20 to 45 microns. Although the invention can in principle offer advantages over the whole range of particle size distributions, it has been found that the benefits In terms of Faraday cage penetration tend to be less pronounced in relatively fine particle size distributions.

A powder coating composition according to the invention may contain a single film-forming powder component comprising one or more film-forming resins or may comprise a mixture of two or more such components.

The film-fuming resin (polymer) acts as a binder, having the capability of wetting pigments and providing cohesive strength between pigment particles and of wetting or binding to the substrate, and melts and flows in the curing/stoving process after application to the substrate to form a homogeneous film.

The or each powder coating component of a composition of the invention will in general be a thermosetting system, although thermoplastic systems (based, for example, on potyamides) can in principle be used instead.

When a thermosetting resin is used, the solid polymeric binder system generally includes a solid curing agent for the thermosetting resin; alternatively two co-reactive film-fuming thermosetting resins may be used.

The film-forming polymer used in the manufacture of the or each component of a thermosetting powder coating composition according to the invention may be one or more selected from carboxy-functional polyester resins, hydroxy-functional polyester resins, epoxy resins, and functional acrylic resins.

A powder coating component of the composition can, for example, be based on a solid polymeric binder system comprising a carboxy-functional polyester filnrhfonning resin used with a polyepoxide curing agent. Such carboxy-functional polyester systems are currently the most widely used

powder coatings materials. The polyester generally has an acid value in the range 10-100, a number average molecular weight Mn of 1,500 to 10,000 and a glass transition temperature Tg of from 30®C to 85^C, preferably at least 40°C. The poly-epoxide can, for example, be a low molecular weight epoxy compound such as triglyddyl isocyanurate (TGIC), a compound such as diglyddyl terephthalate condensed glycidyl ether of bisphenol A or a light-stable epoxy resin. Such a carboxy-functional polyester film-forming resin can alternatively be used with a bis(beta-hydroxyalkylamlde) curing agent such as tetrakis(2-hydroxyethyI) adipamide.

Alternatively, a hydroxy-functional polyester can be used with a blocked isocyanate-functional curing agent or an amine-formaldehyde condensate such as, for example, a melamine resin, a urea-formaldehye resin, or a glycol ural formaldehye resin, for example the material "Powderiink 1174" supplied by the Cyanamid Company, or hexahydroxymethyl melamine. A blocked isocyanides curing agent for a hydroxy-functional polyester may, for example, be initially blocked, such as the uretdione type, or may be of the caprolactam-blocked type, for example isophorone discarnate.

As a further possibility, an epoxy resin can be used with an amine-functional curing agent such as, for example, dicyandiamide. Instead of an amine-functional curing agent for an epoxy resin, a phenolic material may be used, preferably a material formed by reaction of an excess of bisphenol A {that is to say, a polyphenol made by adducting bisphenol A and an epoxy resin). A functional acrylic resin, for example a carboxy-, hydroxy- or epoxy-functional resin can be used with an appropriate curing agent

Mixtures of film-forming polymers can be used, for example a carboxy-functional polyester can be used with a carboxy-functional acrylic resin and a curing agent such as a bls(beta-hydnoxyalkylamlde) which serves to cure both polymers. As further possibilities, for mixed binder systems, a carboxy-, hydroxy- or epoxy-functional acrylic resin may be used with an epoxy resin or a polyester resin (carboxy- or hydroxy-functional). Such resin combinations may be selected so as to be co-curing, for example a carboxy-functional acrylic resin co-cured with an epoxy resin, or a carboxy-functional polyester co-cured wth a gtycidyl-functional acrylic resin. More usually, however, such mixed binder systems are fonnulated so as to be cured with a single curing agent (for example, use of a blocked isocyanate to cure a hydroxy-functional

acrylic resin and a hydroxy-functionai polyester). Another preferred formulation involves the use of a different curing agent for each binder of a mixture of two polymeric binders (for example, an amine-cured epoxy resin used in conjunction with a blocked isocyanate-cured hydroxy-functional acrylic resin).

Other film-forming polymers which may be mentioned include functional fluoropolymers, functional fluorochloropolymers and functional fluoroacrylic polymers, each of which may be hydroxy-functional or carboxy-functional, and may be used as the sole film-forming polymer or in conjunction with one or more functional acrylic, polyester and/or epoxy resins, with appropriate curing agents for the functional polymers.

Other curing agents which may be mentioned include epoxy phenol novolacs and epoxy cresol novolacs; isocyanate curing agents blocked with oximes, such as isopherone diisocyanate blocked with methyl ethyl ketoxime, tetramethylene xylene diisocyanate blocked with acetone oxime, and Desmodur W (dicydohexyimethane diisocyanate curing agent) blocked with methyl ethyl ketoxime; light-stable epoxy resins such as "Santolink LSE 120" supplied by Monsanto; and alicyclic poly-epoxides such as "EHPE-3150" supplied by Daicel.

A powder coating composition for use according to the invention may be free from added colouring agents, but usually contains one or more such agents (pigments or dyes). Examples of pigments which can be used are inorganic pigments such as titanium dioxide, red and yellow iron oxides, chrome pigments and carbon black and organic pigments such as, for example, phthalocyanine, azo. anthraquinone, thioindigo, isodibenzanthrone. triphendioxane and quinacridone pigments, vat dye pigments and takes of acid, basic and mordant dyestuffs. Dyes can be used instead of or as well as pigments.

The composition of the invention may also include one or more extenders or fillers, which may be used inter alia to assist opacity, whilst minimising costs, or more generally as a diluent.

The following ranges should be mentioned for the total pigment/filler/ extender content of a powder coating composition according to the invention (disregarding post-blend additives):

0% to 55% by weight.

0% to 50% by weight,

10% to 50% by weight,

0% to 45% by weight, and

25% to 45% by weight

Of the total pigment/filler/extender content, the pigment content \m\\ generally be 
The composition of the invention may also include one or more performance additives, for example, a flow-promoting agent, a plasticiser, a stabiliser against UV degradation, or an anti-gassing agent, such as benzoin, or two or more such additives may be used. The following ranges should be mentioned for tiie total performance additive content of a powder coating composition according to the invention (disregarding post-blend additives):

0% to 5% by weight,

0% to 3% by weight, and

1 % to 2% by weight.

In general, colouring agents, fillers/extenders and performance additives as described above will not be incorporated by post-blending, but will be incorporated before and/or during the extrusion or other homogenisation process.

After application of the powder coating composition to a substrate, conversion of the resulting adherent particles into a continuous coating (including, where appropriate, curing of the applied composition) may be effected by heat treatment and/or by radiant energy, notably infra-red, uftra-violet or elech"on beam radiation.

The powder is usually cured on the substrate by the application of heat (the process of stoving); the powder particles melt and flow and a film is formed. The curing times and temperatures are interdependent in accordance with the composition formulation that is used, and the follovwng typical ranges may be mentioned:

TemDerature/°C	Time

280 to 100*	10sto40min

250 to 150	15sto30min

220 to 160	5 min to 20 min

*  Temperatures down to 90°C may be used for some resins, especially certain epoxy resins.

The invention is applicable over a wide range of applied film thicknesses, typically from thin films of, for example, 30 microns or less up to films of 50, 100.150 or 200 microns. A typical minimum film thickness is 5 microns.

As a generality, for any given powder coating composition, the extent of advantage gained by the use of post-blended wax in accordance with the invention is dependent on the nature of the wax used. More specifically, it has been found in accordance with the invention that the results in terms of Faraday cage penetration can be enhanced by selecting the wax taking into consideration a measure of the tendency of the base composition to become positively or negatively charged in a tribocharging environment.

In one approach, mixtures consisting of one part which is a basic powder coating composition and another part which is the basic powder coating composition treated with a wax are charged tribostatically and the basic part is found to become charged predominantly in one sense while the wax-treated part is found to become charged predominantly in the opposite sense, permitting the separation of the mixture into the basic part and the wax-treated part by directing it at two oppositely charged plates. It is found that some mixtures of basic-part and wax-treated-part powder coating compositions separate to a greater extent than do others when directed at oppositely charged plates.

The fact that the basic-part and the wax-treated part of a powder coating composition are found to become oppositely charged provides a basis for establishing a triboelectric series of the powder coating compositions including basic powder coating compositions with and without wax treatment. The basic powder coating compositions themselves are known to be separable when mixed with one another and charged tribostaticaify, one basic powder coating composition acquiring a positive charge while the other acquires a negative dnarge, as shown by a tendency to separate onto two oppositely charged plates. In the resulting triboelectric series, the relative positions of the basic and wax-treated powder coating compositions are such that each powder coating composition takes on a negative charge in a charged mixture with the powder coating composition positioned immediately above it and a positive charge in a charged mixture with the powder coating

composition positioned immediately below it.

The fad that some charged mixtures separate to a greater extent than do others leads to the expectation that basic and wax-treated powder coating compositions occupying widely separated positions in the triboelectric series separate from each other to a greater extent than do basic and wax-treated powder coating compositions that occupy adjacent positions in the triboelectric series.

A procedure for establishing a triboelectric series for the purposes of the present Invention may include the following steps:

(I) selecting a plurality of powder coating compositions for inclusion in the triboelectric series,

(ii) selecting a first two of the powder coating compositions,

(iii) mixing the two selected powder coating compositions In substantially equal amounts,

(Iv) causing tribostatic charging of the mixture of powder coating compositions by tribostatic interaction to establish equilibrium tribostaticaliy charged conditions.

(v) directing the tribostaticaliy charged mixture at two electrically charged plates of opposite polarities relative to each other,

(vi) Identifying which of the two powders adheres to the electrically positive plate,

(vii) so allocating positions to the two powder coating compositions in the triboelectric series that the the powder coating composition which adheres to the positive plate occupies a position immediately below the position of Vt\e powder coating composition which adheres to the negative plate,

(viii) repeating tiie steps (ii) to (vii) unti'l all of the powder coating compositions have been tested In pairs and allocated positions in the triboelectric series.

The steps (iv) and (v) above may be combined by ejecting the mixed powder coating compositions from a powder application gun supplied from a fluidised-bed hopper.

In a procedure vMdh maintains the separation of the steps (iv) and (v) above, the step (Iv) comprises placing two powders in a glass jar, shaking the glass jar for a set period, for example, about two minutes then allowing a 30 second relaxation time.

In a prefen-ed procedure again maintaining the separation of the steps

(iv) and (v) above, the step (iv) comprises fluidising the mixture and allowing It to develop its equilibrium natural tribostatic charge.

When the above procedure is perfomned on a plurality of coloured basic powder coating compositions visual identification of the basic powder coating compositions is pennitted. Black powder coating compositions and white powder coating compositions may, of course, be included.

An adequate number of basic powder coating compositions for establishing a triboelectric series is seven and more than seven provides a more comprehensive triboelectric series. A minimum number of basic powder coating compositions for the triboelectric series is of the order of five. Specific materials may be included in the series in order to indicate reference positions although such materials are not necessarily included in powder coating compositions. Suitable reference materials are PTFE (polytetrafluoroethylene) occupying the lowest possible position and polyamide occupying the highest possible position in the triboelectric series.

The triboelectric series should include at least one pair of basic powder coating compositions which, when subjected to the above mixing, charging and separation procedure, separate between the charged plates to the extent that substantially all of one basic powder adheres to the positive plate and substantially all of the other basic powder adheres to the negative plate. Two such basic powder coating compositions fully satisfy the requirement for powder coating compositions that are well-separated in terms of triboelectric performance. Analogously, the triboelectric series will include basic powder coating compositions which, when subjected to the above mixing, charging and separation procedure, separate little or not at all between the charged plates. Two powder coating compositions that make up mixtures which separate little or not at all fail to meet the requirement for powder coating compositions that are well-separated in tenns of triboelectric performance.

Where two differently coloured powder coating compositions are subjected to the above mbcing, charging and separation procedure and the two powder coating compositions fully satisfy the requirement for powder coating compositions that are well-separated in terms of triboelectric performance, the result is that the colour of the powder coating composition adhering to the positive plate is substantially the same colour as one powder coating composition, the colour of the powder coating composition adhering

to the negative plate being substantially the same as the colour of the other powder coating composition. It follows that a subjective quantitative assessment of the triboelectric performance of two differently coloured powders is possible by visual inspection of the colours of the powder coating compositions on the positive and negative plates relative to the respective colours of the powder coating compositions before they are mixed.

An objective quantitative assessment of of the triboelectric performance of two differentiy coloured powders is made with the assistance of a close tolerance reference colour spectrophotometer capable of operating in accordance with the CIE L* a* b* igye system for assessing differences between colour samples. CIE is an abbreviation of Commission Intemational d'Eclairage.

A suitable specti"ophotometer is a Spectraflash SF600 PLUS CT manufactured by Datacolor Intemational.

The CIE L* a* b* 1975 system is a standard for defining colours in terms of a three-dimensional coordinate system and, for rectangular coordinates, a* is the x-coordinate variable, b* is the y-coordinate variable and L* is the 2-coordinate variable. The range of L* is 0 to 100 and the ranges of a* and b* are both-100 to 100.

The follov^ng reference coordinates are included in the CIE L* a* b* 1975 system:

Green: a* = -100. b* = 0, L* = 50 Red:  a*= 100. b* = 0. L* = 50 Blue:  a* = 0. b* = -100. L* = 50 Yellow: a* = 0. b* = 100. L* = 50 White:a* = 0.b* = 0. L* = 100 Black: a* = 0. b* = 0. L* = 0

The colour spectrophotometer operating in accordance with the CIE L* a* b* 1976 system is capable of expressing the separation between two colour pigments as AE. v^^ere AE^ = AL*^ + Aa*^ + Ab*^ where AL*. Aa* and Ab* are measured in the z, x and y directions, respectively. The magnitude of AE is (AL*^ + Aa*2 + Ab*^)^'^.

Elementary electrostatics permits the separation of oppositely charged particles by directing them tovrards oppositely charged plates. The negative particles are collected on the positive plate, and vice versa. Provided that there is some discernible difference between the two types of particle then tiie

procedure pennits the quantification of the degree of separation between two species in the mixture, by the use of differently coloured particles.

Established procedures for describing the charging behaviour of powder coatings use bulk measurements, which are relatively crude in assessing the charge characteristics of powders. By way of example, consider the following two cases:

Case A	Case B

2 particles of charge +3	2 particles of charge +8

2 particles of charge -2	2 particles of charge -7

Total bulk charge =+2	Total bulk charge =+2

A bulk charge measurement according to established procedures would be incapable of distinguishing between these two cases. As far as we are aware, there is no commercially available equipment for quantifying the charge distribution in powder coating compositions, so an indirect measurement of the charge behaviour must be made and that is achieved in accordance with the invention by the use of the parameter x as explained hereinafter. The degree of charge separation in case A is substantially less than that in case B, and it has been found that the application of x permits the selection of case B rather than case A as the mixture capable of showing the higher separation.

Quantification is most readily achieved in respect of two coloured powder coating compositions between which a significant AE exists. A value of AE (pure) between the pure powder coating compositions is first determined. The two powder coating compositions are then mixed in equal weight proportions, caused to become tribostatically charged and the charged mixture sprayed through a powder delivery gun at two oppositely charged plates, resulting in a degree of separation of the two powder coating compositions on to the two charged plates according to the relative charges acquired by the two powder coating compositions. The tribostatic charging, preferably, includes fluidising the mixture and allowing it to develop its equilibrium natural tribostatic charge. After suitable treatment, for example stoving. causing the powder coating compositions to become fixed to the two plates, a value AE (mixture) is detennined between the powder coating compositions on the two plates.

In accordance vAth the invention a parameter t has been developed as a practical tool in the assessment of the triboelectric performance of two differently coloured powders using the parameter AE. The parameter x is defined as x = AE(mixture)/AE(pure). AE(pure) indicates a value for AE between two pure powders. The determination of AE (mixture) comprises mixing the two powders in about equal weight proportions, causing the charging of the resulting mixture by tribostatic interaction to establish equilibrium tribostatically charged conditions, preferably by fluidising, and causing the mixture to separate by spraying it through a powder delivery gun with no applied voltage at two oppositely charged plates, AE(mbcture) being the value of AE between the "separated" mixture distributed on the oppositely charged plates.

It has been found that the use of colour information permits practical quantification of the extent to which tribostatically charged powder particles separate and that the results of colour measurements are of practical value in the selection of highly-separating powder mixtures.

Preferably, a powder coating composition is characterised by a triboelectric interaction factor x, between the composition incorporating the wax and the same composition without the wax. of >0.25, >0.3, ^.4. >0.5. >0.6, >0J or >0.8, the value of x being given by the relationship X = AE (composition mixture)/AE (pure compositions) where

AE = (AL*^ + Aa*^ + Ab*^)^'^

v/Hh L*, a* and b* being respectively the z, y and x- coordinate variables under the CIE L*a*b*ig76 colour definition system. AE (pure compositions) being detennined by colour spectrophotometric measurement and AE (composition mixture) being determined by mixing the two compositions in equal weight proportions, causing the charging of the resulting mixture by tribostatic interaction to establish equilibrium tribostatically charged conditions, directing the charged mixture onto two oppositely charged plates, resulting in a separation of the compositions on the two plates, and then detemiining AE, by colour spectrophotometric measurement, between the compositions as applied to the two plates, one or both of the respective initial pure compositions being dyed where appropriate to provide an enhanced AE between them to facilitate the detenmination of AE fpure compositions) and AE fcomoosition mixture).

The ratio T=AE {mixture)/AE (pure) is attributed to the mixture of the two powders. If, say, there has been total separation of the powder coating mixture between the two plates, then AE (mixture) would be the same as AE (pure) and the ratio t would have a value of 1. possibly giving the same result

as a subjective visual examination of the two plates, if. on the other hand, there has been no separation of the powder coating compositions between the two plates, the two plates would be of substantially the same colour and AE (mixture) would be substantially zero, leading to a ratio x = 0. which

might be determined by visual inspection of the two plates. The ratio x can. of course, be found to attain any value between 0 and 1, both limits included, according to the value of AE (mixture) between the powder coating compositions adhering to the plates in relation to AE between the pure powder coating compositions.
