Repository: anandvc/allindianpatents

File: patents/212899-a-cement-composition.html
Indian Patents. 212899:A CEMENT COMPOSITION

Indian Patents

Recently Granted Patents

  Recently Published Patents

Title of Invention	A CEMENT COMPOSITION

Abstract	The present invention relates to a cement composition comprising (a) 35 -85% by weight of cement, (b) 3-15% by weight of a swellable clay, (c) 1-50% by weight of at least one member selected from the group consisting of an aggregate and a fibrous material, and (d) 0.7-1.0% by weight ora high efficiency retarder.	

Full Text	 

BACKGROUND OF THE INVENTION

The present invention relates to cement compositions, and methods of making and using these compositions.

Cement slurries are often applied to metal structural members in order to provide a fire-resistant coating. Products in this field include gypsum-based formulations that contain gypsum as a binder, a lightweight inorganic aggregate, such as vermiculite, a fibrous substance such as cellulose, and an air-entraining agent. The slurries are generally prepared at ground level, pumped to the point of application at the constructions site, and then applied through a spray nozzle. It is also possible to add an acidic accelerating agent, via a spray nozzle, into the composition at a point just prior to application, to accelerate the setting rate of the cement slurry. If the slurry contains a basic material, such as a carbonate, it will react with the acidic accelerating agent to foam the composition. Such compositions are described, for example, in U.S. Pat. No. 4,904,503.

In order to be suitable for such use, the slurries must possess a number of important properties. They must be able to hold a relatively large quantity of water such that they are sufficiently fluid to be pumped easily and to great heights. They must retain a consistency sufficient to prevent segregation or settling of ingredients and provide an adequate volume of applied fireproofing per weight of dry mix. The coating slurries, furthermore, must adhere to construction surfaces, such as a steel surface, both in the slurried state and after setting. Also, the slurry must set without the undue expansion or shrinkage, which could result in the fonnation of cracks that can deter from the insulative value of the coating.

A further factor that affects the formulation of the cement compositions is set time. The slurries must not set before application, yet must set quickly enough so that multiple layers can be applied in a reasonable period of time. To this end, as noted above, a set retarder is often included in the composition, and then an accelerating agent is added just prior to application, to ensure quick setting. Desirably, the set retarder is sufficient to prevent setting for about 4 to 8 hours, while adding the accelerating agent will then cause setting within 15 minutes.

Construction of buildings usually takes many months, and depending on the size of the building, the cement slurry will be applied over the course of many days. Usually the equipment for applying these compositions, including pumping systems, hoses, reservoirs, spray nozzles, etc., must be cleaned each night to prevent the cement slurry from setting inside the equipment.

BRIEF SUMMARY OF THE INVENTION

In one aspect, the invention is a cement composition, comprising a cement, a clay, an aggregate and/or a fibrous material, and a retarder.

In another aspect, the invention is a cement composition, comprising 35-85% by weight of a cement, 3-15% by weight of a clay, 1-50% by weight of an aggregate, and a retarder in an amount sufficient to prevent the cement composition, when mixed with water, from setting for at least 12 hours.

In another aspect, the invention is a method of spray-coating building materials, including coating a first cement composition onto building materials with equipment; placing inside the equipment a second cement composition; coating the second cement composition onto building materials v;ith the equipment; and coating again the first cement composition onto building materials with the equipment.

In another aspect, the invention is a method of making a cement composition, comprising mixing together at least the following ingredients: 35-85% by weight of a cement, 3-15% by weight of a clay, 1-50% by weight of an aggregate and/or a fibrous material, and 0,2-5% by weight of a high efficiency retarder.

An advantage of the present invention is that the equipment used to apply the cement compositions need not be cleaned every night when used on a construction site.

Other objects, features, and advantages of the present invention will become apparent from the following detailed description, it should be understood, however, that the detailed description and the specific examples, while indicating embodiments of the invention, are given by way of illustration only, since various changes and modifications within the spirit and scope of the invention will become apparent to those skilled in the art from this detailed description.

DETAILED DESCRIPTION OF THE INVENTION

All amounts are in percentages by weight, based on the total weight of the composition prior to the addition of water, unless othenwise specified.

The cement compositions of the present invention include a binder (cement); a synthetic, organic, or mineral type aggregate; clay; and a set retarder. The amount of set retarder is sufficient to slow the setting process in slurries of the cement compositions so that it is not necessary to clean the application equipment overnight, yet not so much retarder is included to prevent quick setting once an accelerator is added.

The cement compositions are often supplied as factory-blended mixtures, in dry form, in bags. The dry composition is then mixed with water in a mechanical paddle mixer, ribbon mixer, continuous mixer, or other suitable

mixer, to form a slurry. The slurry is then mechanically pumped using a piston, roto-stator or peristaltic pump through a hose to a nozzle where the slurry is dispersed using compressed air to the substrate (building materials such as steel). The area of application may be many stories high. Just prior to application, an accelerator, usually in liquid form, is sprayed into the composition (the accelerator itself being stored in its own reservoir, and supplied through its own hose. The accelerator is also usually supplied in dry fonri, and mixed with water on site.

The binder can be any cement, including gypsum, Portland cement, aluminous cement, or pozzolanic cement. Gypsum is preferred due to its advantageous fireproofing characteristics. (As used herein, the term "gypsum" includes plaster of Paris (non-hydrated) as present, for example, in the dry mix prior to water addition, as well as gypsum, per se (hydrated plaster of Paris). The binder may be used in an amount of 35 to 85% by weight, but is preferably present in an amount of 40 to 60% by weight, and more preferably 45 to 50% by weight.

Clay may be used to adjust the viscosity, by holding water. Examples of clays include both natural and synthetic clays. Preferred clays include swelling clays, more preferred montmorillonite clay, most preferred the clay is Bentonite clay, less prefen'ed Kaolinite and China clay. Preferably, the amount of clay present is 3 to 15% by weight, more preferably 5 to10% by weight.

Set retarders slow the rate at which the composition sets. These materials include basic material such as hydroxides; carbonates; phosphates, such as monosodium phosphate; citrates such as citric acid, sodium citrate and ammonium citrate; sodium gluconate; and aconitic; borax; tannic acid; calcium acetate; tartaric acid; proteins (for example keratin, casein and collagen) and protein mixtures prepared from biological sources (gelatin, glue, isinglass, egg albumen or ground horse hooves). A high-efficiency set retarder is a set

retarder that extends the setting of gypsum to 12 hours or more, when present in an amount of 1% or less. An example of a high-efficiency set retarder is ground horse hooves. The amount of set retarder used depends on its ability to retard setting. The amount of set retarder should be sufficient to prevent setting in less than 12 hours. Preferably, the amount of set retarder should be sufficient to allow setting in 14 hours to 1 week, more preferably 16 to 96 hours, even more preferably 18 to 72, or 18 to 48 hours. The amount of set retarder may be 0.2 to 5% by weight, preferably, 0.5 to 1.0% by weight, more preferably 0.7 to 0.9% by weight, of the dry composition.

Accelerators may be acidic or non-acidic. Examples of acidic accelerators include aluminum sulfate, potassium aluminum sulfate, aluminum nitrate, ferric nitrate, fenic sulfate, ferric chloride, ferrous sulfate, zinc sulfate, sodium sulfate, cadmium sulfate, and potassium sulfate. Examples of non-acidic accelerators include ground gypsum, calcium chloride, sodium chloride, potassium chloride, potassium bromide, potassium nitrate, potassium perchlorate, potassium thiocyanate, potassium chromate, barium chloride, sodium nitrate, ammonium nitrate, sodium silicate and ammonium sulfate. Generally, an amount in the range of about 0.1% to 20% by weight is used. A preferred accelerator is QWIK-SET™ (alum) from ISOLATEK INTERNATIONAL of Stanhope, NJ.

In offsetting the set retardation of the slurry, acidic accelerator is generally consumed, and thus unavailable for reaction with the basic material. Accelerator concentrations in the range of 0.1% to 20%) will generally provide an excess. With gypsum-based compositions, amounts in the range of about 0.5% to 10.0% are generally useful. A more preferred amount is 0.2 to 1%, when the accelerator is an acidic accelerator, while more than 1% may be desirable with a non-acidic accelerator. The optimal amount of accelerator is normally detemnined empirically.

Typically, the accelerator is a solid material that is dissolved in an appropriate

solvent preferably water, and the solution is introduced into the slurry. In general, concentrations in the range of about 10% to 50% by weight, based on the weight of the solution, are used.  For example, a 50 lb. bag of QWIK-SET™ may be mixed with 12.5 gal. (100 lb.) of water.

The cement composition may also contain other additives and ingredients. Examples include air-entraining agents, fibrous materials, aggregate materials, and, less preferably, a basic material that may produce gas when mixed with acid. Other possible additions include fillers, dyes, pigments, fungicides, anti-microbial agents, and reinforcing fibers. A preferred composition for use in the invention comprises a gypsum binder, aggregate, an air entraining agent, a set retarder, clay and a fibrous component. Usually, antifoaming agents, such as silicone emulsions (for example, containing dimethyl polysiloxane), are not included in these compositions, since they provide an effect opposite that of air entraining agents.

Examples of aggregates includes vermiculite, perlite, glass beads, puffed glass, mineral strands, mineral rovings, mineral spheres, and polymers such as polyethylene, polypropylene and polystyrene, in shredded, puffed and foamed form. In general any non-biodegradable, environmentally stable material having a density of 0.5 to 20 lbs. per cubic foot may be used as an aggregate. Although the amount of aggregate can vary within wide limits, depending on the density of the aggregate, other materials present in the composition, and desired physical properties, it may be present in an amount of as little as 1% to as much as 50% by weight, preferably 25 to 35 % by weight.

The basic materials that may produce gas when mixed with acid, can be a carbonate, bicarbonate, or other basic material capable of evolving a gas, usually carbon dioxide, upon reaction with an acid. The basic material reacts with the accelerator to cause gas evolution, and possibly volume expansion, prior to setting of the slurry. Compounds that can be used as the basic

material include calcium carbonate (limestone), sodium carbonate, and sodium bicarbonate. Usually sufficient basic material is already present without addition, in an amount to achieve an expansion of up to 5% by volume.

In general, an amount of basic material in the range of 2% to 7% by weight is preferred. The basic material is usually provided as a naturally occurring material in the binder, such as naturally occurring calcium carbonate in gypsum.

The fibrous materials may be either organic or inorganic. Examples include cellulose, mineral wool, slag wool fibers, and glass fibers. The total amount of the fibrous material in the composition is preferably in the range of 1% to 50%, preferably, 4 to 10% by weight.

The air-entraining agents that can be used include sulfonated monoglycerides, sodium alkyl arylsulfonate, sodium laurel sulfate and sodium alpha-olefin sulfonates. Dry foaming agents can be incorporated into the dry composition before addition of water, while both dry and liquid agents can be added to the slurried composition. Preferred amounts of the air entraining agent are 0.001% to 1% by weight.

Examples of fillers include limestone, fly ash, sand and diatomaceous earth.

The cement compositions of the present invention may be used to spray-coat constnjction surfaces, such as steel beams. They may act as fireproofing compositions when so used. Furthermore, these composition can be used by running them through the equipment for applying cement (such as piston, rotor-stator or fireproofing pump, including pumping systems, hoses, reservoirs, pump hoppers, mixers spray nozzles, etc.), instead of cleaning out these system, when they wii! not be in use for a period of time, such as overnight. Systems of this type include the TOMPSEN PUTZMEISTER™.

The present invention will next be described in further detail by the following referential examples, examples and tests, it is however to be noted that the present invention is by no means limited to the following examples and testi.

EXAMPLES

Example 1

The following ingredients were mixed to fonn the cement composition of

Example 1:

Raw Materials	Weight (lbs.)  % by Wt.

Perlite	8.18	14.40

Vermiculite	5.34	9.40

Cellulose	2.18	3.85

Stucco Plaster	35.22	62.01

Bentonite Clay	5.00	8.80

Red Pigment	0.23	0.40

High Efficiency Set Retarder	0.57	1.00

Sodium Alpha-Olefin Sulfonate	0.07	0.12

Cunilate 98

(Copper-8-Quinolinolate)	0.01	0.02

56.80	100.00

This amount of material may be loaded into a bag for transport or storage.  In order to form a slurry for use, the cement composition of Example 1 may be mixed with 13 or 14 gallons of water.

Example 2

The cement composition of Example 1 may be used as follows:

1.	When the material pump hopper is nearly empty of the standard slurry, turn off the accelerator pump. Turn off the feed valve to the nozzle.

2.	Mix 13 gallons (49 liters) of water per bag of the cement composition of Example 1 for two minutes to fonn an extended set slurry for overnight use. Mix 14 gallons (53 liters) of water per bag of the cement composition of Example 1 for two minutes to form an extended set slurry for 72 hr use.

3.	Fill hopper with the extended set slurry. The product is tinted "light brick" for identification purposes.

4.	Pump until "light brick" color is seen at the spray nozzle.

5.	Scrape down the sides of the material pump hopper. Pump until the hopper is almost empty, then stop.

6.	Cover the surface of the remaining slurry in the hopper with plastic sheeting. This will prevent evaporation.

7.	Remove the nozzle orifice and completely submerge spray nozzle in a container of water.

8.	Upon restart, prepare QWIK-SETTM accelerator solution in accordance with standard application instructions.

9.	Remove the plastic sheeting on the pump hopper. Take the spray nozzle out of the water. Install nozzle orifice on spray nozzle.

10.	Mix a batch of standard cement slurry and place into the pump hopper.

11.	Begin pumping the slurry using QWIK-SET™ accelerator solution in accordance with the standard application instructions.

12.	A thin coating of the standard cement slurry can be applied over the extended set product which has been sprayed to cover the tinted material.

Example 3

The following ingredients were mixed to form the cement composition of Example 3:

Raw Materials	Weight (lbs.)  % by Wt.

Vermiculite	12.28	22.10

Cellulose	2.13	3.85

Stucco Plaster	35.20	63.66

Bentonite Clay	4.90	8.85

Red Pigment	0.22	.040

High Efficiency Set Retarder	0.55	1.00

Sodium Alpha-Olefin Sulfonate	0.07	0.12

Cunilate 98

(Copper-8-Quinolinolate)	0.1	0.02

55.30	100.00

This amount of material may be loaded into a bag for transport or storage. In order to form a slury for use, the cement composition of Example 3 may be mixed with 14 or 15 gallons of water.

Example 4

The cement composition of Example 3 may be used as follows:

1.	When the material pump hopper is nearly empty of the standard slurry, turn off the accelerator pump. Turn off the feed valve to the nozzle.

2.	Mix 14 gallons (53 liters) of water per bag of the cement composition of Example 3 for two minutes to form an extended set slurry for overnight use. Mix 15 gallons (57 liters) of water per bag of the cement composition of Example 3 for two minutes to fonn an extended set slurry for 72 hr use.

3.	Fill hopper with the extended set slurry. The product is tinted "light brick" for identification purposes.

4.	Pump until "light brick" color is seen at the spray nozzle.

5.	Scrape down the sides of the material pump hopper. Pump until the hopper is almost empty, then stop.

6.	Cover the surface of the remaining slurry in the hopper with plastic sheeting. This will prevent evaporation.

7.	Remove the nozzle orifice and completely submerge spray nozzle in a container of water.

8.	Upon restart, prepare QWIK-SET™ accelerator solution in accordance with standard application instructions.

9.	Remove the plastic sheeting on the pump hopper. Take the spray nozzle out of the water. Install nozzle orifice on spray nozzle.

10.	Mix a batch of standard cement slurry and place into the pump hopper.

11.	Begin pumping the slurry using QWIK-SET™ accelerator solution in accordance with the standard application instructions.

12.	A thin coating of the standard cement slurry can be applied over the extended set product which has been sprayed to cover the tinted material.

Additional advantages and modifications will readily occur to those skilled in the art. Therefore, the invention in its broader aspects is not limited to the specific details, and representative devices shown and described herein. Accordingly, various modifications may be made without departing from the spirit or scope of the general inventive concept as defined by the appended claims and their equivalents.

1.	A cement composition, comprising:

(a)	35-85% by weight of a cement,

(b)	3-15% by weight of a clay,

(c)	1-50% by weight of at least one member selected from the group consisting of an aggregate and a fibrous material, and

(d)	0.2-5% by weight of a high efficiency retarder.

2.	The cement composition of Claim 1, wherein said high efficiency retarder is present in an amount of 0.5-1 % by weight.

3.	The cement composition of Claim 1, wherein said high efficiency retarder is present in an amount of 0.7-0.9% by weight.

4.	The cement composition of Claim 1, comprising:

(a)	40-60% by weight of said cement,

(b)	7-10% by weight of said clay,

(c)	25-35% by weight of said at least one member, and

(d)	0.7-1.0% by weight of said high efficiency retarder.

5.	The cement of Claim 4, wherein the cement composition, when mixed with water, will not set for at least 12 hours.

6.	The cement of Claim 5, wherein the cement composition, when mixed with water, will set in 14 to 96 hours.

7.	A cement composition, comprising:

(a)	35-85% by weight of a cement,

(b)	3-15% by weight of a clay,

(c)	1-50% by weight of at least one member selected from the group consisting of an aggregate and a fibrous material, and

(d)	a retarder, in an amount sufficient to prevent the cement composition,

when mixed with water, from setting for at least 12 hours.

8.	The cement of Claim 7, wherein the cement composition, when mixed with water, will set in 14 to 96 hours.

9.	The cement composition of Claim 8, comprising:

(a)	40-60% by weight of said cement,

(b)	7-10% by weight of said clay,

(c)	25-35% by weight of said at least one member, and

(e)	an air entraining agent.

10.	The cement composition of Claim 9, wherein a basic material is present in said cement in an amount sufficient to cause expansion of said cement composition of at most 5%, when mixed with an acidic accelerator.

11.	The cement composition of Claim 9, wherein said cement is plaster.

12.	The composition of Claim 9, wherein said retarder comprises protein.

13.	A method of coating building materials, comprising:

coating a first cement composition onto building materials with equipment;

placing inside said equipment a second cement composition;

coating said second cement composition onto building materials with said

equipment; and

coating again said first cement composition onto building materials with said

equipment;

wherein said second cement composition is the cement composition of Claim

1.

14.	The method of Claim 13, wherein said second cement composition will

not set for at least 12 hours.

15.	The method of Claim 13, wherein said second cement composition will set in 14 to 96 hours.

16.	A method of making a cement composition, comprising mixing together at least the following ingredients:

(a)	35-85% by weight of a cement,

(b)	3-15% by weight of a clay,

(c)	1-50% by weight of at least one member selected form the group consisting of an aggregate and a fibrous material, and

(d)	0.2-5% by weight of a high efficiency retarder.

17.	The method of Claim 16, comprising mixing together at least the following

ingredients:

(a)	40-60% by weight of said cement,

(b)	7-10% by weight of said clay,

(c)	25-35% by weight of said at least one member,

(d)	0.7-0.9% by weight of said high efficiency retarder, and (g) an air entraining agent;

wherein no additional basic material is mixed into said cement composition.

18.	The cement composition formed by the method of Claim 16.

19.	The cement composition formed by the method of Claim 17.

20.	The cement composition of Claim 19, wherein said cement composition will set in 14 to 96 hours.

21.	The method of Claim 13, wherein said coating is spray-coating.

22.	A cement composition substantially as herein described and exemplified.

23.	A method of making a cement composition substantially as herein described and exemplified.

Documents:

				in-pct-2002-581-che-abstract.pdf

				in-pct-2002-581-che-claims filed.pdf

				in-pct-2002-581-che-claims granted.pdf

				in-pct-2002-581-che-correspondnece-others.pdf

				in-pct-2002-581-che-correspondnece-po.pdf

				in-pct-2002-581-che-description(complete)filed.pdf

				in-pct-2002-581-che-description(complete)granted.pdf

				in-pct-2002-581-che-form 1.pdf

				in-pct-2002-581-che-form 26.pdf

				in-pct-2002-581-che-form 3.pdf

				in-pct-2002-581-che-form 5.pdf

				in-pct-2002-581-che-other documents.pdf

				in-pct-2002-581-che-pct.pdf

« Previous Patent

Next Patent »

Patent Number	212899	

Indian Patent Application Number	IN/PCT/2002/581/CHE	

PG Journal Number	13/2008	

Publication Date	28-Mar-2008	

Grant Date	17-Dec-2007	

Date of Filing	19-Apr-2002	

Name of Patentee	ISOLATEK INTERNATIONAL	

Applicant Address	41 Furnace Street, Stanhope, NJ 07874,	

Inventors:

#	Inventor's Name	Inventor's Address	

1	NEBESNAK, Edward	42 Edith Place, Mine Hill, NJ 07801,	

2	OSTERTOG, Robert	17 Pettit Street, Bloomfield, NJ 07003,	

PCT International Classification Number	B05D 1/00	

PCT International Application Number	PCT/US00/29100	

PCT International Filing date	2000-10-20	

PCT Conventions:

#	PCT Application Number	Date of Convention	Priority Country	

1	09/422,886	1999-10-21	U.S.A.	

© All Indian Patents, 2013-2021.

  Patent data available in the public domain from Indian Patents Office, Department of Industrial Policy and Promotions, Ministry of Commerce and Industry, Government of India.
