Repository: anandvc/allindianpatents

File: patents/212993-a-method-for-preparing-a-paper-coating-composition.html
Indian Patents. 212993:A METHOD FOR PREPARING A PAPER COATING COMPOSITION.

Indian Patents

Recently Granted Patents

  Recently Published Patents

Title of Invention	A METHOD FOR PREPARING A PAPER COATING COMPOSITION.

Abstract	A method for preparing a paper coating composition comprising an aqueous dispersion of pigment particles containing predominantly fine particle size calcium carbonate, wherein the coating composition comprises 10 to 32% solids, which method comprises; mixing dry poly(vinyl alcohol) particles in an aqueous dispersion of pigment particles containing predominantly fine particle size calcium carbonate, having a mean surface area of at least 60 m2/g, until the poly(vinyl alcohol) particles dissolve, to form a dispersion of pigment particles in an aqueous poly(vinyl alcohol) solution, the dispersion of pigment particles in the aqueous poly(vmyl alcohol) solution comprising 0.1 to 50 parts poly(vinyl alcohol) per 100 parts pigment particles, the poly(vinyl alcohol) having a degree of polymerization of 50 to 600 and being 85 to 90 mole % hydrolyzed, and the poly(vinyl alcohol) particles having an average particle size of 200 ?m or less, and optionally mixing other coating additives with the dispersion of pigment particles in the aqueous solution of poly(vinyl alcohol).	

Full Text	1

BACKGROUND OF THE INVENTION

Paper coating compositions are used by the paper industry to impart the desired strength and cosmetic properties to finished paper. The coating composition is typically an aqueous dispersion consisting mainly of mineral pigments, such as clay, calcium carbonate, silica, and titanium dioxide, and pigment binders, such as starch and synthetic polymer emulsions. Coating compositions may also contain low levels of additives, such as thickeners, humectants and lubricants.

The coating compositions are usually applied to a continuous web of cellulosic material, such as paper, by high speed coating machines, such as blade coaters, air knife coaters, rod coaters and roll coaters. There are trends to use faster coaters to increase productivity and to use higher solids coating compositions to decrease drying costs and improve binder distribution which enhances paper quality.

Coatings which contain fine particle size pigments, such as calcium carbonate, have been shown to be particularly useful in improving the properties of ink jet recording paper. U.S. 5,643,631 (Donigian et al, 1997) and U.S. 5,783,038 (Donigian, et al, 1998) disclose thermal ink jet recording paper, incorporating heat aged precipitated calcium carbonate and a binder, such as poly(vinyl alcohol), starches, and carboxymethyl cellulose. Treatment of paper with a coating composition of a slurry of fine particle size calcium carbonate in a poly(vinyl alcohol) or starch solution resulted in improved optical density of ink jet print. An example of an appropriate poly(vinyl alcohol) binder was Airvol® 107 poly(vinyl alcohol) which is 98 to 98.8 % hydrolyzed. The binders were "cooked" to obtain a solution prior to addition of the pigment slurry.

The use of poly(vinyl alcohol) and its derivatives as binders in ink jet coating systems are well known in the art. For example, an article by C. A. Finch in Polyvinyl Alcohol -Developments, Wiley, 1992, pages 555-556, describes the use of poly(vinyl alcohol) as a binder for ink-jet printing paper. Poly(vinyl alcohol), 98-99% hydrolyzed and a 4% viscosity of 25-31 cP (Poval-PVA-117) was reported to be generally used.

An article in Tappi Journal, Vol.80, No.l, January 1997, pp. 68-70, by John Boylan, entitled, "Using Polyvinyl Alcohol in Ink-Jet Printing Paper," describes the use of various grades

2

of poly(vinyl alcohol) for coating paper. It is noted that partially hydrolyzed grades of poly(vinyl alcohol) provide the best printability in terms of ink optical density and dry time when used with silica pigments in paper coatings. However, the final viscosity of poly(vinyl alcohol)/silica coatings increases sharply with small increases in solids. Because of the viscosity increase, the maximum solids is about 25 to 30 %, depending on the grade of poly(vinyl alcohol). Partially hydrolyzed low/medium molecular weight grades allow for the highest level of coating solids.

There are many patents on the use of poly(vinyl alcohol)as a pigment binder for paper coatings. For example:

U.S. 4,478,910 (OshimaetaL, 1984) discloses ink jet recording paper comprising a base sheet with a specific sizing degree having a coating layer comprising a water-soluble polymeric binder and fine silica particles. The silica particles have a specific surface area of more than 200 mVg and poly(vinyl alcohol) or its derivatives are desired as binder because of their optical density. PVA 117, manufactured by Kuraray, was used in the examples,

U.S. 4,780,356 (Otouma et al., 1988) discloses a recording sheet comprising a sheet of paper with porous particles on the paper surface. The porous particles (e.g., silica, silica-alumina, alumina, and silica-boria) have an average pore size of 10 to 5000 A, a pore volume of 0.05 to 3.0 cc/g, and an average particle size of 0.1 to 50 ^m. Poly(vinyl alcohol) may be used as a binder for the particles in an amount of 5 to 60 % (preferably 20 to 40 %) by weight based on the total weight of binder and particles. PVA 117, manufactured by Kuraray, was used in the examples.

U.S. 5,057,570 (Miller et al., 1991) discloses a method of preparing a high solids, aqueous paper coating composition in which dry particulate solids of a partially hydrolyzed. low molecular weight poly(vinyl alcohol) is added to a high solids, aqueous pigment dispersion and mixed, without external heating, until dissolved. The aqueous pigment dispersion typically contains clay and/or calcium carbonate at solids levels of 70 to 76 %,

U.S. 5,270,103 (Oliver, 1993) discloses a receiver sheet having a coating and suitable for printing with aqueous based inks, comprising a pigment, poly(vinyl alcohol) binder, and an additional binder component. The poly(vinyl alcohol) is at least 87 mole % hydrolyzed, preferably at least 99 mole % hydrolyzed.

JP 11-4983 (1999) discloses mixing poly(vinyl alcohol) with an organic and/or inorganic powder, and combining the mixture with water to obtain a non-lumping dispersion having a high

3

concentration of poly (vinyl alcohol). The dispersion is reported to be useful adhesives and paints. The poly(vinyl alcohol) powder has an average particle of 500 inn or less, a degree of polymerization of 500 to 3000 (preferably 100 to 2500), and is 75 to 95 mole % (preferably 75 to 90 mole %) hydrolyzed. The two materials are blended in a volume ratio of 1/0.2 to 1/15 poly(vinyl alcohol)/organic and/or inorganic particles. Examples of inorganic particles are clays, silica, calcium carbonate, and barium sulfate.

As noted above, fine, particle size calcium carbonate has been shown to be a particularly useful pigment in coating compositions for ink jet recording paper; however the fine particle size results in a very high viscosity in the low shear rate range after the particles are put into a slurry at the levels needed for ink jet paper coating compositions, The high viscosity in this low shear rate range presents problems in handling the dispersion during the coating process.

BRIEF SUMMARY OF THE INVENTION

The present invention is directed to producing a paper coating composition having improved low shear viscosity at a high solids level of fine particle size calcium carbonate. The improvement in low shear viscosity is achieved by dissolving, without heating and without adding water, a fine particle size, partially hydrolyzed, low molecular weight poly(vinyl alcohol) powder in an aqueous slurry of pigment particles which is predominantly fine particle size calcium carbonate. The poly(vinyl alcohol) has an average particle size of 200 ?m or less, is 85 to 90 mole % hydrolyzed, and has a degree of polymerization of 50 to 600. The slurry, containing 0.1 to 50 parts poly(vinyl alcohol) per 100 parts pigment particles, can then be formulated with other components to produce a paper coating composition for specific applications such as ink jet paper coatings.

There are several advantages to preparing a coating composition by first mixing fine particle size, partially hydrolyzed, low molecular weight poly(vinyl alcohol) powder directly to the fine particle size calcium carbonate slurry. They include:

the poly(vinyl alcohol) does not need to be solubilized prior to mixing with the calcium carbonate slurry, thus eliminating the problem of adding more water to the slurry and reducing the amount of solids;

the poly(vinyl alcohol) can be solubilized in the calcium carbonate slurry without heating;

the low shear viscosity of the calcium carbonate slurry is significantly reduced, thus

4

allowing greater mixing efficiency, improved filterability, and improved pumping

efficiency of the final coating formulation; the solids level of the pigment slurry can be increased without increasing the shear

viscosity, thus enabling easier handling of the final coating formulation; binding of the calcium carbonate to a cellulosic substrate, despite its high surface area, is

accomplished with a relatively small amount of poly(vinyl alcohol); e.g., as low as 5

to 15 parts of poly(vinyl alcohol) per 100 parts pigment; •  no additional binders are needed in the final coating formulation; and the poly(vinyl alcohol)/calciu'm carbonate coating formulation, when applied to a paper

substrate as an ink jet paper coating, provides excellent ink jet printability.

DETAILED DESCRIPTION OF THE INVENTION

The aqueous pigment dispersion typically consists of at least about 90 % by weight fine particle size calcium carbonate at solids levels ranging from 10 to 50 %; preferably 20 to 30 %. Up to about 10% of other paper pigments such as clays, silica, and titanium dioxide may also be present.

The fine particle size calcium carbonate has a mean surface area of at least 50 m2/g; preferably at least 80 m2/g. Fine particle size calcium carbonate can be prepared by heat aging and/or milling precipitated calcium carbonate, such as the method described in U.S. patent number 5,643,631 and U.S. patent number 5,783,038. Calcium carbonate having a mean surface  area of 80 m2/g is available commercially under the trademark JETCOAT™ 30 Specialty PCC from Specialty Minerals.

Suitable fine particle size, low molecular weight, partially hydrolyzed poly(vinyl alcohol) powder for use in this invention can be 70 to 90, preferably 85 to 90, and most preferably 87 to 89 mole % hydrolyzed, have a degree of polymerization (DPn) of 50 to 600, preferably 150 to 300, and an average particle size of 200 ?m or less; preferably, 180 ?m or less. An example of a preferred poly(vinyl alcohol) powder is Airvol® 203 S poly(vinyl alcohol) supplied by Air Products and Chemicals, Inc. The poly(vinyl alcohol) used in this invention can be prepared by synthesis and saponification techniques well-known to those skilled in the art of manufacturing poly(vinyl alcohol). A fine particle size of the poly(vinyl alcohol) can be achieved by grinding the poly(vinyl alcohol) particles and passing the particles through a mesh.

The fine particle size, low molecular weight, partially hydrolyzed poly(vinyl alcohol)

5

powder is slowly added to an agitated calcium carbonate slurry at a rate that does not cause clumping of the poly(vinyl alcohol). Typically, adding poly(vinyl alcohol) at a rate of 1% of poly(vinyl alcohol) in 10 seconds is sufficient to prevent clumping. Mixing is continued until the poly(vinyl alcohol) is solubilized; typically, mixing is continued at least 15 minutes. Mixing of the calcium carbonate slurry with the dry fine poly(vinyl alcohol) powder is preferably carried out at high shear rates. The amount of poly(vinyl alcohol) can range from 0.1 to 50 parts/100 parts of pigment; preferably 3 to 25 parts of poly(vinyl alcohol)/100 parts pigment. Amounts of 5 to 15 parts of poly(vinyl alcohol)/100 parts fine particle size calcium carbonate have been found to efficiently bind the pigment. Solubilization of the poly(vinyl alcohol) can be carried out at ambient temperature, i.e., 20 °C. Heating is not required to solubilize the poly(vinyl alcohol).

Low shear viscosity is the viscosity of a fluid (for example, calcium carbonate slurry containing 28 to 32 % solids and 3 to 25 parts low molecular weight, partially hydrolyzed poly(vinyl alcohol) per 100 parts calcium carbonate) which results from the shear rate generated by a Brookfield viscometer (No.3 spindle at 100 rpm).

The high solids aqueous pigment dispersion containing poly(vinyl alcohol) can be used to prepare ink jet paper coating compositions or can be used directly as an ink jet paper coating composition. No additional binders or dispersants are needed in the coating composition. A typical coating composition for ink jet paper applications contains:

90 to 100 parts fine particle size calcium carbonate;

0 to 10 parts secondary pigment;

0.1 to 50 parts poly(vinyl alcohol);

0 to 3 parts cationic dye fixatives such as polyethyleneimine or poly(diallyldimethyl ammonium chloride); and

0 to 0.3 parts defoamer.

The invention will be further clarified by a consideration of the following examples, which are intended to be purely exemplary of the invention.

EXAMPLE 1

VISCOSITY MODIFICATION EFFECT

The viscosity modification effect of low molecular weight, partially hydrolyzed, fine particle size poly(vinyl alcohol) on slurries of fine particle size calcium carbonate was measured.

6

An aliquot of Jet Coat™ 30 precipitated calcium carbonate (500g in a slurry containing 25 to 30 % solids) was agitated with a high shear Dispersator type laboratory mixer. Various amounts of Airvol® 203 S poly(vinyl alcohol) powder, in which 99 % of the powder particles have an average particle size of less than 180 ?m, were added to the agitated mixture at a rate of 1 % per 10 seconds. Agitation of the mixture was continued for 15 minutes after addition of the Airvol 203S. In a comparative example, 0.3 g of tetrasodium pyrophosphate (TSPP) dispersant was added to the calcium carbonate slurry. The Brookfield Viscosity was measured at 10, 20, 50, and 100 rpm. Results of the measurements are shown in Table 1.

With most coatings, as solids increase, low shear viscosity increases. However, unexpectedly, addition of the Airvol 203 S to the Jet Coat 30 resulted in a substantial reduction in low shear viscosity. Reduction of low shear viscosity leveled out at 20 parts Airvol 203S/100 parts calcium carbonate. The results obtained with the Airvol 203S were much better than those obtained with the TSPP dispersant.

EXAMPLE 2

BINDING EFFECT

The effect of Airvol 203 S as a binder for fine calcium carbonate particles on paper was measured. An uncoated base sheet of paper was secured to a glass plate with tape. The coating formulation was poured over the top width of the paper. A wire wound rod was placed at the top of the coating and drawn down the length of the paper applying a uniform application of the coating formulation across the length of the paper. The wet coated sheet was then dried in a

7

forced air oven at 250 °F for 2 minutes.

The binding effect (IGT Pick Strength) was measured using Tappi Method T514 pm-82,

"Surface Strength of Coated Paperboard." Table 2 presents the results of IGT pick strength

measurements.

These data show that binding improved as the amount of Airvol 203 S increased from 10 to 20 parts/100 parts Jet Coat 30. No bonding occurred using Jet Coat 30 alone or Jet Coat 30 with TSPP.

EXAMPLE 3

PRINTABILITY

The ink jet printability of paper coated with a combination of Jet Coat 30 and Airvol 203 S poly(vinyl alcohol) was measured by applying the coating formulation with a wire wound rod to an uncoated base sheet and drying the coating at 250 °F for 2 minutes. Coat weights were between 8 and 10 g/m2. Airvol 203S alone and a mixture of 0.3 pt. TSPP with Jet Coat 30 were used as comparative examples. The coated paper was printed on an Hewlett Packard HP 560 ink jet printer using a test pattern developed by Hewlett Packard. The optical density was measured with a Tobias IQ 200 Densitometer. The results are presented in Table 3.

Ink jet printability of a binder used for ink jet paper coatings is very important. The binder must be hydrophilic enough to allow the ink vehicle to penetrate into the coating while allowing the ink to remain at the surface of the coating with the pigment. In addition, the binder must not

8

contain undesirable surfactants which adversely effect the surface energy of the coating causing the ink to spread creating high ink dot gain leading to poor letter and image formation. One measure of ink jet printability is the ink optical density. The greater the density, the deeper the color shade produced.

The data in Table 3 show that the combinations of Jet Coat 30 and Airvol 203 S provide significantly better optical density of ink jet printing than A203S alone. Airvol 203S is shown here to provide the hydrophilic property and it does not contain undesirable surfactants.

EXAMPLE 4

COMPARISON TO OTHER PIGMENTS

The example compares the effect of Airvol 203 S on the low shear viscosity of several pigments typically used for paper coating applications. An aliquot of pigment slurry was weighed out and water was added, if necessary to obtain the desired solids level. Agitation was then begun with a laboratory type mixer. Airvol 203 S was slowly added to the agitating pigmen slurry and mixing was continued for about 30 minutes. Complete solubilization of the Airvol 203S was checked by rinsing a small sample through a 325 mesh screen and checking for unsolubilized poly(vinyl alcohol). When the poly(vinyl alcohol was completely dissolved, the final solids was measured via the microwave technique. The viscosity of the mixture was then measured with a Brookfield viscometer at 100 rpm. Results are presented in Table 4.

9

The pigments of run no. 1-16 and 21-26 had low viscosities at 30 % solids due to the greater particle size or reduced surface area of these pigments compared to the Jet Coat 30 (run no. 17-20); i.e., the Jet Coat 30 particles have a mean surface area which is 5 to 8 times the mean surface area of the other pigments in the example. It is well known that as the surface area of pigment particles increase, the viscosity of pigment slurries increase and addition of a binder, such as poly(vinyl alcohol), will result in a further increase in viscosity. However, unexpectedly, when Airvol 203S was added to the Jet Coat 30 calcium carbonate slurry (run no. 17-20), there was a substantial decrease in viscosity. In contrast, the viscosity increased when Airvol 203S was added to the other pigment slurry samples (run no. 1-16, 21-26).

-10-We Claim:

1.	A method for preparing a paper coating composition comprising an

aqueous dispersion of pigment particles containing predominantly

fine  particle  size  calcium  carbonate,  wherein  the  coating

composition comprises 10 to 32% solids, which method comprises

mixing dry poly(vinyl alcohol) particles in an aqueous dispersion

of pigment particles containing predominantly  fine particle size

calcium carbonate, having a mean surface area of at least 60 m2/g,

until the poly(vinyl alcohol) particles dissolve, to form a dispersion

of pigment particles in an aqueous poly(vinyl alcohol) solution, the

dispersion of pigment particles in the aqueous poly(vinyl alcohol)

solution comprising 0.1 to 50 parts poly(vinyl alcohol) per 100

parts pigment particles, the poly(vinyl alcohol) having a degree of

polymerization  of 50 to  600  and  being  85  to  90 mole %

hydrolyzed, and the poly(vinyl alcohol) particles having an

average particle size of 200 um or less, and optionally mixing

other coaling additives with the dispersion of pigment particles in

the aqueous solution of poly (vinyl alcohol).

2.	The method as claimed in claim 1 wherein the aqueous dispersion

of pigment particles contains at least 90% by weight fine particle

size calcium carbonate having a mean surface area of at least 60

m3/g.

3.	The method as claimed in claim 2 wherein the find particle size

calcium carbonate has a mean surface area of at least 80 m2/g.

4.	The method as claimed in claim 2 wherein the poly(vinyl alcohol)

has a degree of polymerization of 150 to 300, and is 87 to 89

mole% hydrolyzed, and the poly(vinyl alcohol) particles have an

average particle size of 180 ?m or less.

- 11 -

5.	The method as claimed in claim 2 wherein the dispersion of

pigment particles in the aqueous  poly(vinyl alcohol) solution

comprises 3 to  25  parts poty(vinyl alcohol)/100 parts pigment

particles.

6.	The method as claimed in any of claims 1 to 5 wherein the coating

composition comprises 10 to 30% solids.

7.	The method as claimed in claim 2 wherein the coating composition

comprises 10 to 50% solids,

8.	A method as claimed in claim  1 for preparing a paper coating

composition comprising an aqueous dispersion of fine particle size

calcium carbonate, containing 10 to 32% solids, which comprises

mixing dry poly(vinyl alcohol) particles ia an aqueous dispersion

of calcium  carbonate particles, the calcium  carbonate particles

having a mean surface area of at least 60 m2/g until the poly(vinyl

alcohol)  particles  dissolve,  to  form  a dispersion  of calcium

carbonate particles in an aqueous poly(vinyl alcohol) solution, the

dispersion of calcium carbonate particles in the aqueous polyfvinyi

alcohol) solution comprising 0.1 to 50 parts poly(vinyl alcohol) per

100 parts calcium  carbonate, the poly (vinyl alcohol) having a

degree of polymerization of 150 to 300 and being 87 to 89 mole%

hydrolyzed,  and  the  poly(vinyl  alcohol)  particles  having  an

average particle size of 180 ?m or less, and optionally mixing

other coating additives with the dispersion of calcium carbonate in

the aqueous solution of poly(vinyl alcohol).

12

9.	A method for preparing a paper coating composition comprising an

aqueous  dispersion  of fine  particle  size  calcium  carbonate,

containing  20  to  30%  solids,  which  comprises  mixing  dry

poly(vinyl alcohol) particles in an aqueous dispersion of calcium

carbonate particles, the calcium carbonate particles having a mean

surface area of at least 60 m2/g, until the poly (vinyl alcohol)

particles dissolve, to form a dispersion of calcium carbonate

particles in an aqueous poly (vinyl alcohol) solution, the dispersion

of calcium carbonate particles in the aqueous poly(vinyl alcohol)

solution comprising 0.1 to 50 parts poly (vinyl alcohol) per 100

parts calcium carbonate, the poly (vinyl alcohol) having a degree

of polymerization of 150 to 300 and being 87 to 89 mole %

hydrolyzed,  and the poly (vinyl alcohol) particles having an

average particle size of 180 ?m or less, and, optionally mixing

other coating additives with the dispersion of calcium carbonate in

the aqueous solution of poly (vinyl alcohol) wherein said added

poly (vinyl alcohol) particles cooperate with the fine particle size

calcium carbonate to lower the Brookfield Viscosity of said

aqueous dispersion of calcium carbonate particles.

10.	The method as claimed in claim 9, wherein the mean surface area

of the calcium carbonate particles is 80 m /g and the dispersion of

calcium carbonate particles in the aqueous poly (vinyl alcohol)

solution comprises 3 to 25 parts poly (vinyl alcohol) per 100 parts

calcium carbonate.

13

11.	The method as claimed in claim 9, wherein the dispersion of

calcium carbonate particles in the aqueous poly (vinyl alcohol)

solution comprises 5 to 15 parts poly (vinyl alcohol)/100 parts

calcium carbonate particles.

12.	The  method  as  claimed  in  claim  9,  wherein  the  coating

composition comprises 20 to 30% solids.

13.	A method of lowering the viscosity of an aqueous dispersion of

fine particle size calcium carbonate having a mean surface area of

at least 60 m2/g for use in a paper coating composition comprising

adding to said aqueous dispersion poly (vinyl alcohol) in an

amount of from 0.1 to 50 parts by weight poly (vinyl alcohol) per

100 parts calcium carbonate, the poly (vinyl alcohol) having a

degree of polymerization of 50 to 600.

14.	The method as claimed in claim 13, wherein the fine particle size

calcium carbonate has a mean surface area of at least 80 m2/g.

15.	The method as claimed in claim 13, wherein the poly (vinyl

alcohol) has a degree of polymerization of 150 to 300, and is 85 to

90 mole % hydrolyzed, and the poly (vinyl alcohol) is in dry

particulate form with an average particle size of 180?m or less.

14

16.	The method as claimed in claim 13 wherein poly(vinyl alcohol) is

added in an amount of from 3 to 25 parts poly(vinyl alcohol)/100

parts calcium carbonate.

17.	The method as claimed in claim 13 wherein poly(vinyl alcohol) is

added in an amount of from 5 to 15 parts poly(vinyl alcohol)/100

parts calcium carbonate.

A method for preparing a paper coating composition comprising an aqueous dispersion of pigment particles containing predominantly fine particle size calcium carbonate, wherein the coating composition comprises 10 to 32% solids, which method comprises; mixing dry poly(vinyl alcohol) particles in an aqueous dispersion of pigment particles containing predominantly fine particle size calcium carbonate, having a mean surface area of at least 60 m2/g, until the poly(vinyl alcohol) particles dissolve, to form a dispersion of pigment particles in an aqueous poly(vinyl alcohol) solution, the dispersion of pigment particles in the aqueous poly(vmyl alcohol) solution comprising 0.1 to 50 parts poly(vinyl alcohol) per 100 parts pigment particles, the poly(vinyl alcohol) having a degree of polymerization of 50 to 600 and being 85 to 90 mole % hydrolyzed, and the poly(vinyl alcohol) particles having an average particle size of 200 ?m or less, and optionally mixing other coating additives with the dispersion of pigment particles in the aqueous solution of poly(vinyl alcohol).

Documents:

				in-pct-2002-00552-kol-abstract.pdf

				in-pct-2002-00552-kol-claims.pdf

				in-pct-2002-00552-kol-correspondence.pdf

				in-pct-2002-00552-kol-description(complete).pdf

				in-pct-2002-00552-kol-form-1.pdf

				in-pct-2002-00552-kol-form-18.pdf

				in-pct-2002-00552-kol-form-2.pdf

				in-pct-2002-00552-kol-form-3.pdf

				in-pct-2002-00552-kol-form-5.pdf

				in-pct-2002-00552-kol-letters patent.pdf

				in-pct-2002-00552-kol-p.a.pdf

				in-pct-2002-552-kol-granted-abstract.pdf

				in-pct-2002-552-kol-granted-claims.pdf

				in-pct-2002-552-kol-granted-description (complete).pdf

				in-pct-2002-552-kol-granted-form 2.pdf

				in-pct-2002-552-kol-granted-specification.pdf

« Previous Patent

Next Patent »

Patent Number	212993	

Indian Patent Application Number	IN/PCT/2002/552/KOL	

PG Journal Number	51/2007	

Publication Date	21-Dec-2007	

Grant Date	19-Dec-2007	

Date of Filing	29-Apr-2002	

Name of Patentee	CELANESE INTERNATIONAL CORPORATION,	

Applicant Address	1601 WEST LBJ FREEWAY, DALLAS, TX 75234	

Inventors:

#	Inventor's Name	Inventor's Address	

1	BOYLAN, JOHN, RICHARD	3235 ALTONAH ROAD, BETHLEHEM, PA 18017	

PCT International Classification Number	C08J 3/26	

PCT International Application Number	PCT/US00/30388	

PCT International Filing date	2000-11-03	

PCT Conventions:

#	PCT Application Number	Date of Convention	Priority Country	

1	09/435,177	1999-11-05	U.S.A.	

© All Indian Patents, 2013-2021.

  Patent data available in the public domain from Indian Patents Office, Department of Industrial Policy and Promotions, Ministry of Commerce and Industry, Government of India.

File: patents/213052-a-method-for-preparing-an-alpha-or-alpha-beta-titanium-alloy.html (part 1 of 2)
Indian Patents. 213052:A METHOD FOR PREPARING AN ALPHA OR ALPHA-BETA TITANIUM ALLOY

Indian Patents

Recently Granted Patents

  Recently Published Patents

Title of Invention	A METHOD FOR PREPARING AN ALPHA OR ALPHA-BETA TITANIUM ALLOY

Abstract	A method of manufacturing titanium alloys in large-section semi-finished product form with controlled microstructure in micrograin and subcrystalline states of aggregation, with educed metallographic texture, is achieved with the desired combination of mechanical properties in the titanium alloy product.	

Full Text	METHOD OF PROCESSING TITANIUM ALLOYS AND THE ARTICLE

FIELD OF THE INVENTION

The given invention is related to the field of metallurgy. More particularly, the invention relates to methods of preparing titanium alloys working with the lamellar structure. This invention is useful for making large semi-finished parts by working them with pressure to subsequently make finished products of different shapes. The large section parts may be utilized in aerospace industries, for example, disks, jet-engine blades, and airframe structures.

BACKGROUND OF THE INVENTION

Titanium alloys are hard to deform materials.  Titanium

alloys with microstructures of fine grains have better plasticity than

those with coarse grains.  The need to increase the plasticity of

titanium alloys results in the need to develop methods of making

titanium alloy microstructures with grain sizes less than about 10

micrometers. Such a microstructure can be obtained in small section

semi-finished products, for example, in hot-rolled bars with diameters

not exceeding 60 millimeters.  The microstructure of semi-finished

products is coarser in large section sizes. Most semi-finished products

have a coarse lamellar microstructure with crystaliographic and

metallographic texture having a grain size larger than 100 micrometers,

Grain  coarsening  in  titanium  alloys  results  in

unsatisfactory mechanical properties.  A noteworthy feature of a

coarse-grained lamellar microstructure is that it has a high degree of

structural heterogeneity which results in 'combination of low tensile

strength and lower plasticity, low fatigue properties, and significant

scatter in mechanical properties. It is not possible to make make the

coarse-grain lamellar microstructure into a fine-grain microstructure by

heat treatment. On the otherhand, it is possible to coarsen fine-gram

microstructure of titanium alloys at the temperatures of single beta

phase existence and at the temperatures in the two phase alpha and

beta regions.

Producing a homogeneous fine-grain microstructure in titanium alloys would improve the technological properties during the 'hermomechanical processing due to reduction of stresses required for Dlastic flow Also, the superior mechanical properties of semi-finished Droducts would be provided, as well as superior mechanical properties after heat treatment

It is Known mat it is possible to obtain a fine-grain microstructure in titanium alloys after rapid cooling from the molten state Because of the low heat and temperature conductivity of titanium alloys, it is impossible to use this method for industrial titanium ingots made in accordance with the modern technologies. This method is used in powder metallurgy.

It is also known that in powder metallurgy it is possible to obtain a fine-grain microstructure due to the use of fine powder (about 50-100 micrometers) and a high solidification rate. One of the most significant disadvantages of powder metallurgy is the need to consolidate the powder. This limits the dimensions and size of the products, increases time.labor input, and the cost of the semi-finished product, Also, there is significant grain growth during consolidation due to the high temperatures of consolidation. Impurities from the powder particle surfaces reduce properties in comparison with the alloys made in accordance with traditional methods.

The conventional method of working titanium alloys, such as-gatorizing, is known. It includes initial working at temperatures about 58°C lower than the recrystallization temperature, with subsequent heating and working (pressing/forging) of the alloys at the recrystalization temperature The recrystaiiization temperature is the temperature that the metal starts to deform. The formation of fine-grain microstructure is achieved by means of recrystaiiization of a work-hardened material during subsequent working. The above-mentioned method of microstructure refinement can be applied mainly for semi-finished products which had been previously intensely hot-worked in the alpha and beta regions, An elongated microstructure and strong texture are formed in these worked titanium alloys, which lead to significant allotropy of the mechanical properties.

Thus, the prior art shows that the methods to manufacture large section titanium semi-finished products with uniform fine-grain microstructure and mechanical properties have not been achieved. There is a need to have methods to process titanium alloys that have substantially homogeneous fine-grain microstructure and mechanical properties throughout the workpiece.

A method for preparing an alpha or alpha-beta titanium alloy article having a desired controlled homogeneous fine grain microstructure, comprising the steps of:

i.  starting with a titanium alloy article having an initial grain size (d0);

ii. selecting a final grain size (dk) to achieve in the titanium alloy article a homogenous fine grain size (dk)

Hi. plotting a curve of the relationship between a recrystallized grain size (d) for the titanium alloy on the y-axis versus a strain temperature (T) for the alloy on the x-axis, between a range of 400° C. and a temperature of complete polymorphous transformation (TCPT), in accordance with the relationship d=f(T);

iv. locating an area T* on the strain temperature axis to divide the temperature axis into two zones comprising a first zone 400° C. to T*, and a second zone T* to TCPT, where the T* is located by first calculating a corresponding reerystallization grain size (d*) on the y-axis, where d* is logarithmically related to the initial grain size C0 by the ratio log (d0 /d*);

v. further locating on the curve the final grain size (dk} on the y-axis and then a corresponding strain temperature TK on the x-axis, wherein the strain temperature TK is determined according to the final grain size;

vi. determining heating and deforming stage and stages to process the article based on TK, with respect to the curve and the position of TK to the curve, where for TCPT >TK >T*, there is at least one heat and deforming stage to obtain the final grain size (dK), and where TK [a log(dn +1)]TM /Tn, where dn is the grain size before the beginning of n-stage, Tn is the strain temperature at n-stage in K degrees, TM is the melting temperature of the stock material in K degrees, and "a" is the coefficient which is a=1 at dn >10; a=1.5 at 1 µm
vli. then heating and deforming the titanium alloy article in accordance with the determined number of heat and deforming stages to achieve (di
viii. repeating paragraph (Vii) until the final controlled homogeneous grain size (dk) is obtained in the article having homogeneous mechanical properties.

BRIEF DESCRIPTION OF THE INVENTION

This invention satisfies the above-mentioned need by providing a method of manufacturing titanium alloys in large-section semi-finished product form with controlled microstrueture in microgram and subcrystalline states of aggregation, with reduced metallographic texture, to achieve the desired combination of mechanical properties in the titanium alloy product.

In one embodiment of the invention there is a method for preparing a titanium alloy article, distinguished by having a substantially controlled homogeneous fine grain microstructure, comprising the steps of: (1) starting with a titanium alloy article having an initial grain size (d0); (2) selecting a final homogeneous fine grain size (dk) to be achieved in the titanium alloy article; (3) plotting a curve of the relationship between a recrystallized grain size (d) for the titanium alloy on the y-axis versus a strain temperature (T) for said alloy on the x-axis, between a range of 400° C. and a temperature of complete polymorphous transformation (Tcpi), in accordance with the relationship d=f(T); (4) locating an area T* on the strain temperature axis to divide the temperature axis into two zones comprising a first zone 400° C. to T*, and a second zone T* to TCPT, where said. T* is located by first calculating a corresponding recrystallization grain size (d*) on the y-axis, where d* is logarithmically related to the initial grain size do; (5) further locating on the curve the final grain size (dk) on the y-axis and then a corresponding strain temperature (TK) on the x-axis; (6) determining the heating and deforming stage or stages to process the article based on TK, where for TCPT >TK >T*, there is at least one heat and deforming stage to obtain the final grain size dk, and where TK 
reduce the grain size of the titanium alloy article [about 2 to 10 times)

until the final grain size dk is obtained; (7) then heating and deforming

the titanium alloy article in accordance with the determined number of

heat and deforming stages to achieve d,, where each heat and

Reforming stage has at least one heating and deforming step and one

cooling step, where said heat and deforming stage occurs for a

sufficient period of time to reduce the grain size of the titanium alloy

article, and where the deformation of the titanium alloy article is in a

substantially controlled manner during each heat and deforming stage

at a rate of strain to achieve the desired grain size of the heat and

deforming stage, where the true strain during the deformation is

greater than or equal to 0.6 for each heat and deforming stage, and

where said subsequent cooling is controlled at a temperature below

the heat and deforming stage temperature at a cooling rate for

substantially maintaining the reduced grain size obtained during the

heat  and deforming stage; and (8) repeating step (7) until the final

substantially controlled homogeneous grain size dk is obtained in the

article having substantially homogeneous mechanical properties.

The final fine grain size is less than or equal to about 15 micrometers. A fine grain size is defined as grains having less than or equal to about 15 micrometers diameter. More narrowly, a preferred fine grain is less than 5 micrometers diameter. Conversely, large grains are greater than 15 micrometers diameter. When there is at least two heal and deforming stages, each heat and deforming stag* occurs for a sufficient amount of time to reduce the grain size cf the titanium alloy article about 2 to 10 times until the final grain size, dk, is obtained.

Another embodiment of the invention is a method of making a substantially controlled homogeneous fine grain microstructure in a titanium alloy article, comprising the steps of: heating and deforming at a predetermined heat and deforming stage temperature at or below a temperature of complete polymorphous transformation where the titanium alloy article has sufficient ductility and a starting grain size, said heat and deforming stage contains at least one heat and deforming step and at least one cooling step, and

where said heat and deforming stage is for a sufficient amount of time to reduce the grain size from the starting grain size at the beginning of the heat and deforming stage to a reduced grain size at the end of the heat and deforming stage, where deforming the titanium alloy is in a controlled manner at a rate of strain to achieve the desired grain size of the heat and deforming stage, where the true strain during the deformation is greater than or equal to 0.6 for each heat and deforming stage and where the cooling step is performed after the heat and deforming step at a temperature below the heat and deforming stage temperature, in a controlled manner at a cooling rate to substantially maintain the reduced grain size obtained during the heat and Reforming stage; and continuing to heat and deform then cool the litanium alloy article, at lower heat and deforming stage temperatures than the previous heat and deforming stage temperature, so a reduction of gram size is achieved in subsequent heat and deforming stages until a final controlled grain size with controlled mechanical properties is obtained in the titanium alloy article.

Still another embodiment of the invention provides methods of making large section semi-finished products without any limits in size and shape, tn this invention, semi-finished product is defined as a material form, such as a bar, plate or billet, that is supplied for further processing. For example, a bar is a semi-finished product from which bolts, pins, etc., are manufactured. As another example, a billet is a semi-finished product from which aircraft disk forgmgs are made. The term large, section is relative to the pert being -semi-finished. For instance, a titanium alloy billet greater than about 4 inches could be termed large, disk forgmgs greater than about 30 inches diameter or 6 inches thickness are large. Also, when referring to titanium intermetallic based compositions such as those based on TijAI (alpha 2), TijAINb (orthomombic), or TiAt (gamma), a large section would be much smaller, since intermetallic materials are typically harder to process. A gamma or orthorhombic forging greater than about 12 inches could be termed large. The term Lamellar structure refers to alpha phase (hexagonal crystal structure) titanium

arranged in plates.  Often, plates share a common crystallography orientation and are termed a "colony'.

BRIEF DESCRIPTION OF THE DRAWINGS

Fig. 1- Relation of recrystallized grain size to strain temperature for titanium alloy BT8 at strain rate of 71CT-4 sec -1 and at 6*0 6 strain. The d* and T areas (at d0=1000 mm) are shaded.

Fig 2- Microstructure of titanium alloy BT8 in initial state.

Fig 3- Microstructure of titanium alloy BT8 after working at950°C

Fig. 4- Microstructure of titanium alloy 6T8 after working at 650°C.

Fig. 5- Relation of recrystailized grain size to strain temperature for titanium alloy BT1-00.) at strain rate of 310"* sec ~1 and at e-0.6 strain. The d* and T* areas (at dc= 200 mm) are shaded.

Fig. 6- Microstructure of titanium alloy BT1-00 in initial state.

Fig. 7- Microstructure of titanium alloy BT1-00 after working at 670 °C

Fig. 8- Microstructure of titanium alloy BT1-00 after working at 400°C.

Fig. 9- Relation of recrystallized grain sizt to strain temperature for titanium alloy BT30 at strain rate of 310-4 sec -1 and at e-0.6 strain. The d* and T* areas (at d,* 200 mm) art shaded.

Fig. 10- Microstructure of titanium alloy BT30 in initial state.

Fig. 11- Microstructure of titanium alloy BT30 after working at 740°C.

Fig 12 Microstructure of titanium alloy BT30 (R.S.) after working at 550°C.

DESCRIPTION OF THE INVENTION

The invention it achieved by methods of working titanium alloys which include heating of the starting stock or ingot and its deformation inside preheated forging tools. A distinguishing feature of the method is that the temperature range for thermomechanical

processing is extended to the range of about 400°C to Tcot, where Tcot is

the temperature of the complete polymorphous transformation, also

:alled the beta transus  The temperature of complete polymorphous

transformation (beta transus) is the temperature at which all alpha

phase in the titanium alloy has transformed to beta phase.  Before

article the realtion of

recrystallized grain size to strain temperature, d = f(T), in the* specified

temperature range must be determined for the material of the stock.

The specified temperature range (400°C to Tcpt) is then divided into two

zones  The boundary between those zones is set at the temperature

T* at which the grain size is a*. The grain size d* can be determined

from the ratio ig (dc/d) equals about 2.4 to about 2.6 for the alloys with

the beta stabilization coefficient K8 
about 1.8 to about 2 for the alloys with Ke> 1.4, where d0 is the grain

size of the initial stock or ingot.  The strain temperature TK is

determined from the relationship d* f(T) accordingly to the required

final grain size  Depending on within which of the two ranges of

temperature (T* to T^, or 400°C to T*) is located TK, the deformation

can be done in one or several stages. The number of stages and the

temperature of each stage shall be defined by subsequent adding to

the TK temperature the difference in the temperatures a the nearest

stages until the strain temperature exceeds or is getting equal to the T

temperature. The deformation at each heating and deforming stage is

processed by strain e not lets than 0.6. The heating of the stock or

ingot at each following stage is provided to the temperature which does

not exceed the strain temperature at the previous stage.

The invention for processing the titanium alloys into controlled homogeneous fine grained articles can also be accomplished if the difference of tne stage temperature is determined in accordance with the curve d=f(T) in such a way that this difference allows reducing the grain size at each stage about 2 to 10 times. The deformation within each stage is provided with the total reduction of strain where e > [a lg(Vdn + 1)] TTn where dn is the grain size before the beginning of n-stage, Tn is the strain temperature at n-stage in K degrees. TM is the melting temperature of the stock material in K

degrees, and "a" is the coefficient which is a»l at dn > 10; a=1.5 at 1µm
Depending on the shape of the stock or ingot, the deformation axis may rotate or turn the stock and change the deflection angle of between about 45 - 90°. The deformation is performed in the preferred strain rate range of about 10 -4 • 10 -2 sec '. The deformation temperature should be corrected by multiplying a coefficient dependent on a semi-finished product volume. This coefficient is 0 98 for the volume up to 1 dm3,0.97 for the volume from 1 to 10 dm J, and 0.95 for the volume greater than 10 dm J. It should be noted that as the strain rate increases, the coefficient becomes a more important factor in the processing of the titanium alloys.

The stock with the original beta-transformed grain size greater than 2000 micrometers must be worked (deformed) before the first heat and deforming stage at a temperature higher than the polymorphous transformation temperature, such that Tcpt + 10-50°C. The obtained grain size should be considered as the original grain size during the selection of the region of the main working.

Before the first heat and deforming stage the stock with original beta-transformed grain size greater than 2000 micrometer* must be deformed with a reduction of 0.3 and strain rate in the range of 10-2-Sec-1 sec ' at the temperature higher than Tcpt - 30-50°C and with subsequent heating up to Tcpt 20-70°C and cooled down to room temperature at the wte of about 5 - 100'C/sec.

The stock at least a ter the first strain stage should be cooled down to room temperature at the rate of about 5 • 100°C/sec. The thermocycle treating should be carried out in the temperature range from about 500 *C to T^ with the number of cycles from 1 to 5 before deforming. This may not be needed and depends on the grain sin of the titanium alloy stock. Also, the stock may be deformed in tools preheated to the temperature of about 10 - 50°C higher than the heating temperature of the worked alloy. This is an optional step.

When a titanium bar is being processed and rotated

around a single axis, the amount of steps of deforming may be chosen to be four or more at the final heat and deforming stage in additional to that the turning of the axis of deformation must be provided in a single plane.

The forming of semi-finished products of different shapes from the stocks with prepared microsructures can be accomplished by forming them at a temperature not lower than the strain temperature of the stock at the final heat and deforming stage of the stock material. In addition to this, the following is also recommended: forming (shaping) must be done under superplasticity conditions. Local deformation must be used.

The problem of making semi-finished products of

unlimited sizes with micro- (≤15 micrometers) and submicro-crystalline

(
of stocks or semi-finished products, and carrying out the block

upsetting at the strain rate of about 10 -4 -10 -2 sec -1 and the true-strain

not less than 0.2 within the temperature range from 400'C to T CpT

where the upsetting temperature at the finishing stage is chosen to be

not less than the strain temperature of the stock or semi-finished

product with the coarsest grain size. In the case of upsetting of blocks

of stocks or semi-finished products from alloys with different chemical

compositions, (and therefore, with different strain temperatures at the

final stage of stock working), the upsetting temperature must be not

lower than the highest one of any of them.	_

Another aspect is to set up a block of at least two stocks or semi-finished products, and place between them the layer from the same material with grain size (d) by an order of magnitude less than what is in the stocks or semi-products, The layer thickness should be not less than 10 d. The upsetting of the block must be earned out at the strain rate of 10-8 - 10-1 sec ', at 0.2 the true strain, in the temperature range from 400°C to Tcpt, and where, the upsetting temperature is chosen to be not lower than the temperature at the final stage of working at which, the grain size of the layer was obtained.

The essence of the invention is based on the fact that the

uniform fine-grained microstructure with required gram size up to submicro-crystalline grains is formed as the result of the process of dynamic recrystallization over the wide temperature range of 400°C -TCPT. At the temperatures lower than 400°C, the dynamic recrystallization of titanium and its alloys is difficult due to low diffusion mobility of atoms. Also, the dynamic recrystallization at those lower temperatures can not be carried out practically by the use of conventional equipment. At the higher temperatures unacceptable grain coarsing, not only during working but also at its end, will take place.

It is necessary to determine the relation of recrystallized grain size to alloy strain temperature d=f (T). The obtained relation is true for the alloy of given chemical composition, and does not depend on the starting microstructure of the stock. The effect of the starting microstructure is taking into account by the introduction of calculated recrystallized grain size (d*), and corresponding to (d*), the T* strain temperature in the ratio d=f (T). The value d* can be determined in accordance with the lg(do/d*) * about 2.4 - 2.6, obtained experimentally for the titanium alloys with the beta-stabilization coefficient Ka _1.4, where da is the grain size of the initial stock. In accordance with the above-mentioned relation, the T* temperature can be considered in a range of temperatures, and T* depends on the initial grain size (d0) and increases with the initial grain size to about the temperature of tiie complete polymorphous transformation.

The T* temperature divides the specified temperature range (400*C- TCP into two zones: TCPT - T* and T- 400°C. Within the first zone, including the T* temperature, working is processed in one step. Within the second zone, the stock is worked for more than one heat and deforming stage, with towering of the temperature. This is caused by the fact that the technological plasticity of titanium alloys significantly depends on the microstructure, which is why at each previous heat and deforming stage it is necessary to obtain the microstructure with the proper gram size that achieves the necessary level of technological plasticity at the subsequent stage.

	In order to get the microstructure with the required grain

size (dK) in the given alloy stock with the known starting grain size (do), t is necessary to determine the working temperature (TK) which orovides the formation of that required grain size as well as the temperature T* in accordance with the curve d = f(T). The one or more stages of working must be determined depending on which temperature zone of the curve the TK is located. In the case when the working should be earned out at several stages, the amount of those stages and the' stage temperatures is chosen as follows: by adding step-by-step (sequentially) to the TK the regulated difference between stage temperatures until the strain temperature does not exceed (or is equal) to the TK.

Values of true strain "e" are used, because the true strain is an equivalent for different loading, and it allows calculations of the required strain for processes like upsetting, drawing, extrusion, rolling, or torsion. A strain not less than 0.6 at each heat and deforming stage provides a dynamic recrystallization over the volume of the stock, and, therefore, results in an uniform fine grained microstructure. In the case of a mufti stage strain, the heating at each stage must be done until the temperature does not exceed the strain temperature at the previous stage, otherwise the grain size coaming will take place during heating. The invention essence can be additionally developed and made precise by the usage of the following procedures.  During the multi-stage working (more than one heat and deforming stage) it is advantageous to bring the temperature down at each stage by a value that provides about 2-10 times reduction in grain size.  It was determined experimentally that the temperature difference between the stages must provide reduction of recrystallized grain sizes by not less than 2 times. A grain size reduction less than twice does not provide an economical process.  Reduction in the grain size more than 10 times reduces the material such that it will be insufficient to complete the dynamic recrystallisation at the next stage, and as a result, a non-uniform  microstructure  will  be  formed.  At  the  lower  strain temperatures, there is less material plasticity, and because of this, in the low part of the declared temperature range, the temperature

decreasing steps must provide about 2 - 3 times reduction in the grain size, whereas at higher temperatures about 8-10 times can be used.

Non-uniformity of plastic deformation depends upon temperature and initial stock micro$tructure significantly, and reduces simultaneously with increasing strain temperature and decreasing grain size. That is why in order to obtain uniform microstructure with the required grain size (from different starting conditions, and strain temperatures) working must be carried out at different true strains. In connection with the last, the following relation was determined experimentally: "e" = (a lg(\'dn +1)] TM/ Tn That relation allows one to determine the required strain which is enough for getting the uniform microstructure, in accordance with the temperature and grain size at a stage.

By usage of conventional tools, in particular of flat dies, at strain about 06, there could exist a region of undeformed metal, typically a cone-shaped zone in a stock; the volume fraction of cone-shaped zone increases while the temperature decreases. Moreover, the required strain (determined at a stage in accordance with the temperature and the gram size) can exceed the value 0.6 in such a degree, that it is impossible to carry out that strain by a single pass. In such a case, the heat and deforming stage is performed in more than one step or pass, and each step or pass should be performed at the stage strain temperature After each pass it is recommended to turn the axes of deformation through 45 and 90* to eliminate the cone-shaped zones formed at the previous stages or passes. Working of the stock at each pass is earned out at not less than 0.1 strain and not more than 0.5 strain. At the lower strains, conditions for the development of the dynamic crystallization will not be generated. The restriction of the upper strain level is caused by the loss of mechanical stability of the stock at a following pass after a turn of axes of the strain. This allows achiavement of a required strain, to work through the cone-shaped zores, and to get structural uniformity without any metallographic texttre.

Decreasing of a strain rate is one of the ways to improve the technological plasticity (hot ductility), and m consequence of that,

of strain uniformity It is recommended to carry out the working or deforming at strain rates in the range of about 10-4 - 10 -2 sec -1. Dynamic recrystallization in that range can result in superplastic metal flowing, depending on the initial state of material, and additionally to increase or improve the microstructure uniformity of the processed article.

Titanium alloys have low thermal conductivity. Therefore, during the working process, the temperature of the central area of a massive stock always is higher compared with that of peripheral areas, because of strain heating and insufficient transmission of heat in the stock central area. As a result, a coarse grain size can be formed in the center area of a massive stock. That is why in this invention the heating temperature is adjusted (depending on the stock size): multiplying the experimentally determined coefficients. In this case the difference in grain sizes over the stock volume is eliminated by heating during which the grains in the peripheral areas of the stock are getting coarser

Titanium alloys with the size of beta-transformed grains more than 2000 micrometers have low hot ductility (low technological plasticity) at temperatures below Tcpt. In order to increase the uniformity of the alloy microstructure, the total strain must be increased by usage of multi-passes working at a stag*. Moreover, those titanium alloys have the T* near the Tcpt , therefore, it is expedient to provide a pre-working procedure of the titanium alloys with the size of beta-transformed grains more than 2000 micrometers before the main working process. This preliminary working can be carried out at about 30-50'C below Tcpt, a strait not less than 0.3, and a strain rate in the range of about 10 -2 - 10 ' sec-1 with subsequent annealing at temperature of Tcpt + 20-70°C. These conditions allow to refine the initial microstructure, and therefore, to make subsequent working easy, and at well, significantly to expend the temperature range, within which working is done at one stage. By choosing the parameters of main working, the grain size obtained by preliminary working should be considered as the initial one

Increasing of the degree of laminss dispersion of double-

phase titanium alloys contributes increasing of hot ductility and homogeneity of its strain because the thinner laminas the easier transformation of them into equaxed grains. Increasing of the degree of laminas dispersion is possible due to processes of heating up to the temperature above Tut and subsequent controlled cooling. The usage of the described above method before the first heat and deforming stage (as well as between stages or the passes at a stage) is especially effective for obtaining of the microstructure with grain sizes 'ess than 1 micrometer.

Providing of a preliminary thermocycling treatment within the range of about 500'C - Tcpt before strain, results a decrease of grain size, and an increase of dislocation density within grains caused by phase and hest stresses. This leads further during subsequent strain to make recrystallization easier with an uniform microstructure.

The main reason of the formation of a cone-shaped zone is high contact friction between the stock and the die (forging tools) in the contact zone Usually high temperature lubricants, such as glass enamel, are used to reduce the friction. However, the stock sticking to the surface of the tools can take place because of the lubricant loss. The loss makes the working at several stages with axis changing difficult. In order to reduce the friction impact, and as a result, to decrease the volume fraction of the cone-shaped zones, it is recommended to heat the press tools up to a temperature of about 10-50°C more than the stock temperature.

In order to produce a stock shape closer to the net-shape of the semi-finished product, the method includes selections of sequences of the stock turns during multi-pass strain at the finish stage. For example, to make a bar at the finishing stage of working, the turn of deformation axis between passes is carried out at one plane, and the number of passes should not be less than four.

The shaping of the semi-finished product from the stock with specified microstructure should be done at a temperature not below the strain temperature of the stock at the finishing stage. Otherwise, the coarsing of grains obtained at the preliminary working will take place. To obtain complicated shaped articles, the article

should be treated to about TK or a little higher to increase the ductility of the material. The temperature should be at a temperature sufficient to increase the ductility without substantially changing the final grain size. Moreover, strain rate for shaping can be chosen in such a way to ensure superplastic conditions of deformation. This additionally improves the microstructure uniformity, and achieves a high level of mechanical properties after a final heat-treatment.

The technological conditions of achieving a homogeneous fine grain microstructure in unlimited size or large semifinished products can be simplified by building up (gathering) a block in a prearranged size (specified size) from small stocks, and subsequently applying controlled strain of that block (for example, by upsetting) within the temperature range of 400°C-Tcpt, at strain rates of about 10 •' - 10' sec ', at not less than 0.2 strain. The specific block strain temperature must not be chosen below the strain temperature of stocks at the final stage. The described above working parameters insure superplastic flow conditions during the deformation of the block. The fundamental mechanism of superplattic deformation is grain boundary slipping (GBS), e.g., turn and slipping displacement of adjoining grains relatively to each other. GBS development during the block deformation allows to get a solid state joining of small stocks, moreover, at 0.2 and greater strain, the block becomes monolithic, and the boundary lines between the stocks that formed the block, disappear completely. This is achieved due to elimination of all possible ports in the joining area_ of the stocks by grain motion resulting from GBS, No less than 0.2 strain is required for stable superplastic deformation with maximum development of the GBT mechanism. Under such conditions the formation of high-grade solid state joining can be guaranteed. The semi-finished stocks worked by described above method can be used further as initial stocks to make larger semi-finished products.

The requirements in physical, mechanical or service characteristics for different areas of the same large section products, for example, turbine disks for aircraft engines, can vary significantly. The assembly and subsequent deformation of stocks from alloys with

different chemical composition, consequently, with different strain temperatures at the final working heat and deforming stage, may be considered like the method of making large section part. The assembled block has to be deformed at the temperature not less than the highest strain temperature among joined stocks.

In some occasions it is technologically reasonable during the making of a semi-finished product, to place between the stocks layers from the stock material with grain size ten times finer than in the worked stocks This allows to work semi-finished products at lower temperatures using in a number of cases only local heating of the zone where solid-state bonding is formed, and, therefore, to use lower power equipment Usage of the layers provides localization of superplastic deformation within the solid-state bond formation, and, because of that, acceleration of the process of joint formation. The layer thickness should be not less than ten times the grain size.

The invention is illustrated by the following examples. Three alloys the chemical composition of which is shown in the table were worked.

Table I.

(Table 1 Removed)

Example 1, Samples (ø 10x 15 mm in size) cut from alloy A have been worked by upsetting in an universal dynamometer "INSTRON" at different temperatures in the range of 400-1000°C, at up to e*0.6 strain. In that case the temperature of 1000°C is equal to T^ temperature of the alloy. The size of the recrystallized grains should be determined in the central area of the deformed sample. The relation of recrystallized grain size to the alloy strain temperature is shown m Figure 1.

The cylindrical stocks from A alloy (0 150 x 300 mm in

size) have  the size of beta-transformed  grains of about  1000

micrometers (Fig. 2).  After working, the microstructure with average

grain size of dk= 5micrometers is required. In accordance with the d= f

(T) curve in Figure 1, such grain size can be formed at temperature of

Tk= 950°C. From the ratio lg (d0/d*)* 2.4-2.6 it can be determined that

d*= 2,5-4 um, and then from the d=f(T) relation, the corresponding

temperature of T*= 860-920°C is determined. The temperature range

of 400-1000°C is divided by the T* temperature into two zones. Since

the TK temperature at which the required grain size can be obtained is

more than the T* temperature, the alloy is worked at the stage within

the first temperature zone.  The stock volume (0 150-300 mm) does

not exceed of 10 dm3, thus, taking into account the correction factor of

0.97, the heating temperature will be of 925°C.  The stock is placed

into KS-500 resistor furnace.  The heating time determined under

condition that mm of diameter should be heated per minute wilt be

minimum 180 minutes. After holding in the furnace, the stock is placed

into an isothermal press tool which open dies from superalloy KC6-Y,

are heated in low-frequency inductor up to 950°C  The strain of the

stock at the stage is carried out at the average rate of 71CT1 sec*1 .

According to the ratio e≥ (a lg(√dn + 1)] T,/Tn,where Tn -strain

temperature at n-stage about 1220°K deg., TM - melting temperature of

the stock material (about 1970°K deg., a*1) it can be determined that

the required strain (e) should be not less than 2.45.  In order to

compose that total (e) strah from the working chart included, the

following steps can be used

height stock upsetting up to e*0.45;

the stock turn through 90°[ thus, that the direction of applied load (strain axis) will be coincide with the location (direction) of the maximum stock size after the previous upsetting ], and stock is upset at 6*0.45,

the stock turn through 90° [thus, that the direction of applied ioad (strain axis) wtll be on the same plane on which strain axis was during the previous upsetting], and stock is upset at e= 0.3;

upsetting in six passes at e= 0.25 at each pass, and stock turn through 45° after each pass thus, that strain axis remains on the same plane

The final forming of the semi-finished stock into the rod of the required diameter by means of broaching at the temperature of 925°C is carried out. The microstructure of the worked rod is shown in Fig. 3
