Repository: anandvc/allindianpatents

File: patents/213100-a-method-of-making-an-olefin-polymerization-procatalyst-precursor.html (part 1 of 2)
Indian Patents. 213100:A METHOD OF MAKING AN OLEFIN POLYMERIZATION PROCATALYST PRECURSOR

Indian Patents

Recently Granted Patents

  Recently Published Patents

Title of Invention	A METHOD OF MAKING AN OLEFIN POLYMERIZATION PROCATALYST PRECURSOR

Abstract	A method of making an olefm polymerization procatalyst precursor The present invention relates to a method of making an olefin polymerization procatalyst precursor comprising: contacting a magnesium alkoxide and a titanium alkoxide in the presence of an alcohol and a clipping agent selected from the group consisting of HCHO, CO2, B(OEt)3, SO2, Al(OEt)3, Si(OR)4, R'Si(OR)3, P(OR)3, and compounds comprising an anion corresponding to the formula, CO3=, Br", or (OiCOEt)", said R and R' each independently representing a hydrocarbyl group having from 1-10 carbon atoms, in an amount less than that required to completely dissolve the magnesium alkoxide, said amount being from 0.03 to 0.15 moles per mole of magnesium alkoxide, and separating the resulting compound from the slurry.	

Full Text	 

MAGNESIUM/TITANIUM ALKOXIDE COMPLEXES AND POLYMERIZATION CATALYSTS MADE THEREFROM

BACKGROUND OF THE INVENTION

1.	Field of the Invention

The present invention relates to magnesium and titanium-containing olefin polymerization procatalyst precursors, procatalysts made from the precursors, and their use as a catalyst component for the polymerization of olefin monomers. The precursor complexes are prepared by reacting a magnesium alkoxide and a titanium alkoxide in the presence of a clipping agent to form a solid complex. The solid complex then can be used to form a procatalyst by contacting it with a chlorinating agent and optionally an electron donor. The procatalyst then can be converted to an olefin polymerization catalyst by contacting it with a cocatalyst and optionally a selectivity control agent.

2.	Description of Related Art

Polymers and copolymers of lower α -olefins, particularly, ethylene, propylene and butylene are widely used throughout the world. These polymeric products are relatively inexpensive to manufacture, and they exhibit a number of commercially useful properties. These polymers are most commonly utilized in the form of highly crystalline solids. During the polymerization process, whether it be by liquid pool, gas phase, slurry phase or any other commonly utilized process, it is beneficial for the polymer particles (and consequently the catalyst particles) to be of a satisfactory shape and size. As examples: denser particles allow for higher hourly production rates; spheroidal particles allow for higher polymer bu lk density; narrow  particle  size  distribution  allows  for  better  gas  phase

fluidization.  Overly small catalyst and polymer particles (commonly called fines) are also undesirable.

When ethylene is polymerized, the process is less complicated than with higher olefins in that the product type is not greatly influenced by the manner in which the ethylene molecules add to the growing polymeric chain during polymerization. The polymeric product of ethylene does not generally exist in stereoisomeric forms. The simpler catalysts required to effect this polymerization can normally be obtained by straightforward chlorination of a catalyst prectirsor. If the shape of the catalyst particle and thus the shape of the resulting polymer particle is of importance, the catalyst precursor must be sufficiently robust so that it can withstand the rigors of this chlorination step.

When propylene is polymerized, however, the presence of pendant methyl groups on the polymeric chain provides a possibility of several product types, depending on the steric regularity with which propylene molecules add to the growing chain. Much if not most of the commercial polypropylene results from the stereoregular addition of propylene molecules in a regular head-to-tail manner. The form of polymer having a substantial proportion of random addition of propylene units is termed atactic and this amorphous form is less desirable. If present in a significant proportion, the atactic polymer must be removed through an extraction process to provide a more desirable crystalline material.

These polymers typically are formed by using a polymerization catalyst. The activity of the catalyst is significant in that the more polymer produced per unit weight of catalyst the better. The early titanium, chromium or vanadium catalysts were of low activity and the product contained a significant proportion of catalyst residues.  These

residues  had  to  be  removed  in  an  effort  to  obtain  commercially satisfactory properties.

More recent titanium-based olefin polymerization catalysts are stereoregulating and have sufficient activity to avoid extraction and deashing. These high activity catalysts typically are prepared via a multi-step chlorination of a magnesiimi containing precursor, in the presence of an electron donor compound, to form a solid procatalyst that usually contains magnesium, titanium and halide moieties, and comprise additionally a cocatalyst (usually an organoaluminum compound) and an optional selectivity control agent (SCA) for propylene polymerization. The magnesium containing complex is typically referred to as a "precursor", the solid titanium-containing compound typically is referred to as a "procatalyst", the organoaluminum compound, whether complexed or not, usually is referred to as the "cocatalyst" and the third component external electron donor, whether used separately or partially or totally complexed with the organoaluminum compound, is referred to as the 'selectivity control agent." Throughout this disclosure, these terms will be used in accordance with the aforementioned designations. As before, if the shape of the catalyst particle and thus the shape of the resulting polymer particle is of importance, the catalyst precursor must be sufficiently robust so that it can withstand the rigors of the multi-step chlorination process.

Many chemical combinations of procatalysts, cocatalysts and selectivity control agents are known in the art to produce active catalysts. Through considerable experience, however, certain materials are of greater interest than others. For example, there is significant research in the area of procatalysts, which typically contain some chemical combination of magnesium, titanium tetrachloride and an internal electron donor. These internal electron donors usually are

oxygen containing compounds such as tetrahydrofuran and aromatic esters such as ethyl benzoate or ethyl p-toiuate. Conventional cocatalysts include an aluminum trialkyl such as triethylaluminum or triisobutylaluminum that is often complexed with a portion of the selectivity control agent (or external electron donor), which also is typically an aromatic ester or an organosilane. Although variations in any of these catalyst components will influence the performance of the resultant catalyst, the component that appears to offer the greatest opportunity for modification to produce greater catalyst activity is the procatalyst.

The literature is rife with disclosures relating to the various known methods of preparing procatalysts. For example, Kioka, et al, U,S. Patent No. 4,330,649, the disclosure of which is incorporated by reference herein in its entirety, describes a solid catalyst component (procatalyst) that is prepared by heating a soluble magnesium compound such as magnesium chloride with a higher alcohol in the presence of an ester to produce a solution. This solution contains a "precursor" of the procatalyst, which then is added to titanium tetrachloride and an electron donor (internal) to form the procatalyst. A number of United States patents issued to Robert C. Job (and Robert C, Job, et aL,) describe various mechanisms for preparing magnesium-containing, titanium-containing compounds that are useful as precursors for the production of procatalysts that are ultimately useful in preparing catalysts for the polymerization of α-olefins. For example, U.S. Patent Nos. 5,034,361; 5,082,907; 5,151,399; 5,229,342; 5,106,806; 5,146,028; 5,066,737; 5,124,298, and 5,077,357, the disclosures of which are incorporated by reference herein in their entirety, disclose various procatalyst precursors. U.S. Patent No. 5,034,361 discloses solubilizing a magnesium alkoxide in an alkanol solvent by interaction of the magnesium alkoxide compound and certain acidic materials.

This magnesium alkoxide then can be used either directly as a magnesium-containing catalyst precursor, or can be reacted with various titanium compounds to produce a magnesium and titanium-containing catalysts precursor,

U,S,  Patent Nos.  5,082,907;  5,151,399;  5,229,342;  5,106,806; 5,146,028;  5,066,737;  5,124,298,  and  5,077,357  disclose  various magnesium  and  titanium-containing  catalyst  precursors,  some  of which are prepared by using the aforementioned magnesium alkoxide as a starting material.  These precursors are not active polymerization catalysts, and they do not contain any effective amounts of electron donor.  Rather, the precursors are used as starting materials in a subsequent  conversion  to  an  active procatalyst.  Magnesium  and titanium-containing procatalysts are formed either by straight forward chlorination of the magnesium and titanium-containing precursor or by reacting the magnesium and titanium-containing precursor with a tetravalent titanium halide, an optional hydrocarbon and an optional electron donor.  The resulting procatalyst solid then is separated from the reaction slurry (by filtration, precipitation, crystallization, and the like).  These  procatalysts  then  are  converted  to  polymerization catalysts by reaction with, for example, an organoalumium compound and  a  selectivity control  agent.  U.S.  Patent Nos.  5,122,494  and 5,371,157 disclose treating those various magnesium and titanium-containing  catalyst  precursors  with  ethylalumimma  dichloride  or diethylaluminum  chloride,  as  chlorinating  agents,  to  obtain procatalysts.  Those procatalysts are then converted to polymerization catalysts by reaction with, for example, an organoaluminum compound and a selectivity control agent.

When magnesium alkoxides, such as magnesium ethoxide, are used as the starting materials to form the procatalyst precursor, a clipping agent usually is needed to break up the polymeric magnesium

ethoxide and allow its reaction with the other components. As disclosed in U.S. Patent Nos. 5,124,298 and 5,077,357, the precursor is prepared by using chlorobenzene as a solvent and o-cresol as a clipping agent to chemically break down the polymeric magnesium ethoxide. Besides being a physiological irritant, small amounts of o-cresol (1 -3%) remain in the precursor product and, unless leached efficiently by catalyst preparation steps, remain as a polymerization catalyst poison. It is desirable to find more benign clipping agents which are neither irritating to those who prepare the catalyst nor poisonous to polymerization catalysts. Furthermore, in light of environmental protection regulations, it is desirable to develop precipitation metathesis procedures which will utilize solvents other than chlorinated and/or aromatic hydrocarbons.

In addition to clipping agents described in the aforementioned

patents to Job which include physiologically irritating phenolic

compounds	such	as	p-cresol,	3-methoxyphenol,	4-

dimethylaminophenol, etc., certain agents are known to dissolve magnesium alkoxides such as magnesium ethoxide, but these agents typically are employed in very large excess and usually in the presence of aliphatic, aromatic and/or halogenated hydrocarbon solvents.

Other mechanisms are known in the art to solubilize magnesium alkoxides, but these methods often only prepare a magnesium halide support upon which a titanium compound is supported to form a procatalyst thereby requiring significant amounts of titanium  halide during preparation of the procatalyst. In addition, many methods that describe the use of borate-containing solubilizing agents dissolve entirely the magnesium alkoxide so that the reaction of the magnesiumi compound takes place in the liquid phase. This process is complicated by requiring a precipitating agent to precipitate the solid

product, and expensive and inefficient since some of the raw materials are lost due to solubilization,

SUMMARY OF THE INVENTION

Thus, there exists a need to develop a procatalyst precursor which can be converted to an olefin polymerization catalyst capable of producing polymers in high yield, low fines, improved average particle size and increased bulk density. There also exists a need to provide a method of making a substantially spheroidal procatalyst precursor having improved morphology which does not involve the use of harmful solvents and irritating clipping agents. In addition, there exists a need to develop a method of making a procatalyst precursor that produces a precursor that does not contain even trace amounts of catalyst poison, such as o-cresol, and the like.

There also exists a need to develop a procatalyst precursor that already contains a catalytically active metal prior to formation of the procatalyst, and hence, can be contacted with significantly less active metal-containing species (i.e., tetravalent titanium halide) during preparation of the solid procatalyst component, A need also exists for a method of making a procatalyst precursor that does not require use of a precipitating agent to precipitate the magnesium-containing precursor because the magnesiiom compounds are not fully dissolved at any time dxiring the method.

In accordance with these and other features of the invention, there is provided a method of making a procatalyst precursor including contacting a magnesium alkoxide, a titanium alkoxide, a clipping agent other than a phenol-containing compound, and an aliphatic alcohol- The amounts of titanium alkoxide and clipping agent are preferably less than the respective amounts required to fully dissolve the magnesium alkoxide so that the formed procatalyst precursor is

caused to precipitate from solution concurrently with the dissolution of the magnesium alkoxide.

In accordance with an additional feature of the present invention, there is provided a procatalyst precursor prepared by the above-mentioned process, that does not contain physiologically irritating chemicals and/or catalyst poisons, whereby the precursor contains an active titanium metal and has improved morphology when compared to conventional procatalyst precursors. In accordance with yet another feature of the present invention, there is provided a procatalyst prepared by reacting the above-mentioned precursor with an appropriate halogenating agent, and optional electron donor, where the procatalyst, when converted to a catalyst and used to polymerize at least one olefin, has improved catalytic activity and yields polymer having narrower particle size distribution and less fines when compared to conventional magnesium and titanium-containing procatalysts.

The invention also provides a high activity olefin polymerization procatalyst that comprises: (i) the procatalyst precursor comprising magnesixim and titanium as described above; (ii) an electron donor; (iii) a halide of tetravalent titanium and (iv) optionally, a hydrocarbon. The invention additionally provides a high activity olefin polymerization catalyst that comprises: (i) the above-described procatalyst; (ii) an organoalumininum cocatalyst; and (iii) a selectivity control agent. The invention also provides methods of making each of the above-described precursors, procatalysts and catalysts, In addition, the invention provides methods of polymerizing olefins (homopolymers, copolymers, terpolymers, etc.) by contacting an olefin monomer (or monomers) with the above-described high activity olefin polymerization.

These and other features of the present invention will be readily apparent to those skilled in the art upon reading the detailed description that follows.

DESCRIPTION OF PREFERRED EMBODIMENTS

Throughout this description, the expression "clipping agent' denotes a species that is capable of assisting in the breakup of a polymeric magnesium alkoxide. Specifically, clipping agents include: (i) those species which, in large excess are capable of dissolving magnesium alkoxides; (ii) large anions; and (iii) those that prevent magnesium alkoxides from polymerizing.

Throughout this description the term "precursor" and the expression "procatalyst precursor" denote a solid material that contains magnesium and titanium, but does not contain an electron donor, and which can be converted to a "procatalyst" (defined below) by contacting it with a halogenating agent such as alkylaluminum halide or tetravalent titanium halide (preferably TiCl4) and optionally an electron donor. Throughout this description, the term "procatalyst" denotes a solid material that is an active catalyst component, and that can be converted to a polymerization catalyst by contact with an organoaluminum compound (preferably triethyl aluminum (TEAL)), and an optional external donor, or selectivity control agent.

The invention relates to the formation of a magnesium and titanium-containing alkoxide complex that is a precursor of a procatalyst component of a high activity olefin polymerization catalyst. The complex may be produced by contacting a magnesium alkoxide, a titanium alkoxide, a clipping agent and an alcohol. Preferably the complex precipitates as a granular product from the mixture at the same time as dissolution of the starting magnesium alkoxide so that a material of homogeneous chemical composition is formed-  Within the

range of stoichiometries outlined in the present invention, substantially spheroidal magnesium and titanium-containing precursor particles are formed. The expression "substantially spheroidal" denotes particles whereby the regular geometrical shape which would completely encompass the particle with the minimum of void space, is a sphere. Thus the particles range from those which under microscopic examination appear to be smooth spheres to those which appear spherical but have rough surfaces to those which appear to have crystalline clumps protruding from a spherical surface. Although it is not critical to the basic operation of the process, the alcohol can be removed from the system by evaporation in order to cause precipitation of additional small amounts of complex which may remain in soiution.

The precursor particles then can be separated from the mixture by filtration, and the like, dried, and then used to form a polymerization procatalyst by contact with a halogenating agent and optionally an internal electron donor. Because the precursor already contains active metal species, it is not necessary that the halogenating agent be a transition metal halide. Preferably, the precursor is contacted with a halogenating agent (e.g. ethylaluminum dichloride or diethylaluminum chloride or titanium tetrachloride) in an amount such that the equivalents of available halide are about 2 to 4 times the sum of 2 times the magnesium equivalents + 4 times the titanium equivalents, established by elemental analysis to be contained in the precursor. This procatalyst then can be contacted with a cocatalyst and an optional selectivity control agent (or external electron donor) to provide an olefin polymerization catalyst.

Any magnesium alkoxide can be used in the present invention as a starting material for the magnesium and titanium-containing precursor.  Preferably,  the  magnesium  alkoxide  is  a  magnesium

dialkoxide where each alkoxide may be the same or different, and wherein each alkoxide contains anywhere from 1 to 10 carbon atoms, preferably, from 1 to 5 and most preferably from 1-4 carbon atoms.

Any titanium alkoxide can be used in the present invention as a starting material for the magnesium and titanium-containing precursor. Preferably, the titanium alkoxide is a titaniimi tetraalkoxide where each alkoxide may be the same or different, and wherein each alkoxide contains anywhere from 1 to 10 carbon atoms, preferably, from 1 to 5 and most preferably from 1-4 carbon atoms. If other titanium species are added during formation of the precursor (e.g., TiCl4), then the total amount of titanium compounds used preferably is much less than the amount which would be required to fully dissolve the magnesium alkoxide. It is preferred to use anywhere from about 0.133 mole to about 0.67 mole of titanium compound (a mole of titanium compound denoting a mole of the total titanium species) per mole of magnesium compound, (a mole of magnesium compound denoting a mole of the total magnesium species). More preferably, anywhere from about 0,2 mole to about 0.5 mole, and most preferably, from about 0.27 mole to about 0.4 mole of titanium compound is used per mole of magnesium compound.

The alkoxide moieties within each reactant may be the same or different and the alkoxide moieties of one reactant may be the same or different from the alkoxide moieties of the other reactant. Although alkoxide moieties such as methoxide, ethoxide, propoxide, i-propoxide, n-butoxide are useful, the preferred alkoxides groups are methoxide and ethoxide, and the most preferred alkoxide group is ethoxide. In part for reasons of product purity and ease of handling, it is preferred that all alkoxide groups are ethoxide.

Any clipping agent that is capable of carrying out the functions described above can be used in the present invention, so long as the

clipping agent is not a phenol-containing agent. Preferably, the clipping agent is not a cresol, 3-methoxyphenol, 4-dimethylaminophenol, 2,6-di-tert-butyl-4-methylphenol or p-chlorophenol. Clipping agents useful in the present invention include species which in large amounts will dissolve the magnesium alkoxide, large anions, and species that prevent the magnesium alkoxiae from polymerizing. Preferably, the clipping agents are selected from HCHO,

CO2, B(0Et)3, SO2, Al(OEt)3, CO3= Br', (O2COEtr, Si(OR)4, R'Si(0R)3,

and P(0R)3. In the above compounds, R and R' represent hydrocarbon groups, preferably alkyl groups, containing from 1-10 carbon atoms, and preferably R and R' are the same or different and are methyl or ethyl. Other agents that release large anions or form large anions in situ (i.e., clipping agent precursors) can be used, such as MgBr2, carbonized magnesium ethoxide (magnesium ethyl carbonate), calcium carbonate, and the like.

The clipping agent preferably is used in an amount less than that required to fully dissolve the magnesium alkoxide. Preferably, the clipping agent is used in an amount ranging from 0 (if a clipping agent precursor is used) to 0.67 moles of clipping agent for every mole of magnesium compound. More preferably, the clipping agent is used in an amount ranging from about 0,01 moles to about 0.3 moles, and most preferably, from about 0,03 moles to about 0,15 moles per mole of magnesium compound. If a borate ester is used as the chpping agent, then significantly less chpping agent can be used, preferably on the order of less than 0.09 mole of chpping agent per mole of titanium compound.

Any alcohol or mixtures of alcohols can be used to prepare the magnesium and titanium-containing precursor. Preferably, the alcohol is an aliphatic alcohol, and more preferably, the alcohol is selected

from methanol, ethanol, butanol, propanol, i-propyl alcohol, n-butyl alcohol, n-propyl alcohol, and mixtures thereof. Most preferably the alcohol is ethanol, butanol, and mixtures thereof

The preferable relative molar amounts of reacting ingredients utilized to form the magnesium and titanium-containing precursor of the present invention is more appropriately represented by the following formula

{aMg(OR)2 H- bMgCl2 + cMgXpYq)  a + b + c = 3

R, R', R" = 1 to 10 carbon residue or mixture

+	X = halide or alkoxide

Y = halide or alkoxide or clipper anion

{dTi(0R')4 + eTiCU + f TiZ4)	0,4
+	0,8 
Z = halide, alkoxide, amide or mixture

gClipper	0 
+	0.1 
hR"OH	R"OH is a single alcohol or a mixture

0,5
The magnesium-containing components are preferably slurried

first in a suitable solvent. Any non-reactive solvent capable of

slurr3dng the magnesium components can be used in the invention.

Suitable solvents include pentane, octane, decalin

(decahydronaphthalene) benzene, toluene, xylene, alkylbenzenes,

methylene chloride, methylene bromide, chloroform, carbon

tetrachloride,	1,2-dibromoethane,	1,1,2-trichloroethane,

trichlorocyclohexane, dichlorofluoromethane and tetrachlorooctane, chlorobenzene, bromobenzene, dichlorobenzene, chlorotoluene, carbon tetrachloride and 1,1,2-trichloroethane. The aromatic halohydrocarbon chlorobenzene is particularly preferred.

After slurrying the magnesium components in a suitable solvent, the titanium  components  can be  added with stirring followed by

addition of alcohol. The particular order of mixing the magnesium, titanium and alcohol components is not critical. Titanium tetrachloride and other titanium-containing components then can be added to the mixture, or can be added initially to slurry the magnesium-containing components.

Upon contacting all of the components, the mixture then can be heated to anywhere from about 50°C  to about 120°C  by any suitable heating apparatus. The components are mixed at this elevated temperature for about 5 minutes to about 3 hours, preferably, from about 25 minutes to 2 hours, and most preferably from about 45 minutes to 11/2 hours; such time to be determined by the disappearance of the original magnesium alkoxide reactant (so that at most only a few granules remain in solution) and the formation of a homogeneous slurry. In many cases the slurry will appear translucent to even clear. Those skilled in the art are capable of determining when the original magnesiiim alkoxide reactant has disappeared and/or when a homogeneous slurry has been formed, using the guidelines provided herein.

Upon forming the homogeneous slurry, the alcohol then is preferably removed from the solution by heating the solution at temperatures above 10°C , and/or passing nitrogen over the solution. Removal of alcohol enables the precipitation of additional magnesium and titanium-containing complex which may remain dissolved in solution (i.e., solid precursor material) and results in enhanced yield of product- The solid complex then can be removed from the reaction mixture by conventional means.

Preferably, the solid precursor materials are separated from the reaction mixture by any suitable means, including but not limited to, decantation, filtration, centrifugation, and the like. More preferably, the solid material is filtered, most preferably under the impetus of

pressure and/or temperature. The filtered solids then can be washed at least once with one or more solvents, including but not limited to monochlorobenzene, toluene, xylene, isopentane, isooctane, and the like. After separation from the mixture, (or mother liquor, and subsequent wash solvents), the solid procatalyst precursor preferably is dried. Drying typically is conducted by suppljdng dry, moisture-free inlet nitrogen at a temperature of about 25°C to about 45°C for anywhere from about 10 minutes to about 10 horn's thereby resulting in a product that is substantially dry. Higher temperatures on the order of 50 to about 150°C  can be used to dry the precursor in shorter periods of time.

Any mechanism can be used to carry out the drying of the present invention. For example, the filter cake could be dried by flowing a heated inert gas stream through the cake for the time period described above. Alternatively, the filter cake could be removed from the filter and then subsequently dried in a conventional drying apparatus using direct, indirect, infrared, radiant or dielectric heat. Any apparatus capable of drying solids at temperatures above about 25°C can be used in accordance with the present invention. Particularly preferred drying apparatus include, but are not limited to, direct continuous dryers, continuous sheeting dryers, pneumatic conveying dryers, rotary dryers, spray dryers, through-circulation dryers, tunnel dryers, fluid bed dryers, batch through-circulation dryers, tray and compartment dryers, cylinder dryers, screw-conveyor dryers, drum dryei:s, steam-tube rotary dryers, vibrating-tray dryers, agitated pan dryers, freeze dryers, vacuum rotary dryers and vacuum-tray dryers. Most preferably, the solid precursor material is dried in a single or multiple-leaf combined filter and dryer. Those skilled in the art are capable of designing a suitable dryer and drying protocol to effect drying the precursor in accordance with the present invention.

The precursor of the present invention then can be immediately converted to a procatalyst by any suitable means known to the art iescribed below, or it can be stored for later use or for shipment to a faacility capable of converting the precursor to a procatalyst. Upon Irying, the solid precursor material can be discharged by any suitable neans to downstream processing.

Conversion of the dried procatalyst precursor to a procatalyst can be accomplished in any suitable manner. For example, the dried precursors of the invention can be converted to polymerization procatalyst by reaction with a tetravalent titanium halide, an optional hydrocarbon or halohydrocarbon and an electron donor. The tetravalent titanium halide is suitably an aryloxy- or alkoxy di- or trihalide such as diethoxytitanium dichloride, dihexyloxytitanium iibromide or diisopropoxytitaniumchloride or the tetravalent titanium halide is a titanium tetrahalide such as titanium tetrachloride or titanium tetrabromide. A titanium tetrahalide is preferred as the tetravalent titanium halide and particularly preferred is titanium tetrachloride, Suitable procatalyst preparation procedures are described in the aforementioned patents U.S. 5,124,298 and U.S. 5,132,263.

Because the magnesimn and titanium-containing precursor already contains an active metal, reaction with the above-mentioned tetravalent titanium halide is not essential to the production of an active procatalyst. Instead, halogenation can be carried out by any of several means known to the art. These include but are not limited to treatment of the precursor with SiCl4, RiAlCl3x, BCl3 and the like. Suitable procatalyst preparation procedures utilizing alkylaluminum halides are described in the aforementioned patents U.S. 5,122,494 and U.S. 5,371,157.

Any electron donor can be used in the present invention so long as it is capable of converting the precursor into a procatalyst. Suitable electron donors are those electron donors free from active hydrogens that are conventionally employed in the formation of titanium-based procatalysts. Particularly preferred electron donors include ethers, esters, amines, imines, nitriles, phosphines, stibines, dialkyoxy benzenes, and arsines. The more preferred electron donors, however, include esters and ethers, particularly alkyl esters of aromatic monocarboxylic or dicarboxylic acids and particularly aliphatic or cyclic ethers. Examples of such electron donors are methyl benzoate, ethyl benzoate, ethyl p-ethoxybenzoate, 1,2-dialkyoxy benzenes, ethyl p-methylbenzoate, diethyl phthalate, dimethyl naphthalene dicarboxylate, diisobutyl phthalate, diisopropyl terephthalate, diethyl ether and tetrahydrofuran. The electron donor is a single compound or is a mixture of compounds but preferably the electron donor is a single compound. Of the preferred electron donors, ethyl benzoate, 1,2-dialkoxy benzenes and diisobutyl phthalate are particularly preferred.

In a preferred embodiment, the mixture of procatalyst precursor, tetravalent titanium halide, electron donor and halohydrocarbon is maintained at an elevated temperature, for example, a temperature of up to about 150°C. Best results are obtained if the materials are contacted initially at or about ambient temperature and then heated. Sufficient tetravalent titanium halide is provided to convert at least a portion and preferably at least a substantial portion of the alkoxide moieties of the procatalyst precursor to halide groups. This replacement is conducted in one or more contacting operations, each of which is conducted over a period of time ranging from a few minutes to a few hours and it is preferred to have halohydrocarbon present during each contacting. Sufficient electron donor usually is provided so that the molar ratio of electron donor to the magnesium present in the solid

procatalyst is from about 0.01:1 to about 1:1, preferably from about 0,05:1 to about 0,5:1, The final washing with light hydrocarbon produces a procatalyst that is solid and granular and when dried is storage stable provided that oxygen and active hydrogen compounds are excluded. Alternatively, the procatalyst is used as obtained from the hydrocarbon washing without the need for drying. The procatalyst thus produced is employed in the production of an olefin polymerization catalyst by contacting the procatalyst with a cocatalyst and a selectivity control agent.

The magnesium and titanium-containing procatalyst serves as

one component of a Ziegler-Natta catalyst system where it is contacted

with a cocatalyst and optionally, a selectivity control agent. The

cocatalyst component employed in the Ziegler-Natta catalyst system

may be chosen from any of the known activators of olefin

poljonerization catalyst systems emplopng a titanixim halide, but

organoaluminum  compounds  are  preferred.	Illustrative

organoaluminum cocatalysts include trialkylaluminum compounds,

alkyaluminum alkoxide compounds alkylaluminoxane compounds and

alkylaliminum halide compounds in which each alkyl independently

has  from  2  to  6  carbon  atoms  inclusive.	The  preferred

organoaluminum cocatalysts are halide free and particularly preferred are the trialkylaluminum compounds such Suitable organoaluminum cocatalysts include compoionds having the formiila Al(R*")dXeHf wherein: X is F, CI, Br, I or OR'"', R'"and R'*" are saturated hydrocarbon radicals containing from 1 to 14 carbon atoms, which radicals may be the same or different, and, if desired, substituted with any substituent which is inert under the reaction conditions employed during polymerization, d is 1 to 3, e is 0 to 2, f is 0 or 1, and d+e+f=3. Such cocatalysts can be employed individually or in combination thereof  and  include  compounds  such  as  A1(C2H5)3,  A1(C2H5)2C1,

Al2(C2H5)3Cl3, A1(C2H5)2H, Al(C2H5)2(OC2H5), Al(i-C4H9)3, Al(i-C4H9)2H,

Al(C6H13)3 and Al(C8H17)3.

Preferred  organoaluminum  cocatalysts  are triethylaluminum,

triisopropylaltmainum,	triisobutylaluminum	and

diethylhexylaluminum.	Triethylalurainum  is  a  preferred

trialkylaluminum cocatalyst. The organoaluminum cocatalyst, during formation of the olefin pol3rmeri2ation catalyst, is preferably employed in a molar ratio of aluminum to titanium of the procatalyst of from about 1:1 to about 150:1, but more preferably in a molar ratio of from about 10:1 to about 100:1.

The final component of the Ziegler-Natta catalyst system is the optional selectivity control agent (SCA), or external electron donor. Typical SCAs are those conventionally employed in conjunction with titanium-based procatalysts and organoaluminum cocatalysts. Illustrative of suitable selectivity control agents are those classes of electron donors employed in procatalyst production as described above as well as organosilane compounds including alkylakoxysilanes and arylalkoxysilanes. Particularly suitable silicon compounds of the invention contain at least one silicon-oxygen-carbon linkage. Suitable silicon compounds include those having the formula R1mSiYnXp wherein: R1 is a hydrocarbon radical containing from 4 to 20 carbon atoms, Y is -OR2 or —OCOR2 wherein R2 is a hydrocarbon radical containing from 1 to 20 carbon atoms, X is hydrogen or halogen, m is an integer having a value of from 0 to 3, n is an integer having a value of from 1 to 4, p is an integer having a value of from 0 to 1, and preferably 0, and m+n+p = 4. R1 should be such that there is at least one non-primary carbon in the alkyl and preferably, that such non-primary carbon is attached directly to the silicon atom. Examples of R1 include cyclopentyl, t-butyl, isopropyl or cyclohexyl  Examples of R2

include ethyl, butyl, isopropyl, phenyl, benzyl and t-butyl. Examples of X are CI and H.

Each R1 and R2 may be the same or different, and, if desired,

substituted with any substituent which is inert under the reaction

conditions employed during polymerization. Preferably, R2 contains

from 1 to 10 carbon atoms when it is aliphatic and may be sterically

hindered or cycloaliphatic, and from 6 to 10 carbon atoms when it is

aromatic, Silicon compounds in which two or more silicon atoms are

linked to each other by an oxygen atom, i.e., siloxanes or polysiloxanes,

may also be employed, provided the requisite silicon-oxygen-carbon

linkage is also present. The preferred selectivity control agents are

alkylaikoxysilanes such as ethyl diethoxysilane, diisobutyl

dimethoxysilane,	cyclohexylmethyldimethoxysilane,	propyl

trimethoxysilane, dicyclohexyl dimethoxysilane, and dicyclopentyl dimethoxysilane. In one modification, the selectivity control agent is a portion of the electron donor added during procatalyst production. In an alternate modification the selectivity control agent is provided at the time of the contacting of procatalyst and cocatalyst. In either modification, the selectivity control agent is provided in a quantity of from 0.1 mole to about 100 moles per mole of titanium in the procatalyst. Preferred quantities of selectivity control agent are from about 0,5 mole to about 25 mole per mole of titanium in the procatalyst.

The olefin polymerization catalyst can be produced by any known procedure of contacting the procatalyst, the cocatalyst and the selectivity control agent. The method of contacting is not critical. In addition, the catalyst components can be precontacted prior to polymerization to form a preactivated catalyst, or the components can be contacted with an olefin monomer to form a prepolymerized catalyst.  In one modification, the catalyst components simply are

mixed in a suitable reactor and the preformed catalyst thereby produced is introduced into the polymerization reactor when initiation of polymerization is desired. In an alternate modification, the catalyst components are introduced into the polymerization reactor where the catalyst is formed in situ.

The olefin polymerization catalyst may be used in slurry, liquid phase, gas phase and hquid monomer-type reaction systems as are known in the art for polymerizing olefins. Polymerization preferably is conducted in a fluidized bed polymerization reactor, however, by continuously contacting an alpha-olefin having 2 to 8 carbon atoms with the components of the catalyst system, i.e, the solid procatalyst component, cocatalyst and optional SCAs. In accordance with the process, discrete portions of the catalyst components can be continually fed to the reactor in catalytically effective amounts together with the alpha-olefin while the polymer product is continually removed during the continuous process. Fluidized bed reactors suitable for continuously polymerizing alpha-olefins have been previously described and are well known in the art, Fluidized bed reactors useful for this purpose are described, e.g., in'U.S. Pat. Nos. 4,302,565, 4,302,566 and 4,303,771, the disclosures of which are incorporated herein by reference. Those skilled in the art are capable of carrying out a fluidized bed polymerization reaction using the guidelines provided herein.
