Repository: anandvc/allindianpatents

File: patents/213241-an-improved-process-for-the-preparation-of-copper-and-boron-containing-bainitic-steel-or-steel-alloy.html
Indian Patents. 213241:"AN IMPROVED PROCESS FOR THE PREPARATION OF COPPER AND BORON CONTAINING BAINITIC STEEL OR STEEL ALLOY "

Indian Patents

Recently Granted Patents

  Recently Published Patents

Title of Invention	"AN IMPROVED PROCESS FOR THE PREPARATION OF COPPER AND BORON CONTAINING BAINITIC STEEL OR STEEL ALLOY "

Abstract	This invention relates to an improved process for the preparation of copper and boron containing bainitic steel or steel alloy According to the process the reactants are cleaned. Pure iron is melted in a vacuum induction-melting furnace and ferro alloys are added thereto. The molten steel or steel alloy is poured into clean dry ingot moulds kept in vacuum until solidification. The ingots are homogenized and then subjected to the step of forging for further rolling. Rolled moldings are heated and then subjected to the step of air-cooling.	

Full Text	TITLE OF INVENTION

This  invention  relates to  an  improved process for preparation of copper and  boron containing  bainitic steel and products  thereof".

  OF_THE __ INVENTION

The present  invention relates  to an improved process  for  preparation of copper and boron containing bainitic steel  and product  thereof.

PRIOR ART QF THE INVENTION -

The steel or steel of  required far manufacture of pressure, vessels and critical components in a wide variety of engineering structures is required to have combination of high strength and toughness alonciuii the good uieldability and corrosion resistance and resistance to

/

hydrogen cracking are the foremost requirements of any steel or steel alloy to be used for construction of any such engineering structure, which in turn is required to be subjected to pressure (i.e. pressure vessels etc.) and/or exposed to the ; corrosive environment  ships etc.). The exposure to corrosive environment: in turn initiate the corrosion, preferably, oxidation process on the exposed surfaces of the engineering structures of any type made up of steel or steel alloy. This process once initiated results in the deterioration of such engineering structures.

One method of protecting the engineering B t resource as stated herein above;, from corrosive environment,  that

from corrosion, that is to say to enhance the  corrosion resistance, is to apply a coating or  the surface of such structures unhitch in turn is capable1 of protecting the exposed surface of structures or 3un<?r structures or pressure vessels, as the case may he, from corrosive attack or say from initiation of corrosion process. Such coatings are known in the prior art and are being used exhaustively

The limitation of application of such coat inn that the protection is limited only upto the reds island  to corrosion and that's too for the limited period, high in turn necessitates the repetition of process of coating after regular intervals.

Still another limitation of such coatings is that the, upto ldabi 1 it characteristics and other mechanical properties are neither effect-ed nor improved.

N -,

These limitations are overcame by the improvement of the steel or steel all by itself. Such information are effected by variation in the chemical compositions

»

and  in the process of preparation and in the process  of heat treatment of each steels or steel alloys.

The process of control of such properties, a--, stated herein above, in the steels or steel alloys again has the limitations of its own. Such as, the attempt to increase the strength of ah alloy normally reduce?.; its toughness and vice-versa, even for any known ultra low carbon biotitic steel.' In addition, to meet the requirements of mechanical properties, may call for requirement of either high percentage of one element or low percentage of another element and meeting these requirements will call for complex processing techniques. For example, attaining 1OO is (700MPa> of strength would require high amounts of nickel contents or elaborate processsing and heat treatment.

In, order to overcome the drawbacks of known steels and steel alloys, as stated herein above, variety of steels have been used for construction of en9inee ring structures, as stated here in above, after quenching and tempering. Such steels or steel alloys after the quenching and tempering by 'known methods results in high toughness and high strength.

The disadvantages of such quenched and tempered steels or steel alloys are that, these alloys suffer from inferior weld ability as their high carbon content and carbon equivalent make them susceptible to the hydrogen induced cracking.

' Another drawback of such known quenched and 1; simper eel steels or steel • alloys for construction of such engineering structures, as sheet and herein above is that,

the technological problem, stated in proceeding paragraph demands stringent welding procedures and controls such 3.3 pre-heating. This adds to the cast of the components which require extensive welding.

Still another drawback of such known steels or steel alloys for construction of such engineering structures as stated herein above, is that their process of preparation requires special processing facilities, like roll quenching and special rolling and heat treating facilities for processing some plates of very larqe size required for specific applications for construction of such engineering structures.

Yet another drawback of such known processes or processing techniques, as Stated in preceeding paragraph, is that, setting up of such facilities of roll quenching, special rolling and heat treating, definitely acids to the cost of the process and hence to the of the

products, which may int.urn make it highly uneconom j the demand happens to be low.

Still further disadvantage/drawback of known hi.oh performance quenched and tempered steels or steel alloy-: is their high martensitic hardenabi1ity which rpsults in brittle heat affected zones and associated weld 

The ultra low carbon bainitic: steels or s I; known in prior art generally contain relatively his  uhar amounts of costly alloying elements, such as molybdenum and nickel and donot contain capper and boron, The elements molybdenum and nickel are expensive and particularly nickel.

OBJECTS  OF THE  INVENTION

A  main  object  of  the  present  invention  is to  propose  an  improved  process for  preparation of copper and  boron  containing  baintic steel  and  products thereof, in particular to the  improved  process for preparation  of  copper/and  boron containing ultra low carbon bainitic  steel  and  products  thereof,  more particularly  to  an improved  process of  preparation of  copper and  boron  containing  high performance ultra  low  carbon bainitic  steel  and the products thereof,  wherein  the  process  of present invention minimises  the  limitations  of  known  such processes as  stated  herein  above  and  the  products

produced,  that is the steel or steel alloy'process  disclosed herein, have the  improved  properties  in addition to being the corrosion  resx and overcomes the drawbacks of known such  nr1 § allays as stated herein above.

Another objects of • t h e  p r e s e n t  i n v v r 11.1 on  is  to propose improved process for preparation  cooper and  boron  containing steel or steel  alloy,  ;:;s  seated herein  above  and to the products  thereof,  which  have-combined very high yield strength and excellent i; QUO lines •? even in the rolled condition and still, not reauirinq  arr-heat treatment, hence reducing the cost of the p roc. «:!•::; and, product as well.

A not tier object trf the present invention is ': o propose an improved process for preparation of copper and boron containing bainitic steel and product,--- thereof, which in turn have high strength and as w? i 1 touqlinps-j, along with good weldability and corrosion rp s L :•;' 

Yet another object of the present invention is to propose an improved process for preparation of high performance bainitic steel, as stated h 
Still another object of the present invention is to propose an improved process for the preparation of copper and boron containing bainitic steel and the products thereof, as stated herein above, which have flexibility to be used in both the conditions i.e. as rolled and in variety of heat treated conditions, and hence making the products of the present invention suitable for wider applications in wider areas of requirements.

According to this invention there is provided an improved process for the preparation of copper and boron containing bainitic steel or steel alloy comprising in the following steps:

(i) Cleaning and drying of pure iron stock in said approximately 10% aqueous hydrochloric acid solution until a bright surface is revealed and said rernairting reactants alongwith said pickled iron are dried in an oven at 200-250° C for two hours, (ii) Melting of pure iron between 1500-1600° C preferably at 1550° C in the vacuum induction melting furnace at vacuum of 1 Q~5 to 10~6 mm Hg in a vacuum induction melting furnace, (iii) Adding ferro alloys thereto wherein said alloying elements are carbon between 0.05 to 0.07 weight percent, mangnese between 1.5 to 1.7 weight percent, nickel between 1.0 to 1.25 weight percent, molybdenum between 0.4 to 0.45 weight percent, copper between 1.0 to 1.25 weight percent and niobium between 0.03 to 0.05 weight percent, and boron between 10 to 20 parts per million and sulphur less than 100 parts per million and balance is said pure iron.

(iv)  Pouring molten steel or steel alloy into clean dry ingot moulds kept in vacuum until solidification,

(v)  Homogenising of ingots followed by forgoing for further rolling,

and (vi)  Reheating the said ingots between 1100 to 1200°C  and rolling

followed by air cooling.

In accordance with the present invention makes a disclosure of an improved process far preparation of capper and boron containing bainitic steel or ir;tr-:e.l alloy and products thereof, in particular of .:m improved process for preparation of copper and boron cant a inino ultra low carbon bainitic steel or steel ; 1 1 a . :uu! products thereof, more particularly of an improved process of preparation of copper and boron c :.;n t a :L n incj high performance ultra low carbon bainitic steel o>" steel alloy and p roduc t s thereof,.carbon is present between 0.05 to 0.07, man on SB between

1.5 to 1.7, nickel between 1.0 to 1.25, wherein  b e t w e e n 0,4 to 0.45, c op p s r b e t w e e n 1 . 0 t o 1 2 I between 0.03 - 0.05, ail I present uuthin I unit in percent by weight and boron is present bcti'isfvn 10--20 parts per million and sulphur is less than 1OO p 3. r • !•; a per million and balance is pun? armco .iron easily ;sv a i 1 ib 1 e from commercial market.

The preparation of high performance u 11 r .-> low carbon bainitic steel or steel alloys, as stated lie re in above, in accordance to the preferred embodiments of the process of the *p resent invention, is carried out- in foil oui ing steps:

(a)	Cleaning and drying of reactants,

(b)	Melting of pure iron in the  vacuum  induction

melting furnace

(c)	Addition of ferro alloys in appropriate amount;::;

in accordance to the preferred  embodiment of the  privsent

invent ion.

I (d) Pouring of molten steel or stcsl alloy :wherein clean dry ingat moulds kept in vacuum until •olidification

The  Homogenisation of ingots followed by forging to •size suitable for further rolling

(f) Reheating .below recrystal1isation temperature and rolling to the final size with sufficient reduction per pass to produce a uniformely deformed and unrecrystal 1 ised steel or stef?l alloy which on air cooling produces extremely fine granular bainitic.. -nteel or steel alloy.

DESCRIPTION OF THE INVENTION

b.w. in accordance to the presently disclosed invention the  improved process for preparation of capper and boron containing bainitic steel or steel alloy and products thereof, particularly an impro'vad process for preparation of-copper and boron containing ultra low carbon bainitic sheet  or is  steel alloy and products thereof more particularly an improved process for preparation of copper and boron containing high performance ultra low carbon bainitic steel or steel alloy and products thereof are disclosed, wherein the process is characterised by first cleaning and drying of reactants, which in turn is carried out by pickling the pure iron stock in approximately 1Oth aqueous hydrochloric acid solution until a bright surface is revealed. The remaining rtactants alongwith pickled iron are dried in an oven at 20Q-25Q°C for preferably two hours.

In  accordance .to  the  process  of  the -  present invention  the second step involves melting of pure  iron between 1500-1600°C  preferably at about 1550 °C  in  th» vacuum induction melting furnace at vacuum of 1C " to 10 mm Hg.

  and accordance to the prefprrt'd of  the presently disclosed process  of  this is  characterised by addition of fear alloying

in the appropriate amounts to the  molten  pure

iron  from second step.

According to -the preferred embodiment of this invention- the alloying elements are essentially taken in Specified chemical composition comprising of carbon between 0.05 to O»07 weigtht percent, mangnese between 1*5 to 1.7 weight percent, nickel between 1.0 to 1,2.5, weight percent, molybdenum between 0.4 to 0.45 weight percent, copper between oil to 1.25 weight percent and niobium between 0.03 to O.O5 weight percent, and boron between 10 to 20 parts per million and sulphur less than IOO parts per million and balance is pure iron.

In accordance to the * process of the present invention the fourth step comprises of pouring of th* steel or steel alloy into the already cleaned and ingot moulds and kept in- vacuum essentially unbil solidification.

According to the further preferred embodiment of this invention, the fifth step is characterised b.y homogenisation of ingots from fourth step at about 1100 *?C to 12OO °C , preferably at 1130 to 1175°C for 4 to 3 Hour* fallowed by forging to a size suitable far further

rolling.  Mare particularly, according to the fifth step,

o the cast  ingots are reheated between 1100 to  1200 C  ,

preferably between 1140 to 1175°C and soaked for 4 to 5 hour* followed b'y forging to make about 90 mm thick billet* which are then ai^r cooled to roam temperature. These billets are reheated upto 950°C (below recrystallisation temperature) and soaked for about hour* before rolling in the si:;th step of the process of thi* invention.

According to the preferred embodiment of the prorns-r, of this invention, the rolling ia carried out in fnu.H-.iple passes without intermedi ater re--heatinq . The rol 1 inn in Accordance to this preferred embodiment results in 20-25V, reduction in each pass and is continued till the plate? thickness of 12.5np is achieved, which on air cooling results in the desired extremely fine granular, copper and boron containing, high performance ultra low carbon bainitic steel or steel alloy.

The developed steel or steel alloy in accordance to the process, of the present invention as disclosed herein above, has been found to be useful in as rolled state and even in a variety of heat treatment conditions, if desired.

The heat treatment is performed by simple and convenient method’ as described herein above, for fifth step.

The developed steel or steel allay was subjected to the aging, which in turn has further resulted in the improvement of the desired mechanical properties such a.3 yield strength, ultimate utensil strength and chirpy energy etc. as' it is clearly understood from the following table-I, which illustrates effect of water quenching and air cooling on the steel or steel alloy prepared in accordance to the process of this invention.

TABLE- I : EFFECTS OF ABING (HEAT TREATMENT) ON MECHANICAL PROPERTIES.

• YS means yield'.-strength,

UTS means-ultimate tensile strength

CE means charpy energy

WQ means quenched at 945 C  for 45 minutes AC means air' cooled at 945°C  for 45 minutes

(Table REMOVED)

The developed alloy when observed for micrastrur.:tur under- .optical microscope has shown the uniformly fine microstructure,r(asi it is clear/understood from the micrograph shown belows-

It is understood from the forgoing description that the process disclosed herein above, definitely has overcome the drawbacks of such known processes and definitely has the advantage .of producing the' copper and boron •containing high-performance, ultra low carbon b^iriitic steel or steel alloy.

The presence of chromium is totally eliminated and the 'weight percentage of expensive elements, an stated h*r*in wbovfi iai r*duc»d. The combined weight prM-r:"n i-. *q«? of copper niobium and boron is maintained between l.O to 1.35 weight percent.

The foregoing process was performed by using following specific chemical composition;--

Silicon,  aluminium and titanium were added only  in traces to act as deoxidising and denitriding agent:.

The  developed alloy was tested for  its  mechanical properties, which were observed to be

(Table REMOVED)

The foregoing examples and the data of the developed steel or steel alloy in accordance to the process of the present invention are not intended to limit the scone of the present invention. Any steel or s THE  all developed in accordance to the process of the

invention  having  chemical  composition,  as  djsc1osed herein  above  may full within the scope  of  the presently disclosed invention.

1 CLAIM:

1. An  improved  process  for  the  preparation  of  copper  and  boron

containing bainitic steel or steel alloy comprising in the following

steps:

(i) Cleaning and drying of pure iron stock in said approximately 10% aqueous hydrochloric acid solution until a bright surface is revealed and said remaining reactants alongwith said pickled iron are dried in an oven at 200-250° C for two hours,

(ii) Melting of pure iron between 1500-1600° C preferably at 1550° C in the vacuum induction melting furnace at vacuum of 10~5 to 10 6 mm Hg in a vacuum induction melting furnace,

(iii) Adding ferro alloys theretc wherein said alloying elements are carbon between 0.05 to 0.07 weight percent, mangnese between 1.5 to 1.7 weight percent, nickel between 1.0 to 1.25 weight percent, molybdenum between 0.4 to 0.45 weight percent, copper between 1.0 to 1.25 weight percent and niobium between 0.03 to 0.05 weight percent, and boron between 10 to 20 parts per million and sulphur less than 100 parts per million and balance is said pure iron.

(iv) Pouring molten steel or steel alloy into clean dry ingot moulds kept in vacuum until solidification,

(v) Homogenising of ingots followed by forgoing for further rolling, and

(v)  Reheating the said ingots between 1100 to 1200°C and rolling followed by air cooling.

2.	An improved process as claimed in claim 1, wherein said fifth step

comprises of reheating the said cast ingots preferably between 1140 to

1175°C and soaked for 4 to 5 hours followed by forging to make about

90 mm thick billets which in turn is subsequently followed by air

cooling to room temperature.

3.	An improved process as claimed in claim 1, wherein the said billets

are reheated upto 950°C and soaked for about hours before rolling.

4.	An improved process as claimed in claim 1, wherein said rolling is

carried out in multiple passes without intermediate re-heating.

5.	An  improved  process  as  claimed  in  claim  1,  wherein  said  heat

treatment is performed by similar process of the said fifth step.

6.	An improved process as claimed in claim 1, wherein said combined

weight  percentage  of  copper  niobium  and  boron  is  maintained

between 1.0 to 1.35 weight percent

7. An improved	process as claimed in preceding claims wherein said

chemical composition of said alloying elements is specifically:

C	=  0.06  wt.%

Mn	=  1.5  wt.%

Ni	=  1.0  wt.%

Mo	=  0.45  wt.%

Cu	=  1.2  wt.%

Nb	=  0 05  wt.%

B	=  10-20 ppm

S	  100

8. An improved process for preparation of copper and boron containing baimitic steel or steel alloy and products thereof substantially as herein described and illustrated in the foregoing specific example.

Documents:

				401-del-1997-abstract.pdf

				401-del-1997-claims.pdf

				401-del-1997-correspondence-others.pdf

				401-del-1997-correspondence-po.pdf

				401-del-1997-description (complete).pdf

				401-del-1997-form-1.pdf

				401-del-1997-form-19.pdf

				401-del-1997-form-2.pdf

				401-del-1997-form-3.pdf

				401-del-1997-gpa.pdf

« Previous Patent

Next Patent »

Patent Number	213241	

Indian Patent Application Number	401/DEL/1997	

PG Journal Number	01/2008	

Publication Date	04-Jan-2008	

Grant Date	24-Dec-2007	

Date of Filing	20-Feb-1997	

Name of Patentee	THE CHIEF CONTROLLER, DEFENCE RESEARCH & DEVELOPMENT ORGANISATION,	

Applicant Address	MINISTRY OF DEFENCE, GOVT. OF INDIA, TECHNICAL COORDINATION, DTE., B-341 SENA BHAWAN, DHQ P.O. NEW DELHI 110011 INDIA.	

Inventors:

#	Inventor's Name	Inventor's Address	

1	SHRI GIRISH JAYANTRAO KULKARNI, SCEENTIST 'C'	NAVEL MATERIALS RESEARCH LABORATORY, RESEARCH AND DEVELOPMENT ORGANISATION, MINISTRY OF DEFENCE, BOMBAY INDIA.	

2	DR. DIPAK KUMAR BISWAS	SCIENTIST 'F' NOVEL MATERIALS RESEARCH LABORATORY, RESEARCH AND DEVELOPMENT ORGANISATION, MINISTRY OF DEFENCE, BOMBAY INDIA.	

PCT International Classification Number	C22C 038/42	

PCT International Application Number	N/A	

PCT International Filing date		

PCT Conventions:

#	PCT Application Number	Date of Convention	Priority Country	

1			NA	

© All Indian Patents, 2013-2021.

  Patent data available in the public domain from Indian Patents Office, Department of Industrial Policy and Promotions, Ministry of Commerce and Industry, Government of India.

File: patents/213244-winder-for-winding-synthetic-continuous-elastomeric-and-method-thereof.html (part 1 of 2)
Indian Patents. 213244:WINDER FOR WINDING SYNTHETIC CONTINUOUS ELASTOMERIC AND METHOD THEREOF

Indian Patents

Recently Granted Patents

  Recently Published Patents

Title of Invention	WINDER FOR WINDING SYNTHETIC CONTINUOUS ELASTOMERIC AND METHOD THEREOF

Abstract	A compact multi-position spindle-and-turret winder for winding synthetic continuous fibers having a first winding position and one-four subsequent indexed winding positions and a method for winding continuous filaments are provided.	

Full Text	CROSS-REFERENCE  TO  RELATED • APEUCATIOMS

This application is a continuation-in-part of

copending application number 08/944, 217, filed October  

6, 1397.	

This invention relates to a winder for winding synthetic continuous filaments onto a core to form a wound package. More particularly, the invention relates to a compact multi-position epindle-and-turret winder for winding continuous non-elastomeric and elastomeric fibers.

jMLOCOROmiD  ART

In making concinuous filaments, the fibers are generally collected by winding them up on a bobbin or cylindrical core (a "tubecore") to form a wound package. For making spandex, surface-driven winders such as described in U.S. Patents No. 3,165,274 and 3,342,428 have generally been used.

U.S. Patent Number 5,219,125 discloses a two-position spindle-and-turret winder having a. traverse mechanism and rotatable bail roller mounted on an arm. However, the system disclosed has a only a single winding position and therefore must be made excessively bulky when large packages are to be wound.  Further, because the traverse arm is mounted horizontally and above the spindles, in the event of a power failure, the dead weight of the traverse arm could seriously damage the spindles.

U.S. Patent Number 5,489,067 discloses a spindle-and-turret winder having a substantially fixed contact roll and traverse guide in which a very low elongation fiber is fed directly to the nip between the contact roll and package while the turret rotates continuously to accommodate the growing package,  The

continuous movement of the turret during the winding requires a complex mechanism and controls for successful winding. Further, such continuous movement causes a full package not to be in a fixed position, which can make it difficult to doff, especially by automated means.

U.S. Patent Numbers 5,526,995 and 5,029,762 disclose a winder having a contact roll whose position remains substantially unchanged during winding and a turret that rotates substantially continuously during the building of the package. The continually rotating turret requires complex controls for winding filaments,  As with U.S. Patent Number 5,218,125, the weight of the traverse arm could seriously damage the spindles in the event of a power failure.

U.S. Patent Number 5,566,904 discloses a winder for elastomeric fibers which has a single winding position and requires a lifting box, which makes this winder undesirably tall.  In addition/ the movable arm must be cantilevered, so it is insufficiently rigid and therefore the life of the pivot is unsatisfactorily short.

The present invention provides a compact winder for continuous synthetic fibers.

SUMMARY Of THE INVENTION

The winder of the present invention for winding synthetic continuous elastomeric filament comprises:

(a)	a frame having a front face;

(b)	a support mounted on the face and

perpendicular to the face;

(c)	a driven turret having an axis and being

rotatably mounted on the face;

(d)	a first driven spindle assembly having an

axis and a second driven spindle assembly, the spindle

assemblies being rotatably mounted on the turret on

opposite sides of che turret axis and being capable of having tubecores mounted thereon;

(e)	a freely rotatable contact roll having an

axis and being mounted substantially parallel to the

first and second spindle assemblies and below a

horizontal plane in which the turret axis lies; and

(f)	a traverse assembly comprising a. traverse

cam mounted axially parallel and adjacent to the

contact roll so that filament passing the traverse

assembly is capable of traversing back and forth along

the contact roll, the traverse assembly and contact

roll being mounted on a pendulous swing arm pivotably

mounted on the support and capable of pivoting through

at least about 7°; wherein the turret, first and second

spindle assemblies, swing arm, traverse assembly, and

contacc roll are mounted in order that

(i) rotation of the turret to a first indexed winding position is capable of urging a tubecore mounted on the first spindle assembly against the contact roll for partial winding of a package;

(ii) during rapid rotation of the turret to and between 1-4 subsequent indexed winding positions, the partially wound package on the first spindle assembly can remain in contact with the contact roll;

(iii) rotation of the turret to a final position is capable of presenting che package on the first spindle assembly for doffing and is capable of urging a tubecore on the second spindle assembly against the contact roll for first position winding;

(iv)  a filament wrap angle around the contact roll is about 180o-225°; and

(v) at least about 99* of the winding occurs at the least indexed positions.

The method of the present invention for winding synthetic continuous elastomeric filament comprises the steps of:

(a)	passing che filament through a cam-driven

traverse guide and around a contact roll with a wrap

angle of about 180°-225°;

(b)	winding the filament onto a first indexed

tubecore at a first winding position to form a

partially wound package;

(c)	moving the partially wound package to and

between 1-4 subsequent indexed winding positions;

(d)	winding the filament onto the partially

wound package at each subsequent indexed winding

position to form a fully wound package, at least about

99% of the winding occurring at che indexed positions;

(e)	moving the fully wound package to a final

position for doffing and simultaneously moving a second

tubecore to the first winding position;

(f)	transferring the filament from the fully

wound package to the second tubecore; and

(g)	winding the filament onto the second

tubecore.

The present invention for winding non-elastoweric fibers, and the winders themselves, differ from the winder and method described hereinabove by using grooved tubecores, having a filament wrap around the contact roll of about 165°-220, and the awing arm being capable of pivoting through at laast about 5*.

The present invention relates to A, winder for winding synthetic continuous elastomeric filaments comprising:

(a)	a frame having a front face;

(b)	a support mounted on the face and perpendicular to the face;

(c)	a driven turret having an axis and being rotatably mounted on the face;

(d)	a first driven spindle assembly having an axis and a second driven spindle assembly,

the spindle assemblies being rotatably mounted on the turret on opposite sides of the

turret axis and being capable of having tubecores mounted thereon;

(e)	a freely rotatable contact roll having  an axis and being mounted parallel to the

first and second spindle assemblies and below a horizontal plane in which the turret

axis lies; and

(f)	a traverse assembly comprising a traverse cam mounted axially parallel and

adjacent to the contact roll so that filament passing the traverse assembly is capable

of traversing back and forth along the contact roll, the traverse assembly and contact

roll being mounted on a pendulous swing arm pivotably mounted on the support and

capable of pivoting through at least 7°;

wherein the turret, first and second spindle assemblies, swing arm, traverse assembly, and contact roll being are mounted in order that

(i)  rotation of the turret to a first  indexed winding position is  capable of

urging a tubecore mounted on the first spindle assembly against the contact

roll for partial winding of a package; (ii)  during rapid rotation of the turret to and between 1-4 subsequent indexed

winding positions, the partially wound package  on the first spindle

assembly can remain in contact with the contact roll; (iii)  rotation of the turret to a final position is capable of presenting the package

on the first spindle assembly for doffing and is capable of urging a tubecore

on the second spindle assembly against the contact roll for first position

winding;

(iv)  a filament wrap angle around the Contact roll of 180° -225°; and (v)  at least 99% of the winding occurs at the indexed positions.

The present invention also relates to a method for winding synthetic continuous elastomeric filament comprising the steps of:

(a)	passing the filament through a cam- driven traverse guide and around a contact roll

having an axis with a wrap angle of 180° to 250°;

(b)	winding the filament onto a first indexed tubecore at a first winding position to form

a partially wound package;

(c)	rapidly moving the partially wound package to and between 1 -4 subsequent

indexed winding positions;

(d)	winding the filament onto the partially wound package at each subsequent indexed

winding position to form a fully wound package, at least 99° of the winding

occurring at the indexed positions;

(e)	rapidly moving the fully wound package to a final position for doffing and

simultaneously moving a second tubecore to the first winding position;

(f)	transferring the filament from the fully wourxd package to the second tubecore; and

(g)	winding the filament onto the second tubecore.

The present invention further relates to a winder for winding synthetic continuous non-elastomeric filaments, comprising:

(a)	a frame having a front face and a side face;

(b)	a support mounted on the side face and perpendicular to the front face;

(c)	a driven turret having an axis and being rotatably mounted on the face;

(d)	a first driven spindle assembly having an axis and a second driven spindle assembly,

the spindle assemblies being rotatably mounted on the turret on opposite sides of the

turret axis and being capable of having grooved tubecores mounted thereon;

(e)	a freely rotatable, cantilevered contact roll having an axis and being mounted

substantially parallel to the first and second spindle assemblies and below a

horizontal plane in which the turret axis lies; and

(f)	a traverse assembly comprising a traverse cam mounted axially parallel and

adjacent to the contact roll so that filament passing the traverse assembly is capable

of traversing back and forth along the contact roll, the traverse assembly and contact

roll, the traverse assembly and contact roll being mounted on a pendulous swing

arm pivotably mounted on the support and capable of pivoting through at least 5°;

wherein the turret, first and second spindle assemblies, swing arm, traverse assembly, and contact roll are mounted so that:

[i] rotation of the turret to a first indexed winding position is capable of urging a grooved tubecore mounted on the first spindle assembly against the contact roll for partial winding of a package;

[ii] during rapid rotation of the turret to and between in the range of one to four subsequent indexed winding positions, the partially wound package on the first spindle assembly can remain in contact with the contact roll; [iii] rotation of the turret to a final position is capable of presenting the package on the first spindle assembly for doffing and is capable of urging a grooved tubecore on the second spindle assembly against the contact roll for first position winding;

[iv]  a filament wrap angle around the contact roll is about 165°-220°; [v]  at least about 99% of the winding occurs at the indexed positions; and [vi]  the turret and spindle assembles counter-rotate.

The present invention further relates to a method for winding synthetic synthetic continuous non-elastomeric filament comprising the steps of:

(a)	passing the filament through a cam-driven traverse guide and around a contact roll

with a wrap angle of about 165 o-220°;

(b)	winding the filament onto a first 20 grooved tubecore at a first indexed winding

position to form a partially wound package;

(c)	rapidly moving the partially wound package to and between in the range of one to

four subsequent indexed winding positions, the direction of movement being

opposite to the direction of tubecore winding;

(d)	winding the filament onto the partially wound package at each subsequent indexed

winding portion to form a fully wound package, at least about 99% of the winding

occurring at the indexed position;

(e)	rapidly moving the fully wound package to a final position for doffing and

simultaneously moving a second grooved tubecore to the first winding position;

(f)	transferring the filament from the fully wound package to the second tubecore; and

(g)	winding the filament onto the second tubecore.

BRIEF DESCRIPTION OF THE ACCOMPANGING DRAWINGS

Figure l shows winders of the present

invention from the front; four winders A, B, C, and D are shown grouped together, each illustrating a phase of winding of elastomeric fibers.

Figure 2 illustrates in greater detail swing arm 18 and elements of the invention mounted bhereon.

Figure 3 illustrates a portion of a self-stringing fanning guide is illustrated from above.

Figure 4 shows two adjacent winders from the top.

Figure 5 shows details of the rotation of the turret from the first winding position to a second winding position.

Figures 6A and 6B show turret over rotation that can optionally be used during elastomeric yarn transfer.

Figure 7 illustrates yarn transfer of uon-elastomeric fibers using the winder of the invention.

Figures BA-D illustrate a winding sequence similar to portions A-D of Figure 1, but for non-elaatomeric fibers.

Figure 9 shows a transfer tail plate used in winding non-elastomeric yarns.

DETAXLBO

Continuous filament can be wound up after spinning by passing it through a traverse guide reciprocated by a traverse cam, over a contact roll and, at the start of winding a new package, onto a rotating tubecore. As the package grows, the fiber is wound onto underlying, previously wound filament.  The angle measured from where the fiber arrives at a roll to where the fiber leaves a roll (for example the contact roll) is called the "wrap angle"; thus, a reversal of direction at the contact roll would be a wrap angle of 180o, A "break angle" is the angular change of direction which the fiber makes as it passes a guide or other surface having a small radius of curvature.  "Roll wraps" are undesirable entanglements of the yarn with a roll (especially the contact roll) which can result from tacky fibers such as spandex sticking to the contact roll instead of leaving it at the proper point. A high "break angle" is undesirable because it causes high tension in the fiber with consequent degradation in package quality,  "Filament", "fiber", "yarn", and "threadline" , as ueed herein, have the same meaning.  "Axis" means longitudinal axis.

The winder of the present invention cam be used Co wind continuous non-elaatomerie filaments or continuous elastomeric filaments, including spandex, and has a first indexed winding position and one-four, preferably one-three, subsequent indexed winding positions. When a small package is to be wound, only the first position need be used, and any subsequent indexed positions are unused during Che don/wind/doff sequence.  For larger packages of elastomeric filaments, the winder preferably has three positions, two for winding and one for donning/doffing.  For non-elaatomeric filaments, the winder preferably has four positions, three for winding and one for donning/doffing.

By "elastomeric" filaments is meant filaments (for example apandex and polyethereaters) which have a break elongation in excess of 100% and which when stretched and released, retract quickly and forcibly to substantially their original length,  "Non-elastomeric" filaments have lower elongation-to-break and do not recover rapidly or forcibly after being so stretched. Examples of non-elastomeric filaments include filaments made from poly(ethylene terephthalate), polycaprolactarn, and poly(hexamethylene adipamide). "Spandex11 is a manufactured fiber in which the fiber-forming substance is a long chain synthetic elastomer comprised of at least 65% by weight of a segmented polyurethane.

For sake of convenience, the invention will be described in terms of a three-position winder for spandex having two winding positions, that ia, a first indexed winding position, a second winding position indexed subsequent to the first winding position, and si final, doffing position. However, a multi-position winder capable of winding at a first indexed winding position and more than one (2-4) subsequent winding position, all such positions being rotatably indexed apart, can also be utilized.  "Indexed" means that the 

positions are individually distinct from one another and at discrete, well-defined intervals, so that the swept angle (as defined below) is at least about 10°. Rotation between the first and final positions ie not continuous.

The present invention provides a compact three-position spindle-and-turret winder in which fiber is wound onto a growing package at two of the three positions.  During winding at each indexed position, the turret is substantially fixed and does not rotate. Mounting the traverse assembly and contact roll on a swing arm which can pivot through at least about 7°, as in the present invention, permits considerable flexibility in adapting the positions of the traverse assembly and contact roll to the growing package. The geometry of the winder at che first position permits use of a small diameter tubecore and a short, compact swing arm which in spite of its small size can urge the contact roll against such a tubecore. The geometry of the second winding position permits che winder to be compact even when a large package is being wound, because even a large package can be kept close to the incoming filament tbreadline and to the center of a group of winders.

The use of two such winding positions permits the swing arm to pivot about the same amount for both positions and avoids undesirably large break angles at guides which direct the filament to the traverse assembly, regardless of package size.

Further, the turret need not be continuously rotated to accommodate the increasing diameter of che package; this permits doffing of full packages and donning of empty tubecores at a fixed position, since the turret is stationary during most of che winding.

As a result of chese feacures, the winder of the present invention permits winding elastomeric and non-elascomeric fibers onto packages in a compact

space/ especially when several winders are grouped together,

Turning first to Figure 1, a group of four winders of this invention is shown.  This permits the most compact arrangement.  The elaetomeric filament threadline, for example spandex, is shown at 1.  Pour tbreadlines are illustrated, one for each winder.  The spandex is guided by fanning guides 2 and 3, which can be self-stringing. Fanning guides 2 can each comprise two fanning guides, one above the other/ for batter control of threadline position. Fanning guides 3, which are preferably aelf-stringing, can have a knockout bar 3a mounted on a hinge attached to support 19. Closure of the knockout bar forces the filaments out of the guides, as will be described hereinafter.  Four turrets 4 are illustrated, each mounted on frame 10 and rotatable in the direction shown by arrows 8,

When the winders are stacked as shown in Figure I/ the two lower turrets can be mounted somewhat closer to the central axis of the frame in order for two of the threadlines l to be led readily to the lower winders for improved compactness.  On each turret are rotatably mounted two spindle assemblies 5a and 5b. Each spindle assembly comprises a driven spindle and a chuck on which tubecores 7 can be mounted.  "Driven" means that power can be provided, directly or indirectly/ for example by an electric motor.  Transfer shield 6, shown in cross-section, is slidably mounted on turret 4 between the spindle assemblies. Driven spindle assemblies 5a and 5b are positioned on approximately opposite aides of the axis of the turret and rotate substantially in the direction shown by arrows 8b.  Thus, when winding elaetomeric filaments, the spindle assemblies rotate in the same direction as the turrets on which they are mounted, that is, they are co-rotating.  A brief exception to euch co-rocation is described hereinafter for yarn transfer.

Push-off assembly 9 is mounted on pneumatic cylinder 9a (seen in cross-section), which is in turn mounted on frame 10.  Push-off paddle 9c is attached to plate 9e by means of springs 9b and support rod 9d. The push-off assembly can be similar to that disclosed in Japanese Patent Application Publication. No. 56-056774 (1981).

A partially wound spandex package is shown at 11. A traverse assembly comprises a cylindrical grooved traverse cam 12, which is rotacably mounted in cam box 13, on which are fixedly mounted rails 14a and 14b, between which is slidably mounted traverse guide IS. The traverse guide is mounted on a cam follower I5a (see Figure 2), which is slidably mounted in a groove (not shown) of the traverse cam.  The cam can be of any suitable design, including single, 2-, 3-, 4- or higher-cycle cams.  The cam is driven by an electric motor.

Contact roll 16 is positioned between traverse cam 13 and the nearest (actively winding) spindle assembly 5a.  As shown in Figures 1, 5, 6, 7, and 8, the axis of contact roll 16 is below a horizontal plane in which the axis of corresponding turret 4 lies.  This contributes to the compactness of the winder.  If the contact roll axis were above such horizontal plane, for example, if the winder were inverted, the winder would become excessively tall because upper fanning guides 2 would have to be raised substantially.  This would also result in the break angles of the filament arriving from the spinning cell feed roll being too high for good package quality, and if the winder were kept short by mounting it on the floor, fully wound package 23 would be too close to the floor for easy doffing.  The contact roll generally has a surface suitable for holding the fiber in substantially the same pattern as is traced out by the traverse guide during the time the yarn is on the contact roll while at the same time minimizing the

tendency of the fiber to wrap completely around the roll.  As shown in Figures 1 and 5, the wrap angle of the elaetomeric fiber around the contact roll is about 180°-225C, increasing from the lower value to the higher value as winding progresses and the package increases in size. This high range of contact roll wrap angles permits the winder to be unusually compact while also allowing operator access to the contact roll for removal of any roll wraps.  The contact roll is urged against the surface of the actively winding package of fiber by swing arm 16, which is urged toward the winding spindle assembly by pneumatic pancake cylinder 24, mounted on support 19.  Suitable sensing and control systems can be provided to pressurize the pancake cylinders accurately ao that the correct force is applied by the contact roll to the fiber package. The contact roll can be driven by an electric motor (not shown) or freely rotating, being turned by contact with the adjacent tubecore or wound package surface. Free rotation is preferred.

Wrap removal guide bar 17 is mounted adjacent to and parallel to the axis of contact roll 16.  Its center axis can be hollow, so that it has a central void and a tubular wall. A plurality of holes through the wall can connect the central void with the region external to the guide bar.  The holes are aligned so that each hole is directed toward the closer tubecore at the time of fiber transfer.

Swing arms 18 are mounted on support 19 at pivot point 20 so that they are pendulous, that is/ they hang down, As shown in Figure l, the swing arms can pivot through at least 7° and preferably 10" to accommodate the increasing diameter of the wound filament package. At I9a, the support is shown as it is at the front of the winder and at the face of the frame; at I3b, it is seen that the area between the front and frame face is left open, since this area is swept by the traversing threadlines.  For each winder

apparatus there are two swing arms 18, one at the rear. near the frame face, as shown in Figure 1, winders "A", "B", and "C", and one at the front of the winder as shown for winder "D". The pivoting of swing arm 18 can cause threadline movement, and use of a double fanning guide 2 can help to maintain thraadline control. A pneumatic cylinder 21 is mounted on each swing arm. Cam box 13 is fixedly mounted on and between each pair of swing arms.  The end of guide bar 17 and the end of contact roll 16 which are closest to the frame face are fixedly mounted and rocatably mounted, respectively, on the rear (frame face) member o£ each pair of swing arms. Bearing support rail 22 is fixedly mounted on the front swing arm and supports the front end of rotatable contact roll 16 and the front end of fixed guide bar 17.  The shape of rail 22 gives an operator-access to the circumference of roll 16, the nip between roll 16 and empty tubecore 7, and the circumference of tubecore 7 during stringrup. The rail also collects and holds any contact roll wraps which have been removed from the contact roll by the operator.

A plurality of threadlines can be wound by each spindle assembly, depending on the length of the spindle assembly, contact roll, and cam, and on the number of tube cores mounted on each spindle assembly. Matte finish and mirror finish areas on the contact roll and the selected pattern of traverse cam grooves are repeated along the length of the roll and cam, respectively, to suit the number of tubecores used and threadlines wound.

The winder can be used singly, doubly, or in higher multiples. Groups of at lease two winders are preferred.  For example, a pair of such winders can be arranged in a side-by-side relationship (for example A and B of Figure 1) for a narrow space or a vertical relationship (for example B and C of Figure 1) for a short vertical space.  In the vertical relationship, the lower winder is preferably offset from the upper

winder ao that the threadlines to the lower winder can pass the upper winder without interference.

In Figure 1, four winders A, B, C, and D, with turrets> swing arms, and other associated pares are shown. With such a preferred arrangement, multiples of 4 threadlinee can be wound, for example 4, 12, 16, 24, 32, 64, 128, and so on/ depending on the number of tubecores 7 mounted on each spindle assembly 5. Except for the positions of swing arms 18 and the amount of fiber wound on the packages, winders A and D are mirror images of winders B and C, and the directions of rotation of contact roll 16, spindle assemblies 5, and turret 4 are correspondingly reversed.  Each of the various parts described for the winder is present at each of winders A, B, C, and D but ia not illustrated at each winder, for greater simplicity.

Figure 2 illustrates in greater detail pendulous swing arm 16 and elements of the apparatus of the invention mounted thereon. For clarity, the awing arm shown is the one used at the rear (frame face) of the winder. Threadline 1 is shown in two positions la and Ib.  Pneumatic cylinder 21 operates smooth-edged transfer flapper plate 25, shown in two positions 25a and 25b, which rotates around pivot point 20.  Most spandex is wound without a transfer tail, and under these circumstances a smooth (not notched) transfer plate edge is needed.  Shaft 27 is provided with a transfer tail cam which when translated along its axis, rotates transfer tail arm 26 from position 26a in the plane of the drawing to position 26b which is also out of the plane of the drawing toward the viewer.  A transfer tail arm is provided for each package in order to allow creation of a transfer tail on those occasions when a tail is desired.  Having separate mechanisms for "no-tail" (smooth transfer plate but no transfer tail arm in use) and "tail" (transfer tail arm) winding provides increased winding options and, more certain

control over the threadline, Traverse guide 15 is shown mounted in cam follower 15 a, which slides between rails 14a and I4b and rides in grooves (not shown) in traverse cam 12.  The traverse cam is rocatably mounted in cam box 13, which is fixedly mounted on swing arm IB.

Turning now to Figure 3, a portion of self-Btringing fanning guide 3 is illustrated from above. Knockout bar 3a can be selectively moved between retracted and forward positions to allow the elastomeric fiber to enter guide 3b or to force the fiber out of the guide. The bar is shown in the forward position, and threadlines 1, shown in cross-section, cannot enter guides 3b.  Ceramic insert 3c is shown mounted inside guide 3b.

Figure 4 shows two winders from the top; two turrets 4 and their associated spindle assemblies 5 are illustrated.  Each spindle assembly is shown with four tubecores 7 mounted thereon and is shown in association with one contact roll 16 and one cam 12, each cam having four sets of traversing grooves.  Swing arms 16 are shown supporting contact rolls 16 and cams 12; the cam boxes, in which cams 12 are mounted, are not shown. The contact rolls are shown having alternating matte and mirror finish bands. Fanning guide 3 is also shown.  The winder is shown in standby mode, with rolls 16 not in contact with tubecores 7.

The operation of the apparatus of the

invention is described below, initially with reference to Figure 1.

With the driven parts of the winder receiving power and in operation, stringup can be accomplished by an operator, for example by using a sucker gun, guiding fiber l through fanning guides 2 and optionally guides 3, through traverse guide 15, around contact roll 16, into the nip between the contact roll and tubecore 7 and around the tubecore.  It can be helpful during stringup to run empty tubecore 7 at higher rotations

per,.minute than would generally be used during winding. This applies greater tension to the elastonteric filament; the more tautly stretched filament is easier for the operator to guide to its proper position. After the filament has been successfully wrapped onto the tubecore, the speed can be reduced to operational speed for winding.

During stringup of lower winders A and B, the tension on the threadline created by initial winding is sufficient: to move each threadline along knockout bar 3a and position such threadline in front of its appropriate guide 3b and then, when the bar is retracted, to move each threadline into its appropriate guide 3b in fanning guide 3 (see Figure 3). To assist stringup, cylinder 21 (see Figure 2) can be activated to move flapper plate 25 from position 25a to position 25b, thereby deflecting fiber 1 and moving it out of traverse guide 15. Moving the flapper plate back to position 25a allows the threadline to return to the traverse guide, so that traverse winding can begin.

Referring to winder C in Figure 1, during winding, elastomeric fiber 1 is guided by fanning guide 2 to traverse guide 15, then clockwise around contact roll 16, and counter- clockwise onto package 11. At: the beginning of winding, if a transfer tail is desired (see Figure 2), flapper plate 25 is moved from position 2Sa to position 25b by pneumatic cylinder 21, and transfer tail arm 26 is moved from position 26a to position 26b (out of the plane), thereby moving th« threadline out of traverse guide 15 and to a position near the end of the tubecore (not ahown), where winding is continued without traverse for a preselected time, whan the desired transfer tail has been thus formed, the transfer tail arm returns co position 26a, the flapper plate is returned to position 25a, threadline 1 returns to traverse guide 15, and traverse winding onto the tubecore commences.

In Figure 1, winders A and B illustrate a first: spindle assembly 5a at the first winding position and a. second spindle assembly 5b at the don/doff position.  Winders C and D illustrate the first spindle assembly Sa at a second winding position.

At winder A of Figure 1, an empty tubecore 7 is shown onto which fiber 1 is beginning to be wound.

Winder B shows a partially wound package 11, with swing arm 18 close to support 19 due to the force of growing package 11 on contact roll 16.  Pneumatic pancake cylinder 24 provides resistance to the rotation of swing arm 18 about pivot point 20, A pancake cylinder is provided for each swing arm/ in other words one cylinder at the front of support 19 and one near the face of frame 10. The pressure in the pancake cylinders is held at one or more predetermined levels by an electropneumacic regulator (not shown) and a programmable controller system (not shown).  In turn/ the pressure in the pancake cylinders determines the force of contact roll 16 against package 11.  Such force can be kept substantially constant during winding or can be changed during winding to create a force profile.  Except for the position of swing arm IB and therefore the components mounted thereon, the positions of the components in winder B are the same as those in winder A but in mirror image'.

The winder of the present invention can be used for a variety of winding methods. Such methods include stepped precision winding, in which the winding ratio, which is the ratio of the rotational speed/ rpm, of the spindle assembly to the rpm of the traverse cam is kept substantially constant but preferably non-integral and is stepped to preselected values as the package grows; and random winding, in which the winding ratio is varied from the beginning to the end of the package. Various other types of ribbon breaking actions can also be applied to minimize the formation of ribbons.

A sensor, for example a magnetic pulse sensor (not shown)/ can monitor the rpm of contact roll 16, which rpm can be maintained substantially constant by adjustment of the rpm of spindle assembly 5. As the package diameter increases, the rpm of spindle assembly S can therefore be reduced in order to maintain proper winding speed.

For packages larger than a selected diameter, winding can take place at two indexed positions, Che second position being able to accommodate a larger final diameter than the first position. Rotation of the turret to the second winding position can take place at any suitable point during winding, for example at a predetermined package diameter, spindle assembly rpm, or winding time.  A specific example would be when the package diameter exceeds about 17Omm.  The package diameter can be determined by the ratio of the contact roll surface speed to the spindle rpm.  The rotation of the turret can be accomplished rapidly in about 1-60 seconds, compared to several hours of total winding per package.  Such rapid movement of the turret between a limited number of indexed winding positions simplifies the turret rotation mechanism and the winding control system.  Of course, winding continues during turret rotation, but such rotation is so rapid chat at least about 99%, and preferably at least about 99.5%, of the winding occurs at the indexed positions. Thus, partially wound package 11 is moved from a point as shown in winder B to a point as shown in apparatus C of Figure l, where winding can continue. During the rotation of the turret from an earlier indexed position co a subsequent indexed position, contact roll 16 is swung outward to maintain contact with the surface of the package being wound.

As shown in greater detail in Figure 5 for two-position winding, a partially wound package is rotated from the first indexed winding position at 28a to the second indexed winding position at 28b.  The

package at 28a ie at the end of first position, winding, and the package at 28b is at the beginning of second position winding.  The angle theta (the "swept angle") through which an imaginary line, drawn between the axis SA of the spindle assembly (which coincides with the axis of a tubecore mounted on the spindle assembly) and the axis CR of the contact roll, sweeps during rotation of the turret from one indexed winding position to the next indexed winding position ia at least about 10°, is preferably -at least about 35°, and is more preferably about 40°"50°.  In Figure 5, the imaginary line is indicated at two positions, Lt and La corresponding to two indexed winding positions.

Winder D of Figure 1 illustrates a full package 23 ready for transfer (chat is, changing the winding filament from a full package to an empty tubecore).  This point can be determined by the total time the package has been winding, by spindle rpm, or by package diameter.  The relative locations of the tubecores, package and other components are substantially the same as in winder C (except for swing arm 18 and components mounted thereon) but shown in mirror image to winder C.

If a transfer tail is also desired, on the next tube to ba wound, in preparation for transfer, activation of cylinder 21 (see Figure 2) moves transfer flapper plate 25 from position 25a to position 25b. The fiber is no longer moved in a traversing path by the traverse guide, so a short "belly band" is formed near the edge of the outer surface of the full package. Optionally, transfer tail arm 26 can be moved from position 26a to position 26b (out of the plane) so that the filament is being wound on the bare part of the tubecore instead of on the package itself..

During transfer, especially for elaatomeric yarns, turret 4 can rotate from the orientation shown for winder D in Figure 1 to a position beyond that shown for winder A in Figure 1.  This is illustrated in

Figures 6A and 6B, wherein che indicated winder parts are numbered as above.  Figure 6A shows the winder with full package 23 just before transfer.  Figure 6B shows the winder in the process of filament transfer.  Turret 4 has rotated beyond the first winding position/ and continuous filament l can now pass around contact roll 6, around empty tubecore 7 (rotating in the direction shown the arrow 8b), and then onto full package 23. Thus, the turret can temporarily rocate to a position beyond the first indexed winding position, for example, by up to about 90°-120°I in order to decrease the wrap angle on the contact roll and increase the wrap angle on the empty tubecore, thereby increasing the security and efficiency of the transfer.  During this over rotation, the incoming or upstream filament is not held in contact, with the outgoing or downstream filament, nor is a mechanical arm needed to push the incoming filament around the empty tubecore. These simplifications reduce the potential for tangled yarn and the mechanical complexity of the winder.  The rotational speeds of spindle assemblies 5 can be accelerated or decelerated as desired during transfer co maintain proper yarn tension, to bring an empty tubecore up to speed, and the like.  For example, during yarn transfer and turret rotation from a position as shown in Figure 6A to a position as shown in Figure 6B, the rotational speed of full package 23 can be reduced/ allowing a yarn loop to form which can create a wrap on empty bobbin 7.  As fiber begins to wind on tubecore 7, it is stretched to breaking between empty tubecore 7 and full package 23.  When yarn transfer is complete, the turret rotates back again to the position shown for winder A in Figure 1, and initial winding commences in the first winding position.  This back-rotation during yarn transfer constitutes a brief exception to the substantially co-rotating operation of the turret and apindle assemblies
