Repository: anandvc/allindianpatents

File: patents/213249-polyhydroxyalkanoate-copolymer-starch-compositions-for-laminates-and-films.html (part 1 of 2)
Indian Patents. 213249:POLYHYDROXYALKANOATE COPOLYMER/STARCH COMPOSITIONS FOR LAMINATES AND FILMS.

Indian Patents

Recently Granted Patents

  Recently Published Patents

Title of Invention	POLYHYDROXYALKANOATE COPOLYMER/STARCH COMPOSITIONS FOR LAMINATES AND FILMS.

Abstract	Films comprising a blend of polyhydroxyalkattoarc copolymer ;and destructured starch are disclosed. Laminates having ;a first layer comprising ;a PHA copolymer and a second layer comprising a PHA copolymer/starch blend or thermoplastic starch are also disclosed Disposable articles comprising the environmentally degarable films or laminates are also) disclosed.	

Full Text	POLYHYDROXYALKANOATE COPOLYMER/STARCH COMPOSITIONS FOR LAMINATES AND FILMS

FIELD OF THE INVENTION

The present invention relates to films comprising a polyhydroxyalkanoate copolymer (PHA)/destructured starch blend. Laminates having a first layer consisting essentially of a PHA copolymer and a second layer comprising either a PHA copolymer/destructured starch blend or thermoplastic starch are also disclosed. The films or laminates are used to make environmentally degradable disposable articles, particularly for degradation under anaerobic conditions.

BACKGROUND OF THE INVENTION

This invention relates to the need for alleviating the growing environmental problem of excessive plastic waste that makes up an increasing volume fraction of materials in landfills. Biodegradable polymers and products formed from biodegradable polymers are becoming increasingly important in view of the desire to reduce the volume of solid waste materials generated by consumers each year. The invention further relates to the need for developing new plastic materials that can be used in applications where biodegradability, compostability or biocompatibility are among primary desirable features of such applications, particularly under anaerobic conditions. There have been many attempts to make degradable articles. However, because of costs, the difficulty in processing, and end-use properties, there has been little commercial success. Many compositions that have excellent degradability have only limited processability. Conversely, compositions which arc more easily processable have reduced degradability.

A conventional disposable absorbent product is already to a large extent compostable. A typical disposable diaper, for example, consists of about 80% of compostable materials, e.g., wood pulp fibers, and the like. Nevertheless, there is a particular need to replace polyethylene backshects in absorbent articles with liquid impervious films of compostable material, because the backsheet is typically one of the largest non-compostable components of a conventional disposable absorbent article.

To produce films that have more acceptable end-use properties, choosing acceptable degradable polymers is challenging. The degradable polymers should be thermoplastic such that conventional film processing methods can be employed, including running on converting lines.  Further, it is

1

important that the film or large film fragments undergo an initial breakup to much smaller particles during the initial stages of composting.

In addition, there has been an emerging interest in the breathability of disposable hygiene products to minimize the discomfort associated with the accumulation of high humidity. Breathable films that can contain liquid while allowing some passage of moisture vapor are of special interest in constructing such products. Controlling the pore size is achieved by dispersing filler particles uniformly and very finely within the film matrix before a stretching operation. Materials such as polyolefin have such a low affinity to filler surface that it is difficult to obtain a good dispersion of particles. Polyesters have a better affinity to many solid surfaces so that particles tend to spread more easily, however, if the interaction is too strong, the desired mechanical failure at the interface between the filler and film matrix to create pores during the stretching will not occur. Materials with a moderate level of interaction with fillers are needed for breathable films. Further, such materials must be substantially ductile to prevent macroscopic mechanical failure leading to large tears during the stretching. For example, typical aromatic polyesters such as polyethylene terephthalate are too brittle to contain the localized mechanical failure around the individual filler particles.

Polyhydroxyalkanoates (PHAs) are generally semicrystalline, thermoplastic polyester compounds such as isotactic poly(3-hydroxybutyrate)  or PHB, and isotactic poly(3-hydroxybutyrate-co-valerate) or PHBV. Both copolymers suffer the drawbacks of. high crystallim'ty and fraeilitv/brittleness. Due to the slow crystallization rate, a film made from PHBV will stick to itself even after cooling; a substantial fraction of the PHBV remains amorphous and tacky for long periods of time. In both cast film operations and in blown films, residual tack limits processing. Medium to long side-chain PHAs, such as isotactic polyhydroxyoctanoates (PHOs), are virtually amorphous owing to the recurring pentyl and higher alkyl side-chains. When present, their crystalline fraction however has a very low melting point as well as an extremely slow crystallization rate. For example, Gagnon, et al. in Macromolecules, 25, 3723-3728 (1992), incorporated herein by reference, show that the melting temperature is around 61°C and that it takes about 3 weeks to reach the maximum extent of crystallization at its optimal crystallization temperature.

Further poly(3-hydroxyalkanoate) copolymer compositions have been disclosed by Kaneka (U.S. 5.,292,860) and Procter & Gamble (U.S. 5,498,692; 5,536,564; RE 36,548; 5,685,756; 5,942,597;

2

5,990,271; 6,160,199). All describe various approaches of tailoring the crystallinity and melting point of PHAs to any desirable lower value than in the high-crystallinity PHB or PHBV by randomly incorporating controlled amounts of "defects" along the backbone that partially impede the crystallization process. The semicrystalline copolymer structures can be tailored to melt in the typical use range between 80°C and 150°C and are less susceptible to thermal degradation during processing. In addition, the biodegradation rate of these copolymers is higher as a result of their lower crystallinity and the greater susceptibility to microorganisms. Yet, whereas the mechanical properties and melt handling conditions of such copolymers are generally improved over that of PHB or PHBV, their rate of crystallization is characteristically slow, often slower than PHB and PHBV.

In general, it has been a considerable challenge to convert these newer PHA copolymers, as well as other biodegradable polymers, into useful forms by conventional melt methods. The polymers remain substantially tacky after they are cooled down from the melt and remain as such until sufficient crystallinity sets in, particularly with PHA copolymers with noncrystallizing component levels above 10 wt%. Residual tack typically can lead to material sticking to itself or to the processing equipment, or both, and thereby can restrict the speed at which a polymeric product is produced or prevent the product from being collected in a form of suitable quality.

To produce environmentally degradable articles, attempts have been made to process natural starch on standard equipment using existing technology known in the plastics industry. Since natural starch generally has a granular structure, it needs to be "destructured" before it can be melt processed. Modified starch (alone or as the major component of a blend) has been found to have poor melt extensibility, resulting in difficulty in successful production of fibers, films, foams or the like.

To produce films or laminates that have more acceptable Drocessability and end-use properties, biodegradable polymers need to be combined with starch. Selection of a suitable biodegradable polymer that is acceptable for blending with starch is challenging. The biodegradable polymer must have a suitable melting temperature. The melting temperature must be high enough for end-use stability to prevent melting or structural deformation, but not too high of a melting temperature to be able to be processable with starch without burning the starch. These requirements make selection of a biodegradable polymer to produce starch-containing films very difficult. Further, the blend must be processable on conventional film making equipment.

3

U.S. 5,S74,486 is to polymeric compositions comprising a matrix including a starch component and at least one of certain synthetic thermoplastics polymeric components in which a filler is dispersed and including a fluidising agent. U.S. 6,117,925 is to mixtures of transesterification products of starch and certain hydrophobic polymers. U.S. 6,096,809 is to compositions including thermoplastic starch and at least one of certain polymers wherein the water content of the composition is less than 1% while in a melted state. U.S. 5,844,023 is to a polymer dispersion consisting essentially of a mixture of thermoplastic starch and at least one of certain polymers and a phase mediator molecularly coupling the two phases. Improvements can be made in the miscibility, processibility, texture, feel, and tackiness of these prior art compositions.

For breathable film fabrication, there is a need to develop environmentally degradable materials that have a moderate affinity for solid filler surfaces for good particle dispersion and that are soft and ductile to have only localized mechanical failure to create fine pores upon stretching.

SUMMARY OF THE INVENTION

Environmentally degradable melt processed blended films comprising a polyhydroxyalkanoate copolymer (PHA) and destructured starch are disclosed. Laminates comprising a first layer consisting essentially of a PHA copolymer as described herein and a second layer comprising either a PHA copolymer/destructured starch blend or thermoplastic starch as described herein are also disclosed. Such blended compositions or laminates provide material properties different and improved in any one or more properties as compared to PHA copolymers alone or to starch films alone. Properties in which the blended materials or laminates are different and improved are any one of hardness/softness, brittleness/flexibility, tack, stickiness, toughness, ductility, processability, opaqueness/transparency, or breathability, for example. Further, breathable films comprising PHA/starch blends are disclosed. Disposable articles comprising the environmentally degradable films are also disclosed. Blends of the present invention are aerobically and anaerobically biodegradable, not very sensitive to moisture, and have good shelf life stability, while maintaining soft and flexible characteristics.

One of the most surprising aspects of blending PHAs with starch is that starch plasticizers are not required to make the blend melt processable. Starch can be destructured in water. The water-based desructured starch can then be compounded with PHA and the water vented off, while not adversely affecting the molecular weight profile of the PHA since it is hydrolytically stable.

4

DETAILED DESCRIPTION OF THE INVENTION

Copolymer compositions used herein are in mole percent  All other percentages, ratios and proportions used herein are by weight percent of the composition, unless otherwise specified.

The specification contains a detailed description of (1) materials of the present invention, (2) film or laminate-properties, (3)method of film or laminate manufacture, and (4) disposable DrdSuctsT

The present invention is directed toward films or laminates comprising polyhydroxyalkanoate copolymer and destructured starch. The polyhydroxyalkanoate copolymer renders the film or laminate rapidly environmentally degraaaore, particularly under anaerobic conditions. Stafch is totally biodegradable. PHA/starch blends of the present invention are stable to moisture, and Articles made from such blends remain flexible. The present invention is also directed toward breathable films comprising a PHA copolymer/starch blend. The starch provides a nucleating agent for the stretching operation to create pores, thereby behaving as a particulate filler. However, a particulate filler may be added to a PHA copolymer/starch breathable film composition.

(1) Materials

Polyhydroxyalkanoate Copolymers (PHAs)

The biodegradable films or laminates are formed in part from a composition comprising at least a first biodegradable polyhydroxyalkanoate copolymer comprising at least two randomly repeating monomer units (RRMUs). The first RRMU has the structure (I):

wherein R1 is H, or Cl or C2 alkyl, and n is 1 or 2. In a preferred embodiment, Rl is a methyl group (CH3). In a further preferred embodiment of the first RRMU, Rl is methyl and n is 1, whereby the polyhydroxyalkanoate copolymer comprises 3-hydroxybutyrate units.

The second RRMU included in the biodegradable polyhydroxyalkanoate copolymer comprises at least one monomer selected from the group consisting of the structures (II) and (III):

5

wherein m is from 2 to about 9. Generally, in the RRMU of formula (II), the length of R2 will, to some extent, influence the reduction in overall crystallinity of the copolymer. In a preferred embodiment, Rz is a C3-C15 alkyl group or alkenyl group. In a further preferred embodiment R2 is a C3-C9 alkyl group, and in a further preferred embodiment, R2 is a C5 or C7 alkyl group. In alternately preferred embodiments, R2 is a C15-C19 alkyl or alkenyl group. In the RRMU of formula (HI), the length of (CH2)m will generally, to some extent, influence the reduction in overall crystallinity of the copolymer. In a preferred embodiment, m is from 2 to 9, and more preferably is from 2 to 5. In a further preferred embodiment, m is 5.

Preferably, to obtain the advantageous combination of physical properties exhibited by the films when using the polyhydroxyalkanoate composition, at least about 50 mole percent of the copolymer comprise RRMUs having the structure of the first RRMU of formula (I). Suitably, the molar ratio of the first RRMUs to the second RRMU in the copolymer is in the range of from about 50:50 to about 98:2. More preferably, the molar ratio is in the range of from about 75:20 to about 95:5, and even more preferred, the mole ratio is in the range of from about 80:20 to about 90:10. In addition, the polyhydroxyalkanoate copolymer suitably has a number average molecular weight of greater than about 150,000 g/mole, and further having a melting point designated Tm 1.

In further embodiments of the first polyhydroxyalkanoate copolymer employed in the compositions of the complex film, one or more additional RRMUs may be included. Suitably, the additional RRMUs may have the structure (IV):

6

wherein R5 is H, or a C1-C19 alkyl or alkenyl group and s is 1 or 2, with the provision that the additional RRMUs are not the same as the first or second RRMUs.

In further preferred embodiments, the polyhydroxyalkanoate composition further comprises a second biodegradable polyhydroxyalkanoate homo- or copolymer, or blend thereof. A preferred second PHA polymer or copolymer comprises at least one randomly repeating monomer unit having the structure (V):

7

wherein R3 is H, or Cl or C2 alkyl, and p is 1 or 2. In a preferred embodiment, R3 is a methyl group (CH3). hi a further preferred embodiment, R3 is methyl and p is 1, whereby the second polyhydroxyalkanoate polymer comprises 3-hydroxybutyrate units. In a further preferred embodiment, the second polyhydroxyalkanoate polymer is,the polyhydroxybutyratc homopolymer. Optionally, the second environmentally degradable polymer comprises two or more additional randomly repeating monomer units selected from the group consisting of the structures (VI) and (VII):

wherein q is from 2 to about 16. With reference to the second RRMU comprising a monomer of structure (VII), in a preferred embodiment, q is from 2 to about 10, and more preferably is from about 4 to about 8. In a further preferred embodiment, q is about 5. When present, the additional randomly repeating monomer units represent no more than 25% of the total monomer units, preferably less than 15%, wherein the second polyhydroxyalkanoate homo- or copolymer suitably has a number average molecular weight of greater than about 50,000 g/mole. Further, the second biodegradable polyhydroxyalkanoate has a melting point Tm2 which is at least about 20°C greater than the melting point, Tm 1, of the first biodegradable polyhydroxyalkanoate, so that the equation Tm 2 > Tm 1 + 20°C is satisfied. The value of the melting point is generally determined by DSC (Differential Scanning Calorimetry) and is taken as the highest endothermic peak temperature observed on the DSC heating scan using, for example, the method outlined in ASTM D 3418. Although not intending to be bound by theory, it is believed that the second biodegradable polyhydroxyalkanoate can act as a nucleating agent for the first biodegradable polyhydroxyalkanoate and thereby improve the crystallization rate of the first biodegradable polyhydroxyalkanoate if the adequate blend composition, structure and high level of dispersion is achieved.

If the second polyhydroxyalkanaote copolymer is used as described above, a maioritv of the PHA composition comprises the first biodegradable polyhydroxyalkanoate copolymer, whereby the second biodegradable PHA is finelv disnersed throughout a continuous phase or matrix of the first copolymer and is included in an amount sufficient to improve the crystallization rate and/or physical properties of the first copolymer. In one embodiment, compositions comprise from about 0.01 to about 10 weight percent of the second PHA copolymer, based on the total weight of the first and second PHA copolymers. In more specific embodiments, the compositions comprise from about 0.1 to about 5 weight percent of the second PHA. In even more specific embodiments, the compositions comprise from about 0.1 to about 3 weight percent of the second PHA copolymer.

The biodegradable polyhydroxyalkanoate copolymers can be synthesized by chemical or biological methods-as-disclosedT-fGr--example, in U.S. 5,6I8,85S,_5-942.597. 5.990.271. RE 36,548, or 6,160,199, each of which is incorporated herein by rcfereneer

8

The copolymer may be present as a continuous phase in the composition. The compositions may include a combination of polyhydroxyalkanoate copolymers, or a combination with other polymeric components, for example additional polyester components or the like.

PHA copolymers have excellent affinity to solid particle surfaces, such as starch, thereby allowing for straightforward dispersion of such particles during a stretching step in producing breathable films. PHA copolymers can be stretched without macroscopic tear.

Typically, polyhydroxyalkanoate copolymers are present in blends of the present invention in an amount of from greater than 25 % to 99%, preferably from 30% to 95%, more preferably from 40% to 90%, and most preferably from 50% to 80%, by weight of the film in the absence of a plasticizer.

Typically, polyhydroxyalkanoate copolymers arc present in blends in an amount of from 15% to 99%, preferably from 30% to 90%, more preferably from 40% to 80%, and most preferably from 50% to 70%, by weight of the film in the presence of plasticizer.

Destructured Starch

The present invention relates to the use of starch, a low cost naturally occurring polymer. Since natural starch generally has a granular structure, it needs to be destmctured before it can be melt processed. Commonly, starch is destructured by dissolving the starch in water. The term "thermoplastic starch" means starch destructured with a plasticizer.

Suitable naturally occurring starches can include, but are not limited to, com starch, potato starch, sweet potato starch, wheat starch, sago palm starch, tapioca starch, rice starch, soybean starch, arrow root starch, bracken starch, lotus starch, cassava starch, waxy maize starch, high amylose com starch, and commercial amylose powder. Blends of starch may also be used. Though all starches are useful herein, the present invention is most commonly practiced with natural starches derived from agricultural sources, which offer the advantages of being abundant in supply, easily rcplenishable and inexpensive in price. Naturally occurring starches, particularly com starch, wheat starch, and waxy maize starch, arc the preferred starch polymers of choice due to their economy and availability.

Modified starch is destructured starch and may also be used. Modified starch is defined as non-substituted or substituted starch that has had its native molecular weight characteristics changed

9

(i.e. the molecular weight is changed but no other changes are necessarily made to the starch). If modified starch is desired, chemical modifications of starch typically include acid or alkali hydrolysis, or oxidative chain scission to reduce molecular weight or molecular weight distribution. Natural, unmodified starch generally has a very high average molecular weight and a broad molecular weight distribution (e.g. natural corn starch has an average molecular weight of up to about 60,000,000 grams/mole (g/mol)). The average molecular weight of starch can be reduced to the desirable range for the present invention by acid reduction, oxidation reduction, enzymatic reduction, hydrolysis (acid or alkaline catalyzed), physical/mechanical degradation (e,g.,via the thermomechanical energy input of the processing equipment), or combinations thereof. The thermomechanical method "and-the oxidation method offer an additional advantage when carried out in situ. The exact chemical nature of the starch and molecular weight reduction method is not critical as long as the average molecular weight is in an acceptable range. Ranges of molecular weight for starch or starch blends added to the melt is from about 3,000 g/mol to about 10,000,000 g/mol, preferably from about 10,000 g/mol to about 2,000,000 g/mol, and more preferably from about 20,000 g/mol to about 1,000,000 g/mol.

For gelatinization, the starch can be destructurized in the presence of a solvent which acts as a plasticizer. The solvent and starch mixture is heated, typically under pressurized conditions and shear to accelerate the gelatinization process. Chemical or enzymatic agents may also be used to destructive the starch by oxidation or derivatization, for example.

Although not required, substituted starch, also a destructured starch, can be used. If substituted starch is desired, chemical modifications of starch typically include etherification or esterification. Substituted starches may be desired for better compatibility or miscibility with the PHA copolymer. However, this must be balanced with the reduction in their rate of degradability. The degree of substitution of the chemically substituted starch is from about 0.01 to 3.0. A low degree of substitution, 0.01 to 0,06, may be preferred.

Typically, the destructured starch portion of a blended composition comprises from about 1% up to 75%, preferably from about 5% to 70%, more preferably from about 10% to about 60%, and most preferably from about 20% to about 50%, of starch in the absence of a plasticizer.

10

Typically the destmctured starch portion of a blended composition is in an amount of from 1 % to 85%. preferably from 10% to 80%, more preferably from 20% to 70%, and most preferably from 30% to 60%, by weight of the film in the presence of a plasticizer.

The weight of starch in the composition includes starch and its naturally occurring bound water content. The term "bound water11 means the water found naturally occurring in starch and before mixing of starch with other components to make the composition of the present invention. The term "free water" means the water that is added in making the composition of the present invention. A person of ordinary skill in the art would recognize in light of the present disclosure that once the components are mixed in a composition, water can no longer be distinguished by its origin. The starch typically has a bound water content of about 5% to 16% by weight of starch. It is known that additional free water may be incorporated as the polar solvent or plasticizer, and not included in the weight of the starch.

Exemplary starches that may be used in the present invention are StarDri 100, StaDex 10, StaDex 15, or StaDex 65, all from Staley. StaDex 10 and StaDex 15 are white dextrin from dent com starch. These dextrins have low solubility in cold water and are used as binders in adhesive applications where high viscosity is required. StaDex 65 is also a white dextrin from dent com starch, has medium solubility in cold water and is used as a binder in adhesive applications where high viscosity at medium solids level is required. The StarDri materials are pre-desiructured multktextrin starches typically used in food applications.

Further Ingredients

tnvirbnmcntally dcgradable thermoplastic polymers that are substantially compatible with PHA and with starch may be included in the films or laminates of the present invention. "Substantially compatible" means when heated to a temperature above the softening and/or the melting temperature of the composition, the polymer is capable of forming a substantially homogeneous mixture with the PHA and starch after mixing with shear or extension. Furthermore, the inclusion of the compatible polymer should not substantially reduce the performance of the starch and PHA blend. The thermoplastic polymer must be able to How upon heating to form a processable melt and resolidify as a result of crystallization or vitrification.

The polymer must have a melting temperature sufficiently low to prevent significant degradation of the starch during processing and yet he sufficiently high for thermal stability during use of the

11

film or laminate. Suitable melting temperatures of biodegradable polymers are from about 80° to about 230°C and preferably from about 90° to about 200°C. The polymer must have rheological characteristics suitable for film forming.

Nonlimiting examples of biodegradable thermoplastic polymers suitable for use in the present invention include aliphatic polyesteramides; diacids/diols aliphatic polyesters; modified aromatic polyesters including modified polyethylene terephtalates, mbdined polybutylene terephtalates: aliphatic/aromatic copolyesters; polycaprolactones; poly(3-hydroxyalkanoates) including poly(3-hydroxybutyrates), poly(3-hydroxyhexanoates, and poly(3-hydroxyvalerates); polyesters and polyurethanes derived from aliphatic polyols (i.e., dialkanoyl polymers); polyamides including polyethylene/vinyl alcohol copolymers; lactic acid polymers including lactic acid homopolymers and lactic acid copolymers; lactide polymers including lactide homopolymers and lactide copolymers; glycolide polymers including glycolide homopolymers and glycolide copolymers; and mixtures thereof.

Also suitable in the present invention are polyvinyl alcohol and its copolymers.

Preferred is a homopolymer or copolymer of polylactic acid having a melting temperature from about 160° to about 175°C. The environmentally degradable thermoplastic polymers must be able to solidify fairly rapidly, preferably under extensional flow, and form a thermally stable film structure, as typically encountered in known processes as cast or blown film extrusion methods.

Specific examples of preferred lactic acid polymers or lactide polymers suitable for use herein include, but are not limited to, those polylactic acid-based polymers or polylactide-based polymers that are generally referred to in the industry as "PLA". Therefore, the terms "polylactic acid", "polylactidc" and "PLA" are used interchangeably to include homopolymers or copolymers of lactic acid or lactide based on polymer characterization of the polymers being formed from a specific monomer or the polymers being comprised of the smallest repeating monomer units. It should be understood, however, that the terms "polylactic acid", "polylactide", and "PLA" are not intended to be limiting with respect to the manner in which the polymer is formed. An example of commercially available polylactic acid polymers include a variety of polylactic acids that are available from the Chronopol Inc. (Golden, CO), or polylactides sold under the tradename EcoPLA®.  Further  examples  of suitable  commercially  available  polylactic  acid  include

12

NATUREWORKS from Cargill Dow,  LACEA from Mitsui Chemical, or a PLA resin L5000 from Biomer.

Depending upon the specific polymer used, the process, and the final use of the film or laminate, more than one polymer may be desired. It is preferred that two different polymers are used. For example, if a crystallizable polylactic acid having a melting temperature of from about 160° to about 175° C is used, a second polylactic acid having a lower melting point and lower crystallinity than the other polylactic acid and/or a higher copolymer level may be used. Alternatively, an aliphatic aromatic polyester may be used with crystallizable polylactic acid. If two polymers are desired, the polymers need only differ by chemical stereo specificity or by molecular weight.

In one aspect of the present invention, it may be desirable to use a biodegradable

thermoplastic polymer having a glass transition temperature of less than 0°C. Polymers having

this low glass transition temperature include EASTARBIO and BIONELLE.	

A plasticizer can be used in the present invention to destructure the starch and enable the starch to flow, i.e. create a thermoplastic starch. The same plasticizer may be used to increase melt processability or two separate plasticizers may be used. The plasticizers may also improve the flexibility of the final products, which is believed to be due to the lowering of the glass transition temperature of the composition by the plasticizer, The plasticizers should preferably be substantially compatible with the polymeric components of the present invention so that the plasticizers may effectively modify the properties of the composition. As used herein, the term "substantially compatible" means when heated to a temperature above the softening and/or the melting temperature of the composition, the plasticizer is capable of forming a substantially homogeneous mixture with starch.

An additional plasticizer or diluent for the biodegradable thermoplastic polymer may be present to lower the polymer's melting temperature and improve overall compatibility with the thermoplastic starch blend. Furthermore, biodegradable thermoplastic polymers with higher melting temperatures may be used if plasticizers or diluents are present which suppress the melting temperature of the polymer. The plasticizer will typically have a molecular weight of less than about 100,000 g/mol and may preferably be a block or random copolymer or terpolymer

13

where one or more of the chemical species is compatible with another plasticizer, starch, polymer, or combinations thereof.

Nonlimiting examples of usefiil hydroxyl plasticizers include sugars such as glucose, sucrose, fructose, raffinose, maltodextrose, galactose, xylose, maltose, lactose, mannose erythrose, glycerol, and pentaerythritol; sugar alcohols such as erythritol, xylitol, malitol, mannitol and sorbitol; polyols such as ethylene glycol, propylene glycol, dipropylene glycol, butylene glycol, hexane triol, and the like, and polymers thereof; and mixtures thereof. Also useful herein as hydroxyl plasticizers are poloxomers and poloxamines. Also suitable for use herein are hydrogen bond forming organic compounds which do not have hydroxyl group, including urea and urea derivatives; anhydrides of sugar alcohols such as sorbitan; animal proteins such as gelatin; vegetable proteins such as sunflower protein, soybean proteins, cotton seed proteins; and mixtures thereof. Other suitable plasticizers are phthalate esters, dimethyl and diethylsuccinate and related esters, glycerol triacetate, glycerol mono and diacetates, glycerol mono, di, and triprpionates, butanoates, stearates, lactic acid esters, citric acid esters, adipic acid esters, stearic acid esters, oleic acid esters, and other father acid esters which are biodegradable. Aliphatic acids such as ethylene acrylic acid, ethylene maleic acid, butadiene acrylic acid, butadiene maleic acid, propylene acrylic acid, propylene maleic acid, and other hydrocarbon based acids. All of the plasticizers may be use alone or in mixtures thereof. A low molecular weight plasticizer is preferred. Suitable molecular weights are less than about 20,000 g/mol, preferably less than about 5,000 g/mol and more preferably less than about 1,000 g/mol. Further suitable plasticizers are those described in U.S. 

Preferred plasticizers include glycerine, mannitol, and sorbitol. The amount of plasticizer is dependent upon the molecular weight and amount of starch and the affinity of the plasticizer for the starch. Generally, the amount of plasticizer increases with increasing molecular weight of starch. Typically, the plasticizer present in the final film composition comprises from about 2% to about 70%, more preferably from about 5% to about 55%, most preferably from about 10% to about 50%.

Optionally, other ingredients may be incorporated into the composition in quantities of less than about 50%, preferably from about 0.1% to about 20%, and more preferably from about 0.1% to about 12% by weight of the composition. The optional materials may be used to modify the processability and/or to modify physical properties such as elasticity, tensile strength and modulus

14

of the final product. Other benefits include, but are not limited to, stability including oxidative stability, brightness, color, flexibility, resiliency, workability, processing aids, viscosity modifiers, and odor control.

Nonlimiting examples of other optional ingredients include aromatic/aliphatic polyester copolymers made more readily hydrolytically cleavable, and hence more likely biodegradable, such as those described in U.S. 5,053.482. 5.097.004. 5.097.005. and 5.295.985. biodegradable aliphatic polyesteramide polymers, polycaprolactones, polyesters or polyurethanes derived from aliphatic polyols (i.e., dialkanoyl polymers), polyamides including polyethylene/vinyl alcohol copolymers, cellulose esters or plasticized derivatives thereof, salts, slip agents, crystallization accelerators such as nucleating agents, crystallization retarders, odor masking agents, cross-linking agents, emuisifiers, surfactants, cyclodextrins, lubricants, other processing aids, optical brighteners, antioxidants, flame retardants, dyes, pigments, fillers, proteins and their alkali salts, waxes, tackifying resins, extenders, antiblocking agents, antistatic agents, or mixtures thereof. Slip agents may be used to help reduce the tackiness or coefficient of friction in the film. Also, slip agents may be used to improve film stability, particularly in high humidity or temperatures. A suitable slip agent is polyethylene. A salt may also be added to the melt to make the film more water responsive or used as a processing aid. A salt will also function to help reduce the solubility of a binder so it does not dissolve, but when put in water or flushed, the salt will disolve then enabling the binder to dissolve and create a more aqueous-responsive product.

Fabrication of breathable films includes extensively stretching a PHA copolymer/starch film. The starch provides a nucleating agent for the stretching operation to create pores, thereby behaving as a particulate filler. However, a particulate filler or coarse grain pigment may be added to a PHA copolymer/starch breathable film composition. Such fillers include numerous types of inorganic or organic solids, such as talc, calcium carbonate, mica, kaolin, plastic beads, latex, or the like. Inorganic fillers further include fillers such as the oxides of magnesium, aluminum, silicon, or titanium; hydrous magnesium silicate, titanium dioxide, clay, dirt, chalk, boron nitride, limestone, diatomaceous earth, glass, quartz, or ceramics. If present, particulate fillers are typically present in an amount of from about 1% to about 50% based on the particular ingredient and use of the breathable film.

Further examples of other ingredients are known to one of skill in the art in light of the present disclosure.

15

Although starch is the preferred natural polymer in the present invention, a protein-based polymer could also be used. Suitable protein-based polymers include soy protein, zein protein, or combinations thereof. The protein-based polymer may be present in an amount of from about 0.1% to about 80% and preferably from about 1% to about 60%.

(2) Film or Laminate Properties

The present invention is in the form of a film or laminate, as described in U.S. 5,498,692, and uses blended or laminated compositions as described herein.  As used herein, "blend" means a composition having two or more ingredients (i.e., PHA with destructured starch). As used herein, "film" means an extremely thin continuous piece of a substance having a high length to thickness ratio and a high width to thickness ratio. While there is no requirement for a precise upper limit of thickness, a preferred upper limit would be 0.254 mm, more preferably still about 0.01 mm, more preferably still about 0.005 mm. The protective value of any film depends on its being continuous, i.e., without holes or cracks  Breathable films have been stretched to produce continuous pores that prevent penetration of liquid and that pass moisture vapor.  A breathable film may be one layer of a multilayer film.  The film may be a multilayer film, i.e.,  a laminate or composite.  A laminate is defined as two or more films joined together. A laminate may have one or more layers comprising a blended PHA copolymer/starch composition as set forth herein.  In another embodiment, a laminate may have a first layer comprising a PHA copolymer as described herein and a second layer comprising a PHA copolymer/starch film or a thermoplastic starch as set forth herein.  The laminate may have a first layer comprising a PHA copolymer, a second layer comprising a PHA/starch blend or a thermoplastic starch, and a third layer comprising PHA, or any combination of layers desired.  As used, the terms first, second, or third layers are simply used to describe separate layers and are not intended to be limiting as to the location of the layer. A preferred embodiment of the invention is a laminate having three layers wherein the outer two layers comprise a PHA copolymer and the intermediate layer comprises a PHA copolymer/starch blend or thermoplastic starch .

The film of the present invention can be employed in a variety of disposable products including, but not limited to, disposable diapers, shrink-wrapping (e.g., food wraps, consumer product wraps, pallet and/or crate wraps, and the like), or bags (grocery bags, food storage bags, sandwich bags, resealable "Ziploc®"-type bags, garbage bags, and the like). In one embodiment of the present invention, the film is a liquid impervious backsheet or a perforated topsheet and is suitable

16

for use in absorbent disposable sanitary garments such as disposable diapers, feminine hygiene products or the like. Films of the present invention, in addition to increased biodcgradability and/or compostability, may have properties as set forth in U.S. 5,990,271.
