Repository: anandvc/allindianpatents

File: patents/213260-an-improved-method-of-making-powder-metallurgical-compositions.html (part 1 of 2)
Indian Patents. 213260:AN IMPROVED METHOD OF MAKING POWDER METALLURGICAL COMPOSITIONS

Indian Patents

Recently Granted Patents

  Recently Published Patents

Title of Invention	AN IMPROVED METHOD OF MAKING POWDER METALLURGICAL COMPOSITIONS

Abstract	An improved method of making a metallurgical powder composition comprising the steps of: providing a preailoy powder comprising iron and molybdenum, characterized in that the amount of the molybdenum in the preailoy powder is from about 0.10 weight percent to about 2.0 weight percent, based on the total weight of the preailoy powder. admixing with the preailoy powder a copper containing powder having a weight average particle size of about 60 microns or less, and a nickel containing powder having a weight average particle size of about 20 microns or less; and bonding the copper containing powder, the nickel containing powder and the preailoy powder in the presence of a binding agent to form a metallurgical powder composition, wherein the metallurgical powder composition comprises from about 0.5 weight percent to about 4.0 weight percent copper, from about 0.5 weight percent to about 8.0 weight percent nickel, and at feast about 33 weight percent of the preailoy powder.	

Full Text	-1-

IMPROVED METHOD OF MAKING POWDER METALLURGICAL

COMPOSITIONS

FIELD OF THE INVENTION	

The present invention relates 10 an improved method of making ferrous powder compositions, preferably containing certain amounts of molybdenum, copper, and nickel. The metallurgical powder compositions so produced provide improved mechanical properties such as yield strength and tensile strength when formed into metal parts.

BACKGROUND OF THE INVENTION

Industrial usage of metal parts manufactured by the compaction and sintering of metal powder compositions is expanding rapidly into a multitude of areas. In the manufacture of such parts, metal powder compositions are typically formed from metal based powders and other additives such as lubricants, and binders. The metal-based powders are typically iron powders that may have been optionally prealloyed with one or more alloying components.

A common technique for prealloying involves forming a homogeneous molten metal composition containing iron and one or more desired alloying components, and water atomizing the molten metal to form a homogeneous powder composition.

The metal-based powder, after any optional prealloying  is often mixed with other additives to improve the propenies of the final pan. For example, the metal-based powder is often admixed with at least one other alloying compound or element that is in powder form ("alloying powder"). The alloying powder permits for example, the attainment of higher strength and other mechanical properties in the final sintered part.

The alloying powders typically differ from the metal-based powders in particle size, shape and density. For example, the average particle size of the metal-based powders such as iron is typically about 70-100 microns, or more, while the average particle size of most alloying powders can be less than about 20 microns, frequently less than about 15 microns, and in some cases less than about 5 microns. However, substantially pure copper containing powder has generally not been used in such small particle sizes i e.g.. 20 microns or less) because the smaller size pure copper containing powder is more expensive relative to

-2-

the larger panicle size copper containing powder, and there has been no other incentive to use the smaller size pure copper containing powder.

The mixture of meyal-based powder and optional alloying powders are often also mixed with other additives such as lubricant to form the final metal powder composition. This metal powder composition is typically poured into a compaction die and compacted under pressure (e.g., 5 to 70 tons per square inch (tsi)). and in some circumstances at elevated temperatures, to form the compacted, or "green," part. The green part is then usually sintered to form a cohesive metallic part. The sintering operation also burns off organic materials.

One problem that occurs in forming iron-based powder compositions is that the disparity in particle size between the alloying powders and iron-based powders can lead to problems such as segregation and dusting of the finer alloying particles during transportation, storage, and use. Although the iron-based powders and alloying powders are initially admixed into a homogeneous powder, the dynamics of handling the powder mixture during storage and transfer can cause the smaller alloying powder particles to migrate through the interstices of the iron-based powder matrix. The normal forces of gravity, particularly where the alloying powder is denser than the iron-based powder, cause the alloying powder to migrate downwardly toward the bottom of the mixture's container, resulting in a loss of homogeneity of the mixture, or segregation. On the other hand, air currents which can develop within the powder matrix as a result of handling can cause the smaller alloying powders, particularly if they are less dense than the iron-based powders, to migrate upwardly. If these buoyant forces are high enough, some of the alloying particles can. in the phenomenon known as dusting, escape the mixture entirely, resulting in a decrease in the concentration of the alloy element.

One solution to the aforementioned dusting and segregation problem described has been to use various organic binders to bind or "glue" the finer alloying powder to the coarser iron-based particles to prevent segregation and dusting for powders to be compacted at ambient temperatures. Forexample, U.S. Patent No. 4.4S3.905 to Engstrom teaches the use of a binding agent that is broadly described as being of "a sticky or fat character in an amount up to about l% by weight of the powder composition. U.S. Patent No. 4.676.831 to Engstrom discloses the use of certain tall oils as binding agents. Also. U.S. Patent No. 4.834.800 to Semel discloses the use of certain film-forming polymeric resins that are generally insoluble

- 3  -

in water as binding agents. Despite the advantages of binders, binders can sometimes reduce compressibilities and the mechanical properties of a part.

Another solution that has been in use since the mid 1960's is to employ "diffusion bonded iron-based particles." The diffusion bonded iron-based panicles are powders of substantially pure iron that have one or more other metals such as steel producing elements diffusion bonded and partially alloyed into their outer surfaces. Such commercially available powders are Distaloy™ AB and Distaloy™ AE available from Hoeganaes Corporation located in Cinnaminson. New Jersey. The Distaloy AB and AE metal powders are made to conform with MPIF standard 35 FD-02 and FD-04 respectively. Thus, Distaloy AB contains about 1.5 weight percent copper, about 1.75 weight percent nickel, and about 0.5 weight percent molybdenum. Distaloy AE contains about 1.5 weight percent copper, about 4.00 weight percent nickel, and about 0.5 weight percent molybdenum.

The Distaloy AB and AE metal powders are preferably prepared by the methods disclosed in British patent specification GB 1,162.702, published August 27, 1969. which is hereby incorporated by reference in its entirety. In a preferred method, the Distaloy AB and AE metal powders are prepared by blending substantially pure iron powder with copper, molybdenum, and nickel containing powder additives. The substantially pure iron powder generally contains less than 0.50 weight percent residual impurities, has a maximum particle size of nominally 250 microns. and a weight average particle size of from about 60 microns to about 75 microns. The copper and molybdenum additives are typically in oxide form (e.g., cuprous oxide and molybdenum trioxide), while the nickel powder is typically in elemental form. The copper, nickel, and molybdenum additives generally have a weight average particle size of 15 microns or less. After blending the powder additives, the resulting mixture is submitted to hydrogen annealing at temperatures which typically range from about 800 °C to about 900 °C. The annealing first reduces the copper and molybdenum oxides to elemental form. Thereafter, the reduced copper containing powder, the reduced molybdenum powder, and nickel powder partially alloy with the iron powder, and also, to some extent, partially alloy with each other through a diffusion mechanism. Because the mixture tends to agglomerate during annealing, after cooling, the mixture is typically reformed into a powder through a disintegration step. It is also sometimes desired to submit the powder, after disintegration, to a second blending step, as the mixture tends to segregate through various

-4-

mechanisms during annealing and disintegration. The diffusion bonded and pareally alloyed powder thus produced may subsequently be mixed with other typical additives, such as lubricants, machining agents, and graphite. Distaloy AB and AE are thus far in the industry the highest performing grades with respect to strength and impact resistance. Despite the advantages, these powders are expensive both because of the extra processing steps that are needed to perform the diffusion bonding, and the significant capital investment that is required to provide the associated processing equipment.

It would be desirable to develop alternate methods of preparing these powder metallurgical compositions. Preferably, such methods would provide powder metallurgical compositions with comparable or improved mechanical properties to the Distaloy compositions.

SUMMARY OF THE INVENTION

The present invention provides methods of making iron-based metallurgical powder compositions that exhibit improved mechanical properties when formed into metal parts. In one embodiment of the present invention, the method includes providing a prealloyed powder containing iron and at least one alloying additive that is preferably molybdenum, where the amount of the alloying additive in the prealloy powder is at least about 0.10 weight percent, preferably from about 0.10 weight percent to about 2.0 weight percent, based on the total weight of the prealloy powder; admixing with the prealloy powder a copper containing powder having a weight average particle size of about 60 microns or less, and a nickel containing powder having a weight average particle size of about 20 microns or less; and bonding the copper containing powder, the nickel containing powder, and the prealloy powder in the presence of a binding agent to form a metallurgical powder composition. The metallurgical powder composition thus prepared contains at least about 0.5 weight percent, and more preferably from about 0.5 weight percent to about 4.0 weight percent copper; at least about 0.5 weight percent, and more preferably from about 0.5 weight percent to about 8.0 weight percent nickel; and at least about 83 weight percent of the prealloy powder.

In a preferred embodiment of the above method, the metallurgical composition also preferably includes graphite in an amount of from about 0.1 weight percent to about 1.2

- 5 -

weight percent, and at least one lubricant in an amount of up to about 2 weight percent, based on the total weight of the metallurgical powder composition. The lubricant and graphite are preferably added to the metallurgical composition prior to the bonding step.

In another embodiment, the method of making a metallurgical powder composition includes providing a prealloy powder containing iron and molybdenum, where the amount of the molybdenum in the prealloy powder is at least about 0.10 weight percent, based on the total weight of the prealloy powder; admixing with the prealloy powder, a copper containing powder having a weight average particle size of about 60 microns or less, and a nickel containing powder having a weight average particle size of about 20 microns or less to form a mixture; and annealing the mixture containing the copper containing powder, the nickel containing powder, and the prealloy powder at a temperature of at least 800°C. After annealing, the mixture may be optionally admixed with graphite, lubricant, binding agent and/or any other conventional metallurgical powder additive. The metallurgical powder composition thus formed contains at least about 0.5 weight percent copper, at least about 0.5 weight percent nickel, and at least about 83 weight percent of the prealloy powder.

The present invention also provides an improved metallurgical powder composition that includes at least 83 weight percent of an iron-molybdenum prealloy powder containing iron and molybdenum, where the amount of molybdenum is from about 0.10 weight percent to about 2.0 weight percent based on the weight of the prealloy powder; from about 0.5 weight percent to about 4.0 weight percent of a copper containing powder having a weight average particle size of about 60 microns or less; from about 0.5 weight percent to about 8 weight percent of a nickel containing powder; and at least about 0.005 weight percent of a binding agent, effective to bond the copper containing powder, the nickel containing powder, and the prealloy powder.

The present invention also provides a method of forming a metal part from the metallurgical powder compositions made in accordance with the present invention that includes compacting the metallurgical powder composition at a pressure of at least about 5

tsi.

-6-BRIEF DESCRIPTION OF THE DRAWINGS

Figure 1 is a graph showing compaction pressure versus the yield strength of compacted parts formed from (a) a metal powder composition made by the method of the present invention (Example 3). and (b) a metal powder composition made by a diffusion bonding process (Comparative Example I). The solid lines represent the yield strength of compacted parts that were sintered and the dashed lines represent the yield strength of compacted parts that were sintered and tempered.

Figure 2 is a graph showing compaction pressure versus the yield strength of compacted pans formed from (a) a metal powder composition made by the method of the present invention (Example 4), and (b) a metal powder composition made by a diffusion bonding process (Comparative Example 2). The solid lines represent the yield strength of compacted parts that were sintered and the dashed lines represent the yield strength of compacted parts that were sintered and tempered..

Figure 3 is a graph showing compaction pressure versus the tensile strength of compacted parts formed from (a) a metal powder composition made by the method of the present invention (Example 3), and (b) a metal powder composition made by a diffusion bonding process (Comparative Example 1). The solid lines represent the tensile strength of compacted parts that were sintered and the dashed lines represent the tensile strength of compacted parts that were sintered and tempered.

Figure 4 is a graph showing compaction pressure versus the tensile strength of compacted parts formed from (a) a metal powder composition made by the method of the present invention (Example 4), and (b) a metal powder composition made by a diffusion bonding process (Comparative Example 2). The solid lines represent the tensile strength of compacted parts that were sintered and the dashed lines represent the tensile strength of compacted parts that were sintered and tempered.

Figure 5 is a graph showing compaction pressure versus the elongation of compacted parts formed from (a) a metal powder composition made by the method of the present invention (Example 3). and (b) a metal powder composition made by a diffusion bonding process (Comparative Example I). The solid lines represent the elongation of compacted parts that were sintered and the dashed lines represent the elongation of compacted parts that were sintered and tempered.

-7 -

Figure 6 is a graph showing compaction pressure versus the elongation of compacted parts formed from (a) a metal powder composition made by the method of the present invention (Example 4), and (b) a metal powder composition made by a diffusion bonding process (Comparative Example 2). The solid lines represent the elongation of compacted parts that were sintered and the dashed lines represent the elongation of compacted parts that were sintered and tempered.

Figure 7 is a graph showing the compaction pressure versus the yield strength and elongation properties of sintered compacted parts. The compacted parts were formed from (a) a metal powder composition made by the method of the present invention (Example

5.	solid lines), and (b) a metal powder composition made by a diffusion bonding process

(Comparative Example 1. dashed lines).

Figure 8 is a graph showing the compaction pressure versus the yield strength and elongation properties of sintered compacted parts. The compacted parts were formed from (a) a metal powder composition made by the method of the present invention (Example

6.	solid lines), and (b) a metal powder composition made by a diffusion bonding process

(Comparative Example 2, dashed lines).

DETAILED DESCRIPTION OF THE INVENTION

The present invention provides an improved method of making metallurgical

powder compositions. The method of the present invention includes providing an iron-based prealloy powder containing iron and at least one alloying additive that is preferably molybdenum, and admixing the prealloy powder with at least two alloying powder additives (e.g., compounds, elements, or alloys) that preferably includes relatively small particle size copper and nickel containing powders. The method of the present invention also includes bonding, in some manner, the prealloy powder and the alloying additives. For example, as described in more detail hereinafter, in one embodiment, at least one binding agent is used to bond the prealloy powder, copper containing powder and nickel containing powder. In this embodiment, it is preferred that lubricant and any other desired metallurgical powder additive be mixed with the prealloy powder and alloying additives prior to treatment with the binding agent. In another embodiment, the copper and nickel containing powders are "diffusion bonded and partially alloyed" with the prealloy powder. The resulting diffusion bonded and

-8-

partially alloyed powder can, if desired, be subsequently mixed with one or more other alloying powders, such as graphite, one or more lubricants, one or more binders, or any other conventional powder metallurgy additive or combinations thereof. The improved powder compositions provide excellent "green" properties, and metal parts formed from the improved metallurgical powder compositions exhibit superior mechanical properties, such as yield strength and tensile strength.

The iron-based prealloy powder useful in the method of the present invention is preferably made by prealloying iron with one or more alloying additives (for example. molybdenum containing compounds) that enhance the strength, hardenability, or other desirable properties of the final product. By "prealloying" it is meant that the compounds and/or elements to be prealloyed are intimately admixed in a melt to achieve mixing on an atomic level. The iron-based prealloy powders may be formed according to any technique known to those skilled in the art. For example, prealloyed iron-based powders can be prepared by making a melt of iron and one or more desired alloying compounds or elements, and then atomizing the melt, whereby the atomized droplets form a powder upon solidification.

Iron that can be used to form the prealloy powder is preferably substantially pure iron containing not more than about 1.0% by weight, preferably no more than about 0.5% by weight, of normal impurities. The iron may be in any physical form prior to prealloying. For example, the iron may be in powder form or in the form of scrap metal.

Examples of suitable alloying additives for forming the prealloy powder include, but are not limited to elements or compounds of molybdenum, manganese, magnesium, tungsten, chromium, silicon, copper, nickel, gold, vanadium, columbium (niobium), graphite, phosphorus, or aluminum, or combinations thereof. Typically, the alloying additives are generally combined with the iron in an amount of up to about 5% by weight, preferably from about 0.10 % to about 4% by weight, and most preferably from about 0.10 % to about 2% by weight. However, one skilled in the an will recognize that the amount and type of the alloying additive prealloyed with the iron depends on the propenies desired in the final metal pan.

In a preferred embodiment, the iron is prealloyed with at least one alloying compound or element that preferably contains molybdenum to form an iron-molybdenum

-9-

prealloy powder. Molybdenum containing compounds useful in forming an iron-molybdenum prealloy powder are any compounds that contain molybdenum that are capable of alloying with iron in the prealloying process. The molybdenum containing compound may be for example, an oxide of molybdenum such as molybdenum trioxide or a ferromolybdenum alloy The molybdenum containing compound may also be substantially pure elemental molybdenum (preferably having a purity of greater than about 90 wt%). Preferably, the molybdenum containing compound is an oxide of molybdenum such as molybdenum trioxide.

It has been found that by prealloying the iron and molybdenum unexpectedly improved strength properties, such as yield strength and tensile strength are achieved in the final sintered metal part, in comparison to sintered metal parts where the molybdenum and iron are simply mixed, or where the molybdenum and iron are diffusion bonded and partially alloyed. Although in no way intending to be limited by theory, it is believed that prealloying the iron and molybdenum achieves more complete mixing at an atomic level, which results in the final sintered metal part receiving the full benefits of the molybdenum. Moreover, it is believed that by prealloying the iron and molybdenum, the diffusion rates of other alloying powders such as nickel and copper, and the extent to which the alloying powders eventually alloy is increased in comparison to a process where a mixture of iron, molybdenum, and other alloying powders are diffusion bonded and partially alloyed.

The iron-molybdenum prealioy powder useful in the present invention contains at least about 0.10 weight percent molybdenum, preferably from about 0.10 weight percent to about 2.0 weight percent molybdenum, more preferably from about 0.20 weight percent to about 1.6 weight percent molybdenum and most preferably from about 0.40 to about 0.65 weight percent molybdenum, based on the total weight of the iron-molybdenum alloy powder. The amount of iron in the iron-molybdenum alloy powder is preferably from about 97.1 weight percent to about 99.8 weight percent iron, more preferably from about 97.5 weight percent to about 99,7 weight percent iron, and most preferably from about 98.45 weight percent iron to about 99.50 weight percent iron.

In a most preferred embodiment of the present invention, the iron-molybdenum prealloy powder preferably contains sufficient molybdenum so that the metallurgical powder composition, made in accordance with the method of the present invention, after compaction and sintering, meets MPIF Standard 35.  In such an embodiment, the iron-molybdenum

- 10-

prealloy powder preferably contains from about 0.45 weight percent to about 0.65 weight percent molybdenum, based on the total weight of the iron-moivbdenum alloy powder, and from about 98.45 weight percent to about 99.50 weight percent iron. The iron-molybdenum prealloy powder also preferably contains a minimum level of residual impurities of at least 0.15 weight percent and more preferably at least 0.25 weight percent, and contains maximum residual impurities of up to about 1.0 weight percent, and more preferably maximum residual impurities of up to about 0.9 weight percent, based on the total weight of the prealloy powder. The iron-molybdenum prealloy powder preferably contains maximum residual impurities of about 0.03 weight percent sulfur, about 0.02 weight percent carbon, about 0.02 weight percent silicon, and about 0.01 weight percent nitrogen based on the total weight of the prealloy powder.

The iron molybdenum prealloy powder useful in the present invention preferably has a maximum particle size of about 250 microns, and more preferably a maximum particle size of about 180 microns. Additionally, the weight average particle size of the iron molybdenum prealloy powder is preferably less than about 100 microns, more preferably ranges from about 65 microns to about 100 microns, and most preferably ranges from about 60 microns to about 75 microns.

Examples of suitable iron-molybdenum prealloy powders commercially available include Hoeganaes' ANCORSTEEL 150HP steel powder, 85HP steel powder, or 50HP steel powder, or combinations thereof. The amounts of molybdenum in the 150 HP. 85HP. and 50 HP steel powders are respectively about 1.5 weight percent, 0.85 weight percent, and 0.55 weight percent based on the total weight of the prealloy. These ironmolybdenum prealloy powders contain less than about 0.75 weight percent of materials such as manganese, chromium, silicon, copper, nickel, or aluminum, and less than about 0.02 weight percent carbon, with the balance being substantially iron. Another example of a commercially available iron-molybdenum prealloy powder is Hoeganaes' ANCORSTEEL 4600V steel powder, which contains about 0.5-0.6 weight percent molybdenum, about 1.5-2.0 weight percent nickel, about 0.1 -.25 weight percent manganese, less than about 0.02 weight percent carbon., and the balance preferably being substantially iron. Other ANCORSTEEL iron-molybdenum prealloy powders that are useful in the present invention include for

-11-

example ANCORSTEEL 2000 and 737 steel powders.  The 150HP. 85HP. or 50HP steel powders are preferred for use as the iron-molybdenum prealloy in the present invention.

The iron-molybdenum prealloy powder may also optionally contain other alloying compounds or elements. The alloying of these other alloying compounds or elements may be carried out while prealloying the iron and molybdenum, or may be carried out pnor to or subsequent to forming the iron-molybdenum prealloy.  Any alloying compound or element may be used. Preferred other alloying compounds or elements are or contain copper, oxides of copper, nickel, manganese, chromium, or combinations thereof.  Preferably, the amount of optional alloying compounds or elements in the iron-molybdenum alloy powder is no more than 2.0 weight percent, and preferably from about 0.10 weight percent to about 1.5 weight percent based on the total weight of the iron molybdenum prealloy powder. The alloying can be carried out for example by atomizing a melt of the iron and the desired amount of molybdenum containing compound and optional other alloying compounds. The alloying of the optional other alloying compounds or elements may also be carried out by a diffusion bonding process as described in more detail hereinafter.

The compositions of this invention can also contain other iron-based powders admixed with the above-described prealloy powder. Other iron-based powders that can be admixed with Ehe prealloy powder include for example, powders of substantially pure iron preferably containing less than about I weight percent of impurities, or combinations thereof. Examples of substantially pure iron powders include such highly compressible, metallurgicalgrade iron powders in the ANCORSTEEL 1000 series of pure iron powders, e.g. 1000, 1000B, and 1000C, available from Hoeganaes Corporation, Cinnaminson, New Jersey. ANCORSTEEL 1000 iron powder, has a typical screen analysis of about 22% by weight of the panicles below a No. 325 sieve (U.S. series) and about 10% by weight of the panicles larger than a No. 100 sleve with the remainder between these two sizes (trace amounts larger than No. 60 sieve). The ANCORSTEEL 1000 powder has an apparent density of from about 2.85-3.00 g/cm3 typically 2.94 g/cm3.

The prealloy powder, is preferably present in the metallurgical powder composition thus formed in an amount of at least about 83 weight percent, more preferably from about 85.0 weight percent to about 99.0 weight percent, and most preferably from about 88.0 weight percent to about 98.0 weight percent based on the total weight of the metallurgical

-12-

powder composition. In a most preferred embodiment of the present invention, the amount of prealloy powder present in the metallurgical powder composition is such that the composition, after compaction and sintering, conforms with MPIF Standard 35, and ranges from about 88.0 weight percent to about 98.0 weight percent, based on the total weight of the metallurgical powder composition.

In the method of the present invention, the iron-based prealloy powder described above, is preferably blended with copper containing powder. The copper containing powder is preferably elemental copper having relatively few impurities. Preferably the copper containing powder contains at least 90 weight percent, more preferably at least 98 weight percent, and most preferably at least 99.5 weight percent copper based on the total weight of the copper containing powder. The copper containing powder has a relatively small weight average panicle size that is about 60 microns or less, preferably about 20 microns or less, and more preferably about 15 microns or less. A preferred copper containing powder has a weight average particle size in the range of between about 5 and about 15 microns, preferably between about 9 and about 13 microns.

It has been found that use of a copper containing powder of relatively small particle size imparts enhanced mechanical properties to metal parts formed in accordance with the present invention. Copper containing powder of a weight average particle size of greater than 60 microns has been found to not achieve the results of copper containing powders having smaller particle sizes. Also, as the weight average particle size of the copper containing powder is reduce from about 60 microns to about 20 microns or less, even further improvements are observed in mechanical properties.

The amount of copper containing powder present in the metallurgical powder composition in accordance with the method of the present invention is preferably at least 0.5 weight percent, more preferably from about from about 0.5 weight percent to about 4.0 weight percent, and most preferably from about 1.0 to about 2.0. based on the total weight of the metallurgical powder composition. In a most preferred embodiment of the present invention. the amount of copper present in the metallurgical composition, after compaction and sintering of the composition, meets MPIF Standard 35. and ranges from about 1.3 weight percent to about 1.7 weight percent, based on the total weight of the metallurgical powder composition.

- 13-

The iron-based prealloy powder is also preferably admixed with one or more nickel containing powders. The nickel containing powders are preferably blended with the iron-based prealloy powder to provide nickel in an amount of at least 0.5 weight percent, more preferably from about 0.5 to about 8.0 weight percent and most preferably from about 1.0 weight percent to about 6.0 weight percent based on the total weight of the metallurgical powder composition formed. In a most preferred embodiment of the present invention, the amount of nickel present in the metallurgical composition, after compaction and sintering of the composition, meets MPIF Standard 35. and ranges from about 1.5 weight percent to about 4.4 weight percent, based on the total weight of the metallurgical powder composition. The weight average particle size of the nickel containing powder is preferably about 20 microns or less, and more preferably about 15 microns or less.

Suitable nickel containing powders useful in the present invention are any additives (e.g., elements, compounds, or alloys) that contain nickel. Preferably, the nickel containing compound is substantially pure elemental nickel having a purity of greater than about 98 wt%. The nickel containing powder may also be nickel alloyed with other elements that enhance the strength, hardenability, electromagnetic properties, or other desirable properties of the final product. Preferably, however, substantially pure elemental nickel powder is used.

The metallurgical powder compositions prepared in the method of the present invention may also contain other alloying powders in addition to the copper containing powder and nickel containing powder. The term "alloying powder" as used herein refers to any particulate element, compound, or alloy additive physically blended with the metallurgical powder composition, whether or not that additive ultimately alloys with the metallurgical powder composition.

Examples of other alloying powders that may be blended with the metallurgical powder composition include elements or compounds containing molybdenum, manganese, chromium, silicon, gold, vanadium, columbium (niobium), graphite, phosphorus, aluminum, boron, or oxides thereof; binary alloys of copper and tin. copper and nickel, or copper and phosphorous; ferro-alloys of manganese, chromium, boron, phosphorus, or silicon; low melting ternary and quaternary eutectics of carbon in combination with two or three elements selected from iron, vanadium, manganese, chromium, and molybdenum; carbides of tungsten

- 14-

or silicon; silicon nitride; aluminum oxide; and sulfides of manganese or molybdenum, and combinations thereof. Preferred alloying powders include graphite containing powders.

The other alloying powders are preferably present in the metallurgical powder composition in amounts of up to about 4 weight percent. In a preferred embodiment of the present invention, the other alloying powders are added to the metallurgical composition in an amount so that the compacted and sintered metallurgical composition conforms with MPIF Standard 35. In such an embodiment, the metallurgical powder composition preferably contains from about 0.20 weight percent to about 3.0 weight percent and more preferably from about 0.25 to about 0.90 weight percent of other alloying powders. The other alloying powders preferably have a weight average panicle size below about 100 microns, preferably below about 75 microns, more preferably below about 30 microns, and most preferably in the range of about 5 microns to about 20 microns.

In a preferred embodiment of the present invention, in addition to the copper containing powder and nickel containing powder, graphite powder is admixed in the metallurgical powder composition to improve the strength properties of the composition. Preferably, graphite (e.g., carbon) is admixed into the metallurgical powder composition in an amount of from about 0.1 weight percent to about 1.2 weight percent based on the total weight of the metallurgical powder composition. In a most preferred embodiment of the present invention, graphite is present in the metallurgical powder composition in an amount to meet MPIF Standard 35 percent carbon requirements in the compacted and sintered metallurgical composition, and is therefore preferably present in an amount of from about 0.35 weight percent to about 0.95 weight percent, based on the total weight of the metallurgical powder composition.

The metallurgical powder compositions made in accordance with the methods of the present invention may also include any special-purpose additive commonly used with iron-based powders such as lubricants, machining agents, and plasticizers.

In a preferred embodiment of the present invention the metallurgical powder composition contains a lubricant to reduce the ejection force required to remove a compacted part from the die cavity. Examples of typical powder metallurgy lubricants include the stearates, such as zinc stearate. lithium stearate. manganese stearate. or calcium stearate: synthetic waxes, such as ethylene bisstearamide or polyolefins; or combinations thereof. The

-15-

lubricant may also be a polyamide lubricant, such as PROMOLD-450. disclosed in U.S. Pat. No. 5.368.630. particulate others disclosed in U.S. Patent No. 5.498.276. to Luk. or a metal salt of a fatty acid disclosed in U.S. Patent 5.330.792 to Johnson et al.. the disclosures of which are hereby incorporated by reference in their entireties. The lubricant may also be a ombination of any of the aforementioned lubricants described above.

The lubricant is generally added in an amount up to about 2 weight percent. preferably from about 0.1 to about 1.5 weight percent, more preferably from about 0.1 to about 1 weight percent, and most preferably from about 0.2 to about 0.75 weight percent, of the metallurgical powder composition.

Preferred lubricants are ethylene bisstearamide, zinc stearate. KenolubeTM (supplied by Hoganas Corporation, located in Hoganas. Sweden). Ferrolube™ (supplied by Blanchford). and polyethylene wax. Preferably, these lubricants are added in an amount of from about 0.2 weight percent to about 1.5 weight percent based on the total weight of the metallurgical powder composition formed.

Other additives may also be present in the metallurgical powder compositions, such as plasticizers and machining agents. Plasticizers, such as polyethylene-polypropylene copolymer, are typically used in connection with binders and/or lubricants. Machining agents, such as molybdenum sulfides, iron sulfides, boron nitride, boric acid, or combinations thereof are typically used to aid in final machining operations (e.g.. drilling, turning, milling, etc.). Preferably, these other additives are present in the metallurgical powder composition in an amount of from about 0.05 weight percent to about 1.0 weight percent, and more preferably from about 0.1 weight percent to about 0.5 weight percent based on the total weight of the metallurgical powder composition.

In the method of the present invention, the metallurgical powder composition

containing the iron-based prealloy powder, and copper and nickel containing powder are

"bonded" in some manner to prevent for example dusting and segregation of the alloying

powders, and to maintain the homogeneity of the mixture. By "bonded" as used herein, it is

meant any physical or chemical method that facilitates adhesion of the prealloy powder with

the alloying powders, such as the copper and nickel containing powders.

1	In a preferred embodiment of the present invention, bonding is carried out

through the use of at least one binding agent. The binding agent is admixed with a mixture

V

- 16-

containing the iron-based prealloy powder, the copper containing powder, and nickel containing powder to provide bonding between the powders. Also, other alloying powders, such as graphite, and additives such as lubricants and machining agents may be admixed with the iron-based prealloy powder, the copper containing powder, and nickel containing powder prior to adding the binding agent.

Binding agents that can be used in the present invention are those commonly employed in the powder metallurgical arts. Examples of such binding agents are found in U.S. Pat. No. 4.834.800 to Semel. U.S. Pat. No. 4,483,905 to Engstrom, U.S. Pat. No. 5.154.881 to Rutz et ah. and U.S Patent No. 5.298.055 to Semel et.al.. the disclosures of which are hereby incorporated by reference in their entireties.
