Repository: anandvc/allindianpatents

File: patents/213280-aqueous-antimicrobial-hygienic-coating-composition.html
Indian Patents. 213280:AQUEOUS ANTIMICROBIAL HYGIENIC COATING COMPOSITION

Indian Patents

Recently Granted Patents

  Recently Published Patents

Title of Invention	AQUEOUS ANTIMICROBIAL HYGIENIC COATING COMPOSITION

Abstract	An Aqueous Antimicrobial Hygienic Coating Composition comprising of Dispersing agent 0.5-2.00%,Emulsifier 0.01-5%,Freeze-thaw stabiliser 0-5%, Thickner 1-3%, Pigments 5-50%, 0.01-20% of Biocidal additives selected individually and / or in combination from the group consisting of n-butyl-1, 2-benzisothiazolin-3-one, N-trichloromethylthiophthalimide, 2-n-octyl-4-isothiazolin-3-one, zinc pyrithione, zinc zeolite, 5-chloro-2-methyl-4-isothiazolin-3-one, 2-methyl-4-isothiazolin-3-one, dithio-2, 2-bis (benzmethylamide), methyl benzimidazol-2-yl carbamate, zinc dimethyldithiocarbamate, iodo propynyl butyl carbamate and a silver component deposited on a carrier and a salt of barium such as sulfate, chromate, metaborate monohydrate and / or chloride, Adjuvants 0.01-20%, selected from Organosilane or Epoxycyclohexyl Silane additives, Binder 10-50%, and remaining water to make a coating composition to confer on the dry film, the sustained activity against tenacious bacteria such as, Pseudomonas species and capsulated bacteria such as Klebsiella species and also against airborne surface biodeteriorating fungi.	

Full Text	FORM 2

THE PATENTS ACT, 1970 (39 OF 1970)

COMPLETE SPECIFICATION (See Section 10, Rule 13)

AQUEOUS ANTIMICROBIAL HYGIENIC COATING COMPOSITION

KANSAI NEROLAC PAINTS LTD. of GANPATRAO KADAM MARG, LOWER PAREL, MUMBAI -400 013, MAHARASHTRA, INDIA, INDIAN Company

The following specification particularly describes the nature of the invention and the manner in which it is to be performed : -

The present invention relates to an Aqueous Antimicrobial Hygienic Coating Composition. More particularly the present invention relates to a coating composition which displays dry film (and in-can) antibacterial & antifungal action. The unique paint composition including the biocides and other additives in the coating formulation confers sustained activity against tenacious bacteria such as, Pseudomonas species; and capsulated bacteria such as Klebsiella; and also against airborne surface biodeteriorating fungi.

The synergistic biocidal blend in the coating composition includes individually

or in combination components selected from the group consisting of n-butyl-1,

2-benzisothiazolin-3-one,	N-trichloromethylthiophthalimide,  2-n-octyl-4-

isothiazolin-3-one, zinc pyrithione, zinc zeolite, 5-chloro-2-methyl-4-isothiazolin-3-one, 2-methyl-4-isothiazolin-3-one, dithio-2, 2-bis (benzmethylamide), methyl benzimidazol-2-yl carbamate, zinc dimethyldithiocarbamate, iodo propynyl butyl carbamate and a silver component deposited on a carrier and a salt of barium such as sulfate, chromate, metaborate monohydrate and / or chloride.

FIELD OF THE INVENTION :

The present invention relates to a dry film antibacterial and antifungal coating that shows broad spectrum and sustained antibacterial activity. The resultant composite coating shows excellent retention of antimicrobials activity even after repeated washing with water, detergent and disinfectants. The cured coating film also shows biocidal activity after repeated cold-hot cycles (-10°C to +35°C).

2

BACKGROUND OF INVENTION & PRIOR STATE OF ART.

As a technology for keeping surfaces free of microbes, a coating containing antimicrobial compounds (s) can be used. Antimicrobial coatings can be used on the surfaces of a variety of medical, domestic and commercial rooms where control of microbial growth is of particular concern.

A variety of such antimicrobial coatings have been described and are available in the market. However, from the various products tested and literature studied it was found that the coatings were not effective against some of the bacteria used for tests, Pseudomonas sp. & Klebsiella sp. in particular. Pseudomonas is a pathogen and a very resilient organism tolerant to various antimicrobial agents. Klebsiella is a capsulated opportunistic pathogenic bacterium which shows resistance / tolerance to common disinfectants owing to its polysaccharide capsule. Other microbe of concern is MRSA. All these organisms pose a problem in the increased incidences of nosocomial infections. It was also observed that the available coatings lost the antibacterial activity on leaching or washing.

Silver based aqueous coating compositions have been described, these show

antibacterial activity but have a limited activity against fungi, whereas 2-n-octyl-

4-isothiazolin-3-one is a superior fungicide with relatively lower activity against

Gram-negative bacteria. Similar shortcomings were observed with zinc base^J

coating formulations. Also, n-butyl-l,2-benzisothiazolin-3-one,

N-trichloromethylthiophthalimide,	2-n-octyl-4-isothiazolin-3-one,	zfnc

pyrithione, zinc zeolite, 5-chloro-2-methyl-4-isothiazolin-3-one, 2-methyl-4-isothiazolin-3-one, dithio-2, 2-bis (benzmethylamide), methyl benzimidazol-2-yl carbamate, zinc dimethyldithiocarbamate, iodo propynyl butyl carbamate containing formulations showed varying degrees of surface and in-can antifungal & antibacterial properties, but the coating formulations either did not

3

possess a broad spectrum activity (especially against Pseudomonas sp. & Klebsiella sp.) or lost their microbicidal activity on leaching.

Barium metaborate monohydrate has been used in coating formulations for antifungal and antialgal activity. It has also been used to provide in - can bactericidal protection. Barium metaborate monohydrate based coating formulations showed good activity against Pseudomonas and moderate antifungal activity, however it showed meagre or nil activity against Gram positive bacteria such as Staphylococcus. Moreover the dry film anti Pseudomonas activity was lost readily on leaching, therefore such a coating would not withstand cleaning and disinfection regimes.

It is therefore an object of the present invention to provide a coating that possesses broad spectrum antibacterial and anti fungal activity. The coating has been formulated in such a fashion that the antimicrobial activity remains intact even after the coated surface is subjected to detergent washings and surface treatment using common disinfectants thus ensuring a long lasting sustained antimicrobial activity.

GENERAL DESCRIPTION OF THE PREFERRED EMBODIMENTS:

The present invention utilizes the antimicrobial activity of a combination of Barium metaborate monohydrate, a silver component and other biocides (from the ones mentioned above) to achieve dry film antimicrobial properties. Various antimicrobial paint additives were tested at different use levels in the formulation. Among the agents tested only Barium metaborate monohydrate has shown significant activity against Pseudomonas sp.

4

Barium metaborate monohydrate is reported to have good antibacterial activity in the wet state. It can also degrade microbial enzymes in the wet state. It has not been used for dry film antibacterial activity. Experimental studies in our laboratory revealed that Barium metaborate monohydrate is active against Pseudomonas sp. and fungi. The present invention utilizes this property of Barium metaborate monohydrate to impart anti Pseudomonas activity to a dried paint film. Barium metaborate monohydrate has however not shown significant activity against other bacteria. One other drawback observed of Barium metaborate monohydrate is its solubility in water, which resulted in reduced antibacterial activity of the cured coated surface after water leaching. Experiments were conducted to improve the leach resistance of Barium metaborate monohydrate and to supplement its antibacterial spectrum.The ideal dosage of Barium metaborate monohydrate and /or Barium chloride along with the specific types and dosages of binder, a polymer such as acrylic, vinyl, styrene, poly urethane have been worked out.

The other antimicrobial additives used in this invention are a silver component and individually or in combination components from the group comprising n-butyl-1, 2-benzisothiazolin-3-one, N-trichloromethylthiophthalimide, 2-n-octyl-4-isothiazolin-3-one, zinc pyrithione, zinc zeolite, 5-chloro-2-methyl-4-isothiazoUn-3-one, 2-methyl-4-isothiazolin-3-one, dithio-2, 2-bis (benzmethylamide), methyl benzimidazol-2-yl carbamate, zinc dimethyldithiocarbamate, iodo propynyl butyl carbamate. The silver component is a commercially available AgCl coated Ti02. This additive has been found to give antibacterial and some amount of antifungal activity. It is found effective against Gram positive and some Gram negative organisms. The other biocidal blend has been found to impart excellent antifungal and moderate antibacterial properties to the paint film. The leach resistance of the coating has been improved by the ideal pigment / binder balance (PVC) and the use of a Silane additive.

5

Examples : The following examples (A...F) constitute some paint formulations based on the above experimental work. This is not an exhaustive Hst of the compositions tested. Comparative compositions G and H are examples of the prior state of art coating formulations.

Paint Composition (weight %) RAW MATERIAL	A	B	c	D	E	F	G	H

1	1.00	1.5	1.00	2.0	1.00	0.5	1.00	1.00

2	0.15	0.10	0.10	0.10	0.10	0.10	0.10	0.10

3	20.00	21.00	18.00	15.00	20.00	18.00	15.00	20.00

4	4.00	2.00	4.00	5.00	4.00	6.50	5.00	4.00

5	0.40	0.50	0.40	0.30	0.50	0.40	0.30	0.40

6	7.00	11.00	7.00	8.50	8.50	7.00	6.00	-

7	1.00	—	—	2.00	—	~	-	-

8	—	0.30	0.50	0.80	0.30	0.25	0.30	-

9	0.20	—	—	0.20	—	__	-	-

10	0.20	—	0.20	0.15	0.15	0.15	-	-

11	—	0.35	—	—	—	0.30	-	-

12	—	0.50	—	—	0.50	1.00	-	0.50

13	0.05	—	—	0.07	—	—	-	-

14	—	—	—	0.25	—	0.15	0.15	0.20

15	1.00	0.75	—	.1.00	—	—	-	-

16	0.50	0.30	0.50	—	0.50	0.50	-	-

17	—	1.00	—	1.00	—	0.50	-	-

18	3.00	2.00	3.00	2.00	3.00	3.00	2.00	3.00

19	7.00	7.00	7.00	7.00	7.00	7.00	7.00	7.00

20	1.00	0.80	1.00	0.80	1.00	1.00	0.80	1.00

21	37.00	29.00	37.00	31.00	37.00	35.00	31.00	31.00

22	0.80	0.80	0.80	1.00	0.80	0.80	1.00	1.20

23	15.70	21.10	19.50	21.83	15.65	17.85	30.35	30.60

Total	100.00	100.00	100.00	100.00	100.00	100.00	100.00	100.00

6

RAW MATERIALS

1	Anionic (Na poly acrylic) Surfactant

2	Silicone based defoamer

3	Rutile Ti02

4	Anatase T1O2

5	Nonionic (nonyl phenol ethylene oxide condensate) Emulsifier

6	Barium metaborate Monohydrate 90%

7	Barium chloride 90%

8	2-n-octyl-4-isothiazolin-3-one 45%

9	n-butyl-l,2benzisothiazolin-3- one 97%

10	Silver chloride coated TiC>2 10 %

11	Zinc pyrithione 30-40%

12	Iodo propynyl butyl Carbamate 30%

13	Silver chloride 99%

14	5-chloro-2--methyl-4-isothiazolin-3-one-2-methyl-4--isothiazoUn-3-one 1.5

15	Dithio-2, 2- bis (benz-methylamide) 25%

16	Organo silane ester additive (3-glycidoxypropylmethyldiethoxy-silane)

17	Epoxy silane additive (Gama-Glycidoxypropyltrimethoxy Silane)

18	Glycolic Freeze -thaw stabilizer

19	5% Cellulosic thickner solution

20	Butyl carbitol, Coalescing agent

21	Binder (polymer such as acrylic, vinyl, styrene, poly urethane)

22	Associative thickner

23	Water

7

Manufacturing Process: Example 1

To make the coating composition, twin shaft disperser is used. Take a clean container. Add about 70% of the water. Add under slow speed additives like surfactants (1), emulsifier (5), 65% of the glycolic freeze-thaw stabilizer (18), 50% of the defoamer (2), thickner (22), adjunct (16,17), mix for 15 minutes. Add powders (3, 4, 6, 7) and run at high speed (peripheral speed of 5-18 m/sec) for 1 Vi to 2 hours. Add water intermittently if required. Check finish with appropriate addition of binder and water in small sample of slurry and then applying by brush. Cool to below 55°C. add remaining ingredients under slow speed such as some biocides (8 - 15), binder (21), remaining defoamer (2), additives (18, 20), thickner (19) and remaining water. Tint with appropriate colourant, if particular shade is required.

8

Block Diagram of the Process :

WATER

Slow speed

ADDITIVES

POWDERS

High Speed dispersion

(Peripheral speed of 5 - 18 m /sec) for 1 Vi - 2 hours

cool

Adjuvant, Biocides, Binder, water

Slow speed

Viscosity adjustment, Tinting if required

9

Physical Properties of the coating composition:

1	Consistency - Smooth and uniform	- CI No. 7.4 IS:101 -1964

2	Drying Time-	- IS:101 (Part 3/Sec 1) -1986

a)	Surface dry - 15 minutes

b)	Hard dry - 4 hours

3	Finish - Smooth and matt to semi-glossy  - IS.lOl (Part 3/Sec 4) -1987

4	Alkali Resistance - Passes test	- IS:5411 (Part 1) 1974- Appendix C

Determination Of Resistance To Alkali

Application Method:

The paint sample is thinned with 30% of water, by volume and applied by brushing. The second coat is applied after overnight drying.

10

Outline of Microbial Testing Methods : Dry Film Bactericidal Testing

1.	Two coats of the coating composition are applied on an inert test panel.

2.	The paint film is allowed to cure for seven days.

3.	A set of the coated panel is subjected to artificial weathering viz. Leaching with water/detergent scrub/ treatment with disinfectants/ hot-cold cycles  etc.

4.	The unweathered & artificially weathered coated test panels are sterilized by  UV irradiation.

5.	Known type & quantity of a 24-hour old bacterial culture suspension is placed on the unweathered and artificially weathered coating.

6.	The test set is maintained at room temperature under humid conditions.

7.	After 24 hours the number of surviving test bacteria is evaluated.

Dry Film Fungicidal Testing:

1.	Two coats of the coating composition are applied on an inert test panel.

2.	The paint film is allowed to cure for seven days.

3.	A set of the coated panel is subjected to artificial weathering viz. Leaching with  water/detergent scrub/ treatment with disinfectants/ hot-cold cycles etc.

4.	The unweathered & artificially weathered coated test panel are steriHzed by  UV irradiation.

5.	The unweathered and artificially weathered paint film is challenged with a mixture of fungal spore suspension including A.niger, A.fumigatus, Cladosporium sp., Penicillium sp.  Paecilomyces variotii, Fusarium sp.

6.	Incubated under humid conditions.

7.	Observations are made using stereo microscope at specific intervals (up to 8 weeks), to check for fungal growth on the coating surface.

11

In-Can Microbial Testing:

1.	100 gm aliquots of the test paint formulation are taken.

2.	The test paint is challenged with a bacterial suspension comprising of a mixture of paint deteriorating bacteria and yeast.

3.	Such Microbial challenge is carried out weekly for 3 weeks.

4.	Surviving microbes are enumerated at weekly intervals for 4 weeks.

This is an embodiment of the invention and many other modifications may be considered within the ambit and spirit of this invention, since many variations and changes in detail may be made to the above described embodiments.

12

Test Results

Dry Film Bactericidal Testing

1. Un-weathered Coating

Test Bacteria Test Paint	S. aureus	Pseudomonas Sp.	E. coli	Klebsiella Sp.

Present invention	-	-	-	-

Prior Art-G	++++	++	++++	+++

Prior Art- H	++++	+++++	+++++	++++

2.  24 Hours Water Leached Coating

Test Bacteria Test Paint	S. aureus	Pseudomonas Sp.	E. coli	Klebsiella Sp.

Present Invention	-	+	-	-

Prior Art - G	+++++	+++++	+++++	+++++

Prior Art - H	+++++	+++++	+++++	+++++

3.  Scrub Resistance Test (Sheen Wet Abrasion Scrub Tester- 1% detergent solution)

Test Bacteria Test  Paint	S. aureus	Pseudomonas Sp.	E. coli	Klebsiella Sp.

No. of scrubs (X 1000)	1	2	3	1	2	3	1	2	3	1	2	3

Present Invention	-	-	+	+	+	++	+	+	++	-	+	++

Prior Art- G	+++++	+++++	+++++	+++++

Prior Art- H	+++++	+++++	+++++	+++++

13

4. Hot - Cold cycles (ten cycles of 22 hours at -10°C & 2 hours at 35°C)

Test Bacteria Test Paint	S. aureus	Pseudomonas Sp.	E. coli	Klebsiella Sp.

Present Invention	-	-	-	-

Prior Art-G	++++	+++	++++	+++

Prior Art- H	++++	+++++	+++++	++++

Key: Bacterial growth density

+

++

+++

++++

+++++

No bacteria detected

80 - 120 colony forming units/ ml

800 - 1200 colony forming units / ml

80000 - 120000 colony forming units/ ml

1000000 colony forming units /ml

Conclusion:

1.	The coating composition of the present invention illustrated in examples A to F shows dry film bactericidal action under un-weathered and artificially weathered conditions, whereas the prior state of art coating compositions as illustrated in examples G & H do not show dry film bactericidal action.

2.	The present coating composition illustrated in A to F shows in test reports 99% reduction in bacterial growth in comparison to the prior state of art compositions as illustrated in G & H, after artificial weathering conditions.

14

Dry Film Fungicidal Testing

Against  mixed  fungi  including  A.niger,  A.fumigatus,  Cladosporium  sp., Penicillium sp. Paecilomyces variotii, Fusarium sp. Observations after 8 weeks of incubation:

Artificial Weathering conditions Test Paint	L	M	N	O

-	Fungal Growth Rating

1 Present Invention	1	1	2	1

Prior Art - G	1	2	4	2

Prior Art - H	1	2	4	2

Key:

Artificial Weathering conditions

L  Un-weathered

M  24 Hours water leaching

N  2500 scrubs on 'Sheen' Wet scrub tester with 1% detergent solution

0	Hot - Cold cycles (ten cycles of 22 hours at -10°C & 2 hours at 35°C)

Fungal Growth Rating

1	Traces of fungal growth

2	2 -10% of coated surface covered with fungal growth

3	11 - 30% of coated surface covered with fungal growth

4	31 - 70% of coated surface covered with fungal growth Conclusion

The present coating composition as illustrated in examples A to F shows fungal resistance even after detergent scrubbing, whereas the prior state of art compositions as illustrated in examples G & H are found to support fungal growth on their surfaces after the scrub resistance test.

15

WE CLAIM :

1.	An Aqueous Antimicrobial Hygienic Coating Composition comprising of Dispersing agent 0.5-2.00%,Emulsifier 0.01-5%,Freeze-thaw stabiliser 0-5%, Thickner 1-3%, Pigments 5-50%, 0.01-20% of Biocidal additives selected individually and / or in combination from the group consisting of n-butyl-1, 2-benzisothiazolin-3-one, N-trichloromethylthiophthalimide, 2-n-octyl-4-isothiazolin-3-one, zinc pyrithione, zinc zeolite, 5-chloro-2-methyl-4-isothiazolin-3-one, 2-methyl-4-isothiazolin-3-one, dithio-2, 2-bis (benzmethylamide), methyl benzimidazol-2-yl carbamate, zinc dimethyldithiocarbamate, iodo propynyl butyl carbamate and a silver component deposited on a carrier and a salt of barium such as sulfate, chromate, metaborate monohydrate and / or chloride, Adjuvants 0.01-20%, selected from Organosilane or Epoxycyclohexyl Silane additives, Binder 10-50%, and remaining water to make a coating composition to confer on the dry film, the sustained activity against tenacious bacteria such as, Pseudomonas species and capsulated bacteria such as Klebsiella species and also against airborne surface biodeteriorating fungi.

2.	An Aqueous Antimicrobial Hygienic Coating Composition as claimed in claim 1, wherein the biocidal additives are selected individually and / or in combination from the group consisting of n-butyl-1, 2-benzisothiazolin-3-one, N-trichloromethylthiophthalimide, 2-n-octyl-4-isothiazolin-3-one, zinc pyrithione, zinc zeolite, 5-chloro-2-methyl-4-isothiazolin-3-one, 2-methyl-4-isothiazolin-3-one, dithio-2, 2-bis (benzmethylamide), methyl benzimidazol-2-yl carbamate, zinc dimethyldithiocarbamate, iodo propynyl butyl carbamate and a silver component deposited on a carrier and a salt of barium such as sulfate, chromate, metaborate monohydrate and / or chloride.

3.	An Aqueous Antimicrobial Hygienic Coating Composition as claimed in claim 1, wherein the adjuvants are selected individually and / or in combination from the group of organosilane additives such as Beta-(3,4-Epoxycyclohexyl) ethyltrimethoxy Silane, Gama-Glycidoxypropyltrimethoxy Silane, 3-glycidoxypropylmethyldiethoxy-silane

16

4.	An Aqueous Antimicrobial Hygienic Coating Composition as claimed in claim 1, wherein said binder is a suitable water borne polymer such as acrylic, vinyl, styrene, polyurethane.

5.	An Aqueous Antimicrobial Hygienic Coating Composition as claimed in claim 1, wherein the coating is found to retain antibacterial activity against the test microbes (the above mentioned and others) even after treatment with 35% formaldehyde, 25% benzalkonium chloride, 10% sodium hypochlorite and 35% hydrogen peroxide.

6.	An. Aqueous Antimicrobial Hygienic Coating Composition as claimed in claim 1, wherein the coating is found to retain antibacterial activity against the test microbes (the above mentioned and others) after scrub resistance testing using the " Sheen wet abrasion scrub tester", (more than 2500 scrubs using a nylon brush) & 1% detergent solution.

7.	An Aqueous Antimicrobial Hygienic Coating Composition as claimed in claim 1, wherein the coating is found to retain its physical integrity and colour after scrub resistance testing using the " Sheen wet abrasion scrub tester", (more than 2500 scrubs using a nylon brush) & 1% detergent solution.

8.	An Aqueous Antimicrobial Hygienic Coating Composition as claimed in claim 1, wherein the coating is found to inhibit fungal growth on its surface when tested against various fungi, including A.niger, A.fumigatus, Cladosporium sp., Penicillium sp., Paecilomyces variotii, Fusarium sp.

17

9. An Aqueous Antimicrobial Hygienic Coating Composition as claimed in claim 1, wherein the coating retains its antimicrobial activity over 10 cold-hot cycles (cold for 22 hours & hot for 2 hours) cycles, suitable as a coating for walk-in freezers.

Dated this 11thday of March

HARISHCHANDRA MEGHRAJ BHARUKA MANAGING DIRECTOR GOODLASS NEROLAC PAINTS LTD.

18

Documents:

				323-mum-2004-cancelled pages(15-03-2007).pdf

				323-mum-2004-claims(granted)-(15-03-2007).doc

				323-mum-2004-claims(granted)-(15-03-2007).pdf

				323-mum-2004-correspondence 1(16-03-2004).pdf

				323-mum-2004-correspondence 2(11-10-2007).pdf

				323-mum-2004-correspondence(ipo)-(12-10-2007).pdf

				323-mum-2004-form 1(11-10-2007).pdf

				323-mum-2004-form 1(16-03-2004).pdf

				323-mum-2004-form 13(11-10-2007).pdf

				323-mum-2004-form 13(28-07-2006).pdf

				323-mum-2004-form 19(19-04-2004).pdf

				323-mum-2004-form 2(granted)-(15-03-2007).doc

				323-mum-2004-form 2(granted)-(15-03-2007).pdf

				323-mum-2004-form 26(28-07-2006).pdf

				323-mum-2004-form 3(15-03-2007).pdf

				323-mum-2004-power of attorney(16-03-2004).pdf

« Previous Patent

Next Patent »

Patent Number	213280	

Indian Patent Application Number	323/MUM/2004	

PG Journal Number	04/2008	

Publication Date	25-Jan-2008	

Grant Date	26-Dec-2007	

Date of Filing	16-Mar-2004	

Name of Patentee	KANSAI NEROLAC PAINTS LTD	

Applicant Address	NEROLAC HOUSE, GANPATRAO KADAM MARG, LOWER PAREL, MUMBAI 400 013, INDIA.	

Inventors:

#	Inventor's Name	Inventor's Address	

1	VINAYAK MAHADEV NATU	506, AMBAR-LOK-RACHANA AMAR NAGAR, MULUND (WEST), MUMBAI 400 082, MAHARASHTRA, INDIA.	

2	SHASHI KIRAN SHRIVASTAVA	7/1 SHARE PUNJAB CO-OP. HSG. SOC., MAHAKALI CAVES ROAD, ANDHERI EAST, MUMBAI-400093,	

3	TARA KETIYAVALLAPIL DILIPRAJ	A-958/1915 KAILASH COLONY, ULHASNAGAR-421005,	

PCT International Classification Number	A01N 31/08	

PCT International Application Number	N/A	

PCT International Filing date		

PCT Conventions:

#	PCT Application Number	Date of Convention	Priority Country	

1			NA	

© All Indian Patents, 2013-2021.

  Patent data available in the public domain from Indian Patents Office, Department of Industrial Policy and Promotions, Ministry of Commerce and Industry, Government of India.
