Repository: anandvc/allindianpatents

File: patents/213465-process-for-zeolite-synthesis-from-a-synthesis-medium.html
Indian Patents. 213465:"PROCESS FOR ZEOLITE SYNTHESIS FROM A SYNTHESIS MEDIUM".

Indian Patents

Recently Granted Patents

  Recently Published Patents

Title of Invention	"PROCESS FOR ZEOLITE SYNTHESIS FROM A SYNTHESIS MEDIUM".

Abstract	Process for zeolite synthesis from a. synthesis medium containing especially a source of trivalent aluminium, a source of tetravaleat silicon, at least one alkali or alkaline-earth metal cation in hydroxide form and water in a reactor, characterized in that the said synthesis medium is circulated in the reactor as at least two flows in opposite direction solely by means of a solid helical rotor driven in rotation at a speed lower than 500 rev/min in a guide tube which, motionless in the reactor, defines a space which is internal and a space which is external to the said tube, the first flow moving through the internal space and the second flow moving through the external space in the opposite direction, the circulating synthesis medium being maintained at a temperature necessary for at least one of the operations of maturing or of crystal growth of the zeolite to be synthesized.	

Full Text	The present invention relates to process for zeolite  synthesis from a synthesis medium.

The  present  invention  relates  to  a  process's  for

zeolite synthesis and to a device for implementing it. The present invention relates more particularly to the syn thesis of zeolites of all kinds in a stirred laedium with a view to improving the manner of formation of the zeolite crystals and their quality.

To obtain zeolites, it is usual to -from so-called crystallizing solutions or gels containing a source of trivalent aluminium, a source of tetravalent silicon, at least one alkali or alkaline;-earth metal cation in hydroxide form, water and optionally an organic structuring agent.. However, from these constituents it is possible to obtain quite different zeolites, such as offretite (OFF) , maszite (M£.Z) or zeolite L (LTL) (S. Ernst and J, Weitkamp; Catalysis Today 19, 1934, 27-60) by varying their distribution or the subsequent hydrothermal treatment needed for the crystallization, or else the stirring of the medium.

Other syntheses are obtained from gels into 'which natural or isynthetic crystalline aluminosilicates or even crystals of. zeolites are introduced as replacement for amorphous sources of aluminium. Such substitutions have made it possible to obtain a homogeneous growth of the crystals of target zeolites, regardless of whether this is done in an unstirred medium or a stirred medium,

5; *

because of the slow and uniform dissolution of these aluininosilicates or of these crystals of source zeolite in the synthesis medium. It has thus been possible to synthesize zeolites of mszzite type (Dwyer, US..4, 091, 007 Fajula, US 4,891,200, Carman, U1S, 4, 840,779 and Di Renzo, FR 2,651,221).

The prior art is rich in examples which show that small variations in the composition of the synthesis gel or :-n the crystallisation conditions can result in the synthesis, of: seolites which are very different, :in kind or

even of amorphous compounds. Another factor

'

the growth of the crystals is the stirring (or the

•	

absence of stirring) of the snthesis medim,indepen dently of the composition of the crystallijKing .solution or gel. Thus, in order to obtain a large number of zeolites, a person skilled in the art advises strongly against the use of stirrers during the crystallization of the zeolite, both during the maturing stage and during the crystal nucleation stage. it has been ascertained that, depending on the compoaition of the crystallizing

*

solution or gel, it is possible to see appearing either a mixture of faujasite and of gmelinite in a static medium, or of zeolite P in a medium stirred with an anchor stirrer (D.E.W. Vaughan, Chem. Engin. Progress, 84(2), 1988, pp 25-31). In fact, the high shear rate generated by the stirrer localized only in a portion of the synthe&is medium considerably modifies the process of germination and of growth of the crystals of zeolites and their nature, even, if the initial composition of the gel is the same. In parallel, in the case of zeolites which are usually prepared in a stirred medium, like, for example, faujasite, a lowering has been noted in the crystallinity of the fatijasite obtained when the stirrer speed and hence the local shear are increased (R.M. Barrer, Hydrothermal Chemistry of zeolites. Academic Press., 1982, p. 171).

It is for the abovementioned reasons that many syntheses of zeolites are carried out statically, that is to say without ftirring, because this promotes the slow growth of the crystals and the appearance and stabilization of zeolite phases which are thermo-dynamically not very stable. Moreover, it has not yet been possible bo reproduce synthetically many natural zeolites in the pure state or as by-products of synthesis of other zeolites,, regardless of whether this is in a stirred medaum or a static medium.

Furthermore, it is well known to the manufacturers of zeolites that the transposition of some syntheses to an industrial scale is difficult or even

.impossible. It. often results in low zeolite yields and in  degrees cf crystailinity which are much lower than those generally obtained ox. the laboratory scale (D.W. Breck, Zeolites Molecular Sieves, John Wiley and Sons, 1974, p. 725-731}.

For the above reasons it is impossible to syn-the-size zeolites by processes that combine two types of stirring including tanchor stirring and stirring by means of a propeller placed [lacuna] a cylinder in perpetual motion, asproposed.. .inpatent.. Su 1; 115, 791, since these stirring actions induce strong variations in shear at the

*

anchor and the edges of the cylinder in motion, which do not promote the maturing and the stabilization of the crystal phases,

The present invention is therefore aimed at a process for zeolite synthesis which makes it possible .to stabilize more_ea.sily some zeolite phases that are highly unstable, even in static operation, to improve the quantitative yields of synthesis in relation to those obtained in a static or conventional stirred medium while shortening the synthesis time by virtue of better control of the transfers of'natter and of heat in the synthesis gel or solution, and thus greatly to increase the degree of crystallinity of the zeolites. In addition, the process aimed at can be easily transposed to an industrial scale,

The present invention relates to process for zeolite synthesis from a synthesis medium containing especially a source of trivalent aluminium a source of tetravalent silicon, at least one alkali or alkaline-earth metal cation in hydroxide form and water, performed in a reactor, characterized in that the said synthesis medium is circulated in the reactor as two flows in opposite direction solely by means of a solid helical rotor driven in rotation at a speed between 20 rev/min and less than 500 rev/mm m a guide tube which, motionless in the reactor, defines a space winch is internal and a space which is external to the said tube, the first flow moving through the internal space in one direction and the second flow moving  through  the  external  space  in  the  opposite  direction,  the circulating  synthesis  medium  being  maintained  at  a  temperature between 50'C and 150C necessary for at least one of the operations of maturing or of crystal growth of the zeolite to be synthesized.

The circulation of the said synthesis medium is ensured by the continuous or noneoutinuous driving in rotation of the solid helical rotor. It is obvious; that it is also possible to cause the medium to circulate by deans of ei number of solid helical rotors, each being driven in rotation in a guide tube held motionless in the

reactor.	'

« The dimensional characteristics and the speed of

rotation of the solid rotor are adapted to the synthesis medium, especially to its viscosity, in order to establish a nonturbulent flow regime in the reactor, that is to say a laminar or intermediate flow regime corresponding to a stirring Reynolds number lower than 25,000 (see the collection entitled Mixing by Nagata, Wiley, 1375).

In the course of the syntheses of zeolites in static medium, seeds appear randomly in the synthesis jn.ed.ium, that is to any in places which are unpredictable and at various times,, and this produces crystal siae distributions which are broad and not very reproducible and results in the presence of a number of intermediate crystalline or amorphous phases. In a conventional stirred medium the medium has a shear rate which is variable and often high in the region of stirring and virtually nil in comparison outside the stirrer zone, and this interferes with homogeneous germination. "With the present invention the medium is made homogeneous by tSe Controlled stirrin of the medium, that is to say by setting all of the medium in motion in the guice tube(s} and outside there of. A consequence of this homogeneous flow is that; shear rates, temperatures and compositions are obtained which are virtually ident,ical_at ,all points, resulting in an equal chance of obtaining an identical germination process at the same time, which cannot be

obtainedusing conventional stirring processes or even in a. statio medium,

Alao, besides; the use of a solid helical rotor in order to make the synthesis medium circulate without perturbing the flow regime and hence without appreciably varying its shear rate, theguidetubeincJLudes at least one orifice in its lower part the shape of which has

appreciably only a small influence on the shearing of the gel. An orifice is here intended to mean the space between the lower end of the guide tube and the bottom of the reactor or & plurality of holes cut out in the lower end of the guide tube resting in the bottom of the reactor. It is easy for a person skilled in the art to give any desired shape to these; holes, as their edges must not promote the nucleation of undesirable zeolite seeds, that is to say a heterogeneous nucleation.

Within the scope of the present invention the axis_ of at least one helical rotor coincides with the axis of the reactor and that of the guide tube which contains it.

In a preferred embodiment of the invention the helical rotor is inscribed within a cylinder of revolution such that the ratio of the diameter of this said cylinder of revolution to the diameter of the guide tube which contains it varies from 0.4 to 0.99, and such that the ratio of the diameter of this cylinder of revolution to the diameter of the reactor varies from 0.3 to 0.9.

In addition, In the reactor, the height of the guide tubes is chosen such that it is smaller than that of the reactor, but preferably such that the ratio of the height of the said guide tube to the height to which the reactor is filled by the synthesis gel or solution is smaller than or equal to 0.95.

To implement the process according to the invention, the solid helical rotor necessary for circulating the synthesis medium in the reactor will be chosen from the group consisting of an Archimedes' screw, twisted banes or any other solid rotor which has at its peripheryat least one external ridge exhibiting a helical shape over the whole of its length, capable of establishing a nonturbulent flow regime, by driving in rotation. The preferred rotor of the invention is an Archimedes' screw which can be driven in a rotary motion by means of a motor.

The use of an Archimedes' screw in the case of which there is no pitch limit makes it possible to ensure not only a homogeneous flow in the reactor at virtually constant shear, but also permits an immediate transposition of the process of the invention to any scale and chiefly to an industrial scale.

In order to make use of the process of the invention, the ratio of the speeds of the flows in opposite directions in each reactor varies between 0.5 and 2.

In a particular embodiment of the invention the synthesis medium passes through & succession of reactors arranged in series or in parallel and connected together, the gel rerireulating in each react ox. before being directed towards the next reactor. With this particular embodiment the stages of nucleation and of growth or of maturing o£ the gel, and its crystallization, can be separated.

Another subject matter of the present invention is a device for making use of the process of the invention, shown in Figure 1, which is characterized in that it consists of at least one open or closed reactor (!) containing a cylindrical guide tube (5), Stationary in relation to the reactor, with axis parallel to the walls of the reactor, comprising .at least one orifice in its lower part, this guide tube containing a solid hel:,cal rotor (6) inscribed vrithin a cylinder of revolution of diameter varying from 0.3 to 0.9 times; the diameter of the reactor and from 0.4 to 0.99 timee the diameter of the guide tube, this said rotor be:.ng driven in rotation by a motor (8), external to the reactor, the said reactor including conduito (4) for injection of the compounds forming part of the constitution of the gel.and optionally a. device for draining (2) .

In a preferred form of the invention the guide tube containing the helical rotor is placed on the axis of the reactor. It would not constitute a departure from the scope of the invention if several parallel guide tubes were introduced, each containing a solid helical rotor/ one of which may be placed on the axis of the reactor.

In a reactor of the device of the invention the guide tube does not occupy the whole height of the reactor; however, the ratio of the height of the guide tube to the height of filling of the reactor is preferably kept lower than 0.95.

Among the solid rotors applicable to the present invention there are to be found rotors of the group consisting of the Archimedes' screw, helical bands and any solid rotor which has at its periphery at least one external r:.dge exhibiting a helical shape over the whole of its length. The preferred rotor is an Archimedes' screw which is driven in rotation by means of a motor placed on :.ts axis, its speed of rotation being preferably lower than 500 revolutions per minute. Any screw pitches are allowed for the Archimedes' screws within the scope of the invention.

The device of the invention may consist of a single open or closed reactor of autoclave type including at least one guide tube containing a helical rotor and capable of operating under pressure or open to the atmosphere.

In another embodiment of the device the latter may.consist of a plurality of reactors placed in series, each containing a single guide tube equipped with an Archimedes' screw connected to a motor and optionally including at its base a device for shutting/draining the reactor. The Archimedes' screws may all be identical or different, nay rotate at the same speed or otherwise and may be coupled to the same motor or otherwise.

These devices according to the invention facilitate industrial extrapolation/ but they alsc make it

possible to work at lower crystallization temperatures permitting the synthesis of zeolites at atmospheric pressure, in contrast to the known prior art.

The present invention also relates to the application of the process and of the device according to the invention to the synthesis ill a medium stirred at constant shear of zeolites such as EMO, EMT,, gmeilinite and mazzite.

The understanding of the process and of the device of the invention will become clearer in the light of the figures described below.

Figure 1 shows, in section, a device for non-continuous zeolite synthesis.

Figure 2 shows, in section, a second device for noncontinuous synthesis.

Figure 3 shows the section of a device for continuous synthesis of zeolite.

In Figure 1 the reactor (1) is shown in the form of an autoclave which can operate at atmospheric pressure or under pressure, including a cylindrical body (la) equipped with a device for draining (2) and a lid (lb) . This lid (lb) is pierced with an orifice (3) and with conduits (4) for delivery of the constituents forming part of the composition of the synthesis solutions or gels. A guide tube of cylindrical shape (5) is placed inside the body of the reactor (la); its axis coincides with that of the reactor (1) . It contains an Archimedes' screw (6) whose axis of revolution coincides with the above two axes. The extension (7) of the said screw (6) passes through the lid (lb) through the orifice (3} and is Connected to a motor (8) which can turn the said »crew (6) about itself.

In Figure 2 a reactor (1) is placed, including, as in Figure 1, a lid (lb) but this time pierced with a number of orifices (3) (three are shown) and including a number of conduits for delivery of the components of the synthesis gel, and a body (la) including a device for draining (2). The reactor contains at least three guide tubes (5a, 5b and 5c) , each containing an Archimedes'

screw (6a, 6b and 6c>, the axis of the screw (6b) coinciding with those of the guide tube (5b) and of the reactor body (la). The three screws (6a, £b and 6c) are joined to three motors (8a, 8b and 8c) by the extensions (7a, 7b and 7c) passing through the orifices (3) in the lid (Ib) .

Figure 3 shows a series of reactors (10) placed in series and connected to one another, exhibiting at the base the form of a venturi (11) the orifice of which is equipped with a shutting/draining device (12) capable of shutting the said venturi (11) and placed at the bottom of the reactor (10). Each reactor (10) is equipped with a guide tube (13), each containing an Archimedes' screw (14) . All these screws (14) of identical or different pitches, are either connected tog-ether and coupled to the same motor (15) placed at the head of the first reactor (10a), or connected to dirrerent motors which are not shown in the figure, enabling these screws (14) to be driven in rotation but at different speeds. The first reactor (10a) has conduits (16) for delivery o£ the necessary components of the gel. Such conduits could also be present at the heads of the other reactors (10b),

	 (lOi) . At the bottom of the reactor (lOi) a

conduit (17) makes it possible to recover the crystallized gel which is entrained towards the units for separation and subsequent treatment of the crystals. The partial or complete closure of the shutting/draining devices (12) makes it: possible to provide partial or complete recirculation of the synthesis gels in each reactor (10).

Examples are given below, without any limitation being implied, to show the effectiveness of t!ae process and of the device according to the invention. All the zeolites prepared hereinafter are designated by their reference name, published in the "Atlas of zeolite Structure Types", third revised edition, Butterworth and Heinemann, London, 1992.

EXAMPLE I

This example aims to show the superiority of theprocess of the invention and of the corresponding device for the preparation of EMO.

For this purpose severeil samples are prepared of the same gel for synthesis of zeolite of faujasite structure of Si/Al ratio > 3.5 in the presence of crown ether "15-Crown-5" or 15-C-5, on the one hand using the conventional process in static medium in an autoclave and, on the other hand, in a stirred medium either according to the invention or by means of a convencional anchor-type stirrer. The gels thus prepared are of stoichiometry identical with:

10 Si02, A1203, 2.1 Na2O, 0.4 15-C-5, 100 H20.

The operation is carried out by introducing successively into a reactor of 2 1 capacity, in th« case of each of the samples, at:

t = 0, 831.6 a of dentine rail zed water

t = 15 min, 84,4 g of 15-C-5

t = 45 min, 77.5 g of NaOH

t = 75 min,. 170.8 g of NaA102

t = 105 min, 1406.3 g of Ludox AS 40 colloidal silica marketed by DuPont de Nemours.

This reactor temperature is maintained at at least 100°C throughout the period of formation of the gel and then for some time longer for the formation of the EMO crystals.

Table I below shows the crystallinity characteristics of the EMO crystals obtained/ as a function of the stirring of the synthesis medium/ of the gel temperature and of the maturing period of the gel. Within the scope of the process, according to the invention an Archimedes' screw is employed, of pitch equal to 81 mm, of diameter equal to 81 mm/ in a cylinder of 89 mm diameter, in an autoclave of diameter equal co 150 mm. The screw is driven ir, rotation at 250 revolutions/min.

TABLE I

(Table Removed)

*v = speed of rotation of the stirrer. *T = shear rate of the stirrer.

*het = shear rate very different near the anchor and in the remainder of the solution.

*homo. = shear rate gradient close to 0. *crystallinity measured by X-ray diffraction.

The three faujasites (FAUI obtained, EMO 1, BMO 5 and EMO € are identical in chemical composition.

It is found according to this  table/ Llicit in a static regime a crystallization temperature of 110*c and a crystallization period of 12 clays are needed to obtain EMO in which the crystal size is from 1 to 2 pen (EMO 1), whereas only 5 days are needed for crystallizing according to the process of the invention at 100°C I3MO in the form of small crystals (0.5 um - BMO 5). The other tests reported show that it is impossible to crystallize EMO statically in less tham 12 days or at a temperature of 100°.C, even in a medium stirred by means of an anohor-type stirrer driven in rotation at 200 revolution8/ain and at a high shear rate (EMO 2, SMO 3 and EMO 4).

This example therefore emphasizes that the synthesis in a stirred medium according to the invention results in shorter crystallization periods (BKO 5) with at least the same, if not better,, quality of crystals of FAU obtained (crystal size), which makes it possible to lower the crystallization temperature (EMO 6) and to work

at atmospheric pressure.

EXAMPLE II

This example aims to show the superiority of the process of the invention and of the corresponding device for the preparation of EMT,

For this purpose several samples are prepared of the same gel for synthesis of zeolite of fau;jasite structure of Si/Al ratio > 3.5 in the presence of crown ether "18-Crown-5" or 18-C-6, on the one hand by the conventional process in a static medium in an autoclave and, on the other hand, in a medium stirred oither according to the invention or by means of a conventional anchor-typa stirrer. The gels thus prepared are of identical stoichiometry 

10 Si02, A1203, 2.1 Na20, 0.4 18-C-6, 100 H2O.

The operation is carried out by introducing successively into a reactor of 2 1 capacity, for ea.ch of the sampleu, at:

t ss o, 831.6 g of demineralized water

t =' 15 min, 84.4 g of 16-C-6

t * 45 min, 77.5 g of NaOH

t * 75 min, 170.8 g of NaAl02

t == 105 min, 1406.3 g of Ludox AS 40 colloidal silica marketed by DuFont de Neiaours.

The reactor temperature is maintained a.t at least 100*0 throughout the period of formation of title gel and then for some time longer for the formation of the EMT crystals.

Table II below shows the crystallinity characteristics of the EMT crystals obtained, as a f-^nction of the 'stirring of the syr.tb.esis medium, of the gel temperature and of the gel maturing period. In the case of- the samples according to the invention the operation is carried out in a device identical with that described in Example I in identical operating conditions.TABLE II

(Table Removed)

*v = speed of rotation of the stirrer. *r = shear rate of the stirrer.

*het.= shear rate very different near the anchor and in the remainder of the solution.

*homo.=shear rate gradient close to 0. "crystallinity measured by X-ray diffraction.

The two faujasites (fAU) obtained, EMT 1 and EMT 5 are identical in chemical composition.

It is found, according to this table, that, as in the case of Example I, the crystallization takes place in conditions which are more favourable than these employed by a person skilled in the art, that an at least identical, if not better, EMT crystallinity is obtained and that it is possible to work: more quickly at lower temperatures, even at atmospheric pressure.

EXAMPLE III

This example aims to show the superiority of the process of the invention and of the corresponding device for the preparation of mazzite.

Several samples are prepared of the same synthesis gel of following stoichiometry:

5.3 Na20, A1205, 0.3 TMA20, 15 SiO2, 270 H20

The various getl samples are prepared with stirring which is either mechanical, at approximately 150 revolutions/minute by means of an anchor-type stirrer, or according to the process according to the invention by means of an Archimed€ss' screw of pitch equal to 81 mm, of diameter equal to SI ram in a guide tube of

89 mm diameter, rotating at a speed of 250 rev/min- The samples are kept at ambient temperature throughout the period of introduction of the components of the gel.

Thus, for each sample, 1902.3 g of denineralized water in which 150.5 g of sodium hydroxide and then 26.2 g oi: tetramethy 1 ammonium TMAC1 are dissolved gradually are introduced into a reactor of 2 1 capacity. To this solution are gradually added 333,9 g of Zeosil 1165 MP marketed by Rhone Poulenc, forming the source of silica of the zeolite;, and then stirring is maintained for one hour. The source of aluminium, in this case consisting of 130.9 g of siliporite NaX marketed by CECA is added next and then the stirring is maintained for two hours. The temperature of the gel is next raised to 115°C in the case of MAZ 1 and MAZ 2 or to 100 °C in the case o-s, MAZ 3, and then maintained at these values.

According to the conventional synthesis the gel is stirred with an anchor stirrer rotating at 15C rev/min, at autogenous pressure, until the mazzite crystallizes. According to the process of the invention the gel is stirred at atmospheric pressure.

The conditions of synthesis and of crystallization and the crystalUnity of the zeolites obtained for each sample are collated in Table xii below.

TABLE III

(Table Removed)

*v := speed of rotation of the stirrer. *T « shear rate of the stirrer.

*het. = shear rate very different near the anchor and in the remainder of the solution.

homo. = shear rate gradient close to 0. *crystaliinity measured by X-ray diffraction.It is found, according to this table, that the synthesis of mazzite with 100% crystallinity in anchor-type stirred medium is lees fast than that carried out according to the process of the invention at a temperature which is 15"C lower.

EXAMPLE IV

This example is aimed at showing the superiority of the process of the invention .and of the corresponding device fox the preparation of gmelinite, compared with the traditional processes of synthesis in a static regime or in a medium stirred at a high shear rate.

Several samples are prepared of the same synthesis gel obtained by proceeding as follows:

Into a reactor 2 litres in capacity are introduced, at,

t = 0, 1164.4 g of demineralized water,

t = 15 min, 136 g of PEO {polyethylene oxide of average molecular weight of 3400 g/mol) marketed by Aldrich,

t = 45 min, 77.5 g of sodium hydroxide,

t =75 min, 170.8 g of NaA102,

t = 105 min, 1406.8 g of Ludox AS 40 colloidal silica marketed by DuPont de Nemours.

The gel thus prepared has the following stcichiometry:

10 SiO2, A1203, 2.1 Na20, 0.04 PEO, 140 H20.

The results of the syntheses are given in Table V below.

TABLE V

(Table Removed)

*v = speed of rotation of the stirrer.. *r = shear rate of the stirrer. *h«!t. s shear rate very different near the and in the remainder of the solution.

*homo. * shear rate gradient close to 0.

It is found that the synthesis in a static medium, regardless of the crystallisation period (up to 12 days) does not result in a pure gmelinite phase (GME) . The synthesis according to the invention, in different shear conditions (150 and 350 revolutions/min) results in any case in a pure gmelinite phase whereas the synthesis in an anchor- type conventional stirred medium produces a mixture of gmelinite and of fau;ia.site (predominant) .

Furthermore, it was found that the pure GME obtained had an ovoid morphology with a crystal size larger than 1

WE CLAIM:

1.	Process for zeolite synthesis from a synthesis medium containing

especially a source of trivalent aluminium, a source of tetravalent silicon,  at  least  one  alkali  or  alkaline-earth  metal  cation  in

«

hydroxide form and water, performed in a reactor, characterized in that the said synthesis medium is circulated in the reactor as two flows in opposite direction solely by means of a solid helical rotor driven in rotation at a speed between 20 rev/min and less than 500 rev/min in a guide tube which, motionless in the reactor, defines a space which is internal and a space which is external to the said tube, the first flow moving through the internal space in one direction and the second flow moving through the external space in the opposite direction, the circulating synthesis medium being maintained at a temperature between 50"C and 150°C necessary for at least one of the operations of maturing or of crystal growth of the zeolite to be synthesized.

2.	Process as claimed in claim 1, wherein the circulation of the said

synthesis  medium  is  ensured  by  the  continuous  or

noncontinuous driving in rotation of the helical rotor.

3.	Process as claimed in either of claims  1  and 2,  wherein the

circulation of the medium corresponds to a nonturbulent flow

regime.

4.	Process as claimed in one of claims 1 to 3, wherein guide tube is"

provided with at least one orifice in its lower part allowing the

synthesis medium to pass freely without perturbing the flow

regime.

5.	Process as claimed in one of claims 1 to 4, wherein axis of the

rotor coincides with the axis of the guide tube which contains it

and the axis of the reactor.

6.	Process as claimed in one of claims 1 to 5, wherein helical rotor is

4

inscribed within a cylinder of revolution such that the ratio of the diameter of this cylinder of revolution to the diameter of the guide tube varies from 0.4 to 0.99.

7.	Process as claimed in one of claims 1 to 6, wherein the helical

rotor is inscribed within a cylinder of revolution such that the

ratio of the diameter of this said cylinder of revolution to the

diameter of the reactor varies from 0.3 to 0.9.

8.	Process as claimed in one of claims 1 to 7, wherein the ratio of

the height of the guide tube to the height of the reactor is kept

smaller than or equal to 0.95.

9.	Process as claimed in one of claims 1 to 8, wherein the helical

rotor is chosen from the  group  consisting of an Archimedes'

screw, a twisted band or any other solid rotor which has at its

periphery at least one external ridge exhibiting a helical shape

over  the  whole  of  its  length,  capable  of  establishing  a

nonturbulent flow regime, by driving in rotation.

10.	Process as claimed in one of claims 1 to 9, wherein the helical

rotor is an Archimedes' screw.

11.	Process as claimed in one of claims 1 to 10, wherein the ratio of.

the speeds of the flows in opposite direction varies between 0.5

and 2 in the reactor.

12.	Process as claimed in one of claims 1 to 11, wherein it is carried

out in a plurality of reactors placed in  series  or in parallel,

connected together, the gel recirculating in each reactor before

being directed towards the next reactor.

13.	Device for carrying out the process as claimed in claims 1 to 12,

wherein it consists of at least one open or closed reactor (1)

containing a cylindrical guide tube (5), stationary in relation to

the  reactor,  with  axis  parallel  to  the  walls  of  the  reactor,

comprising at least one orifice in its lower part, this guide tube

containing a solid helical rotor (6) inscribed within a cylinder of

revolution of diameter varying from 0.3 to 0.9 times the diameter

of the reactor and from 0.4 to 0.99 times the diameter of the

guide tube, this said rotor being driven in rotation by a motor (8),

external to the reactor, the reactor additionally including conduits

(4) for injection of the compounds forming part of the constitution

of the gel and optionally a device for draining (2).

14.	Device as claimed in claim 13, wherein the guide tube containing

the helical rotor is placed on the axis of the reactor.

15.	Device as claimed in either of claims 13 and 14, wherein the ratio

of the height of the guide tube to the height of filling of the reactor

is kept lower than 0.95.

16.	Device as claimed in claims  13 to  15, wherein the rotors are

chosen  from  the  group  consisting  of the Archimedes'  screw,

helical bands or any other solid rotor which has at its periphery

at least one external ridge exhibiting a helical shape over the

whole of its length.

17.	Device as claimed in one of claims 13 to 16, wherein the rotor is

an Archimedes' screw which is driven in rotation by means of a

motor placed on its axis, its speed of rotation being preferably

lower than 500 rev/min.

i

18.	Device as claimed in one of claims 13 to 17, wherein it consists of

a single reactor of autoclave type capable of operating under

pressure of open to the atmosphere.

19.	Device as claimed in one of claims 13 to 17, wherein it consists of

a plurality of reactors placed in series, each containing a single

guide tube equipped with an Archimedes' screw connected to a

motor  and  optionally  including  at  its  base  a  device  for

shutting/draining the reactor, the Archimedes' screws being all

identical or different, coupled to the same motor or otherwise and

rotating at the same speed or otherwise.

20.	Application of the process and of the device as claimed in one of

claims  1  to  19 to the synthesis of EMO,  EMT, gmelinite and

mazzite in a medium stirred at constant shear.

21.	Process for zeolite synthesis from a synthesis medium containing

especially a source of trivalent aluminium substantially as herein

described  with  reference  to  the  foregoing  examples  and  the

accompanying drawings.

Documents:

				1947-del-1997-abstract.pdf

				1947-del-1997-claims.pdf

				1947-del-1997-correspondence-others.pdf

				1947-del-1997-correspondence-po.pdf

				1947-del-1997-description (complete).pdf

				1947-del-1997-drawings.pdf

				1947-del-1997-form-1.pdf

				1947-del-1997-form-13.pdf

				1947-del-1997-form-19.pdf

				1947-del-1997-form-2.pdf

				1947-del-1997-form-29.pdf

				1947-del-1997-form-4.pdf

				1947-del-1997-form-6.pdf

				1947-del-1997-gpa.pdf

				1947-del-1997-petition-138.pdf

« Previous Patent

Next Patent »

Patent Number	213465	

Indian Patent Application Number	1947/DEL/1997	

PG Journal Number	03/2008	

Publication Date	18-Jan-2008	

Grant Date	02-Jan-2008	

Date of Filing	14-Jul-1997	

Name of Patentee	ELF AQUITAINE	

Applicant Address	TOUR ELF-2 PLACE DE LA COUPOLE, LA DEFENSE 6-92400 COURBEVOIE, FRANCE.	

Inventors:

#	Inventor's Name	Inventor's Address	

1	DIDIER ANGLEROT	46BIS CHEMIN SALIE, LONS, 64140 BILLIERE, FRANCE.	

2	JACQUES BOUSQUET	10 RUE DE LA CARRIERE, 69540 IRIGNY, FRANCE.	

3	FRANCESCO DI RENZO	253 RUE TOURE BUFFEL, RESIDENCE DES CEDRES-BC,34000 MONTPELLIER, FRANCE.	

4	JEAN-PAUL KLEIN	19 ROUTE DE TERNAY, 69360 COMMUNAY, 69360 COMMUNAY, FRANCE.	

5	PHILIPPE SCHULZ	5 RUE DU BRULET, 69110 SAINTE FOIX LES LYON, FRANCE.	

6	CHRISTINE BEBON	23 CHEMIN DE LA COLOMBIERE, 69120 VAULX EN VELIN, FRANCE	

7	DIDIER COLSON	35 RUE DE LA GARE, 69330 PUSIGNAN, FRANCE.	

PCT International Classification Number	C01B39/00	

PCT International Application Number	N/A	

PCT International Filing date		

PCT Conventions:

#	PCT Application Number	Date of Convention	Priority Country	

1	96-08780	1996-07-12	France	

© All Indian Patents, 2013-2021.

  Patent data available in the public domain from Indian Patents Office, Department of Industrial Policy and Promotions, Ministry of Commerce and Industry, Government of India.
