Repository: anandvc/allindianpatents

File: patents/213472-a-bleaching-composition.html (part 1 of 5)
Indian Patents. 213472:"A BLEACHING COMPOSITION"

Indian Patents

Recently Granted Patents

  Recently Published Patents

Title of Invention	"A BLEACHING COMPOSITION"

Abstract	The present invention relates to bleaching compositions comprising a protease variant. One bleaching composition comprises a protease variant including a substitution of an amino acid residue with another naturally occurring ammo acid residue at an amino acid residue position corresponding to position 103 of Bacillus amyloliquefaciens subtilisin In combination with a substitution of an amino acid residue with another naturally occurring amino acid residue at one or more amino acid residue positions corresponding to positions 1,3,4,8,9, 10, 12,13, 16, 17, 18, 19,20,21,22,24,27,33,37,38,42,43,48, 55, 57, 58, 61, 62,68, 72,75,16, 77, 78, 79, 86,87, 89,97, 98,99, 101, 102, 104, 106,107, 109, 111, 114,116,117,119,121,123,126, 128,130,131,133,134,137,140,141,142, 146,147,158, 159,160, 166,167,170,173, 174, 177,181,182,183,184,185,188,192, 194,198,203,204,205, 206,209,210,211,212, 213,214,215,216, 217,218,222,224, 227, 228,230,232,236,237,238,240,242,243,244,245,246,247,248,249,251,252, 253,254,255,256,257,258,259, 260,261, 262, 263,265, 268,269,270,271, 272,274 and 275 of Bacillus amyhliquefaciens subtilisin; wherein when said protease variant includes a substitution of amino acid residues at positions corresponding to positions 103 and 76 there is also a substitution of an amino acid residue at one or more amino acid residue positions other than amino acid residue positions corresponding to positions 27, 99, lot; 104, 107,109, 123,128,166, 204,206,210,216,217,218, 222,260,265 or 274 of Bacillus amyloliqvefaciens subtilisin; a bleaching agent; and one or more cleaning adjunct materials. Another bleaching composition comprises a protease variant including a substitution of an amino acid residue with another naturally occurring amino acid residue at one or more amino acid residue positions corresponding to positions 62,212,230,232,252 and 257 of Bacillus amyhliquefaciens subtilisin; a bleaching agent; and one or more cleaning adjunct materials. Methods for using the bleaching compositions are also provided.	

Full Text	FIELD OF THE INVENTION

The present invention relates to bleaching compositions, especially laundry detergents, which comprise one or more protease enzymes which are multiply-substituted protease variants and a bleaching system with one or more bleaching agents, especially bleach activators, and methods of using such bleaching compositions.

BACKGROUND OF THE INVENTION

Various types of enzymes have long been conventionally used in laundry detergents to assist in the removal of certain stains from fabrics. These stains are typically associated with lipid and protein soils. The enzymes, however, have proven less effective against other types of soils and stains.

U.S. Patent No. 5,677,272 to Ghosh et al., issued October 10, 1997, discloses bleaching compositions comprising: 1) a protease variant including substitutions of arnino acid residues with other amino acid residues at positions corresponding to positions 76 in combination with one or more of the following positions 99,101,103, 104, 107,123,27, 105, 109, 126,128,135,156, 166,195, 197,204,206,210,216,217,218,222,260,265 and/or 274 of Bacillus amyloliquefaciens subtilisin; 2) a bleaching agent; and 3) one or

more' bleaching composition materials compatible with the protease variant and bleaching agent.

However, a need for more effective stain removal and/or dingy cleanup over the conventional bleaching compositions still exists.

By the present invention, it has been found that the combination of novel protease enzymes which are multipy-substituted protease variants and bleaching agents, especially bleach activators, provide enhanced and improved stain removal and/or dingy cleanup benefits over conventional bleaching compositions.

Accordingly, it is an object of the present invention to provide bleaching compositions, especially laundry detergent compositions, having improved stain and/or soil removal and/or dingy cleanup benefits and/or fabric cleaning benefits and /or bleaching properties.

These and other objects of the present invention will be apparent from the detailed description hereinafter.

SUMMARY OF THE INVENTION

The present invention meets the aforementioned needs in that it has been surprisingly discovered that the multiply-substituted protease variants of the present invention, when used in bleaching compositions provide improved and enhanced cleaning benefits, including, but not limited to, stain and/or soil removal and/or reduction and/or whiteness maintenance and/or dingy cleanup and/or spot and/or film removal and/or reduction, over conventional protease-containing bleaching compositions.

The multiply-substituted protease variants of the present invention are suitable for use in high and low density granular, heavy duty and light duty liquids, tablets, powders, gels, foams, sprays, paste, as well as synthetic detergent bar compositions, and other bleaching compositions.

In one aspect of the present invention a bleaching composition comprising;  (a) a protease variant, preferably an effective amount of a protease variant, more preferably from about 0.0001% to about 10% by weight of the bleaching composition of a protease variant, wherein said protease variant includes a substitution of an amino acid residue with another naturally occurring amino acid residue at an amino acid residue position corresponding to position 103 of Bacillus amyhliquefaciens subtilisin in combination with a substitution of an amino acid residue with another naturally occurring amino acid residue at one or more amino acid residue positions corresponding to positions I, 3, 4, 8, 9,10, 12, 13, 16, 17, 18.-19, 20, 21, 22, 24, 27, 33, 37, 38, 42,43,48, 55, 57, 58, 61,62,68,72,75,76,77,78,79,86,87,89,97,98,99, 101, 102, 104, 106, 107, 109, 111, 114, 116, 117, 119, 121, 123, 126, 128, 130, 131, 133, 134, 137, 140, 141, 142, 146, 147,

158, 159, 160, 166, 167, 170, 173, 174, 177, 181, 182, 183, 184, 185, 188, 192, 194, 198, 203, 204, 205, 206, 209, 210, 21 1, 212, 213, 214, 215, 216, 217, 218, 222, 224, 227, 228, 230, 232, 236, 237, 238, 240, 242, 243, 244, 245, 246, 247, 248, 249, 251, 252, 253, 254, 255, 256, 257, 258, 259, 260, 261, 262, 263, 265, 268, 269, 270, 271, 272, 274 and 275 of Bacillus amyloliquefaciens subtilisin; wherein when said protease variant includes a substitution of amino acid residues at positions corresponding to positions 103 and 76, there is also a substitution of an amino acid residue at one or more amino acid residue positions other than amino acid residue positions corresponding to positions 27, 99, 101, 104, 107, 109, 123, 128, 166, 204, 206, 210, 216, 217, 218, 222, 260, 265 or 274 of Bacillus amyloliquefaciens subtilisin;

(b)	a bleaching agent which either is an organic peroxyacid or is a combination of

a bleach activator and a peroxygen compound capable of yielding hydrogen peroxide that

can react with the activator to form an organic peroxyacid in situ in a bleaching solution

formed from the composition; and

(c)	one or more cleaning adjunct materials,

In yet another aspect of the present invention, a fabric bleaching composition comprising:

(a)	an effective amount, preferably from about 0.0001% to about 10% by weight of

the fabric bleaching composition, of the protease variant described above;

(b)	a bleaching' agent which either is an organic peroxyacid or is a combination of a

bleach activator and a peroxygen compound capable of yielding hydrogen peroxide that can

react with the activator to form an organic peroxyacid in situ in a bleaching solution formed

from the composition;

(c)	at least about 5% by weight of the fabric bleaching composition of a surfactant;

and

(C) at least about 5% by weight of the fabric bleaching composition of a builder,

is provided

In still another aspect of the present invention, a method for cleaning a fabric in need of cleaning comprising contacting the fabric with the fabric bleaching composition of the present invention is provided.

In still yet another aspect of the present invention, a dishwashing bleaching composition comprising:

(a)	an effective amount, preferably from about 0.0001% to about 10% by weight of

the dishwashing composition, of a protease variant described above;

(b)	a bleaching agent which either is an organic peroxyacid or is a combination of a

bleach activator and a peroxygen compound capable of yielding hydrogen peroxide that can

react with the activator to form an organic peroxyacid in situ in a bleaching solution formed from the composition; and

(c) from about 0-1% to about 10% by weight of a surfactant, is provided.

In still yet another aspect of the present invention, a method for cleaning a dish in need of cleaning comprising contacting the dish with the dishwashing bleaching composition of the present invention is provided.

In still yet another aspect of the present invention, a personal cleansing composition comprising:

(a)	an effective amount, preferably from about 0.001% to about 5% by weight of

the personal cleansing composition, of a protease variant described above;

(b)	a bleaching agent which either is an organic peroxyacid or is a combination of a

bleach activator and a peroxygen compound capable of yielding hydrogen peroxide that can

react with the activator to form an organic peroxyacid in situ in a bleaching solution formed

from the composition; and

(c)	from about 0.1% to about 95% by weight of the personal cleansing composition

of a surfactant System; and

(d)	optionally, from about 0.05% to about 50% by weight of the personal cleansing

composition of an enxyme stabilizer,

is provided.

In stilt yet another aspect of the present invention, a method for personal cleansing of a pan of the human or lower animal body in need of cleansing comprising contacting the part with the personal cleansing composition of the present invention is provided.

In still yet another aspect of the present invention, a bleaching composition comprising:

(a)	a protease variant, preferably an effective amount of a protease variant, more

preferably from about 0.0001% to about 10% by weight of the bleaching composition of a

protease variant, wherein said protease variant includes a substitution of an amino acid

residue with another naturally occurring amino acid residue at one or more amino acid

residue positions corresponding to positions 62, 212, 230,232,252 and 251 of Bacillus

amyloliquefaciens subtilisin;

(b)	a bleaching agent which either is an organic peroxyacid or is a combination of a

bleach activator and a peroxygen compound capable of yielding hydrogen peroxide that can

react with the activator to form an organic peroxyacid in situ in a bleaching solution formed

from the composition; and	

(c)	one or more cleaning adjunct materials,

is provided.

In still yec another aspect of the present invention, a fabric bleaching composition comprising:

(a)	an effective amount, preferably from about 0.0001% to about 10% by weight of

the fabric bleaching composition, of a protease variant wherein said protease variant

includes a substitution of an amino acid residue with another naturally occurring amino

acid residue at one or more amino acid residue positions corresponding to positions 62,

212, 230, 232, 252 and 257 of Bacillus amyloliquefaciens subtilisin;

(b)	a bleaching agent which either is an organic peroxyacid or is a combination of a

bleach activator and a peroxygen compound capable of yielding hydrogen peroxide that can

react with the activator to form an organic peroxyacid in situ in a bleaching solution formed

from the composition;

(c)	at least about 5% by weight of the fabric bleaching composition, of a surfactant;

and

(d)	at least about 5% by weight of the fabric bleaching composition, of a builder,

is provided.

In still another aspect of the present invention, a method for cleaning a fabric in need of cleaning comprising contacting the fabric with the fabric bleaching composition of the present invention is provided.

In still yet another aspect of the present invention, a dishwashing bleaching composition comprising:

(a)	an effective amount, preferably from about 0.0001% to about 10% by weight of

the fabric bleaching composition, of a protease variant wherein said protease variant

includes a substitution of an amino acid residue with another naturally occurring amino

acid residue atone or more amino acid residue positions corresponding to positions 62,

212,230, 232,252 and 257 of Bacillus amyloliquefaciens subtilisin;

(b)	a bleaching agent which either is an organic peroxyacid or is a combination of a

V;»V •

bleach activator and a peroxygen compound capable of yielding hydrogen peroxide that can react with the activator to form an organic peroxyacid in situ in a bleaching solution formed from the composition; and

(c)	from about 0,1% to about 10% by weight of the dishwashing composition, of a

surfactant,

is provided.

In still yet another aspect of the present invention, a method for cleaning a dish in need of cleaning comprising contacting the dish with the dishwashing bleaching composition of the present invention is provided.

In still yet another aspect of the present invention, a personal cleansing composition comprising:

(a)	an effective amount, preferably from about 0.001% to about 5% by weight of

the personal cleansing composition, of a protease variant wherein said protease variant

includes a substitution of an amino acid residue with another naturally occurring amino

acid residue at one or more amino acid residue positions corresponding to positions 62,

212, 230, 232, 252 and 257 of Bacillus amyloliquefaciens subtilisin;

(b)	a bleaching agent which either is an organic peroxyacid or is a combination of a

bleach activator and a peroxygen compound capable of yielding hydrogen peroxide that can

react with the activator to form an organic peroxyacid in situ in a bleaching solution formed

from the composition; and

(c)	from about 0.1% to about 95% by weight of the personal cleansing composition,

of a surfactant system; and

(d)	optionally, from about 0.05% to about 50% by weight of the personal cleansing

composition, of an enzyme stabilizer,

is provided.

In still yet another aspect of the present invention, a method for personal cleansing of a part of the human or lower animal body in need of cleansing comprising contacting the part with the personal cleansing composition of the present invention is provided.

Accordingly, it is an object of the present invention to provide bleaching compositions having a protease variant capable of providing improved and enhanced cleaning of fabrics, dishware, tableware, kitchenware, cookware and other hard surface substrates. It is a further object of the present invention to provide methods for fabric, dishware, tableware, kitchenware, cookware and other hard surface substrate cleansing via the use of the protease variant-containing bleaching compositions of the present invention.

These and other objects, features and advantages will be clear from the following detailed description, examples and appended claims.  All percentages, ratios and proportions herein are on a weight basis unless

		.

otherwise indicated. All documents cited herein are hereby incorporated by reference.

According to the present invention there is provided a bleaching composition comprising:

(a)	from of 0,0001  to 10%  of protease variant wherein said protease variant

includes a substitution of an amino acid residue with another naturally occurring

amino acid residue at an amino acid residue position corresponding to position 103 of

Bacillus amyloliquelaciens suhtilisin in combination with a substitution of an amino

acid residue with another naturally occurring amino acid residue at one or more amino

acid residue positions corresponding to positions 1, 3, 4, 8, 9, 10, 12, 13, 16, 17, 18,

19, 20, 21. 22. 24, 27, 33, 37, 38, 42, 43, 48, 55, 57, 58, 61, 62, 68, 72, 75, 76, 77, 78,

79, 86, 87, 89, 97. 98, 99, 101,102, 104, 106, 107, 109, 111, 114, 116, 117, 119, 121,

123, 126, 128, 130. 131. 133, 134, 137, 140, 141, 142, 146, 147, 158, 159, 160, 166,

167, 170, 173. 174, 177, 181, 182, 183, 184, 185, 188, 192, 194, 198, 203, 204, 205,

206, 209, 210. 211.212, 213, 214, 215, 216, 217, 218, 222, 224, 227, 228, 230, 232,

236, 237, 238. 240. 242, 243, 244, 245, 246, 247, 248, 249, 251, 252, 253, 254, 255,

256, 257. 258. 259. 260. 261, 262, 263, 265, 268, 269, 270, 271, 272, 274 and 275 of

Bacillus amyloliquetadens subtilisin;

wherein when said protease variant includes a substitution of amino acid residues at positions corresponding to positions 103 and 76, there is also a substitution of an amino acid residue at one or more amino acid residue positions other than amino acid residue positions corresponding to positions 27, 99, 101, 104, 107, 109, 123, 128, 166, 204, 206, 210. 216. 217, 218. 222, 260, 265 or 274 of Bacillus amyloliquefaciens subtilisin;

(b)	from 0.5 to 20% of a bleaching agent which either is an organic peroxyacid

such as hereinbefore described or is a combination of a bleach activator such as

hereinbefore described and a peroxygen compound capable of yielding hydrogen

peroxide in a bleaching solution formed from the composition; and

(c)	the balance being one or more cleaning adjunct materials such as hereinbefore

described

wherein said protease variant includes substitutions of the amino aeid residues at one or more positions selected from the group consisting of:

1)	position 62 and at one or more of the following positions 103, 104, 109, 159,

213.232. 236. 245, 248 and 252;

2)	position 212 and at one or more of the following positions 12, 98, 102, 103,

104, 1 59. 232. 236. 245. 248 and 252;

3)	position 230 and at one or more of the following positions 68, 103, 104, 159,

232, 236 and 245;

4)	position 232 and at one or more of the following positions 12, 61, 62, 68, 76,

97. 98, 101, 102.  10V 104. 109, 130, 131, 159, 183, 185, 205, 209, 210, 212, 213,

21 7, 230, 236. 245 248. 252, 257, 260, 270 and 275;

5)	position 232 and at one or more of the following positions 103, 104, 236 and

245;

6)	positions 232 and i 03 and at one or more of the following positions 12, 61, 62,

68, 76, 97, 98. 101, 102. 103, 104, 109, 130. 131, 159, 183, 185, 205, 209, 210, 212,

213. 21 7, 230. 236, 245, 248, 252. 257, 260, 270 and 275;

7)	positions 232 and 104 and at one or more of the following positions 12, 61, 62,

68. 76, 97, 98. 101, 102, 103, 104, 109, 130, 131, 159. 183, 185, 205, 209, 210, 212,

213, 217. 230. 236, 245. 248, 252, 257, 260, 270 and 275;

8)	positions 232 and 236 and at one or more of the following positions 12. 61, 62,

68. 76, 97. 98. 101, 102. 103. 104, 109. 130. 131, 159, 183, 185, 205, 209, 210, 212,

213, 217. 230. 23h, 245. 248. 252, 257, 260, 270 and 275;

9)	positions 232 and 245 and at one or more of the following positions 12, 61, 62,

68. 76. 97. 98. 101. 102. 103. 104. 109, 130. 131, 159, 183, 185, 205, 209, 210, 212,

213, 21 7. 230. 236. 245, 248. 252, 257, 260, 270 and 275;

10)	positions 232. l03, 104, 236 and 245 and at one or more of the following

positions 12, 61. 62. Mi. 76, 97, 98, 101, 102. 103, 104, 109, 130, 131, 159, 183, 185,

205, 209 210, 2 1 2. 2 I 3, 2 17. 230. 236, 245, 248, 252, 257, 260. 270 and 275;

11)	position 252 and at one or more of the following positions 12. 61, 62, 68, 97,

98.. 101. 102. 105. 104. 109. 130. 131, 159, 183, 185. 210. 212. 213. 217. 232, 236,

245. 248. and 270:

12)	position 252 and at one or more of the following positions 103, 104, 236 and

245;

13)	positions 252 and 103 and at one or more of the following positions 12, 61, 62,

68,97,98, 101, 102. 103, 104, 109, 130, 131. 159, 183, 185,210,212,213,217,232,

236, 245, 248, and 270;

14)	positions 252 and 104 and at one or more of the following positions 12, 61, 62,

68,97,98. 101, 102, 103, 104, 109, 130, 131, 159, 183, 185,210,212,213,217,232,

236, 245, 248. and 270;

15)	positions 252 and 236 and at one or more of the following positions 12, 61, 62,

68,97,98, 101. 102, 103, 104, 109, 130, 131, 159, 183, 185,210,212,213,217,232,

236, 245, 248. and 270;

16)	positions 252 and 245 and at one or more of the following positions 12, 61, 62,

68, 97. 98, 101, 102. 103, 104, 109, 130, 131, 159, 183, 185, 210, 212, 213, 217, 232,

236, 245, 248. and 270;

17)	positions 252. 103, 104, 236 and 245 and at one or more of the following

positions 12,61.62.68,97,98, 101, 102, 103, 104, 109, 130, 131, 159, 183, 185,210,

212, 213, 217, 232, 236, 245, 248, and 270; and

18)	position 257 and at one or more of the following positions 68, 103, 104, 205,

209, 210, 232, 236, 245 and 275.

BRIEF DESCRIPTION OF THE DRAWINGS

Figs. 1 A-C depict the DNA and amino acid sequence for Bacillus amyloliquefaciens subtilisin and a partial restriction map of this gene.

Fig. 2 depicts the conserved amino acid residues among subtilisins from Bacillus amyloliquefaciens (BPN)" and Bacillus lentus (wild-type).

Figs. 3A and 3B depict the amino acid sequence of four subtilisins. The top line represents the amino acid sequence of subtilisin from Bacillus amyloliquefaciens subtilisin (also sometimes referred to as subtilisin BPN'). The second line depicts the amino acid sequence of subtilisin from Bacillus subtilis. The third line depicts the amino acid.  

sequence of subtilisin from B. licheniformis. The fourth line depicts the amino acid sequence of subtiiisin from Bacillus lentus (also referred to as subtilisin 309 in PCT W089/06276). The symbol * denotes the absence of specific amino acid residues as compared to subtilisin BPN1.

DETAILED DESCRIPTION OF THE INVENTION

The bleaching compositions employed in the present invention provide improved and enhanced cleaning of fabrics, dishware, kitchenware, tableware, and other hard surfaces as more fully described herein by removing and/or  reducing soils and/or stains from the fabrics and other hard surfaces, and by removing and/or reducing spotting and/or filming from the dishware and other hard surfaces.

The bleaching systems in combination with the protease enzymes of the present invention are particularly efficient and effective at removing most types of soils from fabrics, including protein and hpid soils, dingy soils, and heavy soil loads, especially nucleophilic and body soils.

The protease enzymes, bleaching agents (including peroxyacids and bleaching systems) and cleaning adjunct materials useful herein, including preferred levels, are described in detail hereinafter.

I. Proteases - Proteases are carbonyl hydro lases which generally act to cleave peptide bonds of proteins or peptides. As used herein, "protease" means a naturally occurring protease or recombinant protease. Naturally-occurring proteases include a-aminoacylpeptide hydrolase, peptidylamino acid hydrolase, acylamino hydrolase, serine carboxypeptidase, metallocarboxypeptidase, thiol proteinase, carboxylproteinase and metalloproteinase. Serine, metallo, thio.1 and acid protease are included, as well as endo and exo-proteases.

The present invention includes protease enzymes which are non-naturally occurring

carnonyl hydrolase variants (protease variants) having a different proteolytic activity,

stability, substrate specificity, pH profile and/or performance characteristic as compared to the precursor carbonyl hydrolase from which the amino acid sequence of the variant is derived. Specifically, such protease variants have an amino acid sequence not found in nature, which is derived by replacement of a plurality of amino acid residues of a precursor protease with different amino acids. The precursor protease may be a naturally-occurring protease or recombinant protease. As stated earlier, the protease variants are designed to have trypsin-like specificity and preferably also be bleach stable.

The protease variants useful herein encompass the substitution of any of the nineteen naturally occurring L-amino acids at the designated amino acid residue positions. Such substitutions can be madt in any precursor subtilisin (procaryotic, eucaryotic,

mammalian, etc.). Throughout this application reference is made to various amino acids by way of common one- and three-letter codes. Such codes are identified in Dale, M.W, (1989), Molecular Genetics of Bacteria, John Wiley & Sons, Ltd., Appendix B.

The protease variants useful herein are preferably derived from a Bacillus subtilisin. More preferably, the protease variants derived from Bacillus lentus subtilisin.

and/or subtilisin 309.

Carbonyl Hydrolases - Carbonyl hydrolases are protease enzymes which hydrolyze compounds containing

(Formula Removed)

bonds in which X is oxygen or nitrogen. They include naturally-occurring carbonyl hydrolases and recombinant carbonyl hydrolases. Naturally-occurring carbonyl hydrolases principally include hydrolases, e.g., peptide hydrolases such as subtilisins or metalloproteases. Peptide hydrolases include α-aminoacylpeptide hydrolase, peptidylamino acid hydrolase, acylamino hydrolase, serine carboxypeptidase, metallocarboxypeptidase, thiol prateinase, carboxylproteinase and metalloproteinase. Serine, metallo, thiot and acid protease's are included, as well as endo and exo-proteases.

Subtilisins - Subtilisins are bacterial or fungal proteases which generally act to cleave peptide bonds of proteins or peptides. As used herein, "subtilisin" means a naturally-occurring subttlisin or a recombinant subtilisin, A series of naturally-occurring subtilisins is known to be produced and often secreted by various microbial species. Amino acid sequences of the members of this series are not entirely homologous. However, the subtilisins in this series exhibit the same or similar type of proteolytic activity. This class of serine proteases share a common amino acid sequence defining a catalytic triad which distinguishes them from the chymotrypsin related class of serine

proteases. The subtilisins and chymotrypsin related serine proteases both have a catalytic

proteases The comprising aspartate, histidine and serine. In the subtilisin related proteases the relative order of these amino acids, reading from amino to carboxy terminus, is aspartate-histidine-serine. In the chymotrypsin related proteases, the relative order, however, is histidine-aspartate-serine, Thus, subtilisin herein refers to a serine protease having the catalytic triad of subtilisin related proteases. Examples include, but are not limited to, the subtilisins identified in Fig, 3 herein. Generally, and for purposes of the present invention,

numbering of the amino acids in proteases corresponds to the numbers assigned to the

mature Bacillus amyloliqmfaciens subtilisin sequence presented in Fig. 1.

Protease Variants - A "protease variant" has an amino acid sequence which is derived from the amino acid sequence of a "precursor protease." The precursor proteases

include naturally-occurring proteases and recombinant proteases. The amino acid sequence of the protease variant is "derived" from the precursor protease amino acid sequence by substitution, deletion or insertion of one or more amino acids of the precursor amino acid sequence. Such modification is of the "precursor DNA sequence" which encodes the amino acid sequence of the precursor protease rather than manipulation of the precursor protease enzyme per se. Suitable methods for such manipulation of the precursor DNA sequence include methods disclosed herein, as well as methods know to those skilled in the art (see, for example, EP 0 328 299, WO 89/06279 and the U.S. patents and applications already referenced herein).

In a preferred embodiment, the protease variants which are protease enzymes useful in the present invention bleaching compositions comprise protease variants including a substitution of an amino acid residue with another naturally occurring amino acid residue at an amino acid residue position corresponding to position 103 of Bacillus amyhliqitejaciens subtilisin in combination with a substitution of an amino acid residue with another naturally occurring amino acid residue at one or more amino acid residue positions corresponding to positions 1.3,4,8,9, 10, 12, 13, 16, 17, 18, 19,20,21,22,24, 27, 33, 37, 38,42, 43,48, 55, 57, 58, 61, 62, 68, 72, 75, 76, 77, 78, 79, 86, 87, 89, 97, 98, 99, 101, 102, 104, 106, 107, 109, 111. 114, 116, 117, 119, 121, 123, 126, 128, 130. 131, 133, 134, 137, 140, 141, 142, 146, 147, 158, 159, 160, 166, 167, 170, 173, 174, 177, 181, 182, 183, 184,185,188,192, 194, 198,203,204,205,206,209,210,211,212,213,214, 215,216, 217, 218/222, 224, 227,228,230, 232,236, 237, 238. 240, 242, 243, 244, 245, 246,247, 248, 249, 251, 252, 253, 254, 255, 256, 257, 258, 259,260, 261, 262, 263,265, 268, 269; 270, 271, 272, 274 and 275 of Bacillus amyloliqmfaciens subtilisin; wherein when said protease variant includes a substitution of amino acid residues at positions corresponding to positions 103 and 76, there is also a substitution of an amino acid residue at one or more amino acid residue positions other than amino acid residue positions c^^nonding to positions 27, 99, 101, 104,107, 109, 123, 128,166,204,206,210,216, 21*7,218, 222, 260,265 or 274 of Bacillus amyloliquefaciens subtilisin; and one or more cleaning adjunct materials.

While any combination of the above listed amino acid substitutions may be employed, the preferred protease variant enzymes useful for the present invention comprise the substitution, deletion or insertion of amino acid residues in the following combinations:

(1)	a protease variant including substitutions of the amino acid residues at position

103 and at one or more of the following positions 236 and 245;

(2)	a protease variant including substitutions of the amino acid residues at positions

103 and 236 and at one or more of the following positions 12, 61, 62, 68, 76,97,98, 101,

102, 104,109,130,131,159,183,185, 205. 209,210,211.212,213, 215, 217,230, 232, 248, 252,257,260,270 and 275;

(3)	a protease variant including substitutions of the amino acid residues at positions

103 and 245 and at one or more of the following positions 12,61, 62, 68,76,97,98,101,

102,104,109,130,13.1, 159, 170, 183, 185,205,209,210;-Z11, 212,213,215,217,222,

230,232,248,252,257,260,261,270 and 275; and

(4)	a protease variant including substitutions of the amino acid residues at positions

103,256 And 245 and at one or more of the following positions 12, 63, 62, 68,76,97, 93,

101,102,104,109,130,131,159,183,185,205,209,210,211,212,213,215,217,230, 232,243,248,252,257,260,270 and 275.

A. more preferred protease variant useful in the cleaning compositions of the present invention include a substitution set (one substitution ser per row in the following Table I) selected from the group consisting of:

Table 1  (Table Removed)  

An even more preferred protease variant useful in the cleaning compositions of the present invention include a substitution set (one substitution set per row in the following Table II) selected from the group consisting of:

Table II  (Table Removed)  

Still yet an even more preferred protease variant useful in the cleaning composition of the present invention include a substitution set selected from the group consisting of the substitution sets in Table I except for the following substitution sets of Table III:

Table III  (Table Removed)  

Still yet an even more preferred protease variant useful in the cleaning composition of the present invention'include a Substitution set selected from the group consisting of the substitution sets in Table IV:

Table IV  

(Table Removed)  

Still yet an even more preferred protease variant useful in the cleaning composition of the present invention include A substitution set selected front the group consisting of the substitution sets in Table V:

Table V  

(Table Removed)  

A highly preferred protease variant useful in the cleaning compositions of the present invention include a substitution set selected from the group consisting of:

12/102/103/104/159/212/232/236/245/248/252;	12/76/103/104/130/170/185/222/243/245;

12/76/103/104/130/222/245/261;	12/76/103/104/130/222/245;

12/76/103/104/222/245;

61/68/103/104/159/232/236/245/248/252;	62/103/104/159/213/232/236/245/248/252;

62/103/104/109/159/213/232/236/245/248/252;	62/103/104/159/232/236/245/248/252;

62/101/103/104/159/212/213/232/236/245/248/252;

62/103/104/130/159/213/232/236/245/248/252;	68/103/104/159/232/236/245/248/252/270;

68/103/104/159/185/232/236/245/248/252;	68/103/104/159/210/232/236/245/248/252;

68/103/104/159/185/210/232/236/245/248/252;	68/103/104/159/213/232/236/245/248/252;

68/103/104/159/230/232/236/245;	68/76/103/104/159/209/232/236/245;

68/103/104/232/236/245/248/257/275;	68/103/104/213/232/236/245/248/252;

68/103/104/159/232/236/245/248/252;	68/103/104/159/209/232/236/245;

68/76/103/104/159/236;	68/76/103/104/159/236/245;

68/76/103/104/159/232/236/245;	68/103/104/159/232/236/245/252;

68/103/104/159/232/236/245;	68/103/104/159/232/236/245/257;

68/76/103/104/159/211/232/236/245;	68/76/103/104/159/215/232/236/245;

68/103/104/159/210/232/236/245;	68/103/104/159/213/232/236/245/260;

68/76/103/104/159/213/232/236/245/260;	68/103/104/159/236;

68/76/103/104/159/210/232/236/245/260;	68/103/104/159/236/245,

68/103/104/159/183/232/236/245/248/252;	68/76/103/104/159/236/245;

68/103/104/232/236/245/257/275;	68/103/104/159/213/232/236/245;

76/103/222/245;	76/103/104/222/245;

76/103/1047159/232/236/245;

76/J03/104/159/213/232/236/245/260;	76/103/104/159;

76/103/104/131/159/232/236/245/248/252;	97/103/104/159/232/236/245/248/252;

98/102/103/104/159/212/232/236/245/248/252;	9S/103/104/159/232/236/245/248/252;

101/103/104/159/232/236/245/248/252;	J 02/103/104/159/232/236/245/248/252;

103/104/159/232/236/245;	103/104/159/232/236/245/248/252;

103/104/159/205/209/232/236/245/257	103/104/159/232/245/248/252;

103/104/159/205/209/210/232/236/245/257;	103/104/159/213/232/236/245/248/252;

103/104/159/217/232/236/245/248/252;	103/104/130/159/232/236/245/248/252;

103/104/159/230/236/245;	103/104/159/236/245;

103/104/159/248/252/270;	•	103/104/131/159/232/236/245/248/252;

103/104/159/205/209/232/236/245; and	103/104/159/232/236/245/257.

A more highly preferred protease variant useful in the cleaning compositions of the present invention include a substitution set selected from the group consisting of:

12R/76D/103A/104T/130T/222S/245R;

12R/76D/103A/104I/222S/245R; I2R/J02A/103A/104I/159D/212G/232V/236H/245R/248D/252K;

12R/76D/103A/104T/130G/222S/245R/261D;

12R/76D/103A/104T/130G/170S/185D/222S/243D/245R;

61E/68A/103 A/1041/159D/232V/236H/245R/248D/252K;

62D/103A/104I/109R/159D/213R/232V/236H/24SR/24SD/2S2K,;

62D/103A/104I/159D/213R/232V/236H/245R/248D/252K;

62D/103A/1041/159D/232V/236H/245R/248D/252K;

62D/103A/104I/130G/159D/2131V232V/236H/245Ry248D/252K;

62D/101G/103A/104I/159D/212G/213R/232V/236H/245R/248D/252K;

68A/103A/104I/159D/232V/236Hy745IV248D/252K/270A;

68A/76D/103 A/104I/159D/213R;232V/236H/245R/260A;

68A/103 A/1041/159D/236H;

68A/103 A/1041/159D/236H/245R;

68A/76D/103A/104I/159D/210I/232V/236H/245R/260A;

68 A/103 A/104I/159D/183D/232V/236H^45R/248D/252K;

68A/103A/104I/1S9D/209W/232V/236H/24SR; 68A/76D/103 A/1041/159D/211R/232V/236H/245R; 68A/76D/103A/104I/159D/215R/232V/236H;245R; 68A/103A/104I/159D/213R/232V/236H/245R/260A;

68 A/76D/103 A/1041/159D/236H;

68A/76D/103A/104I/159D/236H/245R;

68A/76D/103A/104yi59D/232V/236H/245R;

68A/103A/104I/159D/232V/236H/24SR/252K;

68A/103A/104I/159D/232V/236H/245R;

68Ayi03A/104I/159D/232V/236H/245R/257V;

68A/103A/104I/159D/185D/232V/236H/245R/248D/252K;

68A/103A/104I/159D/210L/232V/236H/245R/248D/252K;

68A/103A/104I/159D/185D/210L/232V/236H/245R/248D/252K;

68A/103A/104I/IS9D/213E/232V/236H/245R/248D/252K;

68A/103A/104I/159D/230V/232V/236H^45R;

68A/76D/103 A/I 041/159D/209W/232V/236H/245R; 68A/103A/I04I/232V/236H/245R/248D/257V/275H;

68A/103A/104I/232V/236H/245R/257V/275H;

68A/103A/104I/213E/232V/236H/245R/248D/252K;

68A/103A/104I/1S9D/232V/236H/245R/248D/252K;

68A/103A/104I/159D/210I/232V/236H/245R;

68A/103A/1041/159D/210L/232V/236H/245R;

68A/103A/104I/I59D/213G/232V/236H/245R;

76D/103A/222S/245R;

76D/103A/104I/222S/245R;

76D/103A/I04I/159D/232V/236H/245R;

76D/103A/104I/159D;

76D/103A/104I/131V/159D/232V/236H/24SR/248D/252K; 76D/103A/104I/159D/213R/232V/236H/245R/260A; 97E/103A;i04l/l59D/232V/236H/245R/248D/252K.; 98L/103 A/1041/159D/232W236H/245R/248D/252K; 98L/102A/103A/104I/159D/212G/232V/236H/24SR/248D/252K; 101G/103A/104I/159D/232V/236H/245R^48D/252K; 102A/103A/1041/I59D/232V/236H/245R/248D/252K;

103A/I04I/159D/232V/236H/245R/248D/252K; 103A/1041/159D/213R/232V/236H/245R/248D/252K;  • 103A/104I/130G/159D/232V/236H/245R/248D/252K;

103 A/104I/159D/230VA236H/245R; 103A/1041/1S9D/217E/232V/236H/245R/248D/252IC;

103A/104I/159D/236H/245R;

103 A/104I/1S9D/248D/252K/270V;

103A/104I/159D/232V/236H/245R;

103A/104I/159D/205I/209W/232V/236H/245R;

103A/104I/159D/232V/236H/245R/257V;

103A/104I/159D/20SI/209W/232V/236H/245R/257V;

103A/104I/131 V/l 59D/232V/236H/245R/248D/252K;

103A/1041/159D/20SI/209W/21OI/232V/236H/245R/257V; and

103A/104I/159D/232V/245R/248D/252K.

An even more highly preferred protease variant useful in the cleaning compositions of the present invention include a substitution set selected from the group consisting of:

12/76/103/104/130/222/245/261;

62/103/104/159/232/236/245/248/252;

62/103/104/159/213/232/236/245/248/252;

62/101/103/104/159/212/213/232/236/245/248/252;

68/103/104/159/232/236/245;

68/103/104/159/230/232/236/245;

68/103/104/159/209/232/236/245;

68/103/104/159/232/23 6/245/257;

68/76/103/104/159/213/232/236/245/260;

68/103/104/159/213/232/236/245/248/252;

68/103/104/159/183/232/236/245/248/252;

68/103/104/159/185/232/236/245/248/252;

68/103/104/159/185/210/232/236/245/248/252;

68/103/104/159/210/232/236/245/248/252;

68/103/104/159/213/232/236/245;

98/103/104/159/232/236/245/248/252;

98/102/103/104/159/212/232/236/245/248/252;

101/103/104/159/232/236/245/248/252;

102/103/104/159/232/236/245/248/252;

103/104/159/230/236/245;

103/104/159/232/236/245/248/252;

103/104/159/217/232/236/245/248/252;

103/104/130/159/232/236/245/248/252;

103/104/131/159/232/236/245/248/252;

103/104/159/213/232/236/245/248/252; and

103/104/159/232/236/245.

The most highly preferred protease variant useful in the cleaning compositions of the present invention include a substitution set selected from the group consisting of:

12R/76D/103Ayi04T/130T/222S/245R/26lD;

62D/103A/104I/159D/232V/236H/245R/248D/252K;

62D/103A/1041/159D/213R/232V/236H/245R/248D/252K;

68A/103A/104I/159D/209W/232V/236H/245R; 68A/76D/103/V1041/159D/213R/232V/236H/245R/260A; 68A/103A/104I/159D/213E/232V/236H/245R/248D/252K; 68A/103 A/1041/159D/I83D/232V/236H/245R/248D/252K;

68A/103A/104I/159D/232V/236H/245R;

68A/I03 A/1041/159D/230V/232V/236H/245R;

68A/103A/104I/159D/232V/236R/245R/257V;

68A/103A/104I/159D/213G/232V/236H/24SR/248D/252K;

68A/103A/104I/159D/185D/232V/236H/245R/248D/252K;

68A/103A/104I/159D/185D/2IOLV232V/236H/245R/248D/252K;

68A/103A/104I/159D/210L/232V/236H/245R/248D/252K;

68A/103A/104I/159D/213G/232V/236H/245R;

98L/103A/104I/159D/232W236H/245R/248D/252K;

98L/102A/103A/104I/159D/2I2G/232V/236H/245R/248D/252K;

101G/103A/104I/159D/232V/236H/245R/248D/252K;

102A/103A/104I/159D/232V/236H/245R/248D/252K;

103A/104I/159D/230V/236H/245R;

103 A/1041/159D/232V/236H/245R/248D/252K;

103A/104I/159D/217E/232V/236H/245R/248D/252K;

103A/104I/130G/159D/232V/236H/245R/248D/252K;

103A/104I/131V/159D/232V/236H/245R/248D/252K;

103A/1041/159D/213R/232Y/236H/245R/248D/252K; and
