Repository: anandvc/allindianpatents

File: patents/213481-plating-apparatus-and-plating-method-for-continuously-plating-steel-sheet.html
Indian Patents. 213481:"PLATING APPARATUS AND PLATING METHOD FOR CONTINUOUSLY PLATING STEEL SHEET"

Indian Patents

Recently Granted Patents

  Recently Published Patents

Title of Invention	"PLATING APPARATUS AND PLATING METHOD FOR CONTINUOUSLY PLATING STEEL SHEET"

Abstract	A plating equipment for continuously plating a steel sheet S. The plating equipment has an acid-pickling unit (4) for pickling a steel sheet (S) with an acid solution, a cold-rolling mill (5) for cold-rolling the steel sheet (S) and a plating unit (7) for plating the steel sheet (S), disposed below the acid pickling unit (4) and the cold-rolling mill (5) with respect to a moving direction of the steel sheet (S). The acid-pickling unit (4), the cold-rolling mill (5) and the plating unit (7) are arranged in a single line for continuously plating the steel sheet (S). A steel sheet of a desired quality can be manufactured by passing the steel sheet S only through the single line provided with the acid-pickling unit (4), the cold-rolling mill (5) and the plating unit (7). The plating equipment does not need to be arranged in a plurality of lines. The plating equipment can manufacture plated steel sheets in a small investment in equipment, at a small floor space for installation, at low, running costs in a short manufacturing time, and at very low manufacturing costs.	

Full Text	DESCRIPTION

PLATING EQUIPMENT AND PLATING METHOD FOR CONTINUOUSLY PLATING STEEL SHEET

TECHNICAL FIELD

The present invention relates to a plating apparapus for continuously plating a steel sheet and a method for continuously plating a steel sheet. More particularly, the present invention relates to a plating equipment and a plating method for continuously producing a plated steel sheet of a thickness in the range of about 0.6 to about 1.0 nun.

BACKGROUND ART Galvanized steel sheets of a thickness smaller than or

equal to 1 mm are manufactured by the following process. A

hot-rolled steel sheet of a thickness in the range of 2.0 to 4.0

mm is formed by hot-rolling work. The hot-rolled steel sheet is processed by an acid pickling line. The acid-pickled steel sheet is sent to a cold-rolling line that is independent of the acid pickling line. The cold-rolled steel sheet is processed by a zinc-plating line.

Referring to Fig. 2 showing a conventional zinc-plating equipment of a general construction, a welder 2, loopers 3 and 15, an annealing furnace 6 and a molten zinc pot 7, i.e., a plating means, are arranged between feed reels 1 and a take-up reel 17. When necessary, a galvannealing unit 9, a skin pass mill 12, a tension leveler, not shown, and a chemical conversion treatment unit, not shown, are arranged below the molten zinc pot 7.

The cold-rolling line that rolls the steel sheet before subjecting the steel sheet to a zinc-plating process is an independent line separate from a acid pickling line and a plating line. The cold-rolling line rolls a hot-rolled steel sheets of a thickness in the range of 2.0 to 4.0 mm into a steel sheet of a thickness in the range of 0.2 to 1.2 mm by a plurality of passes by a reversing mill or a tandem mill.

Generally, a hot-rolled steel sheet of a thickness in the

range of 2.0 to 4.0 mm is produced by hot-rolling a slab of a thickness in the range of about 200 to about 250 mm which is produced by a continuous casting process. The recent progress in the development of techniques for producing thin slabs by continuous casting has made it possible to manufacture hot-rolled steel sheets by hot-rolling thin slabs of about 50 mm thick which is produced in a continuous casting line and is directly fed to a hot-rolling line. However, even in the conventional method using continuous casting of thin slabs, when a plated steel sheet is manufactured, a hot-rolled steel sheet of a thickness in the range of 2.0 to 4.0 mm is produced first. Then, the hot-rolled steel sheet is processed by an independent acid pickling line, an independent cold-rolling line and an independent plating line.

The foregoing processes for forming the zinc-plated steel sheet from the slab manufactured by continuous casting are shownj in "Kaitei Usuita Manyuaru", Shadan Hojin Nippon Tekko Kyokai Kohan-bukai Hen, p. 5, Fig. 2.1. The zinc-plating line is shown in "Yoyuu Aen Mekki Kohan Seizou Gijutu no Shimpo", Nishiyama Kinen Gijutus Koza, 106th/107th, Shadan Hojin Tekko Kyokai, p. 4, Fig. 3. Techniques relating to the manufacture of thin slabs by continuous casting are mentioned in "Production of 1 mm Thick Hot Rolled Steel Strip:, MPT International, 1/1998, pp. 50 to 51.

As mentioned above, the conventional zinc-plated steel sheet manufacturing method must pass a hot-rolled steel sheet through three independent lines, i.e., an acid pickling line, a cold-rolling line and a plating line.

The conventional zinc-plated steel sheet manufacturing method that needs a plurality of lines has the following problems.

The number of necessary pieces of equipment is equal to that of lines and the zinc-plated steel sheet manufacturing method needs a large investment in plant and equipment and a large space for installing the pieces of equipment in a steel works. The greater the number of lines the greater the running cost because leading and trailing edges of the steel sheets are liable to be damaged in each line, defects are liable to be formed in the steel sheet and the transportation of the steel sheet from line to line

needs transportation costs. It is difficult to transfer the steel sheet that has been processed by a line immediately to the next line because each line takes time for completing arrangements. Consequently, a long time is necessary to pass the steel sheet through all the lines to manufacture the zinc-plated steel sheet.

The present invention has been made in view of those problems and it is therefore an object of the present invention to provide a plating equipment and a plating method for continuously plating a steel sheet that is capable of manufacturing a plated steel sheet by processing a hot-rolled steel sheet by a single line.

DISCLOSURE OF THE INVENTION

To achieve the object, according to a first aspect of the  present invention, a plating apparatus for continuously plating  a steel sheet comprises: an acid-pickling unit for pickling a steel sheet with an acid solution; a cold-rolling mill for cold-rolling the steel sheet; and a plating unit for plating the steel sheet by a plating process, disposed below the acid pickling unit and the cold-rolling mill with respect to a moving direction of the steel sheet. The acid-pickling unit, the cold-rolling mill and the plating unit are arranged in a single line for continuously plating the steel sheet.

Preferably, the steel sheet to be subjected to the plating process is a hot-rolled steel sheet of a thickness smaller than or equal to 1.2 mm.

Preferably, the hot-rolled steel sheet has a thickness in a range of 1.0 to 1.2 mm.

Preferably, a plated steel sheet obtained by plating the steel sheet by the plating process has a thickness in a range of 0.6 to 1.0 mm.

Preferably, the hot-rolled steel sheet is obtained by hot-rolling a thin slab produced by a continuous casting.

Preferably, the cold-rolling mill has one stand.

Preferably, the single line includes below the plating unit at least one of a gal annealing unit, a skin pass mill, a tension leveler, and a chemical conversion treatment unit.

Preferably, the plating unit has a pot for storing a molten

metal therein.  

The plating apparatus of the present invention is capable of manufacturing a desired plated steel sheet by processing the steel sheet only through the single line provided with the acid-pickling unit, the cold rolling mill and the plating unit. The plating equipment does not need a plurality of lines that are inevitable for the conventional plating equipment. The plating equipment can manufacture plated steel sheets at a small investment in equipment, in a small floor space for installation, at low running costs in a short manufacturing time and at very low manufacturing costs.

Those advantageous effects can be exercised by the arrangement of the acid-pickling unit, the cold-rolling mill and the plating unit in the single line. To achieve arranging the acid-pickling unit, the cold-rolling mill and the plating unit in the single line, the cold-rolling mill must be able to cold-roll the steel sheet by one or two passes. Recently developed techniques has made it possible to commercially produce hot-rolled steel sheets of a thickness in the range of 1.0 to 1.2 mm. As a result, it has become possible to form a single line including a plating unit and a cold-rolling mill in combination and to dispose an acid-pickling unit above the cold-rolling mill.

According to a second aspect of the present invention, a plating method for continuously plating a steel sheet comprises the steps of: an acid-pickling step for cleaning a steel sheet with an acid solution; a cold-rolling step for cold-rolling the steel sheet; and

a plating step for plating the steel sheet after the acid-pickling step and the cold-rolling step. The acid-pickling step, the cold-rolling step and the plating step form a single continuous steel sheet plating line.

Preferably, the steel sheet to be subjected to the plating step is a hot-rolled steel sheet of a thickness smaller than or equal to 1.2 mm.

Preferably, the hot-rolled steel sheet has a thickness in a range of 1.0 to 1.2 mm.

Preferably, a plated steel sheet obtained by plating the steel sheet by the plating step has a thickness in a range of 0.6 to 1.0 nun.

Preferably, the hot-rolled steel sheet is obtained by hot-rolling a thin slab produced by a continuous casting.

Preferably, the cold-rolling step is carried out by a cold-rolling mill having one stand.

Preferably, the single line includes a predetermined process for processing the steel sheet after the plating step by at least one of a galvannealing unit, a skin pass mill, a tension leveler and a chemical conversion treatment unit.

Preferably, in the plating step, the steel sheet is immersed in a molten metal stored in a pot.

The plating method of the present invention is capable of manufacturing a desired plated steel sheet by processing the steel sheet only through the single line of the acid-pickling step, the cold-rolling step and the plating step. The plating method does not need a plurality of lines that are inevitable for the conventional plating method. The plating method can manufacture plated steel sheets at a small investment in equipment, in a small floor space for installation, at low running costs in a short manufacturing time and at very low manufacturing costs.

BRIEF DESCRIPTION OF THE DRAWINGS

Fig. 1A is a typical view of an upper section of a plating equipment for continuously plating a steel sheet in a preferred embodiment according to the present invention;

Fig. 1B is a typical view of a middle section of the plating equipment for continuously plating a steel sheet in the preferred embodiment according to the present invention;

Fig. 1C is a typical view of a lower section of the plating equipment for continuously plating a steel sheet in the preferred embodiment according to the present invention; and

Fig. 2 is a typical view of a conventional steel sheet plating equipment.

BEST MODE FOR CARRYING OUT THE INVENTION

A preferred embodiment according to the present invention will be described with reference to the accompanying drawings.

Figs. 1A, 1B and 1C are typical views of an upper section, a middle section and a lower section, respectively, of a plating equipment for continuously plating a steel sheet (hereinafter referred to simply as "plating equipment") in a preferred embodiment according to the present invention. Figs. 1A, 1B and 1C show a series of sequential processes by which a steel sheet is processed. The plating equipment is intended for the zinc-plating of the steel sheet.

As shown in Fig. 1A, the upper section of the plating equipment includes unwinding reels 1, a welder 2, an entrance looper 3, an acid-pickling tank (acid-pickling unit) 4 and a cold-rolling mill 5, which are arranged sequentially in that order.

Two steel sheet coils each of a steel sheet S can be supported on the unwinding reels 1. The steel sheet S is unwound from the steel sheet coil supported on one of the reels 1 after all the steel sheet S has been unwound from the coil supported on the other reel 1 to feed the steel sheets S continuously. When changing the steel sheet coils, the trailing edge of the steel sheet S and the leading edge of the other steel sheet S are welded together by the welder 2 to connect the steel sheets S.

The looper 3 has a plurality of movable rolls, whose positions are variable. The steel sheet S is extended around the plurality of rolls. The positions of the rolls vary to absorb the difference of the speed of the steel sheet S on the upper side of the looper 3 and that of the same on the lower side of the looper 3. For example, the steel sheet S can be fed from the looper 3 at a fixed speed while the two steel sheets S are being welded together by the welder 2.

The acid-pickling tank 4 disposed below the looper 3 removes scales (iron oxide films) from the surfaces of the steel sheets S before rolling. The acid-pickling tank 4 has an acid-pickling section, a rinsing section and a drying section, which are not shown.

The cold-rolling mill 5 disposed below the acid-pickling tank 4 has a pair of work rolls 5a and 5b and back-up rolls pressing the work rolls 5a and 5b toward each other. The cold-rolling mill 5 has one six-high nonreversing rolling stand, and pairs of bridle rolls 5c and 5d disposed on the opposite sides of the rolling stand, respectively.

The cold-rolling mill 5 having the single rolling stand reduces the equipment costs of the plating equipment and the space necessary for the installation of the plating equipment.

As shown in Fig. 1B, the middle section of the plating equipment includes an annealing furnace 6, a zinc bath pot (plating unit) 7, an air knife 8, a galvannealing unit 9, an air-cooling unit 10 and a water-cooling unit 11, which are arranged sequentially in that order.

The annealing furnace 6 has a heating zone 6a, a reducing zone 6b and a cooling zone 6c arranged in that order from the upper side downward. The annealing furnace 6 is capable of heating the steel sheet S for annealing without oxidizing the same immediately before plating.

The zinc bath pot 7, i.e., the plating unit, stores molten zinc in which the steel sheet S is immersed for plating. The air knife 8 is disposed above the zinc bath pot 7 to regulating the thickness of zinc layers formed on the surfaces of the steel sheet S.

The galvannealing unit 9 is a heating device that heats the steel sheet S to reduce the porosity of the zinc layers coating the surfaces of the steel sheet S. The steel sheet S heated by the galvannealing unit 9 is cooled by the air-cooling unit 10 and the water-cooling unit 11 disposed below the galvannealing unit 9.

As shown in Fig. 1C, the lower section of the plating equipment includes a skin pass mill 12, tension leveler 13, a chemical conversion treatment unit 14, an exit looper 15, an oiling unit 16 and a take-up reel 17, which are arranged sequentially in that order from the upper side downward. A shearing machine may be disposed in front of the take-up reel 17.

The skin pass mill 12 rolls the plated steel sheet S lightly at a rolling reduction in the range of 1% to 3% to eliminate yield elongation and to smooth the surfaces of the steel sheet S. The tension leveler 13 tensions the steel sheet S to improve the flatness of the steel sheet S by straightening center waves and edge waves formed in the steel sheet S. The chemical conversion treatment unit 14 processes the steel sheet S by a chromate coating process or the like.

The steel sheet S processed by the zinc-plating line of

the plating apparatus is a hot-rolled steel sheet (hot coil) of  

a thickness in the range of 1.0 to 1.2 mm. Preferably, the hot-rolled steel sheet of a thickness in the range of 1.0 to 1.2 mm is formed by rolling a thin slab of about 50 mm in thickness which is manufactured by continuous thin slab casting. If the steel sheet of such a thickness is to be manufactured by hot-rolling a thick slab of a thickness exceeding 200 mm manufactured by ordinary continuous casting, a special hot-rolling mill will be necessary, which increases the cost of the hot-rolled steel sheet greatly and such processes are hardly commercially and economically feasible.

Commercial production of thin slabs by casting, which has

been started in recent years, needs casting apparatus which is

less expensive than ordinary continuous casting apparatus . The casting equipment includes a tunnel furnace disposed on the upper side of a finish mill to maintain a high rolling temperature to make possible the commercial production of 1 mm thick steel sheets .

Although thin slabs for manufacturing the steel sheet S are not limited to those of about 50 mm in thickness, it is preferable to use thin slabs which can be easily hot-rolled into steel sheets of a thickness of 1.2 mm or below.

The hot-rolled steel sheet S of a thickness in the range of 1.0 to 1.2 mm is passed through the zinc plating line of the plating equipment to pickle the surfaces of the steel sheet S in the acid-pickling tank 4. The pickled steel sheet S is rinsed with water and the rinsed steel sheet S is dried. The steel sheet S thus cleared of scales is cold-rolled by the cold-rolling mill

5, the rolled steel sheet S is annealed in the annealing furnace 6 and is plated with zinc in the zinc bath pot 7.

The zinc-plated steel sheet S is subjected to a galvannealing process by the galvannealing unit 9, the galvannealed steel sheet S is passed through the skin pass mill 12 and the tension leveler 13 to improve the smoothness and flatness of the surfaces of the steel sheet S. The zinc-plated steel sheet S thus manufactured is taken up by the take-up reel 17 after being processed by a necessary process by the chemical conversion treatment unit 14 or the like.

As mentioned above, the cold-rolling mill 5 of the plating apparatus has a single stand and is of a nonreversing type. Therefore, the steel sheet S can be passed through the cold-rolling mill 5 only once and the plating apparatus has a simple construction. A rolling reduction at which the cold-rolling mill 5 is able to roll the steel sheet S is as low as about 40% or below. However, since the hot-relled steel sheet S of a thickness in the range of 1.0 to 1.2 mm is fed to the plating equipment, the plating equipment provided with the cold-rolling mill 5 having a single stand is able to manufacture a cold-rolled plated steel sheet of a thickness in the range of about 0.6 to about 0.8 mm. Since the cold-rolled plated steel sheet is rolled at a low rolling reduction, the cold-rolled plated steel sheet is somewhat inferior in drawability (r value) to conventional plated steel sheets which are rolled at a rolling reduction in the range of 70% to 80%. However, the cold-rolled plated steel sheets manufactured by the plating apparatus of the present invention can be used as steel sheets for light working that are not expected to be processed by deep drawing and can be used for various purposes.

Products that can be manufactured by the continuous plating

line of the plating apparatus of the present invention are not

limited to cold-rolled zinc-plated steel sheets. The plating apparatus is able to manufacture various products by the following methods.

A first method passes a steel sheet S through the cold-rolling mill 5 with the opened working rollers 5a and 5b

in order to manufacture a hot-rolled zinc-plated steel sheet.

A second method stores a molten metal other than molten zinc, such as molten aluminum, in the pot 7 to manufacture a steel sheet S placed with a metal, such as aluminum.

A third method keeps the pot 7 empty to manufacture an annealed, nonplated cold-rolled steel sheet. If the third method skips cold-rolling as the first method does, an acid-pickled hot-rolled steel sheet can be manufactured.

A fourth method uses the galvannealing unit 8, the skin pass mill 12, the tension leveler 13 and the chemical conversion treatment unit 14 selectively to manufacture steel sheets of a

desired quality at proper manufacturing costs.	

Thus, the plating apparatus embodying the present invention is capable of manufacturing a product of a desired quality by an economically reasonable, optimum manufacturing

method according to the desired product quality.

A plating apparatus in a modification of, the foregoing

embodiment may be provided with a cold-rolling mill having two or more stands instead of the cold-rolling mill 5 having one stand. The rolling reduction at which the steel sheet S is rolled can be increased and thinner steel sheets can be manufactured by increasing the number of stands of the cold-rolling mill 5.

INDUSTRIAL APPLICABILITY

The plating apparatus and the plating method according to

the present invention is prevalently applicable to the continuous manufacture of plated steel sheets of a thickness in the range of about 0.6 to about 1.0 mm.

We claim:

1.  A plating apparatus for continuously plating a steel sheet comprising: an acid-pickling unit for pickling a steel sheet with an acid solution; a cold-rolling mill for cold-rolling the steel sheet; the cold rolling mill having a single stand; and

a plating unit for plating the steel sheet by a plating process, disposed below the acid pickling unit and the cold-rolling mill with respect to a moving direction of the steel sheet;

wherein the acid-pickling unit, the cold-rolling mill and the plating unit are arranged in a single line for continuously plating the steel sheet, wherein the steel sheet to be supplied to the plating equipment is hot-rolled steel sheet of a thickness in a range of 1.0 to 1.2 mm and wherein a cold rolled and plated steel sheet produced by the plating equipment has a thickness in a range of 0.6 to 1.0 mm.

2.	The plating equipment as claimed in claim 1, wherein the hot-rolled

steel  sheet is  obtained  by hot-rolling a thin  slab  produced by a

continuous casting.

3.	A plating method for continuously plating a steel sheet comprising the

steps of:

an acid-pickling step of cleaning a steel sheet with an acid solution; a cold-rolling step of cold-rolling the steel sheet , the cold rolling step being carried out by a cold rolling mill having a single stand ; and a plating step of plating the steel sheet after the acid-pickling step and the cold-rolling step;

wherein the acid-pickling step, the cold-rolling step and the plating step form a single continuous steel sheet plating line; wherein the steel sheet to be processed by the plating method is a hot-rolled steel sheet of a thickness in a range of 1.0 to  1.2 mm and

wherein a cold rolled and plated steel sheet produced by the plating method has a thickness in a range of 0.6 to 1.0 mm.

Documents:

				in-pct-2001-00034-del-abstract.pdf

				in-pct-2001-00034-del-claims.pdf

				in-pct-2001-00034-del-correspondence-others.pdf

				in-pct-2001-00034-del-correspondence-po.pdf

				in-pct-2001-00034-del-description (complete).pdf

				in-pct-2001-00034-del-drawings.pdf

				in-pct-2001-00034-del-form-1.pdf

				in-pct-2001-00034-del-form-13.pdf

				in-pct-2001-00034-del-form-19.pdf

				in-pct-2001-00034-del-form-2.pdf

				in-pct-2001-00034-del-form-3.pdf

				in-pct-2001-00034-del-form-5.pdf

				in-pct-2001-00034-del-gpa.pdf

				in-pct-2001-00034-del-pct-210.pdf

				in-pct-2001-00034-del-pct-304.pdf

				in-pct-2001-00034-del-pct-409.pdf

				in-pct-2001-00034-del-petition-137.pdf

« Previous Patent

Next Patent »

Patent Number	213481	

Indian Patent Application Number	IN/PCT/2001/00034/DEL	

PG Journal Number	03/2008	

Publication Date	18-Jan-2008	

Grant Date	02-Jan-2008	

Date of Filing	16-Jan-2001	

Name of Patentee	KAWASAKI JUKOGYO KABUSHIKI KAISHA	

Applicant Address	1-1 HIGASHIKAWASAKI-CHO 3-CHOME, CHUO-KU, KOBE-SHI, HYOGO KEN 650-8670, JAPAN,	

Inventors:

#	Inventor's Name	Inventor's Address	

1	AKIO ADACHI	2405, KAWAJU BOKAIRYO, 2-23 KAWASAKI-CHO, AKASHI-SHI, HYOGO-KEN, 673-0014, JAPAN.	

2	HIROTAKA NAKAMURA	7-12-101, BABA-CHO, HYOGO-KU, KOBE-SHI, HYOGO-KEN 652-0016, JAPAN	

3	KOUZOU HIRAI	97-28, NAGASUNA, NOGUCHI-CHO, KAKOGAWA-SHI, HYOGO-KEN 675-0016, JAPAN,	

4	MASAYUKI HASHIMOTO	25-3, HONTAMON 6-CHOME, TARUMI-KU, KOBE-SHI, HYOGO-KEN 655-0006, JAPAN.	

PCT International Classification Number	B21B1/22	

PCT International Application Number	PCT/JP99/03879	

PCT International Filing date	1999-07-19	

PCT Conventions:

#	PCT Application Number	Date of Convention	Priority Country	

1	1998-203186	1998-07-17	Japan	

© All Indian Patents, 2013-2021.

  Patent data available in the public domain from Indian Patents Office, Department of Industrial Policy and Promotions, Ministry of Commerce and Industry, Government of India.

File: patents/213487-a-process-for-producing-an-extrusion-coating-structure.html
Indian Patents. 213487:"A PROCESS FOR PRODUCING AN EXTRUSION COATING STRUCTURE"

Indian Patents

Recently Granted Patents

  Recently Published Patents

Title of Invention	"A PROCESS FOR PRODUCING AN EXTRUSION COATING STRUCTURE"

Abstract	A process for producing an extrusion coating structure comprising the steps of (i) providing a substrate selected from fiber based materials, plastic films and aluminium, and (ii) extrusion coating a polymer composition on said substrate, characterized in that the polymer composition comprises a linear multimodal ethylene polymer, which contains from 80 to 100% by weight of ethylene repeating units and from 0 to 20% by weight of Ca-Cio alpha-olefm repeating units, has a density of between 0.920 and 0.960 g/cm3, and which is a blend of at least two different ethylene polymers, has a melt flow rate MFRa of 1 to 30 g/10 min, said polymer being the product of a process in which the first ethylene polymer is prepared by polymerizing ethylene in the presence of one catalyst in the first step and the second polymer is prepared by polymerizing ethylene in the presence of the same catalyst system in the second step.	

Full Text	Extrusion coating structure

The invention relates to a multimodal ethylene polymer based extrusion coating composition and its use for coating a paper or board substrate.

The purpose of this invention is to provide a polyethylene composition for extrusion coating having good processability and good mechanical properties.

The normal polyethylene extrusion coating grades currently in the market, are low density polyethylenes obtained from high pressure process. Typically, such low density polyethylenes have good processability, but inferior environmental stress crack resistance (ESCR) and seal strength as well as poor hot tack when compared with linear polyethylenes.

Also some linear polyethylenes, high density, medium density and linear low density polyethylenes are used in extrusion coating applications. However, the extrusion coating Compositions are normally prepared by blending linear materials with high pressure low density polyethylene in order to achieve sufficient processability. The problem with linear materials is their poor processability. That has been overcome to some extent by blending the linear material with high pressure low density polyethylene. The benefit of linear polyethylenes is their better mechanical strength allowing thinner coatings.

The addition of high pressure low density polyethyllene (PE-LD) to linear high density or low density polyethylene (PE-HD or PE-LLD) usually leads to a loss in mechanical and barrier properties. Another drawback of blends is the extra cost caused due to the additional compounding step, where the blend of PE-HD or PE-LLD and high pressure PE-LD is made.

The idea of the present invention is to use a bimodal or multimodal linear polyethylene material in extrusion coating without adding any high pressure PE-LD. The bimodality or

multimodality of the ethylene polymer of this invention ensures a sufficient throughput while the superior mechanical properties of linear polyethylenes are maintained. The material is especially suitable for coextrusion.

The purpose of the invention has been achieved with a polymer composition comprising a multimodal ethylene polymer, which contains from 80 to 100 % by weight of ethylene repeating units and from 0 to 20 % by weight of C3-C10 alpha-olefin repeating units, has a density of between 0.920 and 0.960 g/cm3, and which is a blend of at least two different ethylene polymers.

By a multimodal ethylene polymer is in connection with the present invention meant an ethylene polymer having broad molecular weight distribution produced by blending two or more ethylene polymer components with different molecular weights or by polymerizing ethylene to different molecular weights in a process with two or more reactors in series. By contrast, a unimodal polyethylene, like those conventionally used in extrusion coating, is obtained from only one ethylene polymer component produced in only one step.

The extrusion coating composition according to the present invention is a multimodal ethylene polymer. The multimodal ethylene polymer is by definition a blend of at least two ethylene polymers having different molecular weights. According to an important embodiment of the present invention , said blend is the product of polymerization process comprising at least two steps. In the process, the first ethylene polymer is prepared by polymerizing ethylene in the presence of a catalyst system in the first step and the second polymer is prepared by (co)polymerizing ethylene and optionally a higher alpha olefin in the presence of a catalyst system in the second step. Said steps can be performed in any order.

The idea of the present invention can be realized with any kind of ethylene polymerization catalyst, such as chromium catalyst, a Ziegler-Natta catalyst or a

metallocene catalyst. Typical catalyst systems are e.g prepared according to WO91/12182 and WO95/35323 which are herewith included by reference. A preferential single site polymerization catalyst system is that based on a group 4 metal metallocene and alumoxane.

When performing said polymerization process comprising at least two steps, one or more catalyst systems, which may be the same or different, can be used. It is preferential, if the blend of ethylene polymers is the product of the polymerization process, that the same catalyst system is used in the subsequent steps.

The most convenient way to control the molecular weight during the multistep polymerization is to use hydrogen, which acts as a chain-transfer agent by intervening in the insertion step of the polymerization mechanism. Hydrogen may be added in suitable amounts to any step of the multistep polymerization.

It is prior known to prepare multimodal and especially bimodal olefin polymers in two or more polymerization reactors in serie. Such processes are exemplified by EP 040992, EP041796, EP 022376 and W092/12182 which are hereby included as reference concerning the preparation of multimodal ethylene polymers for the claimed extrusion coating material. According to these references each of said polymerization step can be performed in liquid phase, slurry or gas phase.

According to the present invention, it is preferential to perform said polymerization steps as a combination of slurry polymrization and gas phase polymerization. Preferentially the first step is a slurry polymerization and the second step a gas phase polymerization.

The slurry polymerization is preferentially performed in a so called loop reactor. The gas phase polymerization is performed in a gas phase reactor. The polymerization steps can optionally be preceded by a prepolymerization, whereby up to 20 % by weight and preferentially 1-10 % by weight of the total ethylene polymer amount is formed.

According to another important embodyment of the invention, the multimodal ethylene polymer can be produced by mixing at least two ethylene polymers having different average molecular weights.

A suitable melt flow rate MFR2 of the ethylene polymer blend is between 1 and 30 g/10 min.

The molecular weight distribution curve of a multimodal ethylene polymer shows either several peaks or a broad peak lacking small fractions of extremely low and extremely high molecular weight fractions.

Of course, the finished polymerization or mixing product can be further treated to modify its average molecular weight and molecular weight distribution according to the application to which the material is used.

The polymer composition of this invention is suitable for extrusion coating of fiber based materials like paper and paperboard. The grammage of paper or paperboard substrate is typically 20 g/m2 - 400 g/m2.

The substrate used in the extrusion coating can also be a plastic film made of polyester, polyamide, cellophane, polypropylene and oriented polypropylene. When using plastic film substrate, the thickness is typically 10 urn - 80 jam

In addition, also aluminium subtrate can be used and then the thickness of substrate is from 6 urn to 300 urn.

The polymer composition according to this invention can be used as the only extrusion coating layer over the substrate or it can be used in multilayer products as one layer or several layers.

Depending on the final product, it is, of course, possible to use extrusion coating structures in which the multimodal ethylene polymer blend is used together with certain other polyethylene. That other ethylene polymer can be a high pressure low density ethylne polymer or copolymer or a unimodal linear ethylene polymer. The multimodal polymer and the other polymer are mixed before the extrusion coating.

The invention is described in more detail in the following examples. Materials used in the examples:

LE7518 = PE-LD coating grade, MFRz= 7.5 g/10 min, density 0.918 g/cm3.

LE4524 = PE-LD coating grade, MFIfc= 4.5 g/10 min, density 0.923 g/cm3

Dowlex3010 = PE-LLD, manufacturer Dow

Polymer A = Medium density multimodal ethylene polymer

Polymer B = Linear low density multimodal ethylene polymer

Polymer C = Linear low density multimodal ethylene polymer

Properties of polymers A, B and C are given in Table 1.

All polymers except Dowles3010 are manufactured by Borealis Polymers Oy.

Table 1(Table Removed)Production of multimodal polymers:

Example 1 (Polymer A):

In a loop reactor was produced polyethene with MFRa 130 g/10 min and density 960 kg/m3. Then, the polymer containing the active catalyst was transferred into a gas phase reactor where the polymerization was continued in such conditions that the MFRa of the final polymer A was 10 g/10 min, density 942 kg/m3 and FRR21/2 was 41.

Example 2 (Polymer B):

In a loop reactor was produced polyethene with MFRa 100 g/10 min and density 941 kg/m3. Then, the polymer containing the active catalyst was transferred into a gas phase reactor where the polymerization was continued in such conditions that the MFRa of the final polymer B was 13 g/10 min, density 930 kg/m3 and FRR21/2 was 37.

Example 3 (Polymer C):

In a loop reactor was produced polyethylene with MFRa 100 g/10 min and density 941 kg/m3. Then, the polymer containing the active catalyst was transferred into a gas phase reactor where the polymerization was continued in such conditions that the MFRa of the final polymer C was 9 g/10 min, density 931 kg/m3 and FRR21/2 was 39.

Coating tests: Example 4

Coating test runs were carried out using a Beloit -pilot extrusion coating line. In test runs

two extruders with L/D 24D/114 mm screws, max. output 450 kg/h of each, were used.

All tested samples were first processed to monolayer coatings, meaning that same material was used in both extruders. The same method was applied to testing of dry blends of higher density multimodal polymers (=polymer A) and basic PE-LD coating grade. The proportion of PE-LD in dry blends was 15 w-%.

During the coating process of multimodal MD product (polymer A) it was seen that the motorload of extruders was lower compared to processing of present extrusion coating PE-LLD grade (DowlexSOlO). The maximum screw speed with Polymer A was 100 rpm, while with normal PE-LLD grade only level of 90 rpm was reached. The benefit becomes stronger when the melt temperature setting for the multimodal medium density ethylene polymer (A) was lower (300 °C) than the same setting for normal PE-LLD (315 "C).

The multimodal products of lower density level (=polymer B and C) were tested besides monolayer testing also as coextrusion materials. In coextrusion testing extruder I was used for PE-LD and extruder II for multimodal material. In that way multimodal material became the outer layer of the structure. All tests were made with both polymers B and C.

The optimal melt temperature setting was searched regarding to MFR2 of each tested sample. The materials were tested with various coating weights and line speeds.The substrate used in all tests was brown 70 g/m3 UG-paper.

Coating weight variation, edge weaving of the coating polymer and neck-in values were all in very reasonable level with LE7518 +multimodal LLD (B and C) coextruded structures. It was seen during the test runs that support layer of 2 g/m2 LE7518 with multimodal LLD (polymer B and C) layer being 8 g/m2 is adequate.

There were plenty of advantages compared to high pressure PE-LD extrusion coating

polymers, when examinating the final-product properties of multimodal materials. Especially, the hot tack strength was clearly in a higher level; the value of coextruded LE7518+multimodal LLD (B and C), 15 + 15 g/m2 structure, was 3.5 N/l5 mm when PE-LD LE4524 has a value 2.5 N/15 mm. The puncture strength index for coextruded multimodal LLD was 4.9, while LE4524 has the index 3.1. The elongation in machine direction for multimodal LLD coextruded was 6.3 % compared to only 2.1 % for LE4524. Also the cross direction elongation was clearly better, value was 9.2 %, while LE4524 has a limit in 4.7 %. There are no pinholes in coextruded multimodal LLD coatings even when the coating weight was as low as 10 g/m2 (2g/m2LE7518+8g/m2 polymer C).

Claims:

1.	Extrusion coating structure characterized in that at least one layer is made of a

polymer composition comprising a multimodal ethylene polymer, which contains from 80

to 100 % by weight of ethylene repeating units and from 0 to 20 % by weight of Cs-Cio

alpha-olefin repeating units, has a density of between 0.920 and 0.960 g/cm3, and which

is a blend of at least two different ethylene polymers.

2.	Extrusion coating structure according to claim 1 characterized in that the ethylene

polymer blend is a product of a process in which the first ethylene polymer is prepared by

polymerizing ethylene in the presence of a catalyst system in the first step and the second

polymer is prepared by polymerizing ethylene in the presence of a catalyst system in the

second step.

3.	Extrusion coating structure according to claim 1 characterized in that the ethylene

polymer blend is produced by mixing at least two ethylene polymers having different

average molecular weights.

4	Extrusion coating structure according to claims 1-3 characterized in that the melt

flow rate MFR2 of the ethylene polymer blend is between 1 and 30 g/10 min.

5	Extrusion coating structure according to claims 1-4 characterized in that the

substrate of the coating structure is fiber based like paper or paper board.

6. Extrusion coating structure according to claim 5 characterized in that the grammage of paper or paperboard substrate is 20 g/m2 - 400 g/m2.

7 Extrusion coating structure according to claims 1-4 characterized in that the substrate of the coating is a plastic film made of e.g. polyester, polyamide, polypropylene or cellophane.

8.	Extrusion coating structure according to claim 7 characterized in that the thickness

of the plastic film substrate is 10 µm - 80 µm

9.	Extrusion coating structure according to claims 1-4 characterized in that the

substrate of the coating is made from aluminium.

10.	Extrusion coating structure according to claim 9 characterized in that the thickness

of the aluminium substrate is from 6 µm to 300 µm.

11.	Extrusion coating structure according to any of the preceding claims characterized

ii that the ethylene polymer blend is used as the only coating layer in an extrusion

coating structure.

12.	Extrusion coating structure according to any of the preceding claims characterized

10 that the ethylene polymer blend is used as layer in a coextruded coating structure.

13.	Extrusion coating structure according to claim 12 characterized in that the layer

made from the ethylene polymer blend is used as nearest to the substrate, as a mediate

layer or as a surface layer.

14 Extrusion coating structure according to any of the preceding claims characterized in that the ethylene polymer blend is used mixed with certain other polyethylene.

15.	Extrusion coating structure according to claim 14 characterized in that the other

ethylene polymer is high pressure low density ethylne polymer or copolymer.

16.	Extrusion coating structure according to claim 14 characterized in that the other

cthytene polymer is unimodal linear ethylene polymer.

17.  Extrusion  coating  structure  substantially  as  herein  described  with reference to the foregoing examples.

Documents:

				3843-del-1997-abstract.pdf

				3843-del-1997-claims.pdf

				3843-del-1997-correspondence-others.pdf

				3843-del-1997-correspondence-po.pdf

				3843-del-1997-description (complete).pdf

				3843-del-1997-form-1.pdf

				3843-del-1997-form-13.pdf

				3843-del-1997-form-19.pdf

				3843-del-1997-form-2.pdf

				3843-del-1997-form-3.pdf

				3843-del-1997-form-4.pdf

				3843-del-1997-form-6.pdf

				3843-del-1997-gpa.pdf

				3843-del-1997-petition -137.pdf

				3843-del-1997-petition -138.pdf

« Previous Patent

Next Patent »

Patent Number	213487	

Indian Patent Application Number	3843/DEL/1997	

PG Journal Number	03/2008	

Publication Date	18-Jan-2008	

Grant Date	02-Jan-2008	

Date of Filing	31-Dec-1997	

Name of Patentee	BOREALIS POLYMERS OY,	

Applicant Address	PL 330, 06101 PORVOO, FINLAND.	

Inventors:

#	Inventor's Name	Inventor's Address	

1	VAHALA MARTTI	HUMALTARHANTIE 3 A 3, 06450 PORVOO, FINLAND.	

2	SALMINEN HANNU	RUOHIKKOPOLKU 6 E 9, 06400 PORVOO, FINLAND.	

3	SAINIO MARKKU	ALHO PL 22, 06100 PORVO, FINLAND.	

4	LAIHO ERKKI	KAIVANTOTIE 7, 06450 PORVOO, FINLAND.	

PCT International Classification Number	C08L 23/08	

PCT International Application Number	N/A	

PCT International Filing date		

PCT Conventions:

#	PCT Application Number	Date of Convention	Priority Country	

1	FI 970121	1997-01-10	Finland	

© All Indian Patents, 2013-2021.

  Patent data available in the public domain from Indian Patents Office, Department of Industrial Policy and Promotions, Ministry of Commerce and Industry, Government of India.
