Repository: anandvc/allindianpatents

File: patents/213491-an-electrochemical-device.html (part 1 of 3)
Indian Patents. 213491:AN ELECTROCHEMICAL DEVICE

Indian Patents

Recently Granted Patents

  Recently Published Patents

Title of Invention	AN ELECTROCHEMICAL DEVICE

Abstract	A proton conducting material which comprises a base material comprising a carbonaceous material having carbon as a main component and, introduced into the base material, a group capable of dissociating a proton. In the proton conducting material, a proton moves via the group capable of dissociating a proton, and the conductivity for anion is greater than that for an electron. As the carbonaceous material, use is made of a carbon cluster such as a fullerene and a tubular carbon (so-called carbon nano-tube), a carbonaceous material having a diamond structure and the like.	

Full Text	FORM 2

THE PATENTS ACT ,1970

[39 OF 1970]

&

THE PATENTS RULES, 2003

COMPLETE SPECIFICATION

[See Section 10; rule 13]

"AN ELECTROCHEMICAL DEVICE"

SONY CORPORATION, a Japanese company, of 7-35 Kitashinagawa 6-Chome, Shinagawa-Ku, Tokyo, 141-0001, JAPAN

The following specification particularly describes the invention and the manner in which it is to be performed:

The present invention relates to an electrochemical device comprising a first electrode, a second electrode, and a proton conductor that is positioned between the first and second electrodes.

Background Art

In recent years, as a polymer solid-state electrolyte type fuel cell which has been used to power cars, there has been known a fuel cell using a polymer material having a proton (hydrogen ionic) conductivity such as a perfluorosulfonate resin (for example, Nation® produced by Du Pont).

As a relatively new proton conductor, there has also been known a polymolybdate having large amount of hydrated water such as H3M012PO40 . 29H2O or an oxide having a large amount of hydrated water such as Sb2O6. 5.4H2O. The above-described polymer material and hydrated compounds each exhibit, if placed in a wet state, a high proton conductivity at a temperature near ordinary temperature.

2

For example, the reason why the perfluorosulfonate resin can exhibit a very high proton conductivity even at ordinary temperature is that protons ionized from sulfonate groups of the resin are bonded (hydrogen-bonded) with moisture already entrapped in a polymer matrix in a large amount, to produce protonated water, that is oxonium ions (H30+), and the protons in the form of the oxonium ions can smoothly migrate in the polymer matrix.

More recently, there has been also developed a proton conductor having a conduction mechanism quite different from that of each of the above-described proton conductors.

That is to say, it has been found that a composite metal oxide having a perovskite structure such as SrCe03 doped with Yb exhibits a proton conductivity without use of moisture as a migration medium. The conduction mechanism of this composite metal oxide has been considered such that protons are conducted while being singly channeled between oxygen ions forming a skeleton of the perovskite structure.

The conductive protons, however, are not originally present in the composite metal oxide but are produced by the following mechanism: namely, when the perovskite structure contacts the steam contained in an environmental atmospheric gas, water molecules at a high temperature react with oxygen deficient portions which have been formed in the perovskite structure by doping Yb or the like, to

3

senerate protons.

The  above-described  various  proton  conductors,  however,  have  the

following problems.

The matrix material such as the above-identified perfluorosulfonate resin

must be continuously placed in a sufficiently wet state during use in order to keep a

high proton conductivity.

Accordingly, a configuration of a system, such as, a fuel cell using such a matrix material, requires a humidifier and various accessories, thereby giving rise to problems in enlarging the scale of the system and raising the cost of the system.

The system using the matrix material has a further problem that the range of the operational temperature must be limited for preventing the freezing or boiling of the moisture contained in the matrix.

The composite metal oxide having the perovskite structure has a problem that the operational temperature must be kept at a high temperature of 500° C or

more for ensuring an effective proton conductivity.

In this way, the related art proton conductors have the problems that the atmosphere dependence on the performance of each conductor becomes high, and more specifically, moisture or stream must be supplied to the conductor to ensure the performance of the conductor, and further, the operational temperature of the conductor is excessively high or the range of the operational temperature is limited.

4

Disclosure of the Invention

A first object of the present invention is to provide a proton conductor which is usable in a wide temperature range including ordinary temperature and has a low atmosphere dependence, that is, it requires no moisture despite whether or not the moisture is a migration medium; to provide a method of producing the proton conductor; and to provide an electrochemical device that employs the proton conductor.

A second object of the present invention is to provide a proton conductor which exhibits a film formation ability while keeping the above-described performance, to be thereby usable as a thin film having a high strength, a gas permeation preventive or impermeable performance, and a good proton conductivity, to provide a method of producing the proton conductor, and to provide an electrochemical device using the proton conductor.

The present invention provides a proton conductor comprising a carbonaceous material essentially comprising a carbon, into which proton dissociating groups are introduced.

The present invention also provides a method of producing a proton conductor, comprising the step of introducing proton dissociating groups into a carbonaceous material essentially comprising a carbon.

The present invention also provides an electrochemical device comprising a first electrode, a second electrode, and a proton conductor that is positioned

5

between the first and second electrodes, the proton conductor comprising a carbonaceous material essentially comprising a carbon, into which proton dissociating groups are introduced.

According to the proton conductor of the present invention, since the conductor essentially comprises the carbonaceous material having a proton dissociating capability, protons are easily transferred or conducted, even in a dry state, and further, the protons can exhibit a high conductivity in a wide temperature range (at least in a range of about 160°C to -40°C) that includes ordinary temperatures. While the proton conductor of the present invention has a sufficient proton conductivity even in a dry state, it can also have a proton conductivity in a wet state.  The moisture may come from the outside.

According to the electrochemical device of the present invention, since the proton conductor is held between the first and second electrodes, the electrochemical device can eliminate the need for a humidifier and the like which are necessary for known fuel cells that require moisture as a migration medium so as to enhance proton conductivity. Therefore, the device construction of the present invention has an advantageously smaller and more simplified construction.

Brief Description of the Drawings

Figs. 1A and 1B are views showing a structure of a polyhydroxylated fullerene molecule as one example of a fullerene derivative of the present invention;

6

Figs. 2A, 2B, and 2C illustrate examples of the fullerene derivative into  which  proton dissociating groups are introduced;

Figs. 3A and 3B illustrate examples of fullerene molecules; Fig. 4 shows examples of carbon clusters essentially comprising in a proton conductor of the present invention;

Fig. 5 shows further examples of carbon clusters that have partial fullerene structures;

Fig. 6 shows still further examples of carbon clusters that have diamond structures;

Fig. 7 shows additional examples of carbon clusters which are bonded to each other;

Fig. 8 is a schematic view of an example of a proton conductor of the present invention;

Fig. 9 is a schematic configuration view showing a fuel cell; Fig. 10 is a schematic configuration view of a hydrogen-air cell; Fig. 11 is a schematic configuration view of an electrochemical device; Fig. 12 is a schematic configuration view of another electrochemical device; Figs.  13A and  13B  each illustrate  examples of tubular carbonaceous materials of the present invention as base or raw materials of the proton conductor of the present invention;

Fig. 14 illustrates a tubular carbonaceous material derivative of the present invention;

  7

1

Fig. 15 is a schematic view of the tubular	carbonaceous	material

derivative;

Fig.  16 is a schematic view of another tubular carbonaceous material derivative;

Figs.  17A  and  17B  are  diagrams  depicting  equivalent  circuits  of experimental pellets used in the inventive example;

Fig. 18 is a graph showing a result of measuring the complex impedance of a pellet;

Fig. 19 is a graph showing a temperature dependence on the proton conductivity of the pellet;

Fig. 20 is a diagram showing results of the generating electricity experiment using the fullerene derivative in Inventive Example 1;

Fig. 21 is a graph showing a result of measuring the complex impedance of a pellet in Inventive Example 4 and a pellet in Comparative Example 2;

Fig. 22 is a graph showing a temperature dependence on the proton conductivity of the pellet;

Fig. 23 is a graph showing a TOF-MS spectrum of a carbon powder produced by an arc discharge process using a carbon electrode in Inventive Example 8; and

Fig. 24 is a graph that depicts the measurement of a complex impedance of a film used in an inventive example in which a tubular carbonaceous material is used.

8

Best Mode for Carrying Out the Invention

Hereinafter, a proton conductor and a method of producing the proton conductor to which the present invention has been applied, and an electrochemical device using the proton conductor will be described in detail with reference to the accompanying drawings.

A proton conductor according to an embodiment of the present invention essentially comprises a carbonaceous material essentially comprising a carbon, into which proton dissociating groups are introduced. In this description, "dissociation of proton (H+)" means "dissociation of proton from functional groups in reaction to ionization", and "proton dissociating groups" means "functional groups capable of transferring protons in reaction to ionization".

In such a proton conductor, protons are migrated between the proton dissociating groups to manifest ionic conductivity.

As the fullerene derivative, any suitable material may be used provided that it is mainly composed of carbon. It is however necessary that ion conduction after introducing proton dissociating groups is larger than electron conduction.

The fullerene derivative, as a matrix fullerene derivative, may specifically be enumerated by carbon clusters, as aggregates of carbon atoms, and a carbonaceous material containing a diamond structure.

There are a variety of carbon clusters.  Of these, fullerene, a fullerene structure at least a portion of which has an open end, and a carbonaceous tubular

9

material, or so-called carbon nano-tube, are preferred.

These materials are, of course, merely illustrative, since any suitable material which will satisfy the above conditions that ion conduction after introducing proton dissociating groups is higher than electron conductivity.

In the following, certain typical application of the present invention to exemplary carbonaceous materials is explained.

First, an example of using fullerene as the carbonaceous material is explained.

According to this embodiment, the kind of fullerene molecule or molecules used as a base material for the fullerene derivative to which proton dissociating groups are introduced is not particularly limited insofar as the fullerene molecules are characterized as a spherical carbon cluster or carbon clusters that generally include the C36, C60 (see Fig. 3A), C70 (see Fig. 3B), C76, C78, C80, C82, and C84 fullerene molecules. It should be noted that a mixture of these fullerene molecules or other like fullerene molecules may also be used as the base material of the fullerene derivative.

The fullerene molecule was found in the mass spectrum of a beam of a carbon cluster created by laser abrasion of graphite in 1985. (H. W. Kroto, J. R. Heath, S. C. O"Brien, R. F. Curl and R. E. Smalley, Nature, 318,162 (1985)).

The method of producing the fullerene molecules by arc discharge of a carbon electrode was established five years later in 1990. Ever since the establishment of the practical production method, the fullerene molecules have

10

become  a  focus  of  attention  as  a  carbon-based semiconductor material or  the like.

The present invention has uniquely and advantageously examined the proton conductivities of derivatives of these fullerene molecules, and found that a polyhydroxylated fullerene obtained by introducing hydroxyl groups to a number of carbon atoms of a fullerene molecule or molecules exhibits, even in a dry state, a high proton conductivity in a wide temperature range including an ordinary temperature region, that is, a temperature range from less than the freezing point of water to more than the boiling point of water (at least -40°C to 160°C), and further found that the proton conductivity becomes higher when hydrogensulfate ester groups, namely, -OS03H groups, are introduced, in place of the hydroxyl groups, to the fullerene molecule or molecules.

To be more specific, the polyhydroxylated fullerene or fullerenol is a generic name of a fullerene-based compound that has a structure in which a plurality of hydroxyl groups are added to the fullerene molecule or molecules as shown in Figs. 1A and IB. Of course, with respect to the number, arrangement, and the like of the hydroxyl groups of the fullerene molecule, some variations can be considered. The first synthesis example of the polyhydroxylated fullerene has been reported by Chiang, et al. in 1992. (L. Y. Chiang, J. W. Swirczewski, C. S. Hsu, S. K. Chowdhury, S. Cameron and K. Creengan, J. Chem. Soc, Chem. Commun., 1791 (1992)). Since this report, the polyhydroxylated fullerene that contains a specific amount or more of the hydroxyl groups has become a focus of

11

attention, particularly, in terms of its  water-soluble  ability,  and  has  been  studied mainly in the biotechnological field.

In an embodiment, the present invention has newly discovered that a fullerene derivative can be formed from an aggregate of the polyhydroxylated fullerene molecules, as schematically shown in Fig. 2A, in which the hydroxyl groups of each of these molecules adjacent to each other (in the figure, O designates the polyhydroxylated fullerene molecule) act on each other, thereby exhibiting a high proton conductivity (that is, a high transferability of H+ between the phenolic hydroxyl groups of the polyhydroxylated fullerene molecule or molecules) within the bulk or aggregate of the polyhydroxylated fullerene molecules.

As the proton conductor in this embodiment, the aggregate of fullerene molecules wherein each or a number of the molecules have a plurality of -OSO3H groups may be used in place of the aggregate of polyhydroxylated fullerene molecules as previously discussed. The fullerene-based compound in which the OH groups are replaced with the -OSO3H groups as show in Fig. 2B, that is, a hydrogensulfate-esterificated fullerenol (polyhydroxyl hydrogen sulfated fullerene) was reported by Chiang, et al. in 1994. (L. Y. Chiang, L. Y. Wang, J. W. Swirczewski, S. Soled and S. Cameron, J. Org. Chem. 59, 3960 (1994)). The molecules of polyhydroxyl hydrogen sulfated fullerene may contain only the -OSO3H groups or contain a number of the -OSO3H groups and a number of the hydroxyl groups.

12

In  the  case  of  preparing  the  fullerene  derivative  of  the  present invention, an aggregate of a large number of fullerene derivative molecules that contain the hydroxyl groups or -OS03H groups or combinations thereof is prepared. Since the protons derived from a large amount of hydroxyl groups or -OSO3H groups or combinations thereof that are originally contained in the molecules directly migrate, the proton conductivity of the bulk or aggregate of these fullerene molecules is self-determined without the need of entrapment of hydrogen resulting, from steam molecules or protons from an atmosphere and also without the need of supply of water from an external environment, particularly, the need of absorption of water or the like from atmospheric air.  In other words, the proton conductivity of the aggregate of the fullerene derivative molecules that contain the functional groups is not limited by the environmental atmosphere.

Further, the fullerene molecules as the base material of the fullerene derivative particularly have an electrophilic property, which property may allow not only the -OSO3H groups having a high acidity but also the hydroxyl groups to largely promote the ionization of hydrogen. This is one of the reasons why the proton conductor of an embodiment of the present invention exhibits an excellent proton conductivity.

According to the proton conductor of an embodiment  of the present invention, since a large amount of hydroxyl  groups or -OS03H groups or combinations thereof can be introduced to each or a number of the fullerene molecules of the fullerene derivative, the numerical density of protons related to

13

conductivity per unit volume 01 me  conductor Decomes very large.  This is  another reason why the proton conductor in this embodiment exhibits an effective conductivity.

Since the fullerene molecule or molecules of the fullerene derivative of the proton conductor in this embodiment are mostly or substantially composed of carbon atoms, the fullerene derivative is light in weight, not easily decomposed, and relatively pure, that is, relatively free of contaminants that may negatively impact its desirable proton conductivity properties. In addition, the cost that is required to produce the fullerene derivative has been rapidly lowered. Accordingly, the fullerene derivative may be regarded as a desirable carbonaceous material based on resource, environmental, economic or other desirable considerations as previously discussed.

As a result of the present invention, it is further discovered that the proton dissociating groups, as discussed above, are not limited to the hydroxyl or -OS03H functional groups.

To be more specific, the proton dissociating groups can be expressed by a chemical formula of -XH where X is an arbitrary atom or atomic group having a bivalent bond, and further the group can be expressed by a chemical formula of -OH or -YOH where Y is an arbitrary atom or atomic group having a bivalent bond. In particular, the proton dissociating groups are preferably at least one of the -OH and  -OS03H, and -COOH,  -S03H and -OPO(OH) 3 functional groups. According to this embodiment, electron attractive groups, such as, nitro

14

groups, carbonyl groups and carboxyl  groups,  nitrile  groups,  alkyl  halide  groups or halogen atoms (fluorine or chlorine atoms) may be preferably introduced together with the proton dissociating groups, to carbon atoms of the fullerene molecule or molecules.  Fig. 2C shows a fullerene molecule to which Z is introduced in addition to -OH, where Z represents at least one of the -N02, -CN, -F, -Cl,-COOR, -CHO, -COR, ~CF3, or -S03CF3 (R is an alkyl group) electron attractive groups.  With the presence of the electron attractive groups in addition to the functional groups, it is easy for protons to be released from the proton dissociating groups and be transferred between the functional groups by the electron attractive effect of the electron attractive groups.

According to this embodiment, the number of the proton dissociating groups can be freely selected insofar as it is less than the number of the carbon atoms of the fullerene molecule or molecules, and preferably may include 5 functional groups or more.  To keep the K electron characteristic of the fullerene molecule

for achieving the effective electron attractive ability, the number of functional groups is more preferably half or less than half of the number of carbon atoms of a fullerene molecule or molecules.

To synthesize the above-described fullerene derivative used for the proton conductor of an embodiment, as will be described later with reference to examples, desired proton dissociating groups may be introduced to carbon atoms of each or a number of the fullerene molecules of the fullerene derivative by subjecting a powder of the fullerene molecules to known treatments, such as, acid treatment and

15

hydrolysis suitably in combination.

After treatment, the powder of the fullerene derivative thus obtained can be compacted into a desired shape, for example, into a pellet. The compacting of the powder can be performed without use of any binder, which is effective to enhance the proton conductivity and to reduce the weight of the proton conductor, resulting in a molded material that substantially contains the fullerene derivative.

The proton conductor in this embodiment can be suitably used for various electrochemical devices. For example, the present invention can be preferably applied to an electrochemical device having a basic structure that includes first and second electrodes and a proton conductor held therebetween, wherein the proton conductor is configured as the proton conductor in this embodiment.

To be more specific, the proton conductor in this embodiment can be preferably applied to an electrochemical device in which at least one of the first and second electrodes is a gas electrode, or an electrochemical device in which at least one of the first and second electrodes is an active electrode.

Hereinafter, an example in which the proton conductor in this embodiment is applied to a fuel cell will be described.

Fig. 8 is a schematic view showing the proton conductance of the fuel cell in which a proton conducting portion 1 is held between a first electrode (for example, hydrogen electrode) 1 and a second electrode (for example, oxygen electrode) 3, wherein protons dissociated or transferred in the proton conducting portion 1 migrate from the first electrode 2 side to the second electrode 3 side along the

16

direction shown by an arrow in Fig. 8.

Fig. 9 is a schematic view showing one example of the fuel cell using the proton conductor in this embodiment.  The fuel cell is configured such that a negative electrode (fuel electrode or hydrogen electrode) 2 to or in which a catalyst 2a is closely overlapped or dispersed and which has a terminal 8 faces to a positive electrode (oxygen electrode) 3 to or in which a catalyst 3a is closely overlapped or dispersed and which has a terminal 9, and a proton conducting portion 1 is held therebetween.  Upon use of the fuel cell, hydrogen is supplied from an inlet 12 on the negative electrode 2 side, and is discharged from an outlet 13 (which is sometimes not provided) on the negative electrode 2 side.  During a period in which fuel (H2) 14 passes through a flow passage 15, protons are generated.  The protons migrate together with protons generated in the proton conducting portion 1, onto the positive electrode 3 side, and react with oxygen (air) 19, which has been supplied in a flow passage 17 from an inlet 16 and flows toward an outlet 18, to generate a desired electromotive force.

According to the fuel cell having the above configuration, since the protons generated in the proton conducting portion 1 migrate, together with the protons supplied from the negative electrode 2 side, onto the positive electrode 3 side, the proton conductivity becomes higher. As a result, it is possible to eliminate the need of any humidifier or other water source or other external migration medium and hence to simplify the configuration of the system and reduce the weight of the system.

17

Another  embodiment  of  the  present  invention  will  be  described

 below.  Another embodiment is different from the present embodiment in that the

above-described fullerene derivative is used in combination with a polymer

material.  However, the proton conductor of the second embodiment essentially

has the same proton conductivity features of the present embodiment.

A second proton conductor in this embodiment contains the above-described fullerene derivative (into which proton dissociating groups are introduced in carbon atoms constituting fullerene) and a polymer material.

The polymer material may be one kind or two kinds or more known polymers having a film formation ability. The content of the polymer material is generally 50 wt% or less. If the content is more than 50 wt%, the proton conductivity of the fullerene derivative may degrade.

Since the second proton conductor in this embodiment contains the fullerene derivative, it can exhibit a proton conductivity comparable to that of the proton conductor of the present embodiment.

While the proton conductor in the present embodiment containing only the fullerene derivative is used as a compacted powder as described above, the second proton conductor in this embodiment having a film formation ability derived from the polymer material can be used as a flexible proton conductive thin film having a large strength and a gas impermeable property. In general, the thickness of the proton conductive thin film is 300pm or less.

The kind of polymer material is not particularly limited insofar as it does not

18

obstruct the proton conductivity as much as possible (due to the reaction with the fullerene derivative or the like) and has a film formation ability, but may be generally selected from polymers having no electronic conductivity and exhibiting a good stability. Examples of these polymers may include polyfluorethylene, polyvinylidene fluoride, and polyvinyl alcohol. The reason why polyfluorethylene, polyvinylidene fluoride or polyvinyl alcohol are suitable for the second proton conductor in this embodiment will be described below.

The reason why polyfluorethylene is suitable for the second proton conductor is that it has a good film formation ability. Even by adding polyfluorethylene to the fullerene derivative in an amount smaller than that of another polymer material, it is possible to easily form a thin film of the second proton conductor having a large strength. The content of polyfluorethylene includes 3 wt % or less, preferably, in a range of 0.5 to 1.5 wt%. By adding polyfluorethylene to the fullerene derivative in an amount within the above range, the thin film of the second proton conductor has a thickness that ranges from lpm to 100pm.

The reason why polyvinylidene fluoride or polyvinyl alcohol are suitable for the second proton conductor is that it is effective to form a proton conductive thin film having a good gas permeation preventive ability. The content of these in this case is preferably in the range of 5 to 15 wt%.

If the content of polyvinylidene fluoride or polyvinyl alcohol is less than the lower limit of the above range, there may occur an adverse effect exerted on the

19 

film formation.

The thin film of the second proton conductor in this embodiment may be obtained by using a known film formation technique, such as, extrusion molding, filtration, application, etc..

The second proton conductor in this embodiment can be preferably applied to the electrochemical device to which the proton conductor in the present embodiment is applied.

That is to say, in the electrochemical device to which the present embodiment is applied, in which the proton conductor is held between the first and second electrodes, the proton conductor may be replaced with the second proton conductor in this embodiment.

Fig, 10 is a schematic view showing a hydrogen-air cell to which the second proton conductor in this embodiment is applied. In this device, a hydrogen electrode 21 faces to an air electrode 22 with a proton conductor 20 formed into a thin film (configured as the second proton conductor) held therebetween, and the outsides of these electrodes 21 and 22 are held between a Teflon plate 24a and a Teflon plate 24b having a number of holes 25 and fixed thereto by way of bolts 26a and 26b and nuts 27a and 27b, and a hydrogen electrode reed 28a and an air electrode reed 28b extending from the electrodes 21 and 22 are extracted to the outside of the cell.

Fig. 11 is a schematic view showing an electrochemical device to which the second proton conductor in this embodiment is applied.  Referring to Fig. 11, a

20 

proton conductor 34 (configured as the  second  proton  conductor)  is  held

between a negative electrode 31 having on its inner surface a negative electrode

active material layer 30 and a positive electrode (gas electrode) 33 having on its

outer surface a gas permeation support 32.  The negative electrode active material

may be configured as a hydrogen absorption alloy or a hydrogen absorption alloy

supported by a carbon material such as a fullerene.  The gas permeation support

32 may be configured as a porous carbon paper.  The positive electrode 33 may

be preferably formed by coating a paste of platinum supported by a powder of

carbon.  Gaps between the outer ends of the negative electrode 31 and the outer

ends  of  the  positive  electrode  33  are  blocked  by  gaskets  35.  In  this

electrochemical device, charging can be performed by making water be present on

the positive electrode 33 side.

Fig. 12 is a schematic view showing an electrochemical device to which the second proton conductor in this embodiment is applied. Referring to Fig. 12, a proton conductor 41 formed into a thin film (configured as the second proton conductor) is held between a negative electrode 38 having on its inner surface a negative electrode active material layer 37 and a positive electrode 40 having on its inner surface a positive electrode active material layer 39. The positive electrode active material is typically configured as a material essentially comprising nickel hydroxide. Even in this electrochemical device, gaps between the outer ends of the negative electrode 38 and the outer ends of the positive electrode 40 are blocked with gaskets 42.

21 

Each of the above-described electrochemical devices using the  second proton conductor in this embodiment can exhibit a good proton conductive effect on the basis of the same mechanism as that of the electromechanical device using the proton conductor in the present embodiment. Further, since the second proton conductor containing the fullerene derivative in combination with the polymer material having a film formation ability, it can be formed into a thin film having a large strength and a small gas permeability, and therefore, it can exhibit a good proton conductivity.

A third embodiment of the present invention will be described below. The third embodiment is different from the first and second embodiments in that the proton conductor essentially comprises a carbon cluster derivative or derivatives, but is the same or similar to the first and second embodiments in other ways, such as, the basic function of the proton conduction mechanism.

A third proton conductor in this embodiment essentially comprises a carbon cluster derivative in which the proton dissociating groups are introduced to a number of carbon atoms of each of the clusters or carbon clusters which are used as a base material for the carbon cluster derivative.

The researches conducted by the present inventor have revealed that, for affording satisfactory proton conductivity to the carbonaceous material, as many proton conduction paths (sites or channels of conduction) as possible need to be provided to the carbonaceous materials. It has been found that satisfactory proton conductivity can be achieved as the entire bulk if a carbon cluster as small in size

22 

as possible is used and two or more proton dissociating substituents are introduced on its outer side. In this case, the solid-shaped proton conductor is improved appreciably in acidity. However, in contradistinction from other carbonaceous materials, the carbon cluster is not deteriorated on oxidation and superior in durability, with the constituent atoms of the carbon cluster being bonded tightly to one another, with the result that the interatomic bond is not collapsed, that is chemical changes are less liable to occur, even if the acidity is high, thus enabling the film structure to be maintained.

The third proton conductor in this embodiment having the above configuration can exhibit, even in a dry state, a high proton conductivity similar to that of each of the first and second proton conductors in the first and second embodiments.

As defined above, the cluster means an aggregate of up to several hundred carbon atoms that are closely bonded together. Due to this aggregated structure, proton conductivity is improved, at the same time as chemical properties are maintained to provide for sufficient film strength and ease with which a layered structure is formed. On the other hand, the cluster mainly composed of carbon means an aggregate of up to several hundred carbon atoms that are closely bonded together irrespective of the carbon to carbon molecular-type bonding that exists between the carbon atoms. It should be noted that the carbon cluster, that is, an aggregate of that substantially contains carbon atoms is not necessarily entirely composed of carbon atoms. In this regard, a collection of atoms, the major part of

23 

which is carbon atoms, is herein termed a carbon cluster. Various types of carbon clusters or aggregates of carbon atoms are shown in Fig. 4 to 7. In these figures, the proton dissociating groups, for example, hydroxyl groups, are not shown. From these figures, it is seen that the materials for the proton conductor permit a wide latitude of selection.

Fig. 4 shows carbon clusters having spherical structures, spheroid structures, and planar structures similar thereto. Fig. 5 shows carbon clusters that have a partially open spherical structure which is characterized by an open end or ends. During production of the fullerene molecules by arc discharge, a large number of carbon clusters having a spherical structure with open ends are generated as sub-products. Fig. 6 shows carbon clusters each having a diamond structure, in which most of the carbon atoms of the carbon cluster are in the SP3 bonding.

A carbon cluster material in which most of the carbon atoms are in the SP2 bonding, if it has a planar structure of graphite or has all or part of as fullerene or nano-tube structure, is undesirable as the base of the proton conductor because it has often an electronic conductivity due to the SP2 bonding.

On the contrary, a fullerene or nano-tube structure that has the SP2 bonding often has no electronic conductivity because it also partially contains an element that exhibits the desirable SP3 bonding, and therefore, it is desirable as the base of a proton conductor.

Fig. 7 shows carbon clusters which are bonded to each other. Fig. 7, thus, represents examples of carbon clusters that can be utilized to make the carbon

24

pluster  derivative  of  the  proton  conductor in an embodiment of the third proton conductor of the present invention.

To form the third proton conductor in this embodiment, it is required to introduce proton dissociating groups to the clusters or carbon clusters. Further, it may be desirable to further introduce electronic attractive groups to each of the clusters or carbon cluster. The proton dissociating groups may be introduced to each carbon cluster in accordance with the following production method.

According to the production method of the present invention, a carbon cluster derivative can be easily obtained by producing carbon clusters composed of carbon powder by arc discharge of a carbon-based electrode, and suitably subjecting the carbon clusters to acid treatment, typically using sulfuric acid and hydrolysis, and also subjected to sulfonation or phosphatation so as to introduce the sulfur and phosphorus-based functional groups, respectively.

The carbon cluster derivative can be compacted into a suitable shape, for example, into a pellet. According to the third proton conductor in this embodiment, the length of the major axis of each of the carbon clusters as the base of the carbon cluster derivatives of the proton conductors may be 100 nm or less, preferably, 100A or less, and the number of functional groups to be introduced therein may be preferably 2 or more.

The carbon cluster used for the third proton conductor may be of a cage structure at least part of which has open ends. The carbon clusters having such a defect structure has a reactivity similar to that of a fullerene and also has a higher

25

reactivity at its defect portions, that is,  its  open  end  portion  or  portions.

Accordingly, the use of carbon clusters each having such a defect structure, that is, open end or ends, as the base of the third proton conductor can promote the introduction of proton dissociating substituents by acid treatment or the like, that is, increase the introduction efficiency of the proton dissociating substituents, thereby enhancing proton conductivity of the third proton conductor. Further, it is possible to synthesize a larger amount of carbon clusters as compared with fullerene molecules, and hence to produce the carbon clusters at a very low cost.

The kinds of functional groups and the electron attractive groups to be introduced to each of the carbon clusters as the base of the third proton conductor in this embodiment may be the same as those described above.

The third proton conductor in this embodiment can be suitably applied to various kinds of electrochemical devices, such as, a fuel cell. In this case, the configuration of the electrochemical device may be basically the same as that of the electromechanical device to which the first or second proton conductor in the first or second embodiment is applied except that the first or second proton conductor is replaced with the third proton conductor. Since the third proton conductor in this embodiment can also exhibit a good proton conductivity even in a dry state, it is possible to eliminate the need of providing any humidifier or other like instrument that produces an external migration, such as, water or steam, and hence to .simplify the system configuration and reduce the weight of the system.

A fourth embodiment of the present invention will be described below in

26

which the proton conductor includes a  tubular  carbonaceous  material derivative.

The  tubular  carbonaceous  material  derivative  includes  a  tubular

carbonaceous material as its base material.  The tubular carbonaceous material

includes a CNT material that is composed of nano-tube molecules that each have a

diameter of about several nanometers or less, typically, in a range of 1 to 2

nanometers.  In addition to the CNT material, the tubular carbonaceous material

includes a CNF material that is composed of nano-fiber molecules which each have

a diameter of several nano-meters or more which may reach up to 1 mm.  Further,

it is known that the CNT material includes a single-wall carbon nano-tube

(SWCNT) material that is composed of nano-tube molecules each being formed by
