Repository: anandvc/allindianpatents

File: patents/213530-process-of-enhancing-the-quality-of-copper-cathodes-from-primary-liberator-cells-in-electro-refining.html
Indian Patents. 213530:PROCESS OF ENHANCING THE QUALITY OF COPPER CATHODES FROM PRIMARY LIBERATOR CELLS IN ELECTRO-REFINING

Indian Patents

Recently Granted Patents

  Recently Published Patents

Title of Invention	PROCESS OF ENHANCING THE QUALITY OF COPPER CATHODES FROM PRIMARY LIBERATOR CELLS IN ELECTRO-REFINING

Abstract	A Process of producing A grade cathode from liberated cells comprising the following steps, a) taking filter suspended solid into cell followed by increasing flow rate from 25 Ipm to 220 Ipm at a temperature between 60C to 65 C, using additives, b) maintaining a level of electrolyte in a cell above the level of anodes by removing V notches in the cell, c) providing spaces at a bottom of lead anodes to prevent its contact with cathode	

Full Text	FORM - 2

The  Patent Act,  1 970 (39  of  1 970)

CO.MPLEXESPECJFJCATJON.

(Section  10;  Rule  13)

"PROCESS OF ENHANCING THE QULAITY OF COPPER  CATHODES  FROM  PRIMARY LIBERATOR CELLS IN ELECTRO-REFINING"

M/S. STERLITE INDUSTRIES (I). LTD. (A JOINT STOCK COMPANY REGISTERED UNDER INDIAN COMPANIES ACT 1956) having address at COPPER DIVISION 1/1/2,  CHINCHPADHA  U.T. OF D & NH

The following specification particularly describes the nature of this invention & the manner in which it is performed:

GRANTED

16-7-2007

The present invention relates to "Process Of Enhancing The Quality Of Copper Cathodes  From  Primary Liberator Cells In Electro-Refining".

The Electro-refining improves the purity of Copper from about 99.5% to 99.99%. This purity is necessary to obtain the required electrical conductivity for electrical applications.

Electro-refining mainly helps in Electro chemically dissolving copper from impure copper anodes to copper sulphate sulphuric acid-water electrolyte.

Selectively electro plating pure copper without the anode impurities from the electrolyte on to cathodes.

It serves basically two purposes.

It producer copper essentially free from impurities.

It Separates valuable impurities such as silver, gold from copper for subsequent recovery of these precious metals.

DESCRIPTION OF EXISTING PROCESS:-

Liberator cells are used to maintain concentration of copper in electrolyte by process of electro winning. Copper which is associated with oxygen do not get deposited on cathode but go in electrolyte as elemental copper. This increases the concentration of copper in electrolyte. In electro winning, this excess copper from electrolyte gets deposited on cathode i.e. mother blank, lead anode is used as insoluble electrode.

However the existing process have many disadvantages over the present invention. Some of them are mentioned below:

The quality of cathode is not up to the London metal exchange standards with sulphur on higher side.

Bending of Lead anodes at the bottom during the process of electro-winning was resulting in contact of anode and cathode which result in short circuiting leading to lower liberator efficiency at 75%.

The main objective of the present invention is to improve the quality of cathodes generated from liberator cells and to produce "A" glade cathode.

DESCRIPTION OF PRESENT INVENTION :-

The flow in cells is increased from 25 Ipm to 180-220 Ipm.

Volume circulated in cells is taken form filters having suspended solids at 4 ppm level.

'V notches  in cells is removed as level of electrolyte in cell is above the lead anodes due to increased flow which is damaging the lead anodes.

Spaces is fixed at the bottom of lead anodes preventing its contact with cathode. Spacers provided at lead anode to avoid direct contact of anodes and cathodes. Electrolyte flow--------— 180 to 200 Ipm

Temperate  —— 60 to 65°C

Additives

Thiourea ----180 to 220 gmslmt Glue ----130 to 170gmslmt

ADVANTAGES:

Improve the quality of cathodes (chemically & physically) generated from liberator cells and to produce "A" grade cathodes.

Liberator efficiency is also increased.	

Documents:

				350-mum-2006-claim(granted)-(16-07-2007).doc

				350-mum-2006-claim(granted)-(16-07-2007).pdf

				350-mum-2006-correspondence(16-07-2007).pdf

				350-mum-2006-correspondence(ipo)-(25-10-2007).pdf

				350-mum-2006-form 1(10-03-2006).pdf

				350-mum-2006-form 18(20-02-2007).pdf

				350-mum-2006-form 2(granted)-(16-07-2007).pdf

				350-mum-2006-form 3(10-03-2006).pdf

				350-mum-2006-form 9(13-04-2006).pdf

				350-mum-2006-form-2-(granted)-(16-07-2007).doc

				350-mum-2006-power of attorney(17-02-2006).pdf

« Previous Patent

Next Patent »

Patent Number	213530	

Indian Patent Application Number	350/MUM/2006	

PG Journal Number	42/2008	

Publication Date	17-Oct-2008	

Grant Date	07-Jan-2008	

Date of Filing	10-Mar-2006	

Name of Patentee	M/S. STERLITE INDUSTRIES ( I ) LTD	

Applicant Address	COPPER DIVISION 1/1/2, CHINCHPADA,SILVASSA.	

Inventors:

#	Inventor's Name	Inventor's Address	

1	KIRAN SHETTY	COPPER DIVISION 1/1/2, CHINCHPADA,SILVASSA-396 230	

2	VIKRAM PATNI	COPPER DIVISION 1/1/2, CHINCHPADA,SILVASSA-396 230	

PCT International Classification Number	C25C1/12	

PCT International Application Number	N/A	

PCT International Filing date		

PCT Conventions:

#	PCT Application Number	Date of Convention	Priority Country	

1			NA	

© All Indian Patents, 2013-2021.

  Patent data available in the public domain from Indian Patents Office, Department of Industrial Policy and Promotions, Ministry of Commerce and Industry, Government of India.

File: patents/213543-a-transparent-thermoplastic-molding-composition.html
Indian Patents. 213543:A TRANSPARENT THERMOPLASTIC MOLDING COMPOSITION

Indian Patents

Recently Granted Patents

  Recently Published Patents

Title of Invention	A TRANSPARENT THERMOPLASTIC MOLDING COMPOSITION

Abstract	A transparent thermoplastic molding composition comprising polycarbonate resin and a copolymer of methyl methacrylate conforming structurally to wherein X and Y are integers calculated to result in a content of PMMA in the copolymer in the range of about 80 to 90 mole%, R1 denotes -CH3, R2 denotes -C6H5 and R3 is hydrogen or a C1-C2-alkyl group.	

Full Text	N/A	

Documents:

				136-mumnp-2003-cancelled pages(29-1-2003).pdf

				136-mumnp-2003-claims(granted)-(1-12-2005).doc

				136-mumnp-2003-claims(granted)-(1-12-2005).pdf

				136-mumnp-2003-correspondence(20-8-2007).pdf

				136-mumnp-2003-correspondence(ipo)-(8-8-2005).pdf

				136-mumnp-2003-form 13(20-8-2007).pdf

				136-mumnp-2003-form 18(14-6-2005).pdf

				136-mumnp-2003-form 1a(20-8-2007).pdf

				136-mumnp-2003-form 1a(29-1-2003).pdf

				136-mumnp-2003-form 2(granted)-(1-12-2005).doc

				136-mumnp-2003-form 2(granted)-(1-12-2005).pdf

				136-mumnp-2003-form 3(12-9-2005).pdf

				136-mumnp-2003-form 3(29-1-2003).pdf

				136-mumnp-2003-form 5(29-1-2003).pdf

				136-mumnp-2003-form-pct-ipea-409(29-1-2003).pdf

				136-mumnp-2003-form-pct-isa-210(29-1-2003).pdf

				136-mumnp-2003-petition of under rule 137(12-9-2005).pdf

				136-mumnp-2003-petition of under rule 138(12-9-2005).pdf

				136-mumnp-2003-power of authority(12-9-2005).pdf

				136-mumnp-2003-power of authority(7-4-2003).pdf

« Previous Patent

Next Patent »

Patent Number	213543	

Indian Patent Application Number	136/MUMNP/2003	

PG Journal Number	09/2008	

Publication Date	29-Feb-2008	

Grant Date	08-Jan-2008	

Date of Filing	29-Jan-2003	

Name of Patentee	BAYER CORPORATION	

Applicant Address	100 BAYER ROAD, PITTSBURGH,PENNSYLVANIA, 15205-9741	

Inventors:

#	Inventor's Name	Inventor's Address	

1	PIERRE MOULINIE	161 WALDEN WAY, IMPERIAL, PA 15126	

2	NICHANOR KOHNCKE	103 SOUTH 22nd ST., PITTSBURG, PA 15203	

PCT International Classification Number	C08L 33/00	

PCT International Application Number	PCT/US01/24549	

PCT International Filing date	2001-08-02	

PCT Conventions:

#	PCT Application Number	Date of Convention	Priority Country	

1	09/636,2000	2000-08-10	U.S.A.	

© All Indian Patents, 2013-2021.

  Patent data available in the public domain from Indian Patents Office, Department of Industrial Policy and Promotions, Ministry of Commerce and Industry, Government of India.

File: patents/213582-a-process-for-oligomerizing-polymerizing-or-copolymerizing-a-methylene-y-butyrolactones.html
Indian Patents. 213582:A PROCESS FOR OLIGOMERIZING, POLYMERIZING OR COPOLYMERIZING a-METHYLENE-y-BUTYROLACTONES

Indian Patents

Recently Granted Patents

  Recently Published Patents

Title of Invention	A PROCESS FOR OLIGOMERIZING, POLYMERIZING OR COPOLYMERIZING a-METHYLENE-y-BUTYROLACTONES

Abstract	A process for oligomerizing or polymerizing or copolymerizing a-methylene-Y-butyrolactones to poly(a-methylene- y-butyrolactones) having 5 controlled molecular weight and aromatic functionality, wherein the process comprises: contacting an a-methylene-Y-butyrolactone, optionally in the presence of a comonomer, with a free radical initiator and a cobalt chain transfer catalyst, said a-methylene-Y-butyrolactone having a structure: wherein R1 and R2 are each independently selected from the group (I) consisting of H, -CH(O), -CN and halogen, and from the group (II) consisting of-C(O)0R5, -C(O)NR6R7, -CR8(O), -C(O)OC(0)R9, -C(O)NR10COR", -OC(O)R12, _ OR13, alkyl, substituted alkyl, aryl and substituted aryl; wherein when R1 or R2 are selected from group (II), R1 arid R2 may optionally form a cyclic structure; R5, R6, R7, R8, R9, R10, R11 -, and R12 are H, alkyl, aryl. substituted alkyl or substituted aryl; R13 is alkyl, aryl, substituted alkyl or substituted aryl; and wherein the alkyl and substituted alkyl are C1-C12, and the substituents on the substituted alkyl or substituted aryl contain no functionality which would substantially interfere with free radical polymerization; said process carried out at a temperature from room temperature to 240°C, optionally in the presence of a solvent.	

Full Text	FORM 2 

THE PATENTS ACT 1970

  [39 OF 1970] 

COMPLETE SPECIFICATION

  [See Section 10  RULE  13]

E.I.DU PONT DE NEMOURS AND COMPANY, a Delaware corporation, of 1007 Market Street, Wilmington, Delaware 19898, United Stages of America,

The  following specification  particularly describes  and  ascertains  the nature of the invention and the manner in which it is to be performed:-

QUGOMEIUZATION, POLYMERIZATION AND COPQLYMCRIZATION OF SUBSTITUTED AND UNSUD5TITUTED a-METHYLENE-y-BUTYROLACTOMES AND PRODUCTS THEREOF -FIELD OF THE INVENTION

This invention relates to the oligomerization, polymerization and copolymerization of substituted and unsubstituted cc-methylene-y-butyrolactones (MBLs) using cobalt chain transfer catalysts to control molecular weight.

TECHNICAL BACKGROUND

The free radical polymerization of a-methylene-y-butyrolactone, as well as its copolymerization, is described by M. K. Akkapeddi, Polymer, vol. 20, 1979, pp. 1215-1216, and Japanese Patent Application 9012646. However, no catalysts were used and no end-group analyses were disclosed in any of these references.

It is known to use various cobalt complexes (e.g., cobaloximes) as chain transfer catalysts (CTC) to provide macromonomers which provide terminal double bonds for use in polymeric products. See commonly owned U.S. Patent Nos. 5,310,807, 5,362,813, 5,412,039, 5,502,113, and 5,587,431 and WO 9525765. However, no examples of aromatic group formation during catalysis is shown as in the present invention.

The use of cobalt chain transfer catalysts to control the molecular weight of oligomers and polymers is known. U.S. Patent Nos. 5,602,220,5,770,665 and 5,684,101 as well as WO 9613527 disclose this control, but do not teach cc-methylene-y-butyrolactones or aromatic group formation during catalysis. Commonly owned US 5,726,263, and Application Nos. 08/818,860, 09/193,701 and 08/912,593 also disclose this control, but again, do not disclose this particular monomer or aromatic groups formed during catalysis.

SUMMARY OF THE INVENTION

This invention relates to a process for oligomerizing or polymerizing or copolymerizing a-methylene-y-butyrolactones to poly(a-methylene-y-butyrolactones) having controlled molecular weight and aromatic functionality, wherein the process comprises contacting an a-methylene-y-butyrolactone, optionally in the presence of a comonomer, with a free radical initiator and a cobalt chain transfer catalyst, said a-methylene-y-butyrolactone having a structure:

II

wherein R1 and R2 are each independently selected from the group (I) consisting of H, -CH(O), -CN and halogen, and from the group (II) consisting of-C(O)OR5, -C(O)NR6R7, -CR8(O), -C(O)OC(O)R9, -C(O)NR10CORI ', -OQOR12, -OR13, alkyl, substituted alkyl, aryl and substituted aryl; wherein when R1 or R2 are selected from group (II), R1 and R2 may optionally form a cyclic structure; R5, R6, R7, R8, R9, R10, R11, and R12 are H, alkyl, aryl, substituted alkyl or substituted aryl; R13 is alkyl, aryl, substituted alkyl or substituted aryl; and wherein the alkyl and substituted alkyl are C1-C12, and the substituents on the substituted alkyl or substituted aryl contain no functionality which would substantially interfere with free radical polymerization; said process carried out at a temperature from about room temperature to about 240°C, optionally in the presence of a solvent.

This invention further relates to the cooligomerization of a-methylene-y-butyrolactones with comonomers selected from the group consisting of acrylonitrile, methacrylonitrile, vinyl methyl ketone, 4-chlorostyrene, 4-chloro-methylstyrene, 2,3-dimethylstyrene, 3,4-dichlorostyrene, 4-bromostyrene, 4-hydroxystyrene, 4-methoxystyrene, 4-oxymetfiylstyrene, 4-bromomethyl-styrene, 4-styrenesulfonic acid, sodium salt of 4-styrenesulfonic acid, 4-styrenesulfonyl chloride, methyl acrylate, ethyl acrylate, propyl acrylate, 2-hydroxyethyl acrylate, 3-hydroxypropyl acrylate, 2-hydroxypropyI acrylate, butyl acrylate, amyl acrylate, hexyl acrylate, 2-ethylhexyl acrylate, nonyl acrylate, dodecyl acrylate, glycidyl acrylate, acrylamide, N,N'-dimethylacrylamide, bisacrylamide, 2-acrylamido-2-methyl-l-propanesulfonic acid, acrylic acid, sodium salt of acrylic acid, zinc salt of acrylic acid, acryloyl chloride, [2-(acryIoyloxy)ethyl]trimethyl ammonium chloride, 2-ethyloxyethyl acrylate, 2-(N,N'-dimethylamino)-ethyl acrylate, methacryloyl chloride, methacrylic anhydride, acrylic anhydride, [2-(methacryloyloxy)ethyl]trimethyl ammonium chloride, 2-(methacryloyloxy)ethyl methacrylate, 2-(methacryloyloxy)ethyl-acetoacetate, [2-(memacryloyloxy)propyl]-trimethyl ammonium chloride, vinylchloride, 4-vinylbenzoic acid, vinyl acrylate, vinyl methacrylate, vinyl chloroformate, vinyl pyridine, benzyl acrylate, methyl methacrylate, ethyl methacrylate, propyl methacrylate (all isomers), butyl methacrylate (all isomers),

2

2-ethylhexyl methacrylate, isobornyl methacrylate, methacrylic acid, benzyl methacrylate, phenyl methacrylate, methacrylonitrile, alpha methyl styrene, trimethoxysilylpropyl methacrylate, triethoxysilylpropyl methacrylate, tributoxysilylpropyl methacrylate, dimethoxymethylsilylpropyl methacrylate, 5  diethoxymethyl-silylpropylmethacrylate, dibutoxymethylsilylpropyl methacrylate, diisopropoxymethylsilylpropyl methacrylate, dimethoxysilylpropyl methacrylate, diethoxysilylpropyl methacrylate, dibutoxysilylpropyl methacrylate, diisopropoxysilylpropyl methacrylate, isopropenyl butyrate, isopropenyl acetate, isopropenyl benzoate, isopropenyl chloride, isopropenyl fluoride, isopropenyl

10  bromide, itaconic acid, itaconic anhydride, dimethyl itaconate, methyl itaconate, N-tert-butyl methacrylamide, N-n-butyl methacrylamide, N-methyl-ol methacrylamide, N-ethyl-ol methacrylamide, isopropenylbenzoic acid (all isomers), diethylamino alphamethylstyrene (all isomers), para-methyl-alpha-methylstyrene (all isomers), diisopropenylbenzene (all isomers), isopropenyl-

15  benzene sulfonic acid (all isomers), methyl 2-hydroxymethylacrylate, ethyl 2-hydroxymethylacrylate, propyl 2-hydroxymethylacrylate (all isomers), butyl 2-hydroxymethylacrylate (all isomers), 2-ethylhexyl 2-hydroxymethylacrylate, isobomyl 2-hydroxymethylacrylate, methyl 2-chloromethylacrylate, ethyl 2-chloromethylacrylate, propyl 2-chloromethylacrylate (all isomers), butyl

20  2-chloromethylacrylate (all isomers), 2-ethylhexyl 2-chloromethylacrylate,

isobornyl 2-chloromethylacrylate, vinylpyrrolidone, and substituted a-methyl-Y-butyrolactones of the following structure:

25	III

where R1 and R2 are as defined above, and R3 and R4 are also independently selected from group (I) and group (II), as defined above.

This invention further relates to the products of the processes described.

30	DETAILS OF THE INVENTION

The use of catalytic chain transfer catalysts in the free radical polymerization of vinylic monomers is widely known and well reflected in the art. See, for example, U.S. Patent No. 5,587,431,. U.S. Patent No. 5,362,813, U.S. Patent No. 5,324,879, U.S. Patent No. 5,028,677, and U.S. Patent No. 4,526,945,

3

all incorporated by reference herein. Conducted by cobalt complexes of a very-specific structure, the catalysis allows molecular weight (MW) to be effectively controlled. It is also important that .these reactions lead to formation of polymers and oligomers with a terminal double bond strictly one bond per polymer 5  molecule (more than 95% ) as found in T. P. Davis, D. M. Haddleton, S. N. Richards., J. M. S. - Rev. Macromol. Chem. Phys., C34 (1994) 243.

A new monomer, a-methylene-y-butyrolactone, represented in an unsubstituted form is shown in I below,

10

Surprisingly it was found that this monomer behaves differently from acrylates or methacrylates, its structural analogues. In case of methacrylates cobalt-catalyzed chain transfer provides polymer with a double bond. Unexpectedly,

15  polymerization of a-methylene-y-butyrolactone under the same conditions gave an oligomer which have aromatic functionality, as indicated by 7.1-7.4 ppm resonance in the proton NMR spectrum, but no isolated double bonds. The NMR data suggests that the cobalt catalyst causes isomerization of the oligomer and polymer in addition to regular hydrogen abstraction from the propagating radical.

20  Therefore, the resulting oligomers have aromatic functionality but no isolated double bonds.

Hence, cobalt chain transfer catalyst provides not only molecular weight control in a-methylene-y-butyrolactone polymerization as shown in the examples herein, but also, unusual functionalization, -- that is to say aromatic

25  functionalization of the polymeric product.

Until recently, wide usage of a-methylene-y-butyrolactone was restricted by its high cost. In recent years interest in polymers made using a-methylene-y-butyrolactone has increased as economically attractive synthetic routes to a-methyiene-y-butyrolactone have been developed. Alpha-methylene-y-

30  butyrolactone is relatively easy to polymerize and copolymerize by free radical mechanism as described herein, to yield polymers with relatively higher glass transition temperatures, Tg. The homopolymer has a Tg of about 200°C.

4

Alpha-methylene-y-butyrolactones have the general formula

5  wherein R1 and R2 are each independently selected from the group (I) consisting of H, -CH(O), -CN and halogen, and from the group (II) consisting of-C(O)OR5, -C(O)NR6R7, -CR8(O), -C(O)OC(O)R9, -C(O)NR10OCOR11, -OC(O)R12, -OR13, alkyl, substituted alkyl, aryl, and substituted aryl; wherein when R1 or R2 are selected from group (II), R1 and R2 may optionally form a cyclic structure;

10	R5, R6, R7, R8, R9J R10, R11, and R12 are H, alkyl, aryl, substituted alkyl

or substituted aryl; R13 is alkyl, aryl, substituted alkyl or substituted aryl;

and wherein the alkyl and substituted alkyl are C1-C12, and the substituents on the substituted alkyl or aryl contain no functionality which would substantially

15  interfere with free radical polymerization (e.g., groups known to be free-radical chain terminators such as thiols or nitroxides).

It is preferred that R1 be methyl and R2 be H, and most preferred that both R1 and R2 be H. R1 and R2 may also form a cyclic structure when at least one of R1 and R2 are one of the substituents listed above in group II. This may be

20  illustrated in the following structure:

25	Alpha-methylene-y-butyrolactone may homooligomerize and

homopolymerize. The product of its homooligomerization is a mixture which consists essentially of

5

and

10

15

where m = 0-200, n = 0-200 and m + n >1;

wherein Y and Z are each independently selected from the group consisting of H, -CH(O), -CN, a halogen, -C(O)OR5, -C(O)NR6R7, -CR8(O), -C(O)OC(O)R9, -C(O)NR11COR11, -OC(O)R12, -OR13, alkyl, substituted alkyl, aryl, and substituted aryl; Y and 2 may be combined in a cyclic structure when Y or Z are C(O)OR5, -C(O)NR6R7 -CR8(0), -C(O)OC(O)R9, -C(O)NR10COR11 -OC(O)R12, -OR13, alkyl, substituted alkyl, aryl, or substituted aryl;

R5, R6, R7, R8, R9, R10, R11 , and R'2 are H, alkyl, aryl, substituted alkyl or substituted aryl; R13 is alkyl, aryl, substituted alkyl or substituted aryl; and

wherein the alkyl and substituted alkyl are C1-C12, and the substituents on the substituted alkyl or aryl contain no functionality which would substantially interfere widi free radical polymerization (e.g., groups known to be free-radical chain terminators such as thiols or nitroxides). The depiction of the structures is not meant to imply anything about the arrangement of the monomers along the oligomer backbone.

Alpha-methylene-y-butyrolactone may also co-oligomerize and copolymerize with a variety of monomers and comonomers. These cooligomers would yield products containing > 10% of the following structure:

6

where m = 0-200, n = 0-200 and m + n >1 and where Y and 2 and their substituents are as defined above. The depiction of the structures is not meant to 5  imply anything about the arrangement of the monomers along the oligomer backbone.

Preferred comonomers are: acrylonitrile, methacrylonitrile, vinyl methyl ketone, 4-chlorostyrene, 4-chloromethylstyrene, 2,3-dimethylstyrene, 3,4-dichlorostyrene, 4-bromostyrene, 4-hydroxystyrene, 4-methoxystyrene,

10  4-oxymethylstyrene, 4-bromomethylstyrene, 4-styrenesulfonic acid, sodium salt of 4-styrenesulfonic acid, 4-styrenesulfonyl chloride, methyl acrylate, ethyl acrylate, propyl acrylate, 2-hydroxyethyl acrylate, 3-hydroxypropyl acrylate, 2-hydroxypropyl acrylate, butyl acrylate, amyl acrylate, hexyl acrylate, 2-ethylhexyl acrylate, nonyl acrylate, dodecyl acrylate, glycidyl acrylate,

15  acrylamide, N.N'-dimethylacrylamide, bisacrylamide, 2-acrylamido-2-methyl-l-propanesulfonic acid, acrylic acid, sodium salt of acrylic acid, zinc salt of acrylic acid, acryloyl chloride, [2-(acryloyloxy)ethyl]trimethyl ammonium chloride, 2-ethyloxyethyl acrylate, 2-(N,N'-dimethylamino)-ethyl acrylate, methacryloyl chloride, methacrylic anhydride, acrylic anhydride, [2-(methacryloyloxy)ethylj-

20  trimethyl ammonium chloride, 2-(methacryloyloxy)ethyl methacrylate,

2-(methacryloyloxy)ethylacetoacetate, [2-(methacryloyloxy)propyl]-trimethyl ammonium chloride, vinylchloride, 4-vinylbenzoic acid, vinyl acrylate, vinyl methacrylate, vinyl chloroformate, vinyl pyridine, benzyl acrylate, methyl methacrylate, ethyl methacrylate, propyl methacrylate (all isomers), butyl

25  methacrylate (all isomers), 2-ethylhexyl methacrylate, isobomyl methacrylate, methacrylic acid, benzyl methacrylate, phenyl methacrylate, methacrylonitrile, alpha methyl styrene, trimethoxysilylpropyl methacrylate, triethoxysilylpropyl methacrylate, tributoxysilylpropyl methacrylate, dimethoxymethylsilylpropyl methacrylate, diethoxymethyl-silylpropylmethacrylate, dibutoxymethylsilylpropyl

30  methacrylate, diisopropoxymethylsilylpropyl methacrylate, dimethoxysilylpropyl methacrylate, diethoxysilylpropyl methacrylate, dibutoxysilylpropyl methacrylate, diisopropoxysilylpropyl methacrylate, isopropenyl butyrate, isopropenyl acetate, isopropenyl benzoate, isopropenyl chloride, isopropenyl fluoride, isopropenyl

7

bromide, itaconic acid, itaconic anhydride, dimethyl itaconate, methyl itaconate, N-tert-butyl methacrylamide, N-n-butyl methacrylamide, N-methyl-ol' methacrylamide, N-ethyl-ol methacrylamide, isopropenylbenzoic acid (all isomers), diethylamino alphamethylstyrene (all isomers), para-methyl-alpha-5  methylstyrene (all isomers), diisopropenylbenzene (all isomers),

isopropenylbenzene sulfonic acid (all isomers), methyl 2-hydroxymethylacrylate, ethyl 2-hydroxymethylacrylate, propyl 2-hydroxymethylacrylate (all isomers), butyl 2-hydroxymethylacrylate (all isomers), 2-ethylhexyl 2-hydroxymethylacrylate, isobomyl 2-hydroxymethylacrylate, methyl 10  2-chloromethylacrylate, ethyl 2-chloromethylacrylate, propyl

2-chloromethylacrylate (all isomers), butyl 2-chloromethylacrylate (all isomers), 2-ethylhexyl 2-chloromethylacrylate, isobomyl 2-chloromethylacrylate, vinylpyrrolidone, and substituted a-methyl-y-butyrolactones of the following

structure:

15

where R1 and R2 are as defined above, and R3 and R4 are also independently selected from group (I) and group (II), as defined above.

20	Preferred metallic chain transfer catalysts for use in making the present

materials are cobalt (II) and cobalt (III) chelates. Examples of such cobalt compounds are disclosed in U.S. Patent No. 4,680,352, U.S. Patent No. 4,694,054, U.S. Patent No. 5,324,879, WO 87/03605 published June 18, 1987, U.S. Patent No. 5,362,826, and U.S. Patent No. 5,264,530. Other useful cobalt compounds

25  (cobalt complexes of porphyrins, phthalocyanines, tetraazoporphyrins, and

cobaloximes) are respectively disclosed in Enikolopov, N.S., et al., USSR Patent 664,434 (1978); Golikov, I., et al, USSR Patent 856,096 (1979); Belgovskii, I.M., USSR Patent 871,378 (1979); and Belgovskii, I.M., et al., USSR Patent 1,306,085 (1986). These catalysts operate at close to diffusion-controlled rates and are

30  effective at part-per-million concentrations. Examples of these cobalt (II) and cobalt (III) chain transfer catalysts include, but are not limited to, those represented by the following structures:

8

Co(II)(DPG-BF2)2, where Co(II)(DMG-BF2)2, where Co(II)(EMG-BF2)2, where Co(II)(DEG-BF2)2, where Co(II)(CHG-BF2)2, where

J=K=Ph, L= ligand J=K=Me, L= ligand J=Me, K=Et, L= ligand J=K=Et, L= ligand J=K=-(CH2)4-, L= ligand

10

15

20

25

QCo(III)(DPG-BF2)2, where  J=K=Ph, R=alkyl, L= ligand QCo(III)(DMG-BF2)2, where J=K=Me, R= alkyl, L= ligand QCo(III)(EMG-BF2)2, where J=Me, K=Et, R=alkyl, L= ligand QCo(lII)(DEG-BF2)2, where  J=K=Et, R=alkyl, L= ligand QCo(III)(CHG-BF2)2, where  J=K=-(CH2)4-, R=alkyl, L= ligand QCo(III)(DMG-BF2)2, where J=K=Me, R=halogen, L= ligand

L can be a variety of additional neutral ligands commonly known in coordination chemistry. Examples include water, amines, ammonia, and phosphines. The catalysts can also include cobalt complexes of a variety of porphyrin molecules such as tetraphenylporphyrin, tetraanisylporphyrin, tetramesitylporphyrin and other substituted porphyrin species. Q is an organic radical (e.g., alkyl or substituted alkyl). The preferred Q groups are isopropyl, 1-cyanoethyl, and 1-carbomethoxyethyl.

The chain transfer catalyst herein designated COBF represents the family of chemicals defined by Bis-[(l,2-diR*-ethanedioximato)(2-)0:0'-tetrafluorodiborato(2-)-N'N"N",N""](A)(B)cobalt(III), where R* is alkyl, aryl or

9

substituted aryl, A is an alkyl or substituted alkyl ligand or an acido ligand (e.g.,

chloro, bromo), and B is a Lewis base (e.g., water, pyridine, imidazole, phosphine,

as well as their derivatives). It is preferred that R* is methyl, A is isopropyl and B

is water.

5	An initiator which produces carbon-centered radicals, sufficiently mild so

as not to destroy the metal chelate chain transfer catalyst, is typically also employed in preparing the polymers. Suitable initiators are azo compounds having the requisite solubility and appropriate half life, including azocumene; 2,2'-azobis(2-methyl)-butanenitrile;2,2'-azobis(isobutyronitrile)(AlBN);

10  4,4'-azobis(4-cyanovaleric acid); 2-(t-butylazo)-2-cyanopropane; 1,1'-

azobis(cyclohexane-l-carbonitrile) and other compounds known to those skilled in the art.

The polymerization process, employing the above described metallic chain transfer catalysts, is carried out suitably at a temperature ranging from about room

15  temperature to about 240°C or higher, preferably about 50°C to 150°C. The

polymers made by the inventive process are typically prepared in a polymerization reaction by standard solution polymerization techniques, but may also be prepared by emulsion, suspension or bulk polymerization processes. The polymerization process can be carried out as either a batch, semi-batch, or continuous process

20  (CSTR). When carried out in the batch process, the reactor is typically charged with metal chain transfer catalyst, a monomer, optionally with a solvent. To the mixture is then added the desired amount of initiator, typically such that the monomer-to-initiator ratio is 5 to 1000. The mixture is then heated for the requisite time, usually from about 30 minutes to about 12 hours. In a batch

25  process, the reaction may be run under pressure to avoid monomer reflux.

As indicated above, the polymerization can be carried out in the absence of, or in the presence of, any medium or solvent suitable for free-radical polymerization, including, but not limited to, ketones such as acetone, butanone, pentanone and hexanone; alcohols such as isopropanol; amides such as dimethyl

30  formamide; aromatic hydrocarbons such as toluene and xylene; ethers such as tetrahydrofuran and diethyl ether; ethylene glycol; dialkyl ethers such as CELLOSOLVES® solvent, alkyl esters or mixed ester ethers such as monoalkyl ether-monoalkanoates; and mixtures of two or more solvents.

The oligomers, polymers and/or copolymers prepared according to the

35  present invention can be employed, not only as non-metallic chain transfer agents, but as useful components or intermediates in the production of graft copolymers, non-aqueous dispersed polymers, block copolymers, microgels, star polymers, branched polymers, and ladder polymers.

10

Aromatic groups formed in poly(a-methylene-y-butyrolactone) and copolymers comprised of a-methylene-y-butyrolactone can be further transformed into amino, nitro, sulfo, and other groups applying well known synthetic methods. See generally J. March, "Advanced Organic Chemistry: Reactions, Mechanisms 5  and Structure", 4th ed., Wiley Interscience, New York, 1992, p. 641. Such

polymers can be used as compatibilizers, surfactants, dispersants, emulsifiers and building blocks in the syntheses of liquid crystals, adhesives, block- and graft-copolymers.

Oligomers, macromonomers and polymers made by the present process are

10  useful in a wide variety of coating and molding resins. Polymers, such as those produced in this invention would find use in, for example, structured polymers for use as pigment dispersants. Other potential uses can include cast, blown, spun or sprayed applications in fiber, film, sheet, composite materials, multilayer coatings,, photopolymerizable materials, photoresists, surface active agents, dispersants,

15  adhesives, adhesion promoters, coupling agents, and others. End products taking advantage of available characteristics can include, for example, automotive and architectural coatings or finishes, including high solids, aqueous, or solvent based finishes.

EXAMPLES

20	The freeze-pump-thaw cycle as used in the examples below is described in

D.F. Shriver, et al., "The Manipulation of Air Sensitive Compounds", 2nd ed., Wiley Interscience, 1986.

JH-NMR spectra were taken on a QE300 NMR spectrometer (General Electric Co., Freemont, CA 94539) at 300 MHz frequency.

25	K+IDS mass spectroscopy is an ionization method that produces

pseudomolecular ions in the form of [MjK+ with little or no fragmentation. Intact organic molecules are desorbed by rapid heating. In the gas phase the organic molecules are ionized by potassium attachment. Potassium ions are generated from an aluminosilicate matrix that contains K2O. All of these experiments were

30  performed on a Finnegan Model 4615 GC/MS quadrupole mass spectrometer

(Finnegan MAT (USA), San Jose, CA). An electron impact source configuration operating at 200°C and a source pressure of 
MW and DP measurements were based on size exclusion chromatography (SEC) using styrene as a standard, and performed on a WISP 712 Chromatograph

35  with 100 A, 500 A, 1000 A and 5000 A phenogel columns (Waters Corp., Marlborough, MA).

Unless otherwise specified, all reactant percentages in the Examples below are volume percentages, and unless other specified, all chemicals and reagents in

11

the examples below were used as received from Aldrich Chemical Co., Milwaukee, WI.

DEFINITIONS

VAZO-67®  2,2'-azobis (2-methylbutyronitrile) (DuPont Co.,

5	Wftmingloa, DE)

VAZO-88®	U'-azobis(cyclohexane-l-carbonitrile) (DuPont Co.,

Wilmington, DE)

AIBN	2,2'-azobis(isobutyronitrile)

TAPCo	tetraanisylporphyrine-Co

10	HPCo	hemato-porphyrin-IX-Co tetramethyl ester

COMPARATIVE EXAMPLE A No Co CTC Used A degassed 50% solution of a-methylene-y-butyrolactone in 1,2-dichloro-ethane with 3.25 g/1 of AIBN as an initiator was kept for 2 hours at 60°C. During 15  polymerization white polymer precipitated from the solution. The polymer was collected and dried in high vacuum. Proton NMR spectroscopy of poly(a-methylene-Y-butyrolactone) detected some residual monomer (6.07 and 5.74 ppm) or no aromatic species. Size exclusion chromatography (SEC) showed that the number average molecular weight of the product, Mn=l 01,000 and 20  weight average molecular weight was Mn=210,000.

EXAMPLE 1

Co CTC Used

A degassed 50% solution of a-methylene-y-butyrolactone in 1,2-dichloro-

ethane with 3.25 g/1 of AIBN as an initiator and 0.05 g/1 of TAPCo as a chain

25  transfer agent was kept for 8 hours at 60°C. The reaction mixture was evaporated

under high vacuum and resulted in a viscous liquid. Proton NMR spectroscopy

detected no residual monomer but did show a substantial amount of aromatic

species, as indicated by 7.15, 7.38 and 7.4 ppm resonance. SEC showed that the

number average molecular weight of the product was Mn 
30	EXAMPLE 2

Higher Concentration of Co CTC Used A degassed 50% solution of a-methylene-y-butyrolactone in 1,2-dichloro-ethane with 3.25 g/1 of AIBN as an initiator and 0.01 g/1 of TAPCo as a chain transfer agent was kept at 60°C until polymerization was complete, i.e., when the 35  reaction no longer produced heat. The reaction mixture was evaporated under

high vacuum and resulted in a viscous liquid. Proton NMR spectroscopy detected no residual monomer but indicated some aromatic species with proton signals at 7.3-7.7 ppm region. SEC indicated that the number average degree of

12

WO 00/35960	PCT/US99/28243

polymerization, DPn=38. Comparison of the NMR signals gives 1:14 ratio between aromatic protons (>7.1 ppm) and aliphatic -CH2O- protons (4.2-5.0 ppm) in the polymer. This ratio increases as DPn decreases, indicating that the number of aromatic protons is likely to be constant per polymer chain. Since the Co CTC 5  terminates the propagation of the radicals, but no vinylic protons are formed, it was concluded that the aromatic group is located at the end of the polymer.

EXAMPLE 3

Copolvmerization of a-methylene-v-butvrolactone

with methyl acrvlate with Co CTC

10	A degassed 1,2-dichloroethane solution containing 17% a-methylene-y-

butyrolactone and 33% methyl acrylate with 3 g/1 of VAZO®-88 as an initiator and 0.02 g/1 of COBF as a chain transfer agent was kept at 90°C for 8 hours. The reaction mixture was evaporated in high vacuum to give transparent polymer. Proton NMR spectroscopy of the polymer detected no residual monomer or other 15  vinylic species but did detect some aromatic species with proton signals at 7.1 -7.4 ppm region. K*IDS analysis that about 70% of the polymer product contain one a-methylene-y-butyrolactone unit per chain.

COMPARATIVE EXAMPLE B

Copolvmerization of a-methvlene-v-butvrolactone

20	with methvl acrvlate without Co CTC

A degassed 1,2-dichloroethane solution containing 17% a-methylene-y-butyrolactone and 33% methyl acrylate with 3 g/1 of VAZO®-88 as an initiator was kept at 90°C for 8 hours as in Example 3 above. No Co chain transfer catalyst was used. High molecular weight (greater than 40,000 Daltons) polymer 25  was obtained with no significant signals in the aromatic proton region.

EXAMPLE 4 Copolvmerization of a-methylene-y-butyrolactone with methvl vinyiidene chloride with Co CTC A degassed 1,2-dichloroethane solution containing the 12% a-methylene-30  y-butyrolactone, 37% methyl vinyiidene chloride with 4.5 g/1 of VAZO®-67 as an initiator and 0.02 g/1 of HPCo as a chain transfer catalyst, was kept at 70°C for 8 hours. The reaction mixture was filtered and evaporated under high vacuum and resulted in a viscous liquid. Proton NMR spectroscopy detected no residual monomer or other vinylic species, but did detect some aromatic species with 35  proton signals at 7.1 -7.5 ppm region. K.TDS analysis showed that the product consisted mostly of vinyiidene chloride/a-methylene-y-butyrolactone dimer.

13

COMPARATIVE EXAMPLE C Co-polvmerization of a-methvlene-y-butyrolactone with methyl vinvlidene chloride without Co CTC A degassed 1,2-dichloroethane solution containing 12% a-methylene-y-5  butyroiactone, 37% methyl vinylidene chloride with 4.5 g/l of VAZO®-67 as an initiator was kept at 70°C for 8 hours as in Example 4 above. No Co chain transfer catalyst was used. High molecular weight (greater than 40,000 Daltons) polymer was obtained with no significant signals aromatic proton region.

14

WE CLAIM:

1. A process for oligomerizing or polymerizing or copolymerizing a-methylene-Y-butyrolactones to poly(a-methylene- y-butyrolactones) having 5 controlled molecular weight and aromatic functionality, wherein the process comprises:

contacting an a-methylene-Y-butyrolactone, optionally in the presence of a comonomer, with a free radical initiator and a cobalt chain transfer catalyst, said a-methylene-Y-butyrolactone having a structure:

wherein R1 and R2 are each independently selected from the group (I)

consisting of H, -CH(O), -CN and halogen, and from the group (II)

consisting of-C(O)0R5,

-C(O)NR6R7,  -CR8(O), -C(O)OC(0)R9,  -C(O)NR10COR",  -OC(O)R12,  _

OR13,

alkyl, substituted alkyl, aryl and substituted aryl; wherein when R1

or R2 are selected from group (II), R1 arid R2 may optionally form a

cyclic structure;

R5, R6, R7, R8, R9, R10, R11 -, and R12 are H, alkyl, aryl. substituted alkyl or substituted aryl; R13 is alkyl, aryl, substituted alkyl or substituted aryl; and wherein the alkyl and substituted alkyl are C1-C12, and the substituents on the substituted alkyl or substituted aryl contain no functionality which would substantially interfere with free radical polymerization;

said process carried out at a temperature from room temperature to 240°C, optionally in the presence of a solvent.

2.	The process as claimed in claim 1, wherein R1 is methyl and R2 is H.

3.	The process as claimed in Claim 1, whereto both R1 and R2 are H.

4.	The process as claimed in Claim 1, 2 or 3 wherein the temperature is from 50°C to 150°C.

5.	The process as claimed in Claim 1, wherein the cobalt chain transfer catalyst is selected from the group consisting of cobalt (II) and cobalt (III) chelates or a mixture thereof

6.	The process as claimed in Claim 1, wherein said process is a batch process.

7.	The process as claimed in Claim 1, wherein said process is a semi-batch process.

8.	The process as claimed in Claim 1 wherein said process is a continuous process.

9.	The process as claimed in Claim 1 wherein the initiator is an azo compound.

10.	The process as claimed in Claim 9. wherein the initiator is selected from the group consisting of azocumene; 2,2'-azobis(2-methyl)-butanenitrile;

2,2'-azobis(isobutyronitrile)(AIBN); 4,4,-azobis(4-cyanovaleric acid); 2-(t-butylazo)-2-cyanopropanc, and 1,1' -azobis(cyclohexane-l-carbonitrile).

11.	The process as claimed in Claim  1 wherein the process is

conducted in the presence of a solvent selected from the group consisting of ketones such as acetone, butanone, pentanone and hexanone; alcohols such as isopropanol; amides such as dimethyl formamide: aromatic hydrocarbons such as toluene and xylene; ethers such as tetrahydrofuran and diethyl ether; ethylene glycol; dialkyl ethers such as CELLOSOLVES® solvent, alkyl esters or mixed ester ethers such as monoalkyl ether-monoalkanoates; and mixtures of two or more solvents.

12.  The process as claimed in Claim 1, wherein a comonomer is

used and the comonomer is selected from the group consisting of

acrylonitrile, methacrylonitrile, vinyl methyl ketone, 4-chlorostyrene,

4-chloromethylstryrene, 2,3-dimethylstyrene, 3,4-dichlorostyrene, 4-

bromostyrene,	4-hydroxystryrene,	4-methoxystyrene,	4-

oxymethylstyrene, 4-bromomethylstyrene, 4-styrenesulfonic acid,

sodium salt of 4-styrenesulfonic acid, 4-styrenesulfonyl chloride,

methyl acrylate, ethyl acrylate, propyl acrylate, 2-hydroxyethyl

acrylate, 3-hydroxypropyl acrylate, 2-hydroxypropyl acrylate, butyl

acrylate, amyl acrylate, hexyl acrylate, 2-ethylhexyl acrylate, nonyl

acrylate, dodecyl acrylate, glycidyl acrylate, acrylamide, N, N'-

dimethylacrylamide, bisacrylamide, 2-acrylamido-2-methyl-l-

propanesulfonic acid, acrylic acid, sodium salt of acrylic acid, zinc

salt of acrylic acid, acryloyl chloride, [2-(acryloyloxy)ethyl]trimethyl

ammonium chloride, 2-ethyloxyethyl acrylate, 2-(N,N'-

dimethylamino)-ethyl acrylate, methacryloyl chloride, methacrylic

anhydride, acrylic anhydride, [2-(methacryloyloxy)ethyl]-trimethyl

ammonium chloride, 2-(methacryloyloxy)ethyl methacrylate, 2-

(methacryloyloxy) ethylacetoacetate,	[2 - (methacryloyloxy) propyl] -

trimethyl ammonium chloride, vinylchloride,4-vinylbenzoic acid,

vinyl acrylate, vinylmethacrylate, vinyl choloroformate, vinyl

pyridine, benzyl acrylate, methyl methacrylate, ethyl methacrylate,

propyl methacrylte (all isomers), butyl methacrylate (all isomers), 2-

ethylhexyl methacrylate, isobornyl methacrylate, methacrylic acid,

benzyl methacrylate, phenyl methacrylate, methacrylonitrile, alpha

methyl	styrene,	trimethoxysilylpropyl	methacrylate,

triethoxysilylpropyl methacrylate, tributoxysilylpropyl methacrylate,

dimethoxymethylsilylpropyl	methacrylate,	diethoxymethyl-

silylpropylmethacrylate, dibutoxymethylsilylpropyl methacrylate, diisopropoxymethylsilylpropyl methacrylate, dimethoxysilypropyl methacrylate, diethoxysilylpropyl methacrylate, dibutoxysilylpropyl methacrylate, diisopropoxysilyllpropyl methacrylate, isopropenyl butyrate, isopropenyl butyrate, isopropenyl acetate, isopropenyl benzonate, isopropenyl chloride, isopropenyl fluoride, isopropenyl bromide, itaconic acid, itaconic anhydride, dimethyl itaconate, methyl itaconate, N-tert-butyl methacrylamide, N-n-butyl methacrylamide, N-methyl-ol methyacrylamide, N-ethyl-ol methacrylamide, isopropenylbenzoic acid (all isomers), diethylamino alphamethylstyrene (all isomers), para-methyl-alpha-methylstyrene

(all isomers), diisopropenylbenzene (all isomers), isopropenylbenzene sulfonic acid (all isomers), methyl 2- hydroxymethylacrylate, ethyl 2-hydroxymethylacrylate, propyl 2-hydroxymethylacrylate (all isomers), butyl 2-hydroxymethylacrylate (all isomers), 2-ethylhexyl 2-hydroxymethylacrylate, isobornyl 2-hydroxymethylacrylate, methyl 2-chloromethylacrylate, ethyl 2-chloromethylacrylate, propyl 2-chloromethylacrylate (all isomers), butyl 2-chloromethylacrylate (all isomers), 2-ethylhexyl 2-chloromethylacrylate, isobornyl 2-chloromethylacrylate, vinylpyrrolidone, and substituted a-rriethyl-v-butyrolactones of the following structure:

Where R1 and R2 defined above, and R3 and R3 is also independently selected from the same groups as R1 and R2-

Dated this 2.6th day April of ,2001

(RANJNA MEHTA DUTT) OF REMFRY & SAGAR ATTORNEY FOR THE APPLICANTS

Documents:

				in-pct-2001-00480-mum-cancelled pages(26-04-2001).pdf

				in-pct-2001-00480-mum-claims(granted)-(26-04-2001).doc

				in-pct-2001-00480-mum-claims(granted)-(26-04-2001).pdf

				in-pct-2001-00480-mum-correspondence(24-03-2005).pdf

				in-pct-2001-00480-mum-correspondence(ipo)-(24-05-2004).pdf

				in-pct-2001-00480-mum-form 1(24-05-2001).pdf

				in-pct-2001-00480-mum-form 1(26-04-2001).pdf

				in-pct-2001-00480-mum-form 19(28-04-2004).pdf

				in-pct-2001-00480-mum-form 1a(26-04-2001).pdf

				in-pct-2001-00480-mum-form 2(granted)-(26-04-2001).doc

				in-pct-2001-00480-mum-form 2(granted)-(26-04-2001).pdf

				in-pct-2001-00480-mum-form 3(24-05-2001).pdf

				in-pct-2001-00480-mum-form 3(26-04-2001).pdf

				in-pct-2001-00480-mum-form 5(24-04-2001).pdf

				in-pct-2001-00480-mum-form-pct-ipea-409(24-05-2004).pdf

				in-pct-2001-00480-mum-petition under rule 137(25-05-2005).pdf

				in-pct-2001-00480-mum-petition under rule 138(24-05-2005).pdf

				in-pct-2001-00480-mum-power of authority(24-05-2005).pdf

« Previous Patent

Next Patent »

Patent Number	213582	

Indian Patent Application Number	IN/PCT/2001/00480/MUM	

PG Journal Number	12/2008	

Publication Date	21-Mar-2008	

Grant Date	09-Jan-2008	

Date of Filing	26-Apr-2001	

Name of Patentee	E.I.DU PONT DE NEMOURS AND COMPANY	

Applicant Address	WILMINGTON, DELAWARE, UNITED STATES OF AMERICA.	

Inventors:

#	Inventor's Name	Inventor's Address	

1	ALEXEI ALEXEYEVICH GRIDNEV	1217 BROOK DRIVE, WILMINGTON, DELAWARE 19803, U.S.A.	

2	STEVEN DALE ITTEL	2802 LANDON DRIVE, WILMINGTON, DELAWARE 19810, U.S.A.	

PCT International Classification Number	C08F 2/00	

PCT International Application Number	PCT/US99/28243	

PCT International Filing date	1999-11-30	

PCT Conventions:

#	PCT Application Number	Date of Convention	Priority Country	

1	60/112,457	1998-12-16	U.S.A.	

© All Indian Patents, 2013-2021.

  Patent data available in the public domain from Indian Patents Office, Department of Industrial Policy and Promotions, Ministry of Commerce and Industry, Government of India.
