Repository: anandvc/allindianpatents

File: patents/213863-antiperspirant-or-deodorant-compositions-comprising-activated-aluminium-chlorhydrate.html (part 1 of 2)
Indian Patents. 213863:ANTIPERSPIRANT OR DEODORANT COMPOSITIONS COMPRISING ACTIVATED ALUMINIUM CHLORHYDRATE

Indian Patents

Recently Granted Patents

  Recently Published Patents

Title of Invention	ANTIPERSPIRANT OR DEODORANT COMPOSITIONS COMPRISING ACTIVATED ALUMINIUM CHLORHYDRATE

Abstract	ANTIPERSPIRANT OR DEODORANT COMPOSITIONS COMPRISING ACTIVATED ALUMINIUM CHLORHYDRATE Translucent anhydrous formulations containing particulate commercially available activated aluminium chlorohydrate (AACH) have a perceptible yellowness. The yellowness of translucent anhydrous compositions containing AACH can be ameliorated or eliminated whilst retaining the improved antiperspirant efficacy of AACH by controlling its water content to the range of 9 to 18 The appearance of yellow formulations in or on a dispensing package, prior to application to the body, can appear to be neutralised to the human eye by employing a dispenser having a complementary colour in wall contacting the formulation, to promote achromicity. The complementary colour of the wall is dark green for yellow formulations.	

Full Text	FORM 2

THE  PATENTS  ACT,  1970 (39  OF  1970)

COMPLETE  SPECIFICATION

(See  Section  10  ;  rule 13)

1. TITLE  OF  INVENTION

ANTIPERSPIRANT  OR DEODORANT  COMPOSITIONS  COMPRISING ACTIVATED  ALUMINIUM  CHLORHYDRATE

2.	HINDUSTAN  LEVER  LIMITED,  of  Hindustan  Lever  House,

165/166, Backbay Reclamation, Mumbai - 400 020, Maharashtra, India, a company incorporated under the Indian Companies Act, 1913.

The following specification particularly describes and ascertains the nature of this invention and the manner in which  it  is  to  be  performed.

The present invention relates to antiperspirant or deodorant compositions, in particular to anhydrous compositions and especially to compositions containing an activated aluminium chlorohydrate, sometimes abbreviated to AACH.  The present invention also relates to packaged compositions.

Background and Prior Art

Antiperspirant or deodorant compositions are employed on a substantial scale throughout the world in order to prevent or at least reduce the extent to which humans perspire, especially in certain areas of the body such as in the armpits or occluded areas such as on the feet and/or to control the extent to which body odours emanating particularly from such occluded areas are detectable by persons with whom the subject comes, into contact.  In many societies, there is a manifest desire to avoid the appearance of sweat under normal social conditions, and in particular sweat that penetrates clothing worn in close proximity to those areas and to prevent the generation of body malodours.  Thus, cosmetic formulations have been developed to assist society to meet its need to control sweating and odour generated in selected body areas.

In one class of antiperspirant or deodorant formulation which is attractive to a significant fraction of consumers, an antiperspirant active is employed in the form of a

2

particulate suspension in an anhydrous medium, normally a water-immiscible fluid.  Such formulations allow activated aluminium chlorohydrate to be employed instead of standard aluminium chlorohydrate.  This is beneficial because the activated material is more efficacious at controlling sweat than is the standard material, ie the user does not sweat as much in the body areas to which the formulation is applied.

Activated chlorohydrate is characterised by the presence of a significant fraction, particularly at least 20% of its aluminium in Band III species, as measured by the chromatographic method described in US-A-4359456 (Gosling et al, assigned to Lever Brothers Company).  The proportion of Band III species in an aluminium chlorohydrate antiperspirant is controlled by its method of manufacture, including in particular the reaction conditions under which polymeric aluminium chlorhydroxide species are formed and the conditions under which a. solid, particulate product is formed.  US-A-4359456 describes conditions under which product can be made containing at least the minimum 20% Band III aluminium species.

The appearance of any cosmetic formulation is a factor of considerable importance to a consumer.  He or she uses that appearance to judge its likely suitability for its intended purpose, sometimes using objective criteria and sometimes subjectively.  Judgement is made more conveniently at various stages before or during application, the first being the appearance of the formulation in the dispenser, then possibly on the applicator surface of the dispenser and finally after application to the body.  In the course of the

3

research leading to the present invention, it was observed that certain anhydrous antiperspirant formulations containing a commercially available particulate AACH had a yellow appearance when viewed through the dispensing slits of the dispenser.  This appearance is different from that of currently available antiperspirant formulations which are typically white and/or opaque.  Accordingly, investigations were made to identify the source of the coloration and to find means to ameliorate or eliminate it.  This problem of anhydrous formulations containing AACH exhibiting undesirable yellow colour has not been hitherto identified and accordingly no teaching has been given as to how to solve it, even in disclosures relating to the preparation of AACH for incorporation in antiperspirant formulations, possibly because it is not apparent in aerosol products in which the formulations are dispensed as a stream from metal containers.

It was found that the coloration of the anhydrous formulations containing particulate AACH was attributable to the AACH itself.  There are many possible causes for a particulate material to be coloured, such as the presence of minor or impurity constituents, possibly even at trace levels.  Low levels impurities are commonly encountered because commercial scale production of chemicals normally have to employ relatively impure reactants or solvents for them to be economically viable.  However, the source was traced not to an impurity as such, but to the residual water content of the particulate AACH, or rather to a relative lack of water.  By increasing its water content, it was

4

found possible to reduce the discoloration of the anhydrous formulation containing the AACH.

However, the proposed solution to the problem of formulation discoloration caused by commercial AACH of increasing its water content itself poses a potential threat.  High water contents cause AACH to lose its enhanced efficacy as an antiperspirant compared with standard aluminium chlorohydrate (ACH) , and this has lead commercial producers of AACH to dry to low water content's to ensure the preservation of efficacy.  In consequence, the problem addressed by the instant invention was not simply one of removing or eliminating the colour from anhydrous formulations containing AACH, but how to do so whilst preserving to at least a substantial extent the enhanced efficacy of AACH.

In USP 5384117, there is described a process for varying the refractive index of particulate aluminium chlorohydrate (ACH) by varying its water content.  However, this specification provides no teaching of relevance to the present invention because it relates to ACH instead of AACH. The problem of yellow coloration with AACH clearly does not arise with ACH, otherwise the pateritees would have mentioned it, since they were seeking to make clear gels.  Moreover, the problem for AACH of impaired efficacy with increased water content does not arise for ACH since ACH is not an activated antiperspirant having high Band III content.

5

It is an object of the present invention to provide a product containing a composition of reduced colour as perceived by the human eye.

It is an object of one aspect of the present invention to obtain translucent anhydrous antiperspirant formulations containing AACH having a reduced or eliminated colour compared with formulations containing commercially available AACH whilst preserving to at least a substantial extent its antiperspirant efficacy.

It is a further object of an additional aspect of the present invention to provide a dispenser which co-operates with the formulation being dispensed therefrom to reduce or eliminate the colour of that formulation, as perceived by the eye.

Summary of the Invention

According to one aspect of the present invention there is provided an anhydrous antiperspirant or deodorant composition comprising particulate AACH, and a water-immiscible carrier fluid in which the AACH is suspended characterised in that the formulation is translucent and the AACH has a water content in the range of from 9 to 18% by weight.

Herein, the compositions are considered to be translucent if they would be translucent when dispensed from a suitable

6

dispenser, either as a result of being translucent in bulk or as a result of being dispensed through a narrow aperture.

Herein by the term translucent is meant that the formulation permits the transmission therethrough of at least a minimum percentage of light at a wavelength of 580 nM and specifically at least 0.02% through 1cm thickness.

It has been found that although both the colour of the anhydrous, translucent, formulation containing the AACH and its efficacy varies with the water content of the AACH, there is a window within which it is possible to achieve the desired objective of formulation colour reduction combined with enhanced efficacy retention.  In particular, it has been found that the colour of such a formulation containing the AACH is comparatively sensitive to changes in its water content.  Herein, the level of water in the AACH is by weight,' based on the total weight of the AACH particles, unless otherwise stated.

As the water content was increased from the low level in AACH commercially available in the United Kingdom in 2000, in the region of 5 to 8% by weight, it was observed first to lead to a decrease in formulation colour, but a level was reached at which a further increase in water content no longer lead to a further decrease in formulation colour, and indeed in some formulations an increase in formulation colour was observed when such a further increase in water content of the AACH was made.

7

On the other hand, it has been discovered that over a relatively wide range of water contents, the efficacy of the AACH, as indicated by its Band III content, remains relatively insensitive to change in water content, but that a level is reached at which the efficacy becomes progressively more sensitive to increases in water content. Furthermore, it was observed that change in the rate of impairment of efficacy with increase in water content was particularly noticeable in the region in which formulation colour ceased or increased with increase in AACH water content.  The invention water level selection in AACH avoids the region containing commercially available AACH which revealed the problem of formulation colour initially.  In addition for those formulations which exhibited an increase in colour when employing AACH with comparatively high water content, eg above 18% by weight, the invention water level selection in AACH avoids the region in which both colour change and efficacy impairment are increasing most rapidly with increase in water content.

Anhydrous herein with respect to the formulations indicates that the formulation is free or substantially free from unbound water, for example less than 1% by weight unbound water or preferably less than 0.5% or most preferably zero unbound water.  It will be understood that the water which is present in the AACH constitutes bound water for the purposes of this specification.

According to a second aspect of the present invention there is provided a process for the preparation of an anhydrous antiperspirant or deodorant formulation comprising the step

8

of suspending a particulate AACH in a water-immiscible carrier fluid, characterised in that the formulation is translucent and the AACH suspended /in the carrier fluid has a water content in the range of from 9 to 18% by weight.

According to a third aspect of the present invention there is provided a cosmetic method for controlling or inhibiting perspiration or controlling the generation of body odours comprising the step of applying topically to a selected area of human skin an anhydrous antiperspirant or deodorant composition comprising particulate AACH, and a water-immiscible carrier fluid in which the AACH is suspended characterised in that the formulation is translucent and the AACH has a water content in the range of from 9 to 18% by weight.

Detailed Description of the Invention

The present invention provides anhydrous, translucent, formulations containing a selected level of water specifically to ameliorate or eliminate the problem of formulation colour whilst maintaining high enhanced antiperspirant efficacy.

Activated Aluminium Chlorohydrate (AACH)

The level of water .in the AACH employed herein is at least 9%, desirably at least 10% preferably at least 11% by weight, more preferably at least 12% by weight and

9

especially at least 13% by weight.  As the minimum lower limit for the level of water in the AACH increases, then so does the maximum colour of the formulation diminish.  The level of water is not more than 18% particularly not more than 17%, especially not more than 16% by weight and in many embodiments not more than 15% by weight.  By selecting the progressively lower upper limit for preferred levels of water in the AACH, then the minimum efficacy of the AACH is kept progressively higher.  In some selected embodiments, the level of water in the AACH is about 14% by weight.  In such a region, the colour of the formulation is at or near its minimum, whilst simultaneously the efficacy remains at of near its maximum.

AACH having the desired or preferred level of water content can be produced by employing known processes for making AACH, and preferably employing conditions during the reaction phase so as to maximise the production of Band III aluminium species, such as those described in US-A-4359456 and controlling the conditions of the subsequent drying stage so as to retain the desired or preferred level of water content.

An alternative, and possibly more convenient method comprises the rehydration of a commercially available AACH having a water content of below 9 or 10% by weight, such as in the region of from 5 to 8% by weight.  Suitable starting materials for rehydration include Aloxicol ™ LR available from Giulini and A418 ™ from Summit.  Rehydration can be effected by controlled exposure (time, temperature) to an atmosphere having a controlled relative humidity, for

10

example an atmosphere in equilibrium with a saturated salt solution of specified salts.  This ,is often more suitable for small scale production.  An alternative comprising contacting the particulate AACH with water, desirably in droplet form with agitation to distribute the water substantially evenly through the mass of AACH.  Suitable apparatus for combined spraying and agitation include gas-fluidised beds and mechanically agitating granulators, that either rotate or vibrate, and all equipped with a sprayer that can spray fluid onto the agitated particles.  The rate of spraying and the extent of agitation is preferably controlled ,to control the extent to which the particle size distribution is' altered during the 'rehydration, for example controlled to minimise any significant change in particle size distribution.

The yellowness of the AACH particles and on formulations containing them is suitably measured by determining its .b value in accordance with the procedure and recommendations in ISO 105 J01 of 1982 (E).  The measurements are suitably conducted using a Colour Eye 7000 ™ reflectometer (Macbeth Division of Kalmorgan Instruments Corporation), calibrated in accordance with their instructiqns for yellow, and with the following settings:- specular - included; UV - excluded below 420nm.  The reflectance values are converted into X, Y and Z tristimulus values using the colour matching functions in the CIE 1964 supplementary standard colorimetric system (10 degree observer data) for illuminant D56.  The yellowness .b is calculated from the tristimulus values using the equations given in recommendation no 2 of supplement no

11

2 to CIE publication No 15, given the value of the reference tiles.

It is desirable to employ AACH which has a .b value, measured in accordance with the method described herein, of below 2, desirably below 1.5, preferably below 1.0 and especially below 0.5.' Indeed, the .b value of the AACH can be employed as an alternative or additional parameter for selecting AACH for employment in anhydrous antiperspirant or deodorant formulations.

The efficacy of formulations containing AACH can be previewed by measuring its Band III content.  A suitable method for use herein comprises Standard Basic Aluminium Chloride Solution Size Exclusion Chromatogram of the Size Exclusion Chromatography Test, as described in the above-mentioned US 4,359,456, the relevant content of which is incorporated herein by reference.

It is desirable to select AACH having a Band III content, when measured by the method described herein, of greater than 30%, more desirably of greater than 35% and preferably greater than 40%.  The Band III content can be employed as an alternative or additional parameter for selecting which AACH to employ in anhydrous formulations.

Hence, one convenient way to select AACH for incorporation in translucent, anhydrous formulations or to judge whether a treatment to unsuitable AACH has rendered it suitable is to measure two of its parameters, namely its .b value and Band III content.  Suitable AACH has a b value of below 1.5 and a

12

Band III content of above 30% and more suitable above 35%. Such a combination of parameters can be substituted for the water content parameter of the AACH to determine its suitability, or the selection can be based on all three parameters. AACH preferences can be made on the basis of combining the preferences for each ,of the three parameters. The particle size of the antiperspirant salts often falls within the range of 0.1 to 200m with a mean particle size often from 3 to 20m.  Both larger and smaller mean particle sizes can also be contemplated such as from 20 to 50m or 0.1 to 3m.

It is highly desirable to employ AACH which not only has the desired water content, but which also has been milled.  By so doing, it is possible to minimise or at least reduce by a significant extent the proportion of AACH particles which have substantial internal voids, ie are hollow.  The elimination or removal of the hollow AACH particles tends to improve the potential transparency (light transmittance) of the anhydrous formulations by rendering it easier to achieve acceptable matching of the refractive indexes of the antiperspirant solids and the suspending water-immiscible fluid.  Milling can be carried out using any suitable milling techniques can be employed, such as ball or swing milling.

The AACH particles often comprise from 1 to 35% by weight of the formulation, particularly from 5% an especially from 15% by weight.  In many embodiments, the formulations contain from 20 to 30% AACH particles, for example from 23 to 26%. Herein, in relation to the formulation, all percentages are

13

by weight based on the entire formulation, unless otherwise stated, and in respect of the AACH particles, their weight includes any water content.

When only a low concentration of AACH is present, it tends to provide deodorant properties, and when a high concentration of AACH is present, it provides antiperspirancy.

Suspending Carrier

The suspending carrier fluid can be any water-immiscible (hydrophobic) material that is liquid at ambient temperature or just below, for example at 15°C.  It is normally present in the range of from 20 to 99% of the formulation, and in many embodiments from 30 to 75%.  In some embodiments, it constitutes the balance of the formulation together solely with the AACH antiperspirant, and in other formulations an

I

additional constituent or constituents can be present as well, including particularly a thickener or structurant and/or optional ingredients which will be described more fully subsequently herein.

The carrier liquid can be selected from both volatile and non-volatile liquids and mixtures which contain both a volatile and a non-volatile liquid.  The relative proportions of the volatile and non-volatile liquids are at the discretion of the user and will usually be chosen in association with the other formulation constituents in order

14

that the formulation exhibits the desired combination of properties.

It may have some volatility but its vapour pressure will generally be less than 4 kPa (30 mmHg) at 25°C so that the material can be referred to as an dil or mixture of oils. More specifically, it is desirable in some embodiments, that at least 80% by weight of the hydrophobic carrier liquid should consist of materials having a vapour pressure not above 4kPa I at 25°C.

In some cosmetic formulations, the hydrophobic carrier

■

liquid includes a volatile liquid silicone, i.e. liquid

polyorganosiloxane, preferably not more than 50% of the liquid carrier and more preferably not more than 20%, in order to render easier the formation of a translucent formulation.  To class as "volatile" such material should have a measurable vapour pressure at 25°C.  Typically the vapour pressure of such a volatile silicone lies in a range from 1 or 10 "Pa to 2 kPa at 25°C.  It is desirable to include volatile silicone because it gives a "drier" feel to the applied film after the composition is applied to skin.

Volatile pdlyorganosiloxanes can be linear or cyclic or mixtures thereof.  Preferred cyclic siloxanes include polydimethylsiloxanes and particularly those containing from 3, to 9 silicon atoms and preferably not more than 7 silicon atoms and most preferably 4, 5 and/or 6 silicon atoms, otherwise often referred to as cyclomethicones.  Preferred linear siloxanes include polydimethylsiloxanes containing from 3 to ^ silicon atoms.  The volatile siloxanes normally

15

by themselves exhibit viscosities of below 10-5 m2/sec (10 centistokes), and particularly above 10-7 m2/sec (0.1 centistokes), the linear siloxanes normally exhibiting a viscosity of below 5 x 10-6 m2/sec (5 centistokes) .  The volatile silicones can also comprise branched linear or cyclic siloxanes such as the aforementioned linear or cyclic siloxanes substituted by one or more pendant -0-Si(CH3)3 groups.  Examples of commercially available silicone oils include oils having grade designations 344, 345, 244, 245 and 246 from Dow Corning Corporation; Silicone 7207 and Silicone 7158 from Union Carbide Corporation; and SF1202 from General Electric.

The hydrophobic water-immiscible liquid carrier employed in many compositions herein can alternatively or additionally comprise non-volatile silicone oils, which include polyalkyl siloxanes, polyalkylaryl siloxanes and polyethersiloxane copolymers.  These can suitably be selected from dimethicone and dimethicone copolyols.  Commercially available nonvolatile silicone oils include Dow -Corning 556 and Dow Corning 200 series.  In some embodiments, such non-volatile oils provide from 1. to 30% of the liquid carrier and in others from 30 to 75%.

Some highly desirable non-volatile silicones comprise methylphenyl polysiloxanes.  Desirably, the polysiloxane is short chain and linear, such as a disiloxane, trisiloxane or tetrasiloxane.  Particularly desirably, the mole ratio of alkyl (especially methyl) to phenyl substitution is 1:1.  It is especially desirable to select within the class of nonvolatile polysiloxane materials those which have a viscosity

16

of below 300 centistokes and advantageously those of below 200 centistokes.  In practice, the viscosity of preferred siloxane materials is often in the region of 50 centistokes or higher, i Examples of highly preferred non-volatile siloxanes include PDM-7040 and PDM-7050 (trade names) obtainable from Gelest and DC 704 (trade name) obtainable from Dow Corning Inc.

The water-immiscible liquid carrier may contain from 0 to

100% by weight of one or more liquid silicones.  Various

desirable embodiments herein contain silicone liquids in at

least 10% by weight of the whole formulation.  In many

instances, when both a volatile and a non-volatile silicone

oil is present, their respective weight ratios are chosen in

the range of from 1:1 to 1:40.  In other embodiments, liquid

silicones are absent or present in only a small proportion

of the liquid carrier, such as up to 7 or 8%.

Silicon-free hydrophobic liquids can be used instead of, or in addition to liquid silicones.  Silicon-free hydrophobic

I	'

organic liquids which can be employed include volatile or non-volatile liquid aliphatic hydrocarbons such as mineral oils or branched aliphatic hydrocarbons often selected to exhibit a low viscosity. Examples 'of liquid hydrocarbons are hydrogenated polyisobutene, polydecene, and paraffins and/or isoparaffins of at least 10 carbon atoms.

Other suitable constituents of hydrophobic carriers are liquid aliphatic or aromatic esters.

17

Suitable aliphatic esters contain at least one long chain alkyl group, such as esters derived from Ci to C2o alkanols esterified with a C8 to C22 alkanoic acid or C6 to C10 alkanedioic acid.  The alkanol and acid moieties or mixtures thereof are preferably selected such that they each have a melting point of below 20°C.  These, esters include isopropyl myristate, |, lauryl myristate, isopropyl palmitate, diisopropyl sebacate and diisopropyl adipate.  It can sometimes be desirable to restrict their presence to not more than about 20% by weight of the carrier liquid.

Suitable liquid aromatic esters, preferably having a melting point of below 20°C, include fatty alkyl benzoates alkylene dibenzoate, alkoxylated alkyl benzoate or a polyalkylene oxide dibenzoate, or a mixture of two or more.  The alkyl group is linear or branched and often contains at least 8 carbons, in many instances up to 25 carbons, eg from C8 to C18 or is :a mixture, eg C12-C15.  The term alkylated herein includes alkylene groups which are terminated at each end with a benzoate group.  The alkylene group often contains from 2 to 6 carbons and can-be linear or branched, a suitable example of linear being propylene.

Further instances of suitable hydrophobic carriers comprise liquid aliphatic ethers derived from at least one fatty alcohol, such as myristyl ether derivatives e.g. PPG-3 myristyl ether or lower alkyl ethers of polyglycols such as the butyl ether of PPG-14 to PPG-18.  The ethers commonly contain between 20 and 65 carbons.

18

Yet other liquid carriers comprise branched aliphatic alcohols containing from 12 to 25 carbons, including iso-stearyl alcohol and octyldodecanol, although often at not more than about 20% of .the carrier liquid.

It will be] recognised that at least some of the liquid carriers can alternatively be viewed as emollient oils.  As

I

such they ban be included in order to provide both carrier and emollient functions.

In the absence of a structurant or thickener, the formulation adopts typically the form of a lotion, often having a relatively low viscosity, though the latter depends on which carrier liquids are present.  Such lotions are often suitable for dispensing in roll-on squeeze spray dispensers or for absorption into an absorbent structure, such as an absorbent sponge, pad or- sheet or as a surface film on. a non-absorbent sheet.

Formulation Appearance

The formulations in the first aspect herein are translucent on being dispensed from the dispenser, that is to say permit the transmission of at least 0.02% and preferably at least 0.04% of light at a wavelength of 580 nM through a thickness of 1cm.  Such an extent of light transmission is particularly suited to formulations' when they are dispensed in the form of a narrow band or stream, such as a lotion or an anhydrous cream or soft solid.  When the formulation is intended to be translucent not only within a typical

19

dispensing package, but also in the fine stream that is dispensed through its dispensing orifice, it preferably has a light transmission of at least 1% through a thickness of lcm.

Structurant or Thickener

In many formulations herein, the carrier liquid is thickened to a higher viscosity or structured to transform the formulation to a soft solid which can flow under pressure or to a firm solid which retains its integrity under conventional use conditions.  The thickener and/or structurant is normally employed in an amount selected to provide the desired extent of thickening or structuring, and takes into account the inherent capability of the thickener or structurant.  As would be expected, variations in the proportions of carrier and a specified thickener/structurant alters the viscosity or hardness of the eventual product. Likewise, the various thickeners and structurants are not equally effective on a weight basis, so that for some, a higher concentration is needed to achieve a similar increase in viscosity or hardness than for others.  Likewise, the various classes of liquid carrier are not equally susceptible to being thickened or structured by the chosen material.

Taking into account the foregoing, the amount of structurant or thickener or combination of thickeners and/or structurants is chosen in practice to achieve the desired product form and is usually selected within the range of

20

from 0.2 to 35% by weight based on the formulation and in many instances from 5 to 25%.  Expressed alternatively, the proportion of thickener or structurant is often from 1% to 80% of the liquid carrier, and in many instances from 10 to 45% thereof.

Suitable thickeners can be inorganic or organic polymers. The inorganic materials are commonly finely particulate silica or silicates.  These include fumed silica, eg those available from Degussa under their tradename Aerosil.  The silicates include complex silicates such as clays, such as bentonite, hectorite or montmorillonite.  The surface of the particulate clay can be treated with a hydrophobe so as to render it more compatible with the carrier liquid, as for example in Bentone™ 38.  The inorganic thickeners are commonly not included at greater than about 5% and often from 0.3 to 3% by weight of the formulation.

Suitable organic thickeners are often carbohydrates' or polysaccharides such as starch, or hydrolysed derivatives. An especially desirable class or derivatives comprises dextrins and particularly esterified dextrins.

Preferred in this category is a dextrin fatty acid ester having the formula:

21

-1 m

wherein each R group, individually,, is a hydrogen atom or an acyl group having up to 22 carbon atoms, provided that at least one R group per glucose unit is an acyl group of at least 4 carbon atoms, and m has an average value from 5, 10 or 20 up to! 50 or even up to 150, more preferably from 20 to 30.  The dextrin fatty acid ester can be a partial ester, i.e. at least one R group is hydrogen; or the dextrin can be completely esterified, i.e., all R groups are acyl, such as a C4 - C22 acyl group.  The acyl groups may be the same or similar, and preferably they are straight chain acyl groups with chain lengths of 8 to 22 carbon atoms, e.g. in a range from 12 or 14 carbon atoms to 18 or 20 carbon atoms. Similar carbon number branched acyl groups may be employed.

An example of a suitable dextrin fatty acid ester is dextrin palmitate,' available commercially as RHEOPEARL KL and RHEOPEARL ;FL, for example, from Chiba Flour Milling Co., Ltd.  Other examples of esters of C8-C22 carboxylic acids are dextrin behenate, dextrin laurate, ,'dextrin myristate, dextrin stearate, and mixtures thereof.

22

A further category of thickening polymer is block copolymers of styrene with ethylene propylene and/or butylene available from Shell under their trade name KRATON G, e.g. styrene ethylene/butylene styrene linear block copolymers available as KRATON G 1726X.

Yet other thickening polymers are co-polymers of alpha methylstyrene and styrene available from Hercules under the trade name KRISTALEX, e.g. KRISTALEX F85, with mean molecular weight of approximately 1200.

A still further class of thickening polymers comprises copolymers of vinyl pyrrolidone with polyethylene containing at least 25 methylene units such as triacontanyl polyvinylpyrrolidone, available under the trade name Antaron WP-660.

Other suitable thickening polymers or structurants include polyamides as discussed in US 5500209, including in particular terpolymers (e.g. Elvvamide 8061 ™) and polyamides based on complex fatty acids.  Such polyamides may be derived from organic diamines containing 2 to 12, preferably 2 to 8 carbon atoms, condensed with di- or poly carboxylic acids containing 4 to 20 carbon atoms per carboxylic acid group (Versamid ™ or Unirex ™) .  Aromatic polyamide resins having pendant silyl groups are described in USPO 5243010.  The polyamides can be modified with silicon-containing moieties such as siloxanes containing lower alkyl or phenyl groups, as described for example in USP 5874069.  Alternative polymers are described in USP 5919441 which are copolymers of organosiloxane diamines with dimeric acids.  Related polymers described in USP 5919441

23

comprise polyurea in which organosiloxane diamines are reacted with a isocyanurate.

A still further class of polymer, which is more commonly regraded as a structurant rather than a thickener comprises siloxane elastomers, namely organic polysiloxanesa© which have been crossed linked, either lightly or extensively. Cross linking can arise in one way from reaction between Si-H groups and unsaturated groups, such as Si-vinyl groups or a, co dienes, typically Pt catalysed.  The elastomers are often blends containing absorbed volatile silicones. Examples include DC9010, DC9040 and DC9070 (Dow Corning Inc) KSG-17 (Shin-Etsu Chemical Co) SF 839 GE (General Electric) and Gransil SR-CYC (Grant Industries Inc).  Various at least lightly cross-linked siloxane elastomers are described in USP 5922308.

I

Useful structurants are often selected from waxes, polymeric structurants and fibre-forming structurants.  ;'

This term "wax" is conventionally applied to a variety of materials and mixtures which have similar physical properties, namely that:-

they are solid at 30°C and preferably also at 40°C; they melt to a mobile liquid at a temperature above 30°C but generally below 95°C and preferably in a temperature range of 40°C to 90°C;

they are water-insoluble and remain water-immiscible when heated above their melting point.

24

Waxes herein are usually selected from hydrocarbons; silicone polymers, esters of fatty acids or mixtures containing such compounds along with a minority (less than 50%) of other compounds.  Naturally occurring waxes are often mixtures of compounds which include a substantial proportion likely to be a majority ;of fatty esters.  They form crystals in the water-immiscible liquid when it cools from the heated state during processing, commonly needles or platelets.

Examples of hydrocarbon waxes include paraffin wax, microcrystalline wax and polyethylenes with molecular weight of 2,000 to 10,000.  Examples of ester waxes include esters of C16-C22 fatty acids with glycerol or ethylene glycol and these may be made synthetically.  Examples of natural waxes include beeswax, carnauba and candelilla waxes which are of vegetable origin and mineral waxes 'from fossil remains other than petroleum.  Montan wax, which is an example of mineral wax, includes non-glyceride esters of carboxylic acids, hydrocarbons and other constituents,.

Further waxes employable herein comprise silicone polymer waxes, including waxes which satisfy the empirical formula:-

R-(SiMe2-0-)x-SiMe2R 

in which x is at least 10, preferably 10 to 50 and R represents an alkyl group containing at least 20 carbons, preferably 25 to 40 carbons, and particularly having an average linear chain length of at least 30 carbons.

Other silicone waxes comprise copolymers of dimethicone and alkyloxymethicone, satisfying the general formula:-

25

Y- (SiMe2-0-)y(Si[OR' ]Me-0-)z-Y' 

in which Y represents SiMe2-0, Y' SiMe2, R' an alkyl of at least 15 carbons preferably 18 to 22 such as stearyl, y and z are both integers, totalling preferably from 10 to 50.

A second class of useful structurant is fibre-forming. Examples of this class are normally monomers or dimers having a molecular weight below 10,000 often below 2,000 which can gel hydrophobic organic liquids such as water-immiscible hydrocarbon and/or silicone oils.  Gels made using them can be disrupted by shearing and lack the capability to recover their structure within a short time, unless remelted.

Materials with this ability to gel hydrophobic organic liquids with formation of a fibrous network have been reviewed by Terech and Weiss in "Low Molecular Mass Gelators of Organic Liquids and the Properties of their Gels" Chem. Rev 91,  3133-3159 [1997] and by Terech in Chapter 8, "Low-molecular Weight Organogelators" of the book "Specialist surfactants" edited by I D Robb, Blackie Academic Professional/ 1997.

When observed, the primary fibres in a such a gel are generally thin (diameter less than 0.5m, often less than 0.2m) and appear to have numerous branches or interconnections.  Primary fibres may entwine to form, a thicker strand.

One material which is well known to form such gels is 12-hydroxy stearic acid which is discussed in Terech et al

26

"Organogels, and Aerogels of Racemic and Chiral 12-hydroxy octadecanoic Acid", Langmuir Vol 10, 3406-3418, 1994.  The material is. commercially available from Ajinomoto and also from Caschem.

US-A-5750096 is one of several documents which teaches that gelation can be brought about using esters or amides of 12-hydroxy stearic acid, the alcohol or the amine used in its preparation being an aliphatic (>2 carbons), cycloaliphatic (>4 carbons) or aromatic group (preferably fixed ring system) with up to 22 carbons therein.  If the group is aliphatic it preferably contains at least three carbon atoms, s and may be a fixed ring system such as adamantyl. A specific example is lauric monoethanolamide also termed MEA lauramide.

N-acyl amino acid amides and esters are also known to structure liquids, as in US patent 3969087.  We have established that they do so by forming fibrous networks. N-Lauroyl-L-glutamic acid di-n-butylamide is commercially available from Ajinomoto under their designation GP-1. Further materials which have been disclosed as gelling agents are the amide derivatives of di and tribasic carboxylic acids set forth in WO 98/27954 notably alkyl N,N'dialkyl succinamides.

A structurant which is the subject ,of a co-pending application, published as WO 00/61096, is a combination of a sterol and a sterol ester. v

27

In its preferred form the sterol satisfies either of the two formulae:

in which R represents an aliphatic, cycloaliphatic or aromatic group, and preferably a linear; or branched aliphatic saturated or unsaturated hydrocarbon group.  R desirably contains from 1 to 20 carbons and preferably from 4 to 14 carbons.  It is particularly suitable to employ (3-sitosterol.

The preferred sterol ester is oryzanol, sometimes referred to as,-oryzanol which contains material satisfying the following formula:-

28

CH,

CH,

OCH,

CH—HC—COO

CH-CH=C

CH,
