Repository: anandvc/allindianpatents

File: patents/213904-a-high-speed-steel.html
Indian Patents. 213904:A HIGH SPEED STEEL

Indian Patents

Recently Granted Patents

  Recently Published Patents

Title of Invention	A HIGH SPEED STEEL

Abstract	A high speed steel with a high content of nitrogen in the form of a body formed through consolidation of alloyed metal power has the chemical composition in weight-%: 1-2.5 C, 1-3.5 N, 0.05-1.7 Mn, 0.05-1.2 Si, 3-6 Cr, 2-5 Mo, 0.05-5W, 6.2-1.7 (V + 2 Nb), balance iron and unavoidable impurities in normal amounts, wherein the amount of, on one hand, the carbon equivalent, Ceq, expressed as formula (I), and, on the other hand, the vanadium equivalent, Veq, espressed as Veq = V + 2 Nb, are balanced relative to each other such that the amounts of said elements, expressed in terms of said equivalent, will lie within the area A1-B1-C1-D1-A1 in the system of co-ordinates in the figure, in which the Ceq/Veq-co-ordinates of the points A1-D1 are: A1: 4.5/17; B1: 5.5/17; C1: 2.5/6.2; D1: 1.5/6.2. The structure of the steel in the hardened and tempered condition, contains 12-40 vol-% of hard matter consisting of particles of MX-type, which are evenly distributed in the matrix of the steel, where M in said hard matter of MX-type essentially consists of vanadium and/or niobium, and X consists of 30-50 weight-% carbon and 50-70 weight-% nitrogen.	

Full Text	 

POWDER METALLURGY MANUFACTURED HIGH SPEED STEEL

TECHNICAL FIELD

The invention relates to a powder metallurgy manufactured high speed steel with a high content of nitrogen in the form of a body formed through consolidation of alloyed metal powder. The invention particularly relates to a high speed steel suitable for cold work tools intended for applications where the tool is subjected to heavy friction between the working material and the tool resulting in a risk of adhesive wear.

BACKGROUND OF THE INVENTION

Cold work often includes blanking, punching, deep drawing, and other forming of metallic working materials, which usually have the form of sheets or plates, normally at room temperature. For this type of work there are used cold work tools, on which a number of requirements are raised, which are difficult to combine. The tool material shall have a high resistance against abrasive wear, which among other things implies that it shall have en adequate hardness; it shall also have a good resistance against adhesive wear for certain applications; and it shall also have an adequate toughness in its use condition.

For the above and other applications there is to a great extent used a cold work steel which is known under its trade name Sverker 21®, which is a conventionally manufactured steel having the composition 1.55 C, 0.3 Si, 0.3 Mn, 12.0 Cr, 0.8 Mo, 0.8 V, balance iron and impurities in normal amounts. For cold work tools there is also used the powder metallurgy manufactured tool steel which is known by its trade name Vanadis 4®, which contains 1.5 C, 1.0 Si, 0.4 Mn, 8.0 Cr, 1.5 Mo, 4,0 V, balance iron and impurities in normal amoimts. Also high speed steels are employed, such as those high speed steels which are known under the trade names ASP®2023 and ASP®2053. The former one has the nominal composition 1.28 C, 4.2 Cr, 5.0 Mo, 6.4 W, 3.1 V, while the latter one has the nominal composition 2,45 C, 4.2 Cr, 3,1 Mo, 4.2 W, 8.0 V, wherein the balance in both the steels is iron, normal amounts of Mn and Si and normally existing impurities.

The above inentioned and other steels available on the market place satisfy high requirements on abrasive wear resistance, toughness and other features. However, they do not satisfy high requirements on adhesive wear resistance, which often is a dominating problem in connection with different types of cold forming tool applications, such as pressing of sheets, pipe bending, and cold-extrusion. These

problems particularly can arise in connection with cold woridng of sheets of austenitic and ferritic stainless steels, copper, brass, aluminium, and others. The problems can be reduced by lubrication and/or surface coating of the tool surfaces with friction reducing ceramic layers of e.g. TiN through PCD or CVD technique, through surface nitriding, or through hard chromium plating, but those are expensive and time consuming problem solutions. In addition, the risk of damages and/or flaking of the depositions is great If abrasive or adhesive wear damages arise, the repair will be complicated because any defect always will be located on a very stressed part of the tool.

BRIEF DISCLOSURE OF THE INVENTION

It is the purpose of the invention to provide a high speed steel for cold work tools with a very high resistance to adhesive wear in combination with other desirable features of cold work tools, such as adequate toughness, hardness, and resistance to abrasive wear. The steel shall, after pressing the powder to form a consolidated body through hot isostatic compaction (HIP-ing), be able to be hot worked through forging, rolling, and extrusion or be used in the as HIP-ed condition.

These and other objectives can be achieved therein that the high speed steel, with

reference to its chemical composition contains in weight-%

1-2.5 C

1-3,5 N

0.05-1.7 Mn

0.05-1.2 Si

3-6 Cr

2-5 Mo

0.5-5 W

6.2-17 (V+ 2 Nb)

balance iron and unavoidable impurities in normal amounts, wherein the amount of, on

one hand, the carbon equivalent, Ceq, expressed as Ceq =  14  , and, on the other

hand, the vanadium equivalent, Veq, expressed as Veq = V + 2 Nb, shall be balanced relative to each other such that the amounts of said elements, expressed in terms of said equivalent, will he within the area Al-Bl-Cl-Dl-Al in the system of co-ordinates in Fig. 1, in which Ceq/Veq-co-ordinates of the points Al-Dl are

AI: 4.5/17 81:5.5/17

CI: 2.5/6.2

Dl 1.5/6.2

and that the high speed steel with reference to its structure, in the hardened and

tempered condition of the steel, contains 12-40 vol-% of hard matter consisting of

particles of MX-type, which are evenly distributed in the matrix of the steel, M m said

matter of MX-type essentially consisting of vanadium and/or niobium, and X consisting

of 30-50 weight-% carbon and 50-70 weight-% nitrogen.

In the following, a number of more limited areas will be defined, defining different embodiments and variants of the invention with reference to the relations between carbon equivalent and vanadixmi equivalent I the list below, the Ceq/Veq-co-ordinates for all the points which have been indicated in the diagram in Fig. 1 have been stated.

In this text percentages refer to weight-%, imless otherwise is mentioned.

A number of preferred or conceived embodiments of the invention with reference to the relation between the carbon and vanadium equivalents of the steel within the entire range Veq = 6.2 - 17 (V + 2 Nb) are stated in the sub-claims 2-5.

i  In the following, the election of the different alloy elements and the contents of them will be explained more in detail-Carbon has two important functions in the steel of the invention. On one hand it shall, together with nitrogen and vanadium and/or niobium, form vanadium and/or niobium

  carbonitridcs; on the other hand carbon shall exist in a sufScient amount in the matrix of the steel in order to provide a desired hardness of the martensite which is obtained after hardening and tempering. More particularly the content of carbon which is dissolved in the matrix should amount to 0.40-0.60%, preferably to 0.47-0.54%. From these reasons, carbon shall exist in an amount of at least 1 weight-% and max 2.5 weight-%.

In said hard matter of MX-type, i.e. vanadium and/or niobium carbonitrides, X shall consist of 30-50 weight-% carbon and 50-70 weight-% nitrogen, wherein the ratio weight-% N/weight-% C of the amounts of nitrogen and carbon which are present in said carbonitrides of MX-type shall satisfy the conditions:

The amoimt of nitrogen which exists in the steel in its molten state prior to gas granulation and the amount of nitrogen which is added to the steel by nitriding the gas granulated steel powder, which is the greater part, essentially combine with vanadium and/or niobium to form said carbonitrides. The amount of nitrogen which remains in the matrix of the steel and/or which possibly form nitrides with other existing elements, shall be practically negligible in comparison with the amount of nitrogen in said carbonitrides. For the achievement of the desired carbonitrides of MX-type, the content of nitrogen therefore shall amount to at least 1 weight-% and max 3.5 weight-%.

Silicon exists in an amount of at least 0.05, preferably at least 0.1% as a residual product from the deoxidation of the steel melt and can be tolerated in amounts up to 1.7%, preferably max 1.2%, normally max 0.7%.

Manganese exists in an amount of at least 0.05%, preferably at least 0.1%, in the first place as a residual product from the melt metallurgical process technique, where manganese is important in order to make sulphur compounds harmless through the formation of manganese sulphides in a manner known per se. The maximally tolerated manganese content is 1.7%, preferably max 1.0%, nomially max 0.5%.

Chromium shall exist in the steel in an amount of at least 3%, preferably at least 3.5%, in order to contribute to the achievement of a suffcient hardenability of the matrix of the steel. Too much chromium, however, may cause a risk of retained austenite which is difficult to transform, and formation of M7C3-carbides, which are less desired. The chromium content therefore is limited to max 6%, preferably max 5%, and desirably max 4.5%.

Molybdenum and tungsten shall exist in the steel in order to provide a secondary

hardening during tempering and to give a contribution to the hardenability. The limits

are chosen such that the said elements, adapted to other alloy elements, shall provide an

optimal hardness after hardening and tempering and also provide a small amount of

hard M6C-particles, Molybdenum should exist in an amount of at least 2%, preferably at

least 2-5% and suitably at least 3.0%. Tungsten should exist in an amount of at least

0.5%, preferably in an amount of at least 2.0 %, and suitably at least 2.5% and most

conveniently at least 3.0%. The contents of each of molybdenum and tungsten should

not exceed 5%, preferably not exceed 4.0%. As far as molybdenum and tungsten are

concerned, the expression W

MOeq= Mo +	

	2

should lie in the range 2.25-7.5%, preferably within the range 4-6%. The content of MeC-carbines, where M substantially consists of molybdenum and tungsten, should totally amount to 3.5 vol-% or to 10-30% of the total volume content of (MX+M6C)-phase.

Vanadium shall exist in the steel in a lowest amount of 6^% and max 17% in order, together with carbon and nitrogen, to form very hard vanadiium carbonitrides, i.e. hard matter of MX-type, where M essentially is vanadium and X is carbon and nitrogen in the weight ratios which have been mentioned in the foregoing. Possibly, vanadium may entirely or partially be replaced by niobium. The maximally allowed niobium content is 1.0%, preferably max 0.5%. Suitably, however, the steel does not contain any intentionally added niobium, because that can make the scrap handling in a steel work

more complicated but above all because niobium might cause an impaired toughness of the steel because of a more unfavourable, more edgy carbide structure than a typical vanadium carbonitride of MX-type.

As has been mentioned in the preamble, it is a purpose of the invention in the first place to provide a new high speed steel suited for cold work tools. Because cold work steels shall be able to be used at room temperature, the steel advantageously should not contain cobalt which is expensive and can make the steel less tough. According to a conceivable aspect of the invention, however, the steel should also be possible to be employed for working at high temperatures, in which case cobalt might be included in amounts up to max 20%, preferably max 12%. For the in the first place intended field of use - cold work steels - the steel, however, should not contain cobalt in amounts higher than those impurity contents which normally occur as residual elements from the raw material which are used in steel works which manufacture high speed steels, i.e. max 1% cobalt, preferably max 0.5% cobalt

According to a first variant of the invention, the vanadium content shall be 6.2-9.5%. This implies, according to the widest aspect on this first variant, that the co-ordinates of the carbon and vanadium equivalents shall lie within the area Gl-Hl-Cl-Dl-GI in the system of co-ordinates in Fig. 1.

Limiting aspects on this first variant are stated in the subsequent claims 7-12. Within the frame of the most limited aspect on this first variant is a steel having the foUowdng preferred, nominal composition: 1.3 C, 1.4 N, (Ceq about 2.5) 0.5 Si, 0.3 Mn, 4.2 Cr, 3.0 Mo, 4.0 W, 8,0 V, balance iron and normally existing impurities. Such a steel can be employed for most of the mentioned fields of use for which the steel is intended.

According to a second variant of the invention, the steel shall contain 13.5-17 (V + 2 Nb). This implies, according to the widest aspect on this variant, that the co-ordinates of the carbon and vanadium equivalents shall lie within the area Al-Bl-El-Fl-Al in the system of co-ordinates in Fig. 1. Limiting aspects of this second variant are stated in the subsequent claims 14-19. Within the frame of this most limited, preferred composition according to this second aspect is a steel with the following preferred, nominal composition: 2.0 C, 3.0 N, (Ceq about 4.6), 0.5 Si, 0.3 Mn, 4.2 Cr, 3.0 Mo, 4.0 W, 15.0 V, balance iron and normally existing impurities. A steel having this composition is particularly suited to be employed for the manufacturing of tools which are subjected to particularly heavy adhesive wear and differs from the foregoing preferred composition

by its higher contents of vanadium, carbon, and nitrogen, resulting in an about twice as high fraction of MX-phase.

According to a third variant of the invention, the steel shall contain 9.5-13,5 (V 4- 2 Nb), wherein the coeffcients of the contents of the carbon and vanadium equivalents lie within the area Fl-El-Hl-Gl-Fl. Limiting aspects of this third variant are stated in the accompanying claims 21-26. Within the frame of this most limited, preferred composition according to this third variant there is a steel having the following preferred, nominal composition: 1.5 C, 2,0 N (Ceq about 3.2), 0.5 Si, 0.3 Mn, 4.2 Cr, 3.0 Mo, 4.0 W, 11.0 V, balance iron and normally existing impurities. A steel of that kind provides a better hot workability than the highly alloyed steel according to said second variant and also a better wear resistance than the less alloyed steel according to said first variant

The technical features of the steel can be described as follows:

-	The steel consists of a powder metallurgy manufactured high speed steel, the alloy composition of which in the first place is distinguished by a high vanadium content In its delivery condition the steel has a substantially ferritic matrix, which contains a considerable amount of carbonitrides, in the first place vanadium carbonitrides, which are fine-grained and evenly distributed in the steel.

-	After dissolution treatment in the temperature range 1000-1180°C, preferably in the range 1050-1150°C, and cooling to room temperature, the matrix of the steel has a predominantly martensitic structure but with a high content of retained austenite. Part of the carbonitrides and of the carbides which also exist in the steel, are dissolved, but 15-30 vol-% fine-grained, evenly distributed vanadium carbonitrides remain in the steel.

-	The hardness is increased to 58-66 HRC (the hardness within this range depends on the austenitising temperature) through tempering to a temperature within the temperature range 500-600°C because the retained austenite essentially has been eliminated and been transformed to martensite and by secondary precipitation of in the first place vanadium carbonitrides.

-	Because, in the first place, of the large content of vanadium carbonitrides, the hardened and tempered steel is afforded a very high wear resistance at room temperature, and because of its combination of alloy elements, the steel in other respects is afforded a combination of hardness and toughness which is adequate

for the type of cold work tools which has been mentioned in the preamble of this text

The high speed steel of the invention can be manufactured in the following way. A melt is prepared in a conventional, melt metallurgical way, wherein the melt will get a nitrogen content which does not exceed the maximal content of nitrogen that can be dissolved in the molten steel, while the other alloying elements are adjusted to the contents which are stated in claim 1 or to any of the specified contents which are stated in the dependent claims. From this melt there is formed a metal powder, which can be carried out in a known way trough granulation of a stream of molten metal by means of gas-jets of nitrogen and/or of argon, i.e, according to the technique which forms an initial part of the so called ASP-process (Asea Stora Process). The powder is sieved to a suitable powder gauge, e.g. max 250 pm. Part of the powder is alloyed with nitrogen through solid phase nitriding by means of a nitrogen carrying gas, e,g. nitrogen and/or ammonia gas according to any technique which also may be known. Among known techniques which can be employed may be mentioned for example the technique which is disclosed in SE-C-462 837 or the technique which is described in MPR July, 1986 p. 527-530. Preferably there is used a gas mixture of ammonia and hydrogen gas which is caused to flow through a hot powder bed in a rotating reactor at 550-600°C. The ammonia reacts at this temperature at the surface of the steel powder according to the reaction 2NH3 -> 3H2 + 2N (steel). Dissolved nitrogen then will diffuse from the surface into the powder grains. At the exit of the reactor the gas consists of a mixture of nitrogen, hydrogen, and a smaller amount of residual ammonia. The method allows a manufacturing of a nitrided material with a very accurate control of the content of nitrogen. A powder which is alloyed with nitrogen in this or in any other way is mixed with a powder which is not alloyed with nitrogen but which in other respects has preferably the same composition as the nitrogen alloyed powder, so that the mixture will get a desired mean nitrogen content according to the invention. This mixture is charged in sheet capsules which are closed and are hot isostatically compacted according to a known technique, preferably according to the technique which has been mentioned in the foregoing and which is known under the name ASP (Asea Stora Process), for the achievement of a consolidated body of a nitrogen alloyed high speed steel of the invention. This body can be hot worked through rolling and/or forging to desired dimension. During the process of consolidation and at the subsequent hot working, existing variations as far as the content of nitrogen in the starting material for the hot working are concerned, are levelled out so that all parts of the body will get an essentially equally high content of nitrogen.

BRIEF DESCRIPTION OF DRAWINGS

In the drawings,

Fig. 1  is a diagram illustrating the contents of those elements of the steel which are

the main ingredients in the hard matter of MX-type of the high speed steel of

the invention; Fig. 2  is a diagram illustrating the hardness versus different tempering temperatures

of a couple of steels according to the invention; and Fig. 3  is a micro photograph showing the microstructure of a steel of the invention

after hot working but before hardening.

DESCRIPTION OF PERFORMED EXPERIMENTS

The chemical composition expressed in weight-% of the examined steels are given in Table 1 below. Besides the elements which are given in the table, the steel alloys only contained impurities in amounts normally occurring in steel production. Steel alloys Nos. 1-6 are experimental alloys, while alloys Nos. 3-6 are examples of steels according to the invention. Steel alloys Nos, 7 and 8 are analysed compositions of reference materials, more particularly the commercially available steels ASP® 2023 and ASP® 2053, respectively.

The starting materials of the experimental alloys Nos- 1-6 consisted of powder manufactured through gas atomising (granulation) of steel melts produced at a laboratory scale. The melts were atomised by means of nitrogen gas in a powder production apparatus at a laboratory scale, producing a fine powder which was sieved so that a powder fraction having powder grain sizes smaller than 250 µm was obtained Part of the powder which was manufactured of different powder alloys was nitrided batchwise by means of a mixture of ammonia and nitrogen gas in a powder bed in a reactor to which the nitriding gas was caused to flow. The temperature in the reactor was about 570°C, The ammonia reacted at said temperature as is was transported through the bed so that there was achieved a mixture of ammonia, nitrogen, and hydrogen gas, which flew through the powder bed. The activity of the nitrogen was very high during these conditions, and the taking up of nitrogen in the steel powder was very good.

Then the nitrogen alloyed powders were mixed with corresponding steel powders which had not been alloyed with nitrogen, in order to form powder mixtures with varying contents of nitrogen. These powder mixtures then were filled in capsules and were compacted hot isostatically at 1150°C and a pressure of 1000 bar to form consolidated bodies of nitrogen alloyed high speed steel alloys.

After HIP-ing (hot isostatic pressing) the blanks had a diameter of about 130 mm and a length of about 600 mm. The materials were forged, whereafter they were soft annealed, hardened and tempered. Then the materials were analysed with reference to their chemical composition, as has been shown in Table 1 above.

During initial studies it was stated that steels Nos, 1 and 2 did not achieve desired properties, wherefore they were not studied more in detail. The initial studies, on the other hand, showed promising results as far as the steels Nos. 3-6 were concerned. Among these steels, the materials made of the steel alloys Nos. 5 and 6 were studied more closely and were subjected to mechanical tests, wear tests, un-notched impact tests, and metallographic structure studies. Also the reference materials which were made of the steel alloys Nos, 7 and 8 were subjected to said material tests.

The results of the forging tests are given in Table 2,

Steel No. 5 could be forged without problems, while steel No. 6, which was substantially more alloyed, exhibited a significantly impaired forgeability. In the second step, the material cracked and fell partly into pieces. The reason for this may be due to the high amount of hard matter of MX-type of the material; about a third of the volume of the material.

Then the influence of the austenitising temperature on the hardness of steels No, 5 and No. 6 with and without deep cooling was examined The following results were achieved.

As is apparent from the table, it is only steel No. 6 which after hardening from lOOO'^C gains a significant hardness increase after deep cooling.

For the subsequent investigation of the hardness in dependency of different tempering temperatures materials were chosen which had been hardened frona 1000°C for 30 minutes and cooled to room temperature. The results are shown in Fig. 2. As is apparent from this figure, the hardness of steel No, 5 as well as of No. 6 is slightly decreased up to a tempering temperature of 500-520'C but is strongly decreased at higher tempering temperatures.

Then the impact toughness was examined in terms of impact energy for un-notched test specimens. The specimens were taken in the longitudinal direction of the forged materials. The materials had been hardened by austenitising at 1000°C/30 min followed by cooling to room temperature, and had been tempered 2 times at 525°C for 2 hours with intermediate cooling in air. Hardness and impact energy of the experimental materials are given in Table 4. Also the measured values of the reference materials, steels No. 7 and No. 8 after hardening from 1100°C/30 min and 1075'C/30 min, respectively, + tempering, 560°C/3 x 1 hour are given in the table.

The nitrided experimental materials No. 5 and No. 6 exhibit low firacture energies in comparison with the reference materials No. 7 and No. 8 which were taken from a fiiU scale production. The reason for this can be due to the much higher contents of hard matter in the experimental materials and also to the fact that the experimental materials, which were manufactured at a laboratory scale, have extraordinary high contents of oxygen, 495 ppm and 570 ppm, respectively, as compared with 50 ppm which is a more typical oxygen content in production materials. However, the measured impact energies of the experimental materials may be acceptable in view of those applications for which the high speed steel of the invention are intended, particularly in consideration of the higher impact energy which can be expected at a full scale production of the materials.

For the evaluation of the wear resistance of the steels, particularly the resistance of the materials to adhesive wear, tools were made for cold working of sheets of austenitic stainless steel for pump housings, more particularly tools for deep drawing of pump, rotor sleeves. The press, in which the tools were mounted, had a number of separate press stations, here denominated station 1 and 2. Station 2 was a station which by experience gives a stress which in terms of adhesive wear is about 3 times as large as in station 1. The working part, which was made from the examined materials, consisted of a ring having an outer diameter of 90 mm, an inner diameter of 64 mm, and a height of 46.5 mm. The results are stated in Table 5.

Table 5 Working life of the tools (number of pressings) of different tool materials used for deep pressing of sleeves of stainless steel

The press result of the nitrogen alloyed steel No, 5 of the invention implied an increase of the working life of the tool of at least 30 times as compared with the reference material No. 7. The tool then still was operative in the press and the life time test continued. Also the material No. 6 of the invention had a superior wear resistance, i.e. at least 40 times longer life time than the reference material No. 7. In this connection it should also be notified that the lower impact energy of the materials of the invention in comparison with the reference materials did not cause any problems in the very demanding application.

The microstructure of the materials were examined by a scanning electron microscope (SEM). Fig. 3 shows the microstructure of steel No. 6 after HIP-ing and subsequent forging. The vanadium carbonitrides are visible in the figure as black, evenly distributed islands ia the grey austenite. Structure examinations of steel No. 5 showed a similar distribution of the vanadium carbonitrides. The only thing which from a structural point of view differs the two materials 5 and 6 of the invention from each other is that steel No. 6 contains about 70% more of the MX-phase than steel No. 5. The majority of the

carbonitrides had a diameter of between 1-2 µm. Moreover, in both steel No. 4 and No, 5 there was found a minor phase portion of M6C-carbides, which had the shape of lamellar precipitations with an extension of about 2-3 µm but with very small thickness; a thickness of one or a few tenth of a µm.

WE CLAIM

1.  Powder metallurgy manufacrured high speed steel with a high content of nitrogen in

the form of a body formed through consolidation of alloyed metal powder, c h a r a

cterised in that the high speed steel, with reference to its chemical composition

contains in weight-%

1-2.5 C

1-3.5 N

0.05-1.7 Mn

0.05-1.2 Si

3-6 Cr

2-5 Mo

0.5-5 W

6.2-17 (V +2 Nb)

balance iron and unavoidable impurities in normal amounts, wherein the amount of,

on one hand, the carbon equivalent, Ceq, expressed as Ceq =  14  , and, on the

other hand, the vanadium equivalent, Veq, expressed as Veq = V + 2 Nb, are balanced relative to each other such that the amounts of said elements, expressed in terms of said equivalent, will lie within the area Al-Bl-Cl-Dl-Al in the system of co-ordinates in Fig. 1, in which the Ceq/Veq-co-ordinates of the points Al-D 1 are Al: 4.5/17 Bl: 5,5/17 CI: 2.5/6.2 Dl 1.5/6.2

and that the high speed steel with reference to its structure, in the hardened and tempered condition of the steel, contains 12-40 vol-% of hard matter consisting of particles of MX-type, which are evenly distributed in the matrix of the steel, M in said matter of MX-type essentially consisting of vanadium and/or niobium, and X consisting of 30-50 weight-% carbon and 50-70 weight-% nitrogen.

2.  A high speed steel according to claim 1, characterised in that the co¬efficients of the carbon and vanadium equivalents lie within the area A2-B1-C1-D2-A2 in the system of co-ordinates in Fig, 1, in which the Ceq/Veq co-ordinates of the points A2 and D2 are: A2;4.6/17 D2:1.6/6.2

3.	A high speed steel according to claim 2, characterised in that the co¬

efficients of the contents of carbon and vanadium equivalents lie within the are A3-

BI-C1-D3-A3 in the system of co-ordinates in Fig. 1 in which the Ceq/Veq co-

'	ordinates of the points A3 and D3 are;

A3:4.75/17 D3:1.75/6.2

4.	A high speed steel according to claim 1, characterised in that the co¬

efficients of the contents of carbon and vanadium equivalents lie within the area A2-

B2-C2-D2-A2 in the system of co-ordinates in Fig. 1 in which the CeqA'eq co¬

ordinates of the points B2 and C2 are:

B2:5.3/17 C2:2.3/6.2

5.	A high speed steel according to claims 3 and 4, characterised in that the co¬efficients of the contents of carbon and vanadium equivalents lie within the area A3-B2-C2-D3-A3 in the system of co-ordinates in Fig. 1.

6.	A high speed steel according to claim 1, characterised in that it contains 6.2-9.5 (V+2 Nb), and that the co-efficients of the contents of the carbon and vanadimn equivalents lie within the area Gl-Hl-Cl-Dl-Gl, in which the Ceq/Veq co¬ordinates of the points Gl and HI are:

01:2.4/9.5 HI :3.4/9.5

7.	A high speed steel according to claim 6, characterised in that the co¬efficients of the contents of the carbon and vanadium equivalents lie within the area G2-H1-C1-D2-G2 in the system of co-ordinates in Fig. 1, in which the Ceq/Veq co¬ordinate of the comer point G2 is 2.5/9,5.

8.	A high speed steel according to claim 7, characterised in that the co-effcients of the contents of the carbon and vanadium equivalents lie within the area G2-H2-C2-D2-G2 in the system of co-ordinates in Fig. 1, in which the Ceq/Veq co¬ordinate of the comer point H2 is 3.2/9.5.

9.	A high speed steel according to claims 7 and 8, characterised in that the co-efficients of the contents of the carbon and vanadium equivalents lie within the area G3-H1-C1-D3-G3 in the system of co-ordinates in Fig. I, in which the Ceq/Veq co¬ordinate of the comer point G3 is 2.65/9.5.

10.	A high speed steel according to clam 9, characterised in that the co¬efficients of the contents of the carbon and vanadium equivalents lie within the area G3-H2-C2-D3-G3 in the system of co-ordinates in Fig. 1.

11.	A high speed steel according to any of claims 6-10, characterised in that it contains 7-9 (V +2 Nb).

12.	A high speed steel according to any of claim 6-10, characterised in that it contains 7.4-8.6 (V + 2 Nb.

13.	A high speed steel according to claim 1, characterised in that it contains 13.5-17 (V -r 2 Nb) and that the co-ordinates of the carbon and vanadium equivalents lie within the area Al-Bl-El-Fl-Al in the system of co-ordinates in Fig. 1, in which the Ceq/Veq co-ordinates of the comer points El and Fl are: E1:4.55/13.5

Fl:3.55/13,5

14.	A high speed steel according to claim 13, characterised in that the co¬ordinates of the contents of the carbon and vanadium equivalents lie within the area A2-B1-E1-F2-A2 in system of co-ordinates in Fig. 1, in which the Ceq/Veq co¬ordinate of the comer point F2 is 3,65/13.5.

15.	A high speed steel according to claim 14, characterised in that the co¬ordinates of the contents of the carbon and vanadium equivalents lie within the area A3-B1-E1-F3-A3 in system of co-ordinates in Fig. 1, in which the Ceq/Veq co¬ordinate of the comer point F3 is 3-8/13.5.

16.	A high speed steel according to any of claims 14 and 15, characterised in that the co-ordinates of the contents of the carbon and vanadium equivalents lie within the area A2-B2-E2-F2-A2,

17.	A high speed steel according to any of claims 15 and 16, characterised in

that the co-ordinates of the contents of the carbon and vanadium equivalents lie

within the area A3-B2-E2-F3-A3 in the system of co-ordinates in Fig,1

18.	A high speed steel according to any of claims 13-17, characteri sed in that it

contains 14-16.5 (V + 2 Nb).

19.	A high speed steel according to any of claims 13-17, characterised in that it contains 14,5-16 (V -f 2 Nb).

20.	A high speed steel according to claim 1, characterised in that it contains 9,5-13.5 (V.+ 2 Nb), and that the co-effcients of the contents of the carbon and the vanadium equivalents lie within the area Fl-El-Hl-Gl-Fl,

21.	A high speed steel according to claim 20, characterised in that the co-efBcients of the contents of the carbon and vanadium equivalents lie within the area F2-E1-H1-E2-F2.

22.	A high speed steel according to claim 21, characterised in that the co-effcients of the contents of the carbon and vanadium equivalents lie with in the area F3-El-H1.G3-F3.

23.	A high speed steel according to any of claims 21 and 22, characterised in that the co-efficients of the contents of the carbon and vanadium equivalents lie with in the area F2-E2-H2-G2.F2.

24.	A high speed steel according to claim 23, characterisedd in that the co-efEcients of the contents of the carbon and vanadium equivalents lie with in the area F3-E2-H2-G3-F3.

25.	A high speed steel according to any of claims 20-24, characterised in that it contains 10-12,5 (V + 2 Nb).

26.	A high speed steel according to any of claims 20-24, characterised in that it contains 10.5-12 (V + 2 Nb).

27.	A high speed steel according to any of claims 1-26, characterised in that it

contains 0.1-1.2% Si, preferably max. 0.7% Si.

28.	A high speed steel according to any of claims 1-26, characterised in that it contains max. 1.0 Mn, preferably max. 0.5 Mn.

29.	A high speed steel according to any of claims 1-26, characterised in that it contains 3.5-5 Cr, preferably max. 4.5 Cr.

30.	A high speed steel according to any of claims 1-26, characterised in that it contains at least 2.5, preferably 3.0 Mo and at least 2.0, suitably at least 2.5 and most suitably at least 3.0 W.

31.	A high speed steel according to any of claims 1-26, characterised in that the contents of each of Mo and W does not exceed 5%, preferably not exceed 4%.

32.	A high speed steel according any of claims 30 and 31, characterised in that

W % MOeq=%Mo-f5— lies within the range 2.25-7.5%, preferably within the range 4-

6%.

33.	A high speed steel according to any of claims 6-12, characterised in that the steel in the as hardened and tempered condition contains 14-23 vol-% hard matters consisting of particles of MX-type evenly distributed in the matrix of the steel.

34.	A high speed steel according to any of claims 13-19, characterised in that the steel in the as hardened and tempered condition contains 23-38 vol-% hard matters consisting of particles of MX-type evenly distributed in the matrix of the steel.

35.	A high speed steel according to any of claims 20-26, characterised in that the steel in the as hardened and tempered condition contains 18-27 vol-% hard matters consisting of particles of MX-type evenly distributed in the matrix of the steel-

36.	A high speed steel according to any of claims 1-35, characterised in that it in the as hardened and tempered condition contains 3-5 voI-% M6C-carbides, where M is substantially Mo and W.

37.	A high speed steel according to any of claims 1-35, characterised in that it besides carbonitrides of MX-type, where M substantially is V also contains carbides of M6C-type, where M is substantially Mo and W, the total amount of M6C-carbides corresponding to 10-30% of the total content of (MX+M6C)-phase,

38.	A high speed steel according to any of the preceding claims, characterised in that it in the as hardened and tempered condition contains 0.40-0.60%, preferably 0.47-0.54% of carbon which is dissolved in the matrix.

39. Powder metallurgy manufactured high speed steel, substantially as hereinabove described and illustrated with reference to the accompanying drawings

Documents:

				in-pct-2001-1746-che-abstract.pdf

				in-pct-2001-1746-che-claims filed.pdf

				in-pct-2001-1746-che-claims granted.pdf

				in-pct-2001-1746-che-correspondnece-others.pdf

				in-pct-2001-1746-che-correspondnece-po.pdf

				in-pct-2001-1746-che-description(complete)filed.pdf

				in-pct-2001-1746-che-description(complete)granted.pdf

				in-pct-2001-1746-che-drawings.pdf

				in-pct-2001-1746-che-form 1.pdf

				in-pct-2001-1746-che-form 26.pdf

				in-pct-2001-1746-che-form 3.pdf

				in-pct-2001-1746-che-form 5.pdf

				in-pct-2001-1746-che-other documents.pdf

				in-pct-2001-1746-che-pct.pdf

« Previous Patent

Next Patent »

Patent Number	213904	

Indian Patent Application Number	IN/PCT/2001/1746/CHE	

PG Journal Number	13/2008	

Publication Date	31-Mar-2008	

Grant Date	23-Jan-2008	

Date of Filing	12-Dec-2001	

Name of Patentee	UDDEHOLM TOOLING AKTIEBOLAG	

Applicant Address	SE-683 85 HAGFORS,	

Inventors:

#	Inventor's Name	Inventor's Address	

1	WESTIN, Leif	Bergslagsvagen 2, S-815 75 Soderfors,	

2	SANDBERG, Odd	Strandvagen 28, SE-683 40 Uddeholm,	

PCT International Classification Number	C21D 6/00	

PCT International Application Number	PCT/SE2000/001247	

PCT International Filing date	2000-06-15	

PCT Conventions:

#	PCT Application Number	Date of Convention	Priority Country	

1	9902262-6	1999-06-16	Sweden	

© All Indian Patents, 2013-2021.

  Patent data available in the public domain from Indian Patents Office, Department of Industrial Policy and Promotions, Ministry of Commerce and Industry, Government of India.
