Repository: anandvc/allindianpatents

File: patents/213907-a-composite-for-use-as-a-separator-in-electrochemical-cells-and-a-process-for-producing-the-same.html (part 1 of 2)
Indian Patents. 213907:A COMPOSITE FOR USE AS A SEPARATOR IN ELECTROCHEMICAL CELLS AND A PROCESS FOR PRODUCING THE SAME

Indian Patents

Recently Granted Patents

  Recently Published Patents

Title of Invention	A COMPOSITE FOR USE AS A SEPARATOR IN ELECTROCHEMICAL CELLS AND A PROCESS FOR PRODUCING THE SAME

Abstract	The present invention relates to composite bodies that include at least one layer having the following composition: (a) between 1 and 99 wt % of a solid (I) having a primary particle size of 5 nm to 100 µm or a mixture of at least two solids; (b) between 99 and 1 wt % of a polymer binder (II). This polymer binder comprises: between 1 and 100 wt % of a polymer (IIa) or a copolymer (IIa) having reactive groups (RG) located on the chain, at the ends and/or on the sides and capable of cross-linking reactions thermally and/or under the action of UV; and between 0 and 99 % of at least one polymer or copolymer (IIb) free from reactive groups. The at least one layer is applied on at least a second layer comprising at least one traditional separator.	

Full Text	 

The present invention relates to composites which are suitable in particular as separators for electrochemical cells, preferably rechargeable cells and in particular lithium batteries and lithium ion batteries, to these separators and, respectively, electrochemical cells per se, and also to a process for producing these composites.

Electrochemical cells, in particular those which are rechargeable, are well known, for example from UUmann's Encyclopedia of Industrial Chemistry, 5  ed,. Vol. A3, VCH Veriagsgesellschaft mbH, Weinheim 1985, pages 343-397.

Due to their high specific energy storage density, lithium batteries and lithium ion batteries occupy a particular position among these cells, especially as secondary cells.

As described, inter alia, in the above extract from „Ullmann",such cells contain lithiated compound oxides of manganese, cobalt, vanadium or nickel. These may be described in the stoichiometrically simplest case as LiMn204, LiCo02, LiV205 or LiNi02.

These compound oxides react reversibly with substances, such as graphite, which are capable of incorporating lithium ions into their lattice, the lithium ions being removed from the crystal lattice and the metal ions within this, such as manganese, cobalt or nickel ions, being oxidized. In an electrochemical cell this reaction can be used to store electrical energy by separating the compound accepting lithium ions, i.e. the anode material, from the lithium-containing compound oxide, i.e. the cathode material, by means of an electrolyte through which the lithium ions forming the compound oxide can migrate into the anode material (charging).

The compoimds suitable for reversible storage of lithium ions are usually secured to collector electrodes by means of a binder.

During charging of the cell, electrons flow through an external voltage source and lithium cations through the electrolyte toward the anode material. When the cell is used, the lithium cations flow through the electrolyte, whereas the electrons flow from the anode material to the cathode material through a load.

In order to avoid a short circuit within the electrochemical cell, a layer which is electrically insulating but permeable to lithium cations is located between the two electrodes* This may be a so-called solid electrolyte or a conventional separator.

As is well known solid electrolytes and separators are composed of a carrier material, incorporated into which are a dissociable compound which contains lithium cations and serves to increase lithium ion conductivity and also usually other additives, such as solvents.

Microporous films have for some time been proposed as separators. For example, GB 2 027 637 describes a microporous film which comprises a matrix with from 40 to 90% by volume of a polyolefin and from 10 to 60% by volume of an inorganic filler and other constituents as respectively defined therein. The matrix described therein has 30 to 95% by volume of cavities, based on the volume of the film, and is a separator for lead accumulators.

EP-B 0 715 364 describes a two^layer battery separator with shutdown characteristics. The battery separator described there has a first microporous membrane which has a shutdown fimction and has been produced from a material selected from the class consisting of polyethylene, a blend comprising essentially polyethylene and of a copolymer of polyethylene. The separator also has a second microporous membrane which has a strengthening fimction and has been produced from a material selected from the class consisting of polypropylene, of a blend which comprises essentially polypropylene and a copolymer of polypropylene. According to the description, this separator has better mechanical strength and transit energy than the prior art.

EP-A 0 718 901 describes a three-layer battery separator with shutdown characteristics* This separator comprises a first and third microporous polypropylene membrane which in turn includes a microporous polyethylene membrane, where the first and third membrane has a greater puncture resistance and a higher melting point than the second membrane.

EP-A-0 708 791 describes a composite polymer electrolyte in membrane form which has an ion-conducting polymer gel applied to a matrix material made from a porous polytetrafluoroethylene membrane.

It is an object of the present invention, taking into account this prior art, to provide a separator which likewise has a shutdown mechanism and, furthermore, has dimensional stability at high temperature (> 150°C) and fiirther unproved mechanical strength, and, furthermore, has excellent ion-conducting properties.

We have found that this object is achieved by means of a composite comprising at least a first layer which comprises a composition comprising

(a)	from 1 to 99% by weight of a solid (I) with a primary particle size of from 5 nm to 100 (xm or a mixture made from at least two solids,

(b)	from 99 to 1% by weight of a polymeric binder (II) which comprises:

(Ila) from 1 to 100% by weight of a polymer or copolymer (Ila) which has, along the chain, terminally and/or laterally, reactive groups (RG) which are capable of crosslinking reactions when exposed to heat and/or UV radiation, and

(lib) from 0 to 99% by weight of at least one polymer or copolymer (lib) which is free from reactive groups RG,

where the at least one first layer has been applied to at least one second layer comprising at least one conventional separator.

The composition present in the at least one first layer, and the preparation of the same, is now described in more detail below.

The solid I is preferably selected from the class consisting of an inorganic solid, preferably a basic inorganic solid, selected from the class consisting of oxides, mixed oxides, carbonates, silicates, sulfates, phosphates, amides, imides, nitrides and carbides of elements of the 1**, 2"^, 3"* or 4* principal group, of the 4* transition group, or the periodic table; a polymer selected from the class consisting of polyethylene, polypropylene, polystyrene, polytetra-fluoroethylene and polyvinylidene fluoride; polyamides, polyimides; a solid dispersion comprising a polymer of this type; glass powder, nanoglass particles, e.g. Monosper® (Merck), microglass particles, e.g. Spheriglas® (Potters-Ballotini), nanowhiskers and a mixture of two or more of these, where the composition obtained can be used as a solid electrolyte and/or separator.

Mention should be made in particular, by way of example, of: oxides, e.g. silicon dioxide, aluminum oxide, magnesium oxide or titanium dioxide, compound oxides, for example of the elements silicon, calcium, aluminum, magnesium, titanium; silicates, e.g. ladder-type silicates, ino-, phyllo- and tectosilicates, e.g. talc, pyrophyllite, muskovite, phlogophite, amphiboles, nesosilicates, pyroxenes, sorosilicates, zeolites, feldspars, wollastonite, in particular hydrophobicized woUastonite, mica, phyllosilicates; sul&tes, e.g. alkali metal sulfates and alkaline earth metal sulfates; carbonates, such as alkali metal carbonates and alkaline earth metal carbonates, e.g. calcium, magnesium or barium carbonate or lithium, potassium or sodium carbonate; phosphates, such as apatites; amides; imides; nitrides; carbides; polymers, e.g. polyethylene, polypropylene, polystyrene, poiytetra- fluoroethylene, polyvinylidene fluoride, polyamides, polyimides, or other thermoplastics, thermosets or microgels, crosslinked poljmer particles, e.g. Agfaperl®, solid dispersions, in particular those which comprise the abovementioned polymers, also mixtures of two or more of the abovementioned solids.

The solid I used may according to the invention also comprise inorganic Li-ion-conducting solids, preferably a basic inorganic Li-ion-conducting solid.

Those which should be mentioned are: lithium borates, e.g. Li4B60ii * XH2O, Li3(B02)3, Li2B407 * XH2O, LiBOj, where the number x may be from 0 to 20; lithium aluminates,  e.g.  Li20  *  AI2O3  *  H2O,  Li2Al204, LiA102; lithium

aluminosilicates, e.g. lithium-containing zeolites, feldspars, feldspar substitutes, phyllo- and mosilicates, and in particular LiAlSi206 (spodumene), LiAlSi40io (petullite), LiAlSi04 (eucryptite), micas, e.g. K[Li,Al]3[AlSi]40io(F-OH)2, K[Li,Al,Fe]3 [AlSi]40io(F-OH)2; lithium zeolites, in particular those in fiber, sheet or cube form, and in particular those with the general formula Li2/zO * AI2O3 * xSi02 * yH20 where z is the valency, x is from 1.8 to about 12 and y is from 0 to about 8; lithium carbides, e.g. Li2C2, Li4C; Li3N; lithium oxides and compound lithium oxides, e.g. LiA102, Li2Mn03, Li20, Li202, Li2Mn04, Li2Ti03; Li2NH; LiNHa; lithium phosphates, e.g. Li3P04, LiPOs, LiAlFP04, LiAl(0H)P04, LiFeP04, LiMnP04; Li2C03; lithium silicates in the fomi of ladder-type silicantes, ino-, phyllo- and tectasilicates, e.g. Li2Si03, Li2Si04 and Li6Si2; lithium sulfates, e.g. Li2S04, LiHS04, LiKS04; and also the Li compounds mentioned as compound lb, where the presence of conductivity black is excluded when these are used as solid I; and also mixtures of two or more of the abovementioned Li-ion-conducting solids.

Preferred solids I are hydrophobicized solids I, more preferably hydrophobicized compounds of the abovementioned type.

Basic solids are particularly suitable here. For the purposes of the invention, basic solids are those whose mixture with a liquid, water-containing diluent which itself has a pH of not more than 7 has a higher pH than this diluent.

The solids should advantageously be very substantially insoluble in the liquid used as electrolyte, and also be electrochemically inert in the battery medium.

Suitable solids I are those which have a primary particle size of from 5 nm to 20 jun, preferably from 0.01 to 10 jim and in particular from 0.1 to 5 nm, the particle sizes given being determined by electron microscopy. The melting point of the pigments is preferably above the usual operating temperature of the electrochemical cell, and melting points of above 120°C, in particular above ISO^'C, have proven particularly advantageous.

The pigments here may be symmetrical in their external shape, i.e. have a dimensional ratio of height to width to length (aspect ratio) of about 1 and be

shaped as spheres or pellets, be approximately round in shape, or else be in the sh£^e of any desired polyhedron, such as a cuboid, tetrahedron, hexahedron, octahedron or bipyramid, or may be distorted or asymmetric, i.e. have a dimensional ratio of height to width to length (aspect ratio) which is not equal to 1 and be, for example, in the form of needles, asynmietrical tetraliedra, asymmetrical bipyramids, asymmetrical hexa- or octahedra, lamellae or plates, or of fiber-like shape. If the solids are asymmetric particles, the upper limit given above for the primary particle size refers to the smallest axis in each case.

The composition used according to the invention comprises from 1 to 95% by weight, preferably from 15 to 90% by weight, more preferably from 25 to 85% by weight, in particular from 50 to 80% by weight, of a solid I, and from 5 to 99% by weight, preferably from 10 to 85% by weight, more preferably from 15 to 75% by weight, in particular from 20 to 50% by weight, of the polymeric binder IL

This polymeric binder II comprises from 1 to 100% by weight of at least one polymer or copolymer Ila which has, along the chain, terminally and/or laterally, reactive groups (RG) which are capable of crosslinking reactions when exposed to heat and/or UV radiation, and from 0 to 99% by weight of at least one polymer or copolymer (lib) which is free from reactive groups RG.

The polymers Ila used may in principle be any polymer crosslinkable on exposure to heat and/or high-energy radiation, preferably UV light, and having, along the chain, terminally and/or laterally, reactive groups (RG), preferably reactive groiups RGa or RGb, or RGa and RGb, through which the polymers can crosslink when activated by heat and/or radiation.

The polymer Ila is more preferably a polymer which has, along the chain, terminally and/or laterally, at least one group RGb different from RGa and coreactive with RGa, where on average across all of the polymer molecules there is at least one RGa and at least one group RGb.

The polymer Ila may, fiirthermore, be formed from a mixture of two or more polymers of which a portion has only RGa and another portion has only RGb.

The polymer Ila may, furthermore, be formed from a mixture of two or more polymers of which a portion has only RGa and another portion has only RGb and of other polymers which have both RGA and RGb.

The polymer Ila is generally formed from one coherent class of polymers, preferably from the polyacrylates class. However, blends of various polymer classes are also possible.

The polymer Ila may comprise either polymers or oligomeric substances, or also mixtures of polymers and oligomeric substances.

The oligomeric and/or polymeric fimdamental structure of the polymers Ila may comprise known polymers built up, for example, via -C-C- linkages, which may also have double and/or triple bonds, or also via ether, ester, urethane, amide, imide, imidazole, ketone, sulfide, sulfone, acetal, urea, carbonate or siloxane linkages*

The oligomeric or polymeric fundamental structure may also be linear, branched-chain, ring-shaped or of dendrimer type.

The polymers Ila used according to the invention may be obtained by polymerization, polyaddition or polycondensation of monomeric building blocks which, besides the groups through which the polymer is built up, also have RGa and/or RGb, so that according to the invention fimctionalized polymers Ila are formed straightaway during the preparation of the polymer.

The polymers Ila according to the invention may, furthermore, be obtained by polymer-analogous reaction of functional polymers with compounds which have RGa and/or RGb and at least one other group which can react with the functional groups of the oligomeric or polymeric fundamental structure.

It is also possible for one of the functional groups RGa and/or RGb to be incorporated straightaway during the preparation of the polymer, and then for the other RG to be introduced into the finished polymer by polymer-analogous functionalization.

Groups RGa are groups having structures which are capable of hydrogen abstraction when exposed to high-energy radiation, preferably UV radiation, in the triplet excited state (Norrish Il-type photoinitiator groups known from the literature). Structures of this type are known to the skilled worker from photochemistry. The literature also lists the appropriate acrylate (derivative) compounds which have structures of this type. Further details concerning these compounds can be found in US 5 558 911, the full scope of the disclosure of which in this connection is incorporated into this application. According to the invention it is, of course, also possible to use other monomers, oligomers or polymers which have structures RGa of this type.

o

o^

0

CHy

o

11

N H	CH 2—N H—C—CH==CH 2

II O

0~(CH2)3	C	NH—CH—NH—C—CH=CH2

::=0

0	CO2H	0

O

OCHj—r—NH—CH:—NH—C—CHs=CH2

O

Q_NH-C-0-0-l-

o

(7)

O'O

CH:—NH—C—CHKCH J

(8)

o6aY

0

W

CHr OCHi

L

-NH-C-CH-

O-CI^—COOH

It-NH-C-CH-Clfe fl O

(10)

axe

CHi

(H)

o I

o

CHi-NH-C—CH-CHi

axx:

CH]

(12)

0

(13)

where R*  is-

-CHj  or  	C6H5

H  or  	CH3

o

R^C

x>--^

(14)

where

8

5  R" is -C„C2„+1, with n = 1 to 3 or C6H5,

R'is

I

,  —N—

or

N(R")2

10

R'" is—fl or—CnH2„-l, with n = 1 to 8, and R" is —C„H2n-l, with n = 1 to 4

o	o	OR*

ci_/"\4--/"'^o-c—o-

■N-C-0-CH2

f  r^Uf

/  \,^—/  V-o-c

H  H

CH,	H  CH,

^C-^J-O-C-O-C-N-C-OKH

00	o

0	0	f

o	o

cfxix

O  0

OCHj—C—NF^-CH:—NH—C-^H=-CH2 O

?

0(CH2)3	C—NH—CHj—NH	C—CH»=CH2

0

r  ?

OC Hj —C—NH—CH—NH—C—CH==CH 2 O

0(CH2)3	C—NH—CH	NH—C—CH=CH 2

o

NH—CH,—NH—C—CH=CH.

o

'""T

?

NH—CH i—NH—C—CH=CH,

r\]f-\  u  If f'

(	/"C—f  7—O—C	N—CHn—CHi—O—C—C=CH;

O  NH—CHffCH—CHj

r\Jj^

?

N—CH2—CH2—0~-CH3—CHi—O—C-0=CH,

0  CH3

?f

f

f

—O'-CH 1—CH -.—O—C—C>=CH

VC—f  ^—N—C—N—CHj—CHi

H	H

The concomitant use of RGa acrylates of this type makes it readily possible, for example by copolymerization with other acrylates, to obtain acrylate copolymers functionalized with RGa in a manner according to the invention.

Base polymers having, for example, amino groups but without RGa groups may also readily be ftmctionalized with RGa by Michael addition of RGa acrylates of this type.

Benzophenone groups are preferred as RGa, In the case of polyacrylates, particularly high UV reactivity is achieved with benzophenone derivatives in which the benzophenone group has been bonded to the main f)olymer chain via a

spacer group. Particularly preferred polyacrylates are obtainable by copolymerizing with acrylates of the formulae 24 to 26 and 34.

Another cost-effective and preferred way of introducing RGa into polymers is the reaction of hydroxybenzophenones, preferably 4-hydroxybenzophenone, with the epoxy groups of a polymer, preferably the addition of 4-hydroxybenzophenone to polyacrylates having glycidyl (meth)acrylate content. Another elegant method is the reaction of an adduct made from one mole of diisocyanate and one mole of 4-hydroxybenzophenone with a polymer having free hydroxyl groups.

A preferred method of introducing RGa into polyesters is the concomitant use of benzophenonecarboxylic acids or, respectively, of benzophenonecarboxylic anhydrides during the polycondensation, or the reaction or, respectively, esterification of polymers having hydroxyl groups, epoxy groups, isocyanate groups and/or amino groups with benzophenonecarboxylic acids or, respectively, benzophenonecarboxylic anhydrides.

Groups RGb are groups which can interact with excited Norrish II photoinitiator groups. A particular interaction of this type known to the skilled worker is hydrogen transfer to the Norrish II structure, resulting in formation of free radicals both on the H donor and on the abstracting Norrish II structure. Direct crosslinking of the polymers is possible via free-radical combination. It is also possible for the photochemically produced free radicals to initiate a free-radical-initiated polymerization of, for example, polymerizable functional groups RGb, e.g. maleate, fiimarate, (meth)acrylate, allyl, epoxy, alkenyl, cycloalkenyl, vinyl ether, vinyl ester, vinylaryl or cirmamate groups.

Preferred RGb interact as H donors with RGa systems, i.e. are free from double bonds. An advantage inherent in such systems is their low sensitivity to interference since, compared with unsaturated UV systems, they have less reactivity toward the other constituents of the overall mix. This does not, of course, rule out the (concomitant) use of unsaturated substances, and this is a task for optimization in individual cases. H-donor groups are known to the skilled worker in photochemistry. They are in principle groups which have hydrogen having a low

bond energy, in particular groups having hydrogen atoms with a bond energy of less than 397 kJ/mol.

Data on bonding energy are known from the literature and can be found, for example, in Morrison, Robert Thornton, Organic Chemistry, Table : Homoiytic Bond Dissociation Energies on the mside of the jacket, in Library of Congress Cataloging-in-Publication Data ISBNO-205^08453-2, 1987, by Allyn and Bacon, Inc. A Division of Simon & Schuster, Newton, Massachusetts, USA.

Examples are amine compounds, fiirfuryl compounds, tetrahydrofiirfuryl compounds, isobomyl compounds, isoalkyl compounds and compounds which have groups of the following structures:

R

R

—CH2-

H

^'

.0

,R

4  H  ^  H  „4

R

4  >

N H  I  H

■c

II  "-o

o

XI:

■C  (CH2)n  (n = 2  or 3)  ; H O-

R

I

.N

'N

O,

N"

0

"	^4

N-CH2—C—O-R

3  -.--

^

—N-R—N

k

V

•N

^R*

XI-  XI-  JU=

H

J.

—NH-CH2  O

N-

H

where

R^ = a bivalent aliphatic, cycloaliphatic, heterocyclic or aromatic radical, unsubstituted or substituted, or a single bond

R"^ = H, straight-chain or branched alkyl, for example having from 1 to 8 carbon atoms, halo-substituted aryl or isoamylphenyl

R^= alkyl, halo-substituted alkyl, halo-substituted aryl or isoamylphenyl These formulae are non-limiting examples.

Preference is given to those groups in which the easily abstractable H atoms are H atoms in the position a to a double bond (allyl H atoms). Particularly preferred RGb groups are

RGbl

n==0.10

An example of methods for incorporating structures of this type is the concomitant use of esters of (oligo)dihydrodicyclopentadienol.

RGb2

a	P	\.

L.	

'^°r

n=l-10

The maleate/fumarate half esters of (oligo)dihydrodicyclopentadienol are readily obtainable industrially from maleic acid and DCPD*

These half esters are obtainable in a smooth reaction from maleic anhydride (MA), water and dicyclopentadiene (DCPD) or, respectively, by direct addition of DCPD to MA. It is also possible to carry out direct addition of DCPD to other acids and/or acid polyesters. However, these reactions mostly proceed less satisfactorily and require catalysis, e.g. with BF3 etherate.

RGb3

g

g

c

II

o

-OH

n=l-10

US-A-252,682 has also disclosed that during the reaction of DCPD and MA side reactions can take place to a subordinate extent as given in the scheme of formulae below: These byproducts also serve to introduce structures as in the formula RGbl.

1

H

Dihydrodicyclopentadienol and dihydrodicyclopentadienol acrylate are moreover commercially available and suitable for introducmg the particularly preferred RGb structures.

RGb4

RGb5

Hydroxy-functional compounds for mtroducing groups as in the fomiula RGbl are dihydrodicyclopentadienyl alcohol and preferably the adducts made from DCPD and glycols, obtainable cost-effectively with acid catalysis, as in the scheme of formulae given below

H  +  HO-R-OH

*-  HO-R-0

RGb6

Endomethylenetetrahydrophthalic acid structures are also of interest and are generally, for example, obtainable by carrying out addition of CPD to the maleate groups.

o

The introduction of endomethylenetetrahydrophthalic acid structures by carrying out addition of CPD to the double bonds of unsaturated polyesters is of particular interest.

0-c-c-c-c-o

If  H  H  ii

o	o

Also of interest is the introduction of endomethylenetetrahydrophthalic acid structures and tetrahydrophthalic acid structures via the imides of these acids using hydroxyalkylamines, as disclosed, for example, in DE-A-15700273 or DE-A-17200323.

The oligomeric and/or polymeric fundamental structure of the polymers Ila may comprise known polymers built up, for example, via -C-C- linkages, which may

also have double and/or triple bonds, or also via ether, ester, urethane, amide, imide, imidazole, ketone, sulfide, sulfone, acetal, urea, carbonate or siloxane linkages, subject to the fimctionalizations more closely defined above.

Preference is given to polyesters, polyethers, polyurethanes and, particularly preferably, polyacrylates.

For the purposes of the present invention, polyesters are saturated and unsaturated polyester resins.

The polyester resins here may be built up using the usual and known carboxylic acids having & 2 carboxyl groups and/or anhydrides of these and/or esters of these and hydroxyl compounds having ^ 2 OH groups. Concomitant use of monofiinctional compounds is also possible, for example to regulate the molecular weight of the polycondensates.

Examples of possible carboxylic acid components are a,P-ethylenically unsaturated carboxylic acids, such as maleic acid, maleic anhydride, fumaric acid, itaconic acid and citraconic acid, saturated aliphatic carboxylic acids or, respectively, anhydrides of these, such as succinic acid, adipic acid, suberic acid, sebacic acid and azelaic acid, naturally occurring fatty acids and polymerized naturally occuring fatty acids, such as linseed oil fatty acid, dimeric and polymeric linseed oil fatty acid, castor oil and castor oil fatty acid, saturated cycloaliphatic carboxylic acids or, respectively, anhydrides of these, such as tetrahydrophthalic acid, hexahydrophthalic acid, endomethylenetetrahydrophthalic acid and norbomenedicarboxylic acid, aromatic carboxylic acids or, respectively, anhydrides of these, such as the isomeric forms of phthalic acid, and also tri- and tetracarboxylic acids or, respectively, anhydrides of these, such as trimellitic acid and pyromellitic acid, and polycarboxylic acids partially esterified with allyl alcohol, e.g. monoallyi trimeliitate or diallyl pyromellitate, and particular importance is placed on benzophenonecarboxylic acids, since these copolymers allow the incorporation of structures which can be excited by UV light.

Examples of possible hydroxyl components are at least dihydric, if desired alkoxylated, aliphatic and/or cycloaliphatic alcohols, such as ethylene glycol.

propylene glycol, polyethylene glycols, polypropylene glycols, butanediol isomers, hexanediol, trimethylolpropane, pentaerythritol, neopentyl glycol, cyclohexanedimethanol, bisphenol A and hydrogenated bisphenol A, OH-polyfimctional polymers, such as polybutadienes modified with hydroxyl groups or polyurethane prepolymers having hydroxyl groups, glycerol, mono- and diglycerides of saturated or unsaturated fatty acids, in particular monoglycerides of linseed oil or sunflower oil. Other possible compounds are unsaturated alcohols, such as polyfimctional hydroxyl compounds (partially) etherified with allyl alcohol, e.g. trimethylolethane monoallyl ether, trimethylolethane diallyl ether, trimethylolpropane monoallyl ether, trimethylolpropane diallyl ether, pentaerythritol monoallyl ether, pentaerythritol diallyl ether, 2-butene-l,4-dioi and alkoxylated 2-butene-l,4-diol.

If monofunctional substances are used to regulate the molecular weight, these are preferably monofunctional alcohols, such as ethanol, propanol, butanol, hexanol, decanol, isodecanol, cyclohexanol, benzyl alcohol or allyl alcohol. For the purposes of the present invention the term polyester also comprises polycondensates which have, besides the ester groups, amide groups and/or imide groups, as obtained by concomitant use of amino compounds. Polyesters modified in this way are known, for example, from DE-A-15700273 and DE-A-17200323. Introduction of endomethylene-tetrahydrophthalic acid structures and of tetrahydrophthalic acid structures via the imides of these acids with hydroxyalkylamines as are mentioned there implies that these are groups RGb for the purposes of the present invention.

It is also possible to carry out addition of DCPD to the double bonds of the unsaturated polyesters used, allowing the incorporation of endomethylene-tetrahydrophthalic acid structures which are RGb for the purposes of this invention. These endomethylenetetrahydrophthalic acid structures may have locations at the double bonds of the polyester along the chain and/or at terminal double bonds, for example those introduced via substances of formula 3. The double bonds of the unsaturated dicarboxylic acids and/or of unsaturated diols are RGb along the chain for the purposes of the invention. The RGs may be introduced by cocondensation and/or by polymer-analogous reactions on polyesters having functional groups. Examples of cocondensations are the concomitant use of

trimethylolpropane di- and monoallyl ethers, pentaerythritol di- and monoallyl ethers, 2-butene-1,4-diol, alkoxylated 2-butene-1,4-diol, allyl alcohol and compounds of formulae 3,4, 5, 7 and 8.

A preferred way of introducing RGa is the cocondensation of benzophenonecarboxylic acids or anhydrides of these. Further preference is given to the addition of the reaction products of hydroxy-benzophenones with an excess of diisocyanates to hydroxy-functional polyesters.

RGb can also be introduced into hydroxy-fimctional polyesters in this way. For this, diisocyanates having isocyanate groups of differing reactivity, e.g. isophorone diisocyanate or tolylene 1,4-diisocyanate, are preferably first reacted with half the stoichiometric amount of, for example, hydroxyacrylates, hydroxyvinyl ethers, hydroxyallyl esters, hydroxyallyl ethers or hydroxy-DCPD compounds of formulae AGb4 and AGb6, and these reaction products are then reacted with the hydroxy-functional polyesters. It is also possible for hydroxy-functional substances of different types to be used simultaneously in the reactions mentioned.

Poly(meth)acrylate resins functionalized with RG according to the invention are another important class of polymers according to the invention and are obtained by copolymerizing acrylates, if desired vsdth other copolymerizable compounds.

The poly(meth)acrylate resins according to the invention may, however, also be prepared in solvents. Another advantageous method of preparing poly(meth)-acrylates is solvent-free, free-radical bulk polymerization in a stirred reactor, if desired at superatmospheric pressure, or in continuous reactors at temperatures above the melting point of the polymers fomied.

Examples of components suitable for building poly(meth)acrylate resins are known acrylates and methacrylates with aliphatic, cycloaliphatic, araliphatic or aromatic alcohols having from 1 to 40 carbon atoms, e.g. methyl (meth)acrylate, ethyl (meth)acrylate, propyl (meth)acrylate, isopropyl (meth)acrylate, n-butyl (meth)acrylate, isobutyl (meth)acrylate, tert-butyl (meth)acrylate, amyl (meth)acrylate, isoamyl (meth)acrylate, hexyl (meth)acrylate, 2-ethyIhexyl (meth)acrylate,  decyl  (meth)acrylate,  undecyl  (meth)acrylate,  dodecyl

(meth)acrylate, tridecyl (meth)acrylate, cyclohexyl (mcth)acrylate, methylcyclohexyl (meth)acrylate, benzyl (meth)acrylate, tetrahydrofurfuryl (meth)acrylate and furfiiryl (meth)acrylate, and the esters of 3-phenylacrylic acid and various isomeric forms thereof, for example methyl cinnamate, ethyl cinnamate, butyl cinnamate, benzyl cinnamate, cyclohexyl cinnamate, isoamyl cinnamate, tetrahydrofiirfiiryl cinnamate and furfuryl cinnamate, acrylamide, methacrylamide, methylolacrylamide, methylolmethacrylamide, acrylic acid, methacrylic acid, 3-phenylacrylic acid, hydroxyalkyl (meth)acrylates, such as ethylene glycol mono(meth)acrylate, butylene glycol mono(meth)acrylates and hexanediol mono(meth)acrylate, glycol ether (meth)acrylates, such as methoxyethylene glycol mono(meth)acrylate, ethyloxyethylene glycol mono-(meth)acrylate, butyloxyethylene glycol mono(meth)-acrylate and phenyloxyethylene glycol mono(meth)-acrylate, glycidyl acrylate, glycidyl methacrylate, and amino (meth)acrylates, such as 2-aminoethyl(meth)-acrylate.

Other possible components are monomers capable of free-radical copolymerization, for example styrene, 1-methylstyrene, 4-tert*butylstyrene, 2-chlorostyrene, vinyl esters of fatty acids having 2 to 20 carbon atoms, for example vinyl acetate and vinyl propionate, vinyl ethers of alkanols having from 2 to 20 carbon atoms, such as vinyl isobutyl ether, vinyl chloride, vinylidene chloride, vinyl alkyl ketones, dienes, such as butadiene and isoprene, and also esters of maleic acid and of crotonic acid. Other suitable monomers are cyclic vinyl compounds, such as vinylpyridine, 2-methyl-l-vinyIimidazole, 1-vinylimidazole, S-vinylpyrrolidone and N-vinylpyrrolidone, It is also possible to use allylically unsaturated monomers, such as allyl alcohol, allyl alkyl esters, monoallyl phthalate and allyl phthalate. Acrolein and methacrolein and polymerizable isocyanates may also be used.

The RGs may be incorporated by copolymerization during the preparation of the polyacrylates or by subsequent polymer-analogous reaction. Examples of compounds which polymerize well and have groups RGb are dihydrodicyclopentadienyl (meth)acrylate, dihydrodicyclopentadienyl ethacrylate and dihydrodicyclopentadienyl cinnamate. Examples of compounds which polymerize well and have other groups at which a polymer^analogous functionalization is possible are copolymerizable epoxy compounds, such as

glycidyl (meth)acrylate or hydroxyalkyl (meth)acrylates. The hydroxy! groups and/or epoxy groups incorporated in this way are anchor groups for polymer-analogous fimctionalization reactions of the polymers, Epoxy groups are, for example, suitable for introducing acrylic double bonds by reacting with (meth)acrylic acid (RGb) and/or for mtroducing vinyl ether groups (RGb) by reacting with aminovinyl ether compounds, such as diethanolamine divinyl ether, or for introducing benzophenone groups (RGa) by reacting with hydroxy- and/or aminobenzophenones.

Polyurethanes fimctionalized according to the invention with RG are another important class of polymers according to the invention and are obtained in a manner known to the skilled worker from polyfimctional, mostly bifimctional, isocyanates and polyhydroxy and/or polyamino compounds. It is also possible here to include incorporation of RGa and/or RGb directly during the build-up of the polyurethanes, or to introduce them subsequently into functional polyurethanes. The chemical reaction partners for this are essentially the same as for the polymers described above, RGa are preferably introduced via concomitant use of functional benzophenone compounds, and RGb via hydroxy-DCPD compounds of formulae RGb4 and RGb6,

Further details concerning the base polyurethane structures which can be used can be found in the corresponding discussion of the polyurethanes which can be used as polymer lib.

Polymer Ila according to the invention is prepared following well known principles and aspects of its preparation, such as the setting of the desired molecular weight by concomitant use of regulating or monofunctional starting materials, or the setting of a desired glass transition temperature by balancing hard and soft components, are known to the skilled worker.

Particularly suitable compounds for introducing RGa in polymers Ila used according to the invention, particularly in epoxy- and/or hydroxy-functionalized polyesters, polyurethanes or polyacrylates, as described above, are:

2-, 3- and 4-hydroxybenzophenone, 2-hydroxy-5-methylhydroxybenzophenone,

2-hydioxy-4-metfioxybenzophenone, 2-hydroxy-4-octyloxy-benzophenone, 2-hydroxy-

4-dodecyloxybenzophenone, 2-hydroxy-5-chlorohydroxybenzophenone, 2-

hydroxy-4-methoxy-4'-niethylbenzophenone,	2-hydroxy-5-methoxy-4'-

chlorobenzophenone,	4-hydroxy-3-methylbenzophenone,	4-hydroxy-4'-

methoxybenzophenone, 4-hydroxy-4'-chlorobenzophenone, 4-hydroxy-4'-fluorobenzophenone,

4-hydroxy-4'-cyanobenzophenone,	4-hydroxy-2',4*-dimethoxybenzophenone,

2,2',4,4'-	and  2,4-dihydroxy-  benzophenone,	4-tert-butyl-2,4-

dihydroxybenzophenone, 2,2'-dihydroxy-4-methoxybenzophenone, 2,2'-dihydroxy-

4-octoxybenzophenone, 2,2*-dihydroxy-4,4*-dimethoxy-benzophone, 2,4,4*-, 2,3,4-

and 2,4,6-trihydroxybenzo-phenone, 2,2'-, 4,4'-, 2,3,4,4'- and 2,3',4,4'-tetra-

hydroxybenzophenone, 2-, 3- and 4-amino-benzophenone, 2-amino*4-

methylbenzophenone,	2-amino-6-methylbenzo-phenone,	2-amino-4'-

methylbenzophenone, 2-amino-4'-chloro-5-fluorobenzophenone, 2-aniino-5-

chloro-benzophenone,	2-amino-5"bromobenzophenone,	2-amino-5-

methylbenzophenone,	2-amino-N-ethylbenzo-phenone,	2-amino-2*,5*-

dimethylbenzophenone,	4-amino-2-chlpro-benzophenone,	4-amino-4*-

methoxybenzophenone, 3,4-, 4,4'- and 3,3'-diaminobenzophenone, 4,4'-bis(methyl-amino)benzophenone, 3,3',4,4'-tetraamino-benzophenone, 2-, 3- and 4-benzoylbenzoic acid, 2-benzoyl-3'-methyibenzoic acid, 2-ben2oyl-4'-ethylbenzoic acid, 2"benzoyl-3,6-dimethylbenzoic acid, 2-benzoyl-2',6'-dimethylbenzoic acid, 2-benzoyl-3\4'-dimethylbenzoic acid, 2-benzoyl-2',4',6'-dimethylbenzoic acid, 2-benzoyl-p-hydroxybenzoic acid, 2-benzoyl-4'-methyl-3'-chlorobenzoic acid, 2-benzoyI-6-chlorobenzoic acid, 4-benzoyl-4'-isopropylbenzoic acid, 4-benzoyl-4'-clilorobenzoic acid, 4-benzoyl-4'-(2-carboxypropyI)-benzoic acid, 2,4-, 3,4- and 4,4'-benzophenone-dicarboxylic acid, 2',3,4-, 3,3*,4- and 3,4,4'-benzophenonetricarboxylic acid, 3,3',4,4'-benzo-phenonetetracarboxylic acid and -tetracarboxylic dianhydride, 2-hydroxy-4-methoxy-5-siilfobenzophenone, 4-(4-carboxyphenyloxy)benzophenone, 4-(3,4-bis(carboxy)phenyloxy)benzophenone and the corresponding anhydride, 4-(4-carboxyphenyloxy)benzophenone-4-carboxyiic acid, 4'-(4-carboxyphenyloxy)benzophenone-3,4-dicarboxyiic acid and the corresponding anhydride, 4'-(3,4-bis(carboxy)phenyloxy)benzophenone-2,4-and

"3,4-dicarboxylic acid and the corresponding anhydrides, 4-(4-cyanobenzoyl)thiophenoI,  4-(2-hydroxy-ethoxy)phenyi  (2-hydroxy-2-propyi)

ketone, 4-(2-aminoethoxy)phenyl (2-hydroxy-2-propyl) ketone, 4-(2-

hydroxycarbonylmethoxy)phenyl (2-hydroxy-2-propyl) ketone, 4-(2-

isocyanatoethoxy)phenyl	(2-hydroxy-2-propyl)	ketone,	4-(2-

isocyanatomethoxy)phenyl (2-hydroxy-2-propyl) ketone, 2-([2*]6-isocyanatohexylamino carbonyloxy)ethoxylthioxanthone and phenylglyoxylic acid.

The polymers Ila used may also be the polymers and copolymers discussed below under "polymers lib", as long as these are provided with reactive groups RG, in particular RGa and/or RGb. Particular mention should be made here of polymers and copolymers of halogen-containing olefinic compounds (class 4f) provided with reactive groups RG.

The polymers Ila used according to the invention are preferably crosslmked by high-energy radiation, in particular by UV light. In most cases no other photoinitiator need be added here, i.e, the substances photocrosslink by themselves, and a particular advantage is their low level of air-inhibition. However, the addition of other commercially available photoinitiators is not ruled out. Many polymers Ila can also be crosslinked thermally. Unsaturated systems which also have DCPD groups have particularly high thermal crosslinkability in the presence of peroxides and/or of C-C-labile substances of benzpinacol type. Some systems of this type can also be cured thermally without peroxides. A preferred rapid crosslinking is achieved by combined use of heat and UV light, e.g. by combining IR and UV sources.

The polymers lib used may comprise thermoplastic and ion-conducting polymers. Those to be mentioned in particular are:

1)	Polycarbonates, e.g. polyethylene carbonate, polypropylene carbonate, polybutadiene carbonate and polyvinylidene carbonate.

2)	Homopolymers, block polymers and copolymers prepared from

a) olefinic hydrocarbons, e.g. ethylene, propylene, butyiene, isobutene, propene, hexene or higher homologs, butadiene, cyclopentene, cyclohexene, norbomene, vinylcyclohexane, 1,3-pentadiene, 1,3-, 1,4- and 1,5-hexadiene, isoprene and vinylnorbomene;

b)	- aromatic hydrocarbons, such as styrene and methylstyrene;
