Repository: anandvc/allindianpatents

File: patents/213967-a-process-for-producing-polycarbosilane-a-ceramic-precursor-from-polysilahydrocarbon.html
Indian Patents. 213967:A PROCESS FOR PRODUCING POLYCARBOSILANE, A CERAMIC PRECURSOR FROM POLYSILAHYDROCARBON

Indian Patents

Recently Granted Patents

  Recently Published Patents

Title of Invention	A PROCESS FOR PRODUCING POLYCARBOSILANE, A CERAMIC PRECURSOR FROM POLYSILAHYDROCARBON

Abstract	This invention relates to a process for producing polycarbosilanes which are ceramic precursors. Polysilahydrocarbon is prepared by polywlerising styrene with dialkyl dichlorosilarte and alkyl aryl dichlorosilane. This is theft heat treated in an inert atwlosphere to obtain the precursor.	

Full Text	This invention relates to a process for producing polycarbosilane, a ceramic precursor from polysilahydrocarbon. The ceramic precursor produced by this process exhibits better process ability and yields ceramics with high ceramic residue.

In recent years, considerable interest has been shown on the synthesis of poiycarbosilanes and their evaluation as precursors for SiC ceramics. Polycarbosilane is synthesized by a two step process, the first step involving the synthesis of polydimethylsilane through dechlorination of dimethyldichlorosilane and the second step involving the heat treatment of the polydimethylsilane obtained there from under pressure in an autoclave. Polycarbosilane may also be prepared by the heat treatment of polydimethylsilane in the presence of a catalyst.

Yet another method of preparing polycarbosilane is by dechlorination of a mixture of vinyl group containing dichlorosilanes with other chlorosilane monomers in the presence of an alkali metal. The silyl radical or anion formed under dechlorination conditions initiates the vinyl polymerization resulting in the formation of a polycarbosilane in which silicon atoms are separated by hydrocarbon units containing more than one

carbon unit. These polymers are referred to as polysilahydrocarbons. Polysilahydrocarbons may also be synthesized by dechlorination of diorganodichlorosilane in the presence of diene or vinylic monomers- which do not contain silicon. An advantage of this method is that the monomers are relatively cheaper and the yield is relatively high. However, polysilahydrocarbons synthesized from vinylic or diene monomer is that the ceramics produced there from are of poor quality. The reason for the poor ceramic quality is attributed to the presence of thermally less stable disilyl or polyvinyl linkage. One way of improving the thermal stability and ceramic residue from polysilahydrocarbons is by converting the disilyl linkage to carbosilane linkage and to introduce branching in the polymer. However, process ability and high yielding ceramics could not be achieved together from these samples.

The object of this invention is to develop a ceramic precursor from polysilahydrocarbons which are process able and has high ceramic contents. Reducing the evolved volatiles minimizes the residual porosity of the final product which in turn improves the mechanical property of the ceramics derived from these polymers.

Incorporation of alkyl arylsilylene units in the polysyllabic hydrocarbon  provides  the  opportunity  for  both  alKyiene  and

arsine insertion between the silicon atoms in the polymer backbone. This improves the process ability and ceramic yield of the polycarbosilane prepared there from. Polysilahydrocarbons obtained by such incorporation are poly(dialkylsilylene-Co-alkylarylsilylene-co-styrene) and can be prepared by known methods of polymerizing the monomers. The polymerization is preferably carried out in a hydrocarbon solvent selected from benzene, toluene, xylene or mixture thereof. The preferred solvent is however toluene. The monomers are dialkyldichlorosilane, alkylaryldichlorosilanes and styrene. The preferred monomers are dimethyl dichlorosilane, methyl phenyldichlorosilane,, ethyl phenyldichlorosilane and p-toiyl methyl dichlorosilane. Two or more of these monomers may be taken in any ratio preferred. The polymerizations is preferably carried out at a temperature between 100-135 C and for a period of 5 to 10 hours.

Polysilahydrocarbons obtained by this method is subjected to heat treatment in a vacuum furnace in an inert atmosphere at a temperature between 380-400 0. Initial pressure of the reaction chamber is maintained at 8-12 psi at room temperature and the final pressure on completion of treatment is between 40 to 50 psi depending on the heat treatment temperature. Polycarbosilanes obtained by such heat treatment are excellent ceramic precursors having good process ability and high ceramic yield.

This invention relates to a process for producing polycarbosilane, a ceramic precursor from polysilahydrocarbon comprising the steps of polymerizing dialkyl dichlorosilane, alkyl aryl dichlorosilane and styrene to produce poly(dialkylsilylene-co-alkyl arylsilylene-co-styrene), recovering said polymer in a known manner and subsequently heat treating the same in an inert atmosphere to obtain polycarbosilane.

Polycarbosilane produced by this process find excellent use as a binder for ceramic compounds. The polymer may be dissolved in any solvent, and the solution coated on any desired article before subjecting it for further heat treatment to obtain a ceramic coating thereon.

The following example illustrates the invention without limiting its scope:

Synthesis of Poly(dimethylsilvlene-co-methvl phenyl silvlene-co-styrene

A three necked flask fitted with a stirrer mantle, condenser inlet and outlet for inert gas and a calcium chloride guard tube is changed with 211.4 gm of freshly cut sodium in 3.32 litre toluene. Sodium is melted under reflux conditions with stirring. A monomer mixture consisting of 361.36 of dimethyl

dichlorosilane, 229.34 gm  of methyl phenyl dichlorosilane and 49.92 gm of styrene is added to the sodium content in the flask. This addition is carried out with the help of a pressure equilising funnel over a period of 1 hour. The reaction mixture is refluxed for a period of 10 hours. Unreacted sodium is then neutralised by the addition of ethanol/toluene mixture. The reaction mixture is then poured into 10 litres of alcohol and the precipitate obtained is collected and dried in vacuum at 60*^0 for 3 hours. The product washed with ethanol/water mixture to free it from contaminants. The polymer is finally dried in vacuum at lOO^C for 10 hours.

10 gm of poly(dimethyl silylene-co-methy1 phenylsilylene-co-styrene) prepared by the above process is taken in a china dish and placed in a vacuum furnace. Air is completely removed by flushing with argon and the chamber is filled with argon at 8 to 12 psi. The chamber is then heated to 420°C at a heating ratio l-4"^C,/min and then maintained at this temperature for a periodi. The pressure is then increased to 40-50"""psi whereafter the chamber is cooled to room temperature at a cooling ratio of 2-4°C/min.  Sample is taken out, weighed and analysed.

1

Conversion of the polysilahydrocarbon to polycarbosilane is shown here in after 

Scheme 1 Conversion of polysilahydrocarbon to polycarbosilane (PCS-1) described In example 1.

The above example is only illustrative. Obvious modifications and alterations known to persons skilled in the art are within the scope of the appended claims.

7

WE CLAIM:

1.	A process for producing polycarbosilane, a ceramic precursor from polysilahydrocarbon comprising the steps of polymerising dialkyl dichlorosilane, alkylaryl dichlorosilane and styrene to produce poly(dialkylsilylene-co-alkyl arylsilylene-co-styrene), recovering said polymer in a known manner and subsequently heat treating the same in an inert atmosphere to obtain polycarbosilane.

2.	The process as claimed in claim 1, wherein the polymerisation is carried out in a hydrocarbon solvent medium.

3.	The process as claimed in claim 2, wherein the solvent medium is selected from benzene, toluene, xylene or mixtures thereof

4.	The process as claimed in claims 1 to 3, wherein the polymerisation

reaction is carried out at 100-135°C for a period of 5 to 10 hours.

5.	The process as claimed in claims 1 to 4, wherein the monomers are

dimethyl dichlorosilane, methyl phenyl dichlorosilane and styrene.

6.	The process as claimed in claims 1 to 4, wherein said polymer 	

is washed and dried prior to the step of heat treatment.

7.	The process as claimed in claims 1 to 5, wherein said polymer

iS heat treated at a temperature ranging from 380"C to 460"C. 

8.	The process as claimed in claim 7, wherein the heat treatment

is carried out in an inert atmosphere.

9.	The process as claimed in claim 7, wherein the heat treatment

is carried out at an initial pressure of 8-12 psi and at a final

pressure of 40 to 50 psi.

10.	A process for producing polycarbosilane,, a ceramic precursor

substantially as described hereinabove.	

Documents:

				0741-mas-1999 abstract-duplicate.pdf

				0741-mas-1999 abstract.pdf

				0741-mas-1999 claims-duplicate.pdf

				0741-mas-1999 claims.pdf

				0741-mas-1999 correspondence-others.pdf

				0741-mas-1999 correspondence-po.pdf

				0741-mas-1999 description(complete)-duplicate.pdf

				0741-mas-1999 description(complete).pdf

				0741-mas-1999 form-1.pdf

				0741-mas-1999 form-19.pdf

				0741-mas-1999 form-26.pdf

				0741-mas-1999 form-3.pdf

				0741-mas-1999 form-8.pdf

« Previous Patent

Next Patent »

Patent Number	213967	

Indian Patent Application Number	741/MAS/1999	

PG Journal Number	13/2008	

Publication Date	31-Mar-2008	

Grant Date	23-Jan-2008	

Date of Filing	14-Jul-1999	

Name of Patentee	INDIAN SPACE RESEARCH ORGANISATION	

Applicant Address	ANTARIKSH BHAVAN, NEW BEL ROAD, BANGALORE - 560 094,	

Inventors:

#	Inventor's Name	Inventor's Address	

1	SHANMUGAM PACKIRISAMY	C/O VIKRAM SARABHAI SPACE CENTRE, TRIVANDRUM - 695 022,	

2	GOVIND AMBADAS	C/O VIKRAM SARABHAI SPACE CENTRE, TRIVANDRUM - 695 022,	

3	KOVOOR NINAN NINAN	C/O VIKRAM SARABHAI SPACE CENTRE, TRIVANDRUM - 695 022,	

PCT International Classification Number	C08 G 77/60	

PCT International Application Number	N/A	

PCT International Filing date		

PCT Conventions:

#	PCT Application Number	Date of Convention	Priority Country	

1			NA	

© All Indian Patents, 2013-2021.

  Patent data available in the public domain from Indian Patents Office, Department of Industrial Policy and Promotions, Ministry of Commerce and Industry, Government of India.

File: patents/213988-a-pressure-swing-adsorption-process-and-a-system-for-the-separation-of-a-pressurized-feed-gas.html (part 1 of 2)
Indian Patents. 213988:A PRESSURE SWING ADSORPTION PROCESS AND A SYSTEM FOR THE SEPARATION OF A PRESSURIZED FEED GAS

Indian Patents

Recently Granted Patents

  Recently Published Patents

Title of Invention	A PRESSURE SWING ADSORPTION PROCESS AND A SYSTEM FOR THE SEPARATION OF A PRESSURIZED FEED GAS

Abstract	A pressure swing adsorption process and a system for the separation of a pressurized feed gas. The process includes a simultaneous countercurrent product purge and partial product repressurization step which shortens cycle time and improves overall system operation.	

Full Text	 

Pressure swing adsorption is a well-known method for the separation of bulk gas mixtures and for the purification of gas streams containing low concentrations of undesirable components. The method has been developed and adapted for a wide range of operating conditions, product purity, and product recovery. Many pressure swing adsorption systems utilize two or more adsorber beds operated in a cyclic sequence in order to maintain a constant product flow rate while selected beds undergo various steps including adsorption, depressurization, desorption, purge, pressure equalization, repressurization, and other related steps. Multiple adsorbed beds using numerous process steps are required to achieve high purity and/or recovery of valuable gaseous products such as hydrogen, carbon oxides, synthesis gas, light hydrocarbons, and the like. The high cost of generating the feed gas mixtures containing these

valuable components and the high purity requirements for certain products usually justify the complexity and capital expense of multiple-bed pressure swing adsorption systems.

A number of single-bed pressure swing adsorption (PSA) processes have been developed and are known in the art. Many of these processes operate partially at pressures below atmospheric and are described as vacuum swing adsorption (VSA) or vacuum-pressure swing adsorption (VPSA) processes. In the present specification, pressure swing adsorption (PSA) is used as a generic term to describe all types of cyclic adsorption systems regardless of operating pressure levels.

Other gaseous products amenable to recovery by PSA do not require the high purity and/or recovery of the above-named products. In the recovery of oxygen and nitrogen from air by PSA, for example, a lower purity product containing 90 to 95 vol% oxygen is acceptable for many end uses, and simpler PSA systems can be used to provide such a product. These simpler PSA systems have significantly lower capital and operating costs than the multiple-bed systems earlier described. The simplest of these PSA systems for air separation utilize a single adsorber bed in conjunction with one or more gas storage vessels to allow constant product flow and provide gas for adsorber purge and pressurization during the regeneration portion of the PSA cycle.

U,S. Patent 4,561,865 discloses a single-bed PSA system comprising an adsorber and a surge tank operated with a feed compressor in a three-step cycle. First, compressed feed air is introduced into the adsorber, which increases the pressure in the adsorber, and simultaneously adsorber effluent is withdrawn into the surge tank. A portion of the gas is withdrawn from the surge tank as an oxygen-enriched product. The adsorber feed is then discontinued and the adsorber is vented countercurrently (i.e. through the adsorber feed end) to the atmosphere. During this venting step, purge gas from the surge tank is introduced into the product end of the adsorber. Upon completion

of the vent/purge step, the adsorber and the surge tank are pressure equalized through the adsorber product end (i.e. countercun-ently). The steps are repeated in a cyclic manner. U.S. Patent 4,511,377 describes a modular apparatus using this PSA process.

A single-bed PSA system is described in U.S. Patent 4,892,566 which utilizes an adsorber in conjunction with a surge tank, feed compressor, and switch valves to carry out a series of steps. First, compressed feed air is introduced into the adsorber, which increases the pressure in the adsorber while at the same time adsorber effluent is withdrawn into the surge tank. A portion of the gas is withdrawn from the surge tank as an oxygen-enriched product. The adsorber feed is discontinued and the adsorber outlet closed, and the adsorber is vented countercurrently (i.e. through the adsorber feed end) to the atmosphere. Gas from the surge tank is introduced into the adsorber countercurrently (i.e. through the adsorber product end) and the pressures in the adsorber and surge tank are equalized. The adsorber is then pressurized with feed air through the feed end and pressure equalized with the surge tank. The adsorber is further pressurized to a pressure above that of the surge tank, and finally the adsorber and surge tank are pressure equalized. The steps are then repeated in cyclic fashion.

U.S. Patent 5,032,150 discloses a single-bed PSA process which utilizes multiple gas storage tanks in a PSA cycle to separate air. Compressed air is fed from an air feed tank into an adsorber presaturated with oxygen-rich gas from a previous cycle and the adsorber effluent is directed into a product collector tank, from which a portion of the gas is withdrawn as an oxygen-rich product. The adsorber outlet is then closed and the adsorber is pressure equalized with the air feed tank. Next, the adsorber is rinsed with nitrogen-rich gas from a nitrogen product tank, and the displaced gas is stored in the air feed tank. The nitrogen-saturated adsorber then is depressurized countercurrently (i.e. through the adsori^er feed end) into the nitrogen product tank. Nitrogen may be

withdrawn as a product if required. Finally the adsorber is purged countercurrently with oxygen-rich gas from the product collector tank to displace the nitrogen therein and then is pressurized countercurrently with the oxygen-rich gas to the adsorption pressure. The steps are repeated in a cyclic manner.

A single-vessel rapid PSA system is described in U.S. Patent 5,071,449 in which the vessel contains dual adsorption layers and operates in alternating fashion with a continuous feed gas and two continuous product streams. A product surge tank is not used. Another rapid PSA system utilizing a single adsorbent bed operating in a cycle of 30 seconds or less is described in U.S. Patent 4,194,892. The absorber effluent optionally flows through a product surge tank to dampen flow fluctuations during adsorber cycling.

A single-bed PSA system with a product surge tank and an equalization tank is disclosed in U.S. Patent 5,370,728. In the operation of this system, compressed air feed is introduced into the adsorbent bed, pressurizing the bed from an intermediate pressure up to a maximum adsorption pressure, and the effluent product is withdrawn from the bed into the product surge tank. The adsorbent bed then is isolated and depressurized cocurrently (i.e. through the product end) into an equalization tank at the intermediate pressure. Next, the bed is further depressurized countercurrently (i.e* through the feed end) to a lower desorption pressure, and the bed is purged countercunrently with gas from the product surge tank. The bed is then pressurized countercunrently to the intennediate pressure with gas from the equalization tank. Finally the bed is pressurized with feed air and the steps are repeated in a cyclic manner.

Other single-bed PSA processes are described in U.S. Patents 4,065,272; 4,477,264; 5,228,888; 5,415,683; 5,658,371; 5,679,134; and 5,772,737; and in Japan

Patent Application Kokai Nos. H9-77502 and H10-1947080; and in European Patent Application EP 0 771 583 A1.

Several of tlie above-cited documents disclose multiple gas storage tanks to provide purge and repressurization gas. U.S. Patent 5,370,728, U.S. Patent 5,658,371, and European Patent Application EP 0 771 583 A1 describe tlie use of dual gas storage tanks in single-bed air separation systems for oxygen recovery. One tank stores void space gas or partial depressurization gas having lower oxygen purity and the other tank stores higher purity oxygen product gas. Stored gas having lower oxygen purity is used for partial repressurization of the adsorber while a portion of stored higher purity product gas is used for adsorber purging. U.S. Patent 5,032,150 describes the recovery of nitrogen from air in a PSA system which use multiple gas storage tanks, wherein one tank stores oxygen-rich gas for purging the adsorber and another tank stores nitrogen-rich product for displacing oxygen from the adsorber after purging is completed.

The single-bed PSA processes and systems described above provide for the efficient production of an enriched gaseous product from a feed gas mixture, and improvements will encourage the wider use of these single-bed processes and systems. In particular, the efficient use of product gas for purging is important in order to maximize product recovery and to minimize power consumption of the feed/evacuation blower. The invention described below and defined in the claims which follow offers an improved PSA process and system in which purge gas from a product gas storage tank is introduced into the adsorber during depressurization, during a period of essentially constant adsorber pressure, and/or during repressurization.

BRIEF SUMMARY OF THE INVENTION The invention is a pressure swing adsorption process for the separation of a pressurized feed gas containing at (east one more strongly adsorbable component and at least one less strongly adsorbable component which comprises the steps of:

(a)	introducing the pressurized feed gas at a feed pressure into a feed end of a single adsorber vessel containing a solid adsorbent which preferentially adsorbs the more strongly adsorbable component, withdrawing from a product end of the adsorber vessel an adsorber effluent gas enriched in the less strongly adsorbable component, and introducing a portion of the adsorber effluent gas into a gas storage tank;

(b)	terminating introduction of the pressurized feed gas into the adsorber vessel and depressurizing the adsorber vessel by withdrawing gas from one end of the adsorber vessel until the pressure therein reaches a minimum adsorber pressure;

(c)	continuing to withdraw gas from the one end of the adsorber vessel by evacuation while simultaneously introducing stored adsorber effluent gas from the gas storage tank into the other end of the adsorber vessel such that the pressure in the adsorber vessel remains essentially constant at the minimum adsorber pressure;

(d)	repressurizing the adsorber vessel from the minimum adsorber pressure to the feed pressure by introducing one or more repressurization gases into the adsorber vessel, wherein at least a portion of the repressurizing is effected in a combined repressurization^purge step in which gas is evacuated from the one end of the adsorber vessel while stored adsorber effluent gas from the storage tank is introduced into the other end of the adsorber vessel such that

the pressure in the adsorber vessel increases to a value intemiediate the

minimum adsorber pressure and the feed pressure; and

(e) repeating steps (a) through (d) in a cyclic manner.

The feed gas can be air, wherein the more strongly adsorbable component is nitrogen and the less strongly adsorbable component is oxygen. The process can utilize one or more solid adsorbents selected from the group consisting of monovalent or bivalent cation-exchanged zeolites having type A, type X. or mordenite structure.

At least a portion of the depressurizing in step (b) can be effected by withdrawing void space gas enriched in the less strongly adsorbable component. If desired, at least a portion of the depressurizing in step (b) can be effected by venting pressurized gas from the adsorber vessel to the atmosphere.  Preferably, at least a portion of the depressurizing in step (b) is effected by evacuating the adsorber vessel to the minimum adsorber pressure, where the minimum adsorber pressure is below atmospheric pressure.

A portion of the repressurizing of step (d) can be effected by introducing stored adsorber effluent gas from the gas storage tank into one end of the adsorber vessel while no gas is evacuated from the other end of the adsorber vessel  Additionally or optionally, a portion of the repressurizing in step (d) can be effected by introducing pressurized feed gas into the feed end of the adsorber vessel and simultaneously introducing stored adsorber effluent gas from the gas storage tank into the other end of the adsorber vessel. If desired, a portion of the repressurizing in step (d) can be effected at pressures up to atmospheric pressure by placing one end of the adsorber vessel in flow communication with the atmosphere such that atmospheric airflows into the adsorber vessel.

At least a portion of the adsorber effluent gas enriched in the less strongly adsorbable component can be withdrawn as a final product gas during step (a). A portion of the stored adsorber effluent gas from the gas storage tank is withdrawn as a final product gas during steps (b), (c), and (d). Optionally, at least a portion of the void space gas enriched in the less strongly adsorbable component can be withdrawn as a final product gas during step (b).

An alternative embodiment of the invention is a pressure swing adsorption process for the separation of a pressurized feed gas containing at least one more strongly adsorbable component and at least one less strongly adsorbable component which comprises the steps of:

(a)	introducing the pressurized feed gas at a feed pressure into a feed end of a single adsorber vessel containing a solid adsorbent which preferentially adsorbs the more strongly adsorbable component, withdrawing from a product end of the adsorber vessel an adsorber effluent gas enriched in the less strongly adsorbable component, and introducing a portion of the adsorber effluent gas into a gas storage tank;

(b)	terminating introduction of the pressurized feed gas into the adsorber vessel, depressurizing the adsorber vessel during a depressurization period by withdrawing gas from one end of the adsorber vessel until the pressure therein reaches a minimum adsorber pressure, and during at least a portion of the depressurization period introducing stored adsorber effluent gas from the gas storage tank into the other end of the adsorber vessel;

(c)	repressurizing the adsorber vessel from the minimum adsorber pressure to the feed pressure by introducing one or more repressurization gases into the adsorber vessel; and

(d) repeating steps (a) through (c) in a cyclic manner The invention includes a pressure swing adsorption system for the separation of a feed gas containing at least one more strongly adsorbable component and at least one less strongly adsorbable component which comprises:

(a)	a single adsorber vessel containing a solid adsorbent which preferentially adsorbs the more strongly adsorbable componentr wherein the vessel has a feed end and a product end;

(b)	blower, valve, and piping means for (1) introducing the feed gas into the feed end of the adsorber vessel and (2) withdrawing an evacuation gas from the feed end of the adsorber vessel;

(c)	piping means for withdrawing an adsorber effluent gas enriched in the less strongly adsorbable component from the product end of the adsorber vessel;

(d)	a gas storage tank for holding a portion of the adsorber effluent gas withdrawn from the product end of the adsorber vessel;

(e)	piping means for introducing the portion of adsorber effluent gas into the gas storage tank and for transferring adsorber effluent gas from the gas storage tank into the adsorber vessel;

(f)	valve means to isolate the gas storage tank from the adsorber vessel;

(g)	piping and valve means for withdrawing at least a portion of the adsorber effluent gas as a final product gas enriched in the less strongly adsorbable component; and

(h) control means associated with the valve means of (b) and (f) to regulate a combined repressurization-purge step in which gas is evacuated from the one end of the adsorber vessel while stored adsoriber effluent gas from the storage tank is introduced into the other end of the adsorber vessel such that the

pressure in the adsorber vessel increases to a value intermediate the minimum

adsorber pressure and the feed pressure.

The control means of (h) also CBH regulate the steps of (1) introducing the feed gas into the feed end of the adsorber vessel and (2) withdrawing the evacuation gas from the feed end of the adsorber vessel. The control means of (h) also may regulate the valve means of (f) for isolation of the gas storage tank from the adsorber vessel.

The control means of (h) also can regulate the valve means of (b) and (f) for evacuating gas from one end of the adsorber vessel and simultaneously introducing stored adsorber effluent gas from the gas storage tank into the other end of the adsorber vessel such that the pressure in the adsorber vessel remains essentially at the minimum adsorber pressure. Further, the control means of (h) also can regulate the valve means of (b) and (f) for introducing stored adsorber effluent gas from the gas storage tank into one end of the adsorber vessel while no gas is evacuated from the other end of the adsorber vessel. Finally, the control means of (h) also can regulate the valve means of (b) and (f) for introducing pressurized feed gas into the feed end of the adsorber vessel and simultaneously introducing stored adsorber effluent gas from the gas storage tank into the other end of the adsorber vessel.

BRIEF DESCRIPTION OF SEVERAL VIEWS OF THE DRAWINGS Fig. 1 is a schematic flow diagram of an embodiment of the present invention. Fig. 2 is a plot of adsorber and gas storage tank pressures vs. time for a process

cycle of the present invention.

Fig. 3 is a plot of adsorber and gas storage tank pressures vs. time for an

alternative process cycle of the present invention.

Fig. 4 is a plot of adsorber vessel pressure vs. time during the purge steps of the process cycle of Fig. 3.

Fig. 5 is a plot of vacuum blower horsepower vs. time during the purge steps of the process cycle of Fig. 3.

Fig. 6 is a schematic flow diagram of an alternative embodiment of the present invention.

Fig. 7 a plot of adsorber and gas storage tank pressures vs. time for the process cycle of Fig. 3 utilizing a single gas storage tank (Fig. 1) compared with the same cycle using dual gas storage tanks (Fig. 6).

DETAILED DESCRIPTION OF THE INVENTION The present invention is a PSA process which utilizes a unique and beneficial combination of cyclic feed, depressurization, evacuation, purge, and repressurization steps to provide a final gas product enriched in one of the feed components. The process is described below with reference to the pressure swing adsorption system shown schematically in Figure 1.

In the descriptions of the embodiments of the present invention given herein, the following meanings are associated with specific terms used.

A feed step occurs during the time in which pressurized feed gas is introduced into the adsorber vessel. Depressurization is defined as the withdrawal of gas from the adsorber vessel accompanied by decreasing adsorber pressure. Depressurization can be achieved by venting gas from a superatmospheric pressure directly to the atmosphere or to another process vessel or enclosed volume which is at a lower pressure. Depressurization also can be achieved by evacuation, defined as the withdrawal of gas from the adsorber by mechanical means such as a vacuum pump or

blower. Evacuation can be carried out over any range of adsorber pressures, but typically is carried out at subatmospheric pressures, i.e.. under vacuum. Repressurization is defined as the introduction of gas into the adsorber vessel accompanied by increasing adsorber pressure.

Purge is defined as the introduction of a purge gas, typically product gas, into one end of the adsorber while an effluent gas is withdrawn from the other end of the vessel, Purge can be carried out at any pressure, but is most effective at subatmospheric pressures. As will be described below, purge can be carried out during depressurization, evacuation, or repressurization, and thus the adsorber pressure may increase, decrease, or remain constant during any portion of a purge step.

Void space gas is defined as nonadsorbed gas contained within the interstitial or interparticle volume within the adsorber vessel, and includes gas in the piping and vessel dead volume which is not occupied by adsorbent.

The effluent gas from the adsorber vessel, which also can be defined as adsorber product gas, is stored in a product gas storage tank. Gas withdrawn from this tank for external consumption is defined as a final gas product.

The process steps of the first embodiment of the invention are described in detail below with reference to Fig. 1. The description is illustrated by the recovery of oxygen from air, but the process can be used to separate other gas mixtures as explained later. 1) Air Feed

Atmospheric air. preferably filtered by known methods to remove harmful particulate material, flows through feed line 1, inlet silencer 3, line 5, open valve 7, and line 9 into the inlet of blower 11. Blower 11, which typically is a rotary lobe Roots-type blower, compresses the air to a feed pressure typically in the range of 18 to 23 psla. An aftercooler (not shown) following the blower optionally can be used. Pressurized feed

gas flows through open valve 15 and through lines 17 and 19 into adsorber vessel 21 containing adsorbent material which selectively adsorbs nitrogen, a more strongly adsorbed component in the air feed. Adsorber vessel 21 is initially at a typical intermediate pressure of about 14.5 to 15.5 psia as a result of a previous repressurization step (described below), and the pressures in adsorber vessel 21 and gas storage tank 31 are essentially equal. Pressurized feed air increases the pressure in the adsorber vessel to the full adsorption pressure of about 18 to 23 psia over a period of about 13 to 20 seconds.  Water present in atmospheric air can be removed upstream of adsorber vessel 21 by known methods, or alternatively can be removed by the use of a layer of adsorbent at the adsorber net end which preferentially adsorbs water.

As the pressurized air feed passes through the adsorber vessel, it is enriched in oxygen, a less strongly adsorbed component in the air feed. Oxygen-enriched adsorber effluent typically containing 85 to 95 vol% oxygen is withdrawn through line 23, valve 25, and line 27. A portion of the adsorber effluent gas flows through line 29 into gas storage tank 31. The remainder passes through flow control valve 33 and line 35 to provide a final oxygen product gas.

The air feed step continues until the adsorbent approaches a predetermined level of nitrogen breakthrough and before complete adsorption equilibrium with feed air is reached in the adsorber. At this point the air feed step is terminated by closing valve 15 and opening valve 39. The typical duration of the air feed step is about 13 to 20 seconds.

Adsorber vessel 21 contains one or more adsorbents which preferentially adsorb nitrogen and thus enrich the adsorber effluent in oxygen. These adsorbents can be selected from the group consisting of monovalent or bivalent cation-exchanged zeolites

having type A, type X, or mordenite structure. Specific examples are NaX, NaA, CaX, and CaA type zeolites.

2.	Partial Depressurization/Provide Product

During this short step of about 0.5 to 2.0 seconds, adsorber vessel 21 is cocurrently depressurized (i.e. in the same flow direction as the feed step) by about 0.2 to 1.0 psi, wherein oxygen-rich void space gas (and a small amount of desorbed nitrogen) flows through line 27 as additional oxygen product. This step, which is optional, recovers valuable oxygen product and eliminates noise which would occur if the gas were to be vented to the atmosphere. This step is terminated by closing valve 25 and opening valve 37.

3.	Further Depressurization

Additional gas is withdrawn countercurrently (i.e. in a direction opposite the flow direction of the feed step) to further depressurize the adsorber and desorb the nitrogen adsorbed during the air feed step, thereby regenerating the adsorbent for the next air feed step. This gas is removed through line 19, valve 37, and line 9 by blower 11, which discharges the depressurization gas through line 13, valve 39, line 41, and silencer 43, from which it is vented to the atmosphere through line 45. Evacuation continues until a minimum adsorber pressure of about 4 to 8 psia is attained. Alternatively, adsorber vessel 21 can be partially depressurized directly to the atmosphere by opening valves 7, 15. and 37 (and preferably valve 39 as well). This would allow higher flow rates and quicker desorption. When the adsorber pressure approaches atmospheric pressure, valves 7 and 15 would be closed with valve 39 open, after which the further depressurization would be completed by evacuation using blower 11 as described above. The further depressurization step is typically 20 to 36 seconds in duration, and is terminated by partially opening valve 25,

4.	Countercurrent Product Purge

A flow of product gas from gas storage tank 31 is drawn through partially open valve 25 to provide a countercurrent purge which sweeps the adsorbent and further desorbs residual nitrogen. The purge gas admission rate is controlled approximately at the capacity of blower 11 such that the pressure in adsorber vessel 21 remains essentially constant at the minimum adsorber pressure between about 4 to 8 psia. The term essentially constant as used here means that the adsorber pressure varies by no more than about ± 0.5 psi during this purge step. The duration of the purge step is between about 3 and 10 seconds, and the step is terminated by fully opening valve 25.

5.	Countercurrent Product Purge and Partial Product Repressurization

Product gas flows through fully open valve 25 and into adsorber vessel 21 at a rate faster than blower 11 can withdraw gas, thereby increasing the pressure in the vessel. This step lasts for about 2 to 5 seconds, during which the pressure in the adsorber vessel increases by about 1.5 to 3.0 psi to an intermediate pressure.  During this period, purge of adsorber vessel 21 continues, which sweeps the adsorbent and desorbs residual nitrogen. By raising the adsorber pressure during the purge step, the power consumption of blower 11 is greatly reduced. In addition, raising the bed pressure during the repressurization step extends the duration of the step, and allows slower repressurization. This in turn helps to push the residual nitrogen front back towards the adsorber inlet and shortens overall cycle time. The step is terminated by closing valve 37 and opening valve 7, thereby idling blower 11. 6. Product Repressurization

Product gas from gas storage tank 31 flows through lines 27 and 29, valve 25, and line 23 into adsorber vessel 21, thereby increasing the pressure in the vessel to about 8 to 15 psia. The level of product repressurization determines the product purity

obtained in the air feed step; higher repressurization will yield a higher product purity. This product repressurization step generally has a dura^on of 3 to 6 seconds, and is terminated by opening valve 15 and dosing valve 39. 7. Dual-ended Repressurization

Repressurization of adsorber vessel 21 continues with product gas flowing countercurrently into the vessel from gas storage tanl
As pressurized air feed continues to flow into the adsorber, oxygen-rich adsorber effluent begins to flow out of the adsorber At this point, the dual-ended repressurization step is complete, the air feed step 1 begins, and the cycle is repeated.

During steps 1 through 7 described above, final oxygen product gas is withdrawn continuously through valve 33 and line 35. During steps 1 and 2, the total gas flow from adsorber vessel 21 through lines 23 and 27 provides gas to storage tank 31 via line 29 and oxygen product via line 35. During steps 3 through 7, final oxygen gas product is withdrawn from gas storage tank 31 via lines 29 and 36. During steps 4 th^^ough 7, gas is also withdrawn from gas storage tank 31 via lines 29 and 27 for adsorber vessel purge

and repressurization. Gas storage tank 31 is designed to be of sufficient volume to provide purge and repressurization gas while providing final oxygen product at the required pressure and flow rate.

The PSA cycle described above is operated by valves 7,15, 25, 37, and 39 which are opened and closed at the required times by control signals from control system 51 using hardware and software systems known in the art. Any microprocessor-based controller which has digital as well as analog signal capability can be used, and software can be readily developed using standard commercially-available packages,

A summary of the PSA cycle described above is given in Table 1. which indicates the valve position and time duration for each cycle step for the cycle described above. A plot of the absolute pressures in adsorber vessel 21 and gas storage tank 31 as a function of time is shown in Fig. 2.

Table 1

Cycle and Valve Position Summary

(Time Periods from Fig. 2)

Time		Valve Number	

Cycle Step	Period	Sec.	7	15	25	37	39

1) Air Feed	to-ti	13-20	0	0	0	C	c

2) Provide Product	tl't2	0.5-2.0	0	C	0	C	0

3) Further Depressurization	t2-t4	20-36	C	C	C	0	0

4) Product Purge	t4-t5	3-10	C	C	PO	0	0

5) Prod. Purge/Repressurization	k-k	2-5	C	C	0	0	0

6) Product Repressurization	k-^7	3-6	o	C	0	c	0

7) Dual-ended Repressurization	ty-tf	2-6	0	0	0	c	c

Valve Position:  0 - Open  PO = Partially Open  C - Closed

The total cycle time from \Q - tf is typically in the range of 45 to 85 seconds.

During further depressurization step (3). the adsoriDer pressure drops from the adsorber feed pressure to about atmospheric pressure during period t2-13 and then is

evacuated to the minimum adsorber pressure during period t3-14.

In an alternative embodiment of the invention, a flow of product gas from gas storage tank 31 is withdrawn through partially open valve 25 during at least a portion of further depressurization step (3) to provide a countercurrent purge gas which sweeps the adsorbent and desorbs residual nitrogen. The purge gas flow rate is controlled by valve 25 such that the pressure in adsorber vessel 21 continues to decrease by net gas withdrawal from the vessel. A summary of this alternative cycle is given m Table 2, which indicates the valve position and time duration for each cycle step for the cycle. A plot of the absolute pressures in adsorber vessel 21 and gas storage tank 31 as a function of time is shown in Fig. 3. The duration of this depressurization/purge step (3a) can be between about 2 and about 6 seconds. While the depressurization/purge step is shown Table 2 and Fig. 3 as occunring immediately before the adsorber reaches its minimum pressure, the step can occur during any portion of the further depressurization step

between t2 and t^.

Table 2

Cycle and Valve Position Summan/

(Time Periods from Rg. 3)

Time		Vaive Number	

Cycle Step	Period	Sec.	7	15	25	37	39

1) Air Feed	to-ti	13-20	O	0	0	C	c

2) Provide Product	tl-t2	0.5-2.0	0	C	0	C	0

3) Further Depressurization	t2 - t3a	20-36	c	C	c	o	0

3a) Depressurization and Purge	^33 ■ U	2-5	c	C	PO	0	o

4) Product Purge	U'k	2-5	c	C	PO	0	0

5) Prod. Purge/Repressurization	h-k	2-5	c	C	o	0	0

6) Product Repressunzation	te-tr	3-6	0	C	0	c	0

7) Dual-ended Repressunzation	tr-tf	2-6	0	0	0	c	c

Valve Position:  0 = Open  PO = Partially Open  C = Closed

The total cycle time from \Q - tf is typically in the range of 40 to 85 seconds.

Thus a beneficial feature of the present invention is the introduction of purge gas from product gas storage tank 31 while the adsorber is being depressurized in steps (3) and/or (3a), while the adsorber is being evacuated at the minimum adsorber pressure in step (4), or during the countercurrent product purge and partial product repressunzation in step (5). Various alternative purge options are possible in which purge gas is introduced into adsorber vessel 21 from gas storage tank 31 during any one of, or any combination of, steps (3), (3a), (4), and (5). Preferably purge gas is Introduced during steps (4) and (5) as described in the first embodiment of the invention described earlier Alternatively, purge gas can be introduced only during steps (3a), (4), and (5).

EXAMPLE The single-bed PSA system of Fig. 1 was operated according to the cycle of Table 2 and Fig. 3. A single adsorber vessel was used which contained 600 lbs of activated alumina (loaded at the inlet end for water removal) and 3500 lbs of an X-type zeolite adsorbent in which about 85.6% of the exchangeable ion content was lithium, about 8.0% was zinc, and the remainder was sodium and potassium. The PSA system was operated to produce 5 tons/day of 90 vol% oxygen product and utilized a product storage tank volume of 700 cubic feet. The adsorber and gas storage tank pressure profiles were determined as shown in Fig. 2. The operation during steps (3a), (4), and (5) was monitored closely and operating data were obtained for adsorber pressure and evacuation gas flow rates and compositions. Blower power was calculated from measured gas pressures and flow rates. Measured and calculated data are given in Table 3 below.

The adsorber pressure profile and blower vacuum power as functions of elapsed time are shown for purge steps 3a, 4, and 5 in Figs. 4 and 5 respectively. These data illustrate the benefit of simultaneous purge/repressurization (step 5) wherein the specific power of the vacuum blower decreases significantly during this step. In addition, partial repressurization during purge shortens the duration of the overall regeneration period (steps 3 through 7 of Table 1) compared with a cycle in which purge and repressurization steps are carried

An alternative and optional embodiment of the invention is shown in the schematic flow diagram of Fig. 6. In this embodiment, additional product gas storage tank 32 is utilized to complement gas storage tank 31. Gas storage tank 32, which is connected to adsorber effluent line 27 via line 28 and check valve 30, can be integrated with gas storage tank 31 as shown or can be a separate tank. The volume of tank 31 is

typically two or more times the volume of tank 32. Check valve 30 allows flow into gas storage tank 32 only when the gas pressure in line 28 (and thus the gas pressure in line 29 and gas storage tank 31 as well) is slightly greater than the pressure in gas storage tank 32 by the small differential pressure (typically 0.25 to 0.5 psi) required open check valve 30. This ensures that the gas pressure in gas storage tank 31 is always less than or approximately equal to the pressure in gas storage tank 32, prevents backflow of gas from tank 32 into line 28, and ensures that gas flows out of tank 32 only via flow control valve 33 and line 35.

During cycle steps (1) and (2) described above in Tables 1 and 2, during which the pressure in adsorber vessel 21 is greater than the pressures in gas storage tanks 31 and 32, adsorber effluent product gas flows via line 29 into gas storage tank 31 and via line 28 and check valve 30 into gas storage tank 32. Final product gas is continuously withdrawn through flow control valve 33 and line 35. The minimum pressure in gas storage tank 32 is selected at a few psi above the required pressure of final product gas in line 35.

During step 3 of either cycle in Tables 1 and 2, during which valve 25 is closed, the pressures in tanks 31 and 32 will be approximately equal and will decrease at about the same rate as product gas is withdrawn via line 35. When purge is initiated in step (4) of Table 1 or step (3a) of Table 2 by opening valve 25, the gas pressure will decrease more rapidly as gas flows out of tank 31, and check valve 30 will close thereby isolating tank 32 from tank 31. The pressure in tank 32 will fall at a rate dictated by the required product flow rate via control valve 33 and line 35, while the pressure in tank 31 will fall more rapidly at a rate dictated by the required purge rate through valve 25 and into adsorber vessel 21. This feature of the invention allows the use of lower pressure gas from tank 31 for purge while utilizing higher pressure gas from tank 31 for final

product, which is a more efficient use of available gas pressure than the earlier-described use of the single gas storage tank of Fig. 1 This feature In turn translates into a reduced power requirement for operating blower 11 in the vacuum or evacuation mode.

In this embodiment, adsorber vessel 21 is pressurized during step (7) of either cycle in Tables 1 or 2 by introducing feed gas via line 19 and product gas from tank 31 via line 23. After the pressures in adsorber 19 and tank 31 equalize, effluent gas product from adsorber 19 will flow via line 29 into tank 31. When the pressure in tank 31 reaches the pressure in tank 32 (plus the small differential pressure needed to open check valve 30), product gas from line 27 will flow into both tanks 31 and 32 until the

cycle of either Table 1 or 2 is completed at time tf. The next cycle then proceeds as

above.

A comparison of the pressure profiles of single product gas storage tank 31 (Fig, 1) and product gas storage tank 32 in the optional dual tank alternative of Fig. 6 is given in Fig. 7. It is seen that the pressure in product gas storage tank 32 (Fig. 6) fluctuates less than the pressure in product gas storage tank 31 (Fig. 1), since no gas is withdrawn from tank 32 for purging. This allows the more efficient use of available igas pressure in tank 31 of Fig. 6 for purging compared with the eariier-described use of the single gas storage tank 31 of Fig. 1, since gas can be withdrawn from tank 31 of Fig. 6 at lower pressures than tank 31 of Fig. 1. This feature in turn translates into a reduced power requirement for operating blower 11 in the vacuum or evacuation mode. Stored product gas can be utilized more efficiently because purge and repressunzation gas can be provided at lower pressures than if a single product tank were used. In addition, final product gas pressure can be controlled more effectively because the pressure of gas

stored for this purpose fluctuates over a smaller range during each process cycle, and thus gas storage vessel volume and cost can be reduced.

The embodiment of Fig. 6 using optional dual product gas storage tanks is not restricted to the single adsorber process cycles described above, and can be used with any adsorption process cycle using one or more adsorber vessels. The optional use of dual product gas storage tanks allows (1) a constant delivery of product gas at a required pressure during periods when no adsorber vessel is operating in the feed step, and (2) the use of stored product gas at lower pressures for purging adsorber vessels.

The PSA process cycles of the present invention are described above for the preferred application of air separation for oxygen production. These process cycles also can be used for the separation of other gas mixtures by using appropriate adsorbent(s) and cycle times. The process can be applied, for example, in the recovery of moderate purity hydrogen from petroleum refinery offgases, in the drying of air, and in the removal of heavier hydrocarbons from natural gas. Adsorbents useful for these separations include activated carbon, types A and X zeolites, and mordenite.
