Repository: anandvc/allindianpatents

File: patents/214073-lead-free-solder-alloy.html
Indian Patents. 214073:LEAD-FREE SOLDER ALLOY

Indian Patents

Recently Granted Patents

  Recently Published Patents

Title of Invention	LEAD-FREE SOLDER ALLOY

Abstract	A lead-free solder which is comprised of three elements Sn-Cu-Ni. Cu and Ni are 0.1 - 2 wt% and 0.002 - 1 wt% respectively. Preferable weight percentage of Cu and Ni are 0.3 to 0.7 percent and 0.04 to 0.1 percent respectively. Both methods of additive Ni to a base alloy of Sn-Cu and additive Cu to a base alloy of Sn-Ni are applicable. (FIG.nil	

Full Text	LEAD-FREE SOLDER ALLOY

BACKGROUND OF THE INVENTION

1. Field of the Invention

The present invention relates to the composition of a novel lead-free solder alloy.

In our co-pending application no. IN/PCT/99/00078 from which this application has

been divided out, we have described and claimed a process for preparing a lead-free

solder alloy.

2. Description of the Related Art

In the solder alloy, lead has been conventionally an important metal for diluting

tin to improve flow factor and wettability. Obviating the use of lead, a toxic, heavy

metal, is preferred in consideration of working environments in which soldering

operation is performed, operating environments in which soldered products are used,

and the earth friendly to which solder is released. Avoiding the use of lead in solder

alloy is thus noticeable practice.

When a lead-free solder alloy is formed, the alloy is required to have wettability

to metals to be soldered. Tin having such wettability is an indispensable metal as a base

material. In the formation of a lead-free solder alloy, it is important to fully exploit the

property of tin and to determine the content of an additive metal for the purpose of

imparting, to the lead-free solder alloy, strength and flexibility as good as those of the

conventional tin-lead eutectic alloy.

SUMMARY OF THE INVENTION

Accordingly, it is an object of the present invention to provide a lead-free solder

alloy having tin as a base material with other additive materials that are easily gettable

as good as the conventional tin-lead eutectic alloy, and offers a stable and liable solder

joint.

To achieve the object of the present invention, the solder alloy is

preferably formed of three metals of 0.1-2 weight percent (hereinafter wt%) Cu,

0.002-1 wt% Ni and the remaining wt% Sn. Of these elements, tin has a melting

point of about 232°C, and is an indispensable metal to impart wettability of the

alloy against the metals to be soldered. A tin-based alloy, without lead of a large

specific gravity, is light in its molten state, and cannot offer enough flowability to

be appropriate for a nozzle-type soldering operation. The crystalline structure of

such solder alloy is too soft and not mechanically strong enough. By additive of

copper the alloy reinforces strongly. The addition of approximately 0.7% copper

added to tin forms an eutectic alloy having a melting point of approximately

227°C, which is lower than that of tin alone by approximately 5°C. The addition

of copper restrains copper leaching in which copper, a typical base material of lead

wire, leaches out of the surface of the lead wire in the course of soldering

operations. At a soldering temperature of 260°C, for example, the copper

leaching rate of the copper-added alloy is half as high as the copper leaching rate

in the tin-lead eutectic solder. Restraining the copper leaching reduces a copper

density difference present in a soldering area, thereby slowing the growth of a

brittle compound layer.

The addition of copper is effective to prevent a rapid change in

composition in the alloy itself when using a long period on a dipping method.

The optimum amount of additive copper is within a range of 0.3-0.7 wt%,

and if more copper is added, the melting temperature of the solder alloy rises.

The higher the melting point, the higher the soldering temperature needs to be. A

high soldering temperature is not preferable to thermally weak electronic

components. Typical soldering temperature upper limit is considered to be 300°C

or so. With the liquidus temperature of 300°C, the amount of additive copper is

about 2 wt%. The preferable value and limits are set as the above.

In the present invention, not only a small amount of copper is added to tin

as a base material, but also 0.002-1 wt% nickel is added. Nickel controls

intermetallic compounds such as Cu6Sn5 and Cu3Sn, which are developed as a

result of reaction of tin and copper, and dissolves the developed compounds. As

such intermetallic compounds have a high temperature melting point, they hinder

flowability of milting solder and make solder function declined. Therefore, if

these intermetallic compounds remain on patterns at a soldering operation, these

become to be so-called bridge that shorts conductors. Namely, needle-like

projections remains when leaving from melting solder. To avoid such problems,

nickel is added. Although nickel itself produces intermetallic compound with tin,

copper and nickel are always solid soluble at any ratio. Therefore, nickel

cooperates with the development of Sn-Cu intermetallic compounds. Since the

addition of copper to tin helps the alloy to improve its property as a solder

compound in the present invention, a large amount of Sn-Cu intermetallic

compounds is not preferable. For this reason, nickel, in an all-ratio solid soluble

relationship with copper, is thus employed to control the reaction of copper with

tin.

The liquidus temperature rises if nickel is added because a melting point

of nickel is high. In consideration of the typical permissible upper temperature

limit, the amount of additive nickel is limited to 1 wt%. It was learned for an

inventor that the amount of additive nickel as low as or greater than 0.002 wt%

held a good flowability and solderability showed a sufficient strength of a soldered

joint. According to the present invention, a lower limit of the amount of additive

nickel is thus 0,002wt%

In the above process, Ni is added to the Sn-Cu alloy. Alternatively, Cu

may be added to an Sn-Ni alloy. When nickel alone is slowly added to tin,

according to the raising up of a melting point, the flow factor drops in its molten

state by reason of producing intermetallic compounds. By adding copper, the

alloy has a smooth property with an improved flow factor but some degree of

viscosity. In either process, the interaction of copper and nickel helps create a

preferable state in the alloy. The same solder alloy is therefore created not only

by adding Ni to the Sn-Cu base alloy but also by adding Cu to the Sn-Ni base

alloy.

Referring to Figure 1, a range of 0.002-1 wt% nickel and a range of 0.1-2

wt% copper result in a good solder joint. When the base alloy is Sn-Cu, the

content of copper represented by the X axis is limited to a constant value within a

range of 0.1-2 wt%. If the content of nickel is varied within a range of 0.002-1

wt% with the copper content limited to within a range of 0.1-2 wt%, a good solder

alloy is obtained. When the base alloy is Sn-Ni, the content of nickel represented

by the Y axis is limited to a constant value within a range of 0.002-1 wt%. If the

content of copper is varied within a range of 0.1-2 wt%, a good solder alloy is

obtained. These ranges remain unchanged even if an unavoidable impurity,

which obstructs the function of nickel, is mixed in the alloy.

Germanium has a melting point of 936°C, and dissolves in only a trace

amount into the Sn-Cu alloy. Germanium makes the crystal finer when the alloy

solidifies. Germanium appears on a grain boundary, preventing the crystal from

becoming coarse. The addition of germanium prevents oxide compounds from

developing during the solution process of the alloy. However, the addition of

germanium in excess of 1 wt% not only costs much, but also makes an

oversaturation state, hindering the molten alloy from spreading uniformly.

Excess germanium above the limit does more harm than good. For this reason,

the upper limit of the content of germanium is thus determined.

BRIEF DESCRIPTION OF THE ACCOMPANYING DRAWING

Figure 1 is a graph showing proper ranges of additive metals.

DESCRIPTION OF THE PREFERRED EMBODIMENTS

The physical properties of solder alloys having the composition of the present

invention are listed in Table. The alloy of 0.6 wt% Cu, 0.1 wt% Ni, and the remaining

percent Sn, which the inventors consider one of the proper compositions of solder alloy,

was prepared.

Melting point:

Its liquidus temperature was approximately 227°C and its solidus temperature

was approximately 227°C. Tests were conducted using a differential

thermal analyzer at a temperature rise rate of 20° C/minute.

Specific gravity:

The specific gravity of the alloy, measured using a specific gravity meter, was

approximately 7.4.

Tensile test under a 25°C room temperature atmosphere:

The tensile strength of the alloy was 3.3 kgf/mm2 with a stretch of approximately

48%. The conventional Sn-Pb eutectic solder alloy, tested under almost the same

conditions, exhibited a strength of 4-5 kgf/mrn2• The alloy of the present invention has a

tensile strength lower than that of the conventional solder alloy. However, considering that

the solder alloy of, the present invention is

chiefly intended to solder relatively light-weight electronic components onto a

printed circuit board, the solder alloy of the present invention meets strength

requirement as long as the application is limited to this field.

Spreading test:

The alloy, measured under JIS (Japanese Industrial Standards) Z3197 Test

Standard, exhibited 77.6% at 240°C, 81.6% at 260°C, and 83.0% at 280°C.

Compared with the conventional tin-lead eutectic solder, the solder alloy of the

present invention offers a small spreading factor, but is still sufficiently acceptable.

Wettability test:

A copper strip of 7 x 20 x 0.3 mm was subjected to acid cleaning using

2% diluted hydrochloric acid and was tested for wettability under the conditions of

a dipping rate of 15 mm/second, a dip depth of 4 mm, and a dipping time of 5

seconds, using a wettability test apparatus. The zero crossing time and maximum

wetting force of the alloy were 1.51 seconds and 0.27 N/m at 240°C, 0.93 second

and 0.3 N/m at 250°C, 0.58 second and 0.33 N/m at 260°C, and 0.43 second and

0.33 N/m at 270°C. From these results, the start of wetting is late at higher

melting points, compared with the eutectic solder, but the wetting speed increases

as the temperature rises. Since the metals to be soldered have typically low heat

capacity in practice, the delay of the start of wetting presents no problem.

Peel test:

QFP lead peel tests showed a peel strength of approximately 0.9 kgf/pin.

A visual check to the peeled portion revealed that all peelings took place between

a board and a copper land. This showed that the solder joint had a sufficient

strength.

Electric resistance test:

A wire solder of 0.8 mm diameter and 1 meter long was measured using

the four-terminal measurement method. Its resistance was 0.13µ O . The

resistance of the wire solder was close to that of tin. A low resistance increases

the velocity of propagation of electrons, improving high-frequency characteristics,

and changing acoustic characteristics. Measured under the same conditions, a

tin-lead eutectic solder alloy had an electric resistances of 0.17µ O and a tin-

silver-copper solder had an electric resistance of 0.15µ O.

Creep strength test:

A tin-plated brass pin having a 0.8 x 0.8 mm square cross section was

flow-soldered onto a land of a 3 mm diameter with a hole of a diameter of 1 mm

formed on a paper phenolic board. A weight of 1 kg was hung on the pin using a

stainless steel wire in a temperature-controlled bath until the pin dropped out of the

solder joint. With the bath temperature at 145°C, the pin remained connected

over 300 hours. At 180°C, the pin did not fall even after 300 hours had passed.

The pin connected by the tin-lead eutectic solder joint dropped within several

minutes to several hours under the same conditions. Different from the Pb

including solder, the solder alloy of the present invention has resistance to creep

even if its tensile strength is low, and the reliability of the solder alloy of the

present invention is particularly excellent under the high-temperature atmosphere.

Heat shock test:

An hour of heat shock at -40°C and +80cC was given to the solder alloy.

The solder alloy withstood 1000 cycles of shocks. The conventional tin-lead

eutectic solder alloy withstood 500-600 cycles of shocks.

Migration test:

A type II comb-like test specimen specified JIS Standard was dip-soldered

using RMA flux. Flux residues are cleaned, and resistance was measured with a

terminal attached to a lead wire. This measurement result was treated as an initial

value. The test specimen was introduced into a thcrmohygrostat, and rated direct

currents were applied for 1000 hours to measure resistance at predetermined time

intervals while the test specimen was observed using a magnifier with a

magnification of 20 times. No abnormal change was observed both when 100

VDC current was applied at 40°C and a humidity of 95% and when 50 VDC

current was applied at 85°C and a humidity of 85%. This means that the alloy of

the present invention performed as well as the conventional tin-lead eutectic

solder.

Leaching test:

A copper wire of 0.18 mm diameter with RA type flux attached thereto

was dipped in a solder bath filled with molten solder at 260±2°C. The copper

wire was agitated until it disappeared by leaching, and the time to the full leaching

was counted using a stopwatch. The full leaching of the copper wire in the solder

of the present invention took about 2 minutes while the identical copper wire

leached in the tin-lead eutectic solder for about 1 minute. It is apparent that the

longer resistance to the leaching was attributed to the addition of an adequate

amount of copper. Specifically, the originally added copper that had leached

resulted a relatively slow copper leaching rate regardless of a large content of tin.

Another likely reason for the slow leaching rate was that the melting point of the

solder was higher than the eutectic solder by approximately 40°C.

The melting point and strength of the alloy having another composition is

listed in Table.

Studying the above tests results, compared with a comparative example,

all examples of the present invention present satisfactory results. The

conventional tin-lead eutectic solder alloy, measured under the same conditions,

exhibited a strength of 4-5 kgf/mm2. All examples exhibited strength values

lower than that of the conventional tin-lead eutectic solder alloy. As already

described, the solder alloy of the present invention is chiefly intended to solder

relatively light-weight electronic components onto a printed circuit board, and the

solder alloy of the present invention meets strength requirement as long as the

application is limited to this field.

No particular data were taken about the spreading of the samples. The

addition of nickel imparted a smooth surface structure to the alloy itself. Since

the smooth surface was maintained after solidification, the spreading was

considered good.

The melting point are represented by two temperatures, in which a lower

one is a solidus temperature while a higher one is a liquidus temperature. The.

smaller the temperature difference between the two, the less a component to be

soldered moves during solder solidification prior to the soldering operation, and

the stabler the solder joint. This is also true of the conventional tin-lead solder.

However, which solder outperforms which is not generally determined.

Depending on the application of solder, a solder alloy having an adequate

temperature difference may be employed.

Wettability to the copper, one of the important characteristics of solder, is

good with the RMA type flux. A good wettability is thus assured using the RMA

type flux.

The three-element Sn-Cu-Ni solder of the present invention may be

progressively formed by preparing the Sn-Ni base alloy and mixing a molten Sn-

Cu solder with the base alloy for uniform diffusion. As already described, the

melting point of nickel is high. When pure nickel is introduced into the Sn-Cu

alloy, dissolving and diffusing nickel uniformly is difficult. To prepare the alloy

of the present invention, the base alloy is beforehand melted at a relatively high

temperature so that nickel is sufficiently mixed with tin, and the base alloy is then

introduced into the molten Sn-Cu bath. In this way, the lead-free solder alloy in

which nickel is diffused into tin at a relatively low temperature is obtained.

Forming beforehand the Sn-Ni base alloy helps prevent other unwanted

metals from being included thereinto. The present invention takes advantage of

the fact that nickel is in an all-ratio solid soluble relationship with copper and that

the alloy of copper and nickel controls the development of bridges. The presence

of any metal in the alloy that hinders the function of nickel is not preferred. In

other words, the addition of any metal other than copper, which may easily

cooperate with nickel is not preferred in the present invention.

Although the lead-free solder of the present invention suffers a slow start

of wetting because of a melting point higher than that of the conventional tin-lead

eutectic solder, the lead-free solder of the present invention forms an interfacial

alloy layer quickly and reliably in accordance with a variety of surface processes

once the wetting starts. The lead-free solder alloy of the present invention has a

creep strength high enough to support bulky and heavy components and heat-

generating components. Since the copper leaching, which is considered serious

in the conventional solder alloy, is alleviated, the durability of lead wires is

substantially increased.

Because of its high electric and thermal conductivities, the lead-free solder

of the present invention imparts high-speed property and high heat dissipation

property to electric components, and improves acoustic characteristics of electric

components.

Since the lead-free solder of the present invention does not include, in its

composition, bismuth, zinc, and indium, it is free from an abnormal reaction with a

coating containing lead that is soluble from a terminal materials, other lead-free

solder coating such as Sn-Ag solder, Sn-Bi solder, and Sn-Cu solder. This means

that the continuous use of a solder bath is assured and lead-rich wires compatible

with lead are used without any problem when the conventional tin-lead solder is

switched to the lead-free solder alloy of the present invention.

We claim,

1. A lead-free solder alloy comprising 0.3 to 0.7 wt% Cu, 0.04 to 0.1 wt%

Ni, optionally 0.001 to 1.0wt% Ge, and the remaining percent Sn.

2. A lead-free solder alloy according to claim 1, wherein the Ni is added to

a solved base alloy of Sn-Cu.

3. A lead-free solder alloy according to claim 1, wherein the Cu is added to

a solved base alloy of Sn-Ni.

A lead-free solder which is comprised of three elements Sn-Cu-Ni. Cu

and Ni are 0.1-2 wt% and 0.002 - 1 wt% respectively. Preferable weight

percentage of Cu and Ni are 0.3 to 0.7 percent and 0.04 to 0.1 percent respectively.

Both methods of additive Ni to a base alloy of Sn-Cu and additive Cu to a base

alloy of Sn-Ni are applicable.	

Documents:

				1378-kolnp-2004-granted-abstract.pdf

				1378-kolnp-2004-granted-claims.pdf

				1378-kolnp-2004-granted-correspondence.pdf

				1378-kolnp-2004-granted-description (complete).pdf

				1378-kolnp-2004-granted-drawings.pdf

				1378-kolnp-2004-granted-examination report.pdf

				1378-kolnp-2004-granted-form 1.pdf

				1378-kolnp-2004-granted-form 18.pdf

				1378-kolnp-2004-granted-form 2.pdf

				1378-kolnp-2004-granted-form 3.pdf

				1378-kolnp-2004-granted-form 5.pdf

				1378-kolnp-2004-granted-letter patent.pdf

				1378-kolnp-2004-granted-pa.pdf

				1378-kolnp-2004-granted-reply to examination report.pdf

				1378-kolnp-2004-granted-specification.pdf

« Previous Patent

Next Patent »

Patent Number	214073	

Indian Patent Application Number	01378/KOLNP/2004	

PG Journal Number	05/2008	

Publication Date	01-Feb-2008	

Grant Date	30-Jan-2008	

Date of Filing	17-Sep-2004	

Name of Patentee	NIHON SUPERIOR SHA CO LTD.,	

Applicant Address	1-CHOME SUITA SHI OSAKA 564-0063 JAPAN	

Inventors:

#	Inventor's Name	Inventor's Address	

1	NISHIMURA Tetsuro	16-15, Eshakacho-1-chome,Sulta-shi Osaka 564-0063, Japanese, A Japanese Citizen.	

PCT International Classification Number	B23K35/26	

PCT International Application Number	PCT/JP99/01229	

PCT International Filing date	1999-03-15	

PCT Conventions:

#	PCT Application Number	Date of Convention	Priority Country	

1	JP 10-324483	1998-10-28	Japan	

2	JP 10-100141	1998-03-26	Japan	

3	JP 10-324482	1998-10-28	Japan	

© All Indian Patents, 2013-2021.

  Patent data available in the public domain from Indian Patents Office, Department of Industrial Policy and Promotions, Ministry of Commerce and Industry, Government of India.

File: patents/214129-a-polymerization-process.html (part 1 of 2)
Indian Patents. 214129:A POLYMERIZATION PROCESS

Indian Patents

Recently Granted Patents

  Recently Published Patents

Title of Invention	A POLYMERIZATION PROCESS

Abstract	This invention relates to a composition of matter represented by formula (I), and to a polymerization process comprising combining an olefin in the gas or slurry phase with an activator, a support and a compound represented by formula (I): wherein M is a group 3 to 14 metal, each X is independently an anionic leaving group, n is the oxidation state of M, m is the formal charge of the YZL ligand, Y is a group 15 element, Z is a group 15 element, L is a group 15 or 16 element, R¹ and R² are independently a C¹ to C² hydrocarbon group, a heteroatom containing group, silicon, germanium, tin, lead, phosphorus, a halogen, R¹ and R² may also be interconnected to each other, R³ is absent, or is hydrogen, a group 14 atom containing group, a halogen, a heteroatom containing group, R4 and R5 are independently an aryl group, a substituted aryl group, a cyclic alkyl group, a substitutedcyclic alkyl group, or multiple ring system, R6 and R7 are independently absent or hydrogen, halogen, a heteroatom or a hydrocarbyl group, or heteroatom containing group.	

Full Text	FORM 2

THE PATENTS ACT 1970

[39 OF 1970]

COMPLETE SPECIFICATION

[See Section 10]

A  POLYMERIZATION"

PROCESS

UNIVATION TECHNOLOGIES, LLC, a Delaware company, located at 5555 San Felipe, Suite 1950, Houston, Texas 77056, United States of America and MASSACHUSETTS INSTITUTE OF TECHNOLOGY, a Massachusetts corporation, located at 77 Massachusetts Avenue, Cambridge, Massachusetts 02139, United States of America,

The following specification particularly describes the nature of the invention and the manner in which it is to be performed:-

9-05-2005

The present invention relates to method of polymerization.

This invention relates to olefin polymerization catalysts containing a metal atom bound to at least two group 15 atoms and their use in gas or slurry phase to produce polyolefins.

Background of the Invention:

. The intense commercialization of metallocene polyolefin catalysts (metallocene being cyclopentadienyl based transition metal catalyst compounds) has led to widespread interest in the design of non-metallocene, homogeneous catalysts,. particularly for use in the economical gas and slurry phase processes. This field is more than an academic curiosity as new, non-metallocene catalysts in gas or slurry phase may provide an easier, more economical pathway to currently available products and may also provide product and process opportunities which are beyond the capability of metallocene catalysts in the gas or slurry phase.

Anionic, multidentate heteroatom ligands have received the most attention in non-metallocene polyolefins catalysis. Notable classes of bidentate anionic ligands which form active polymerization catalysts include N-N" and N-O" ligand sets. Examples of these types of non-metallocene catalysts include amidopyridines (Kempe, R., "Arninopyridinato Ligands - New Directions and Limitations", 80 Canadian Society for Chemistry Meeting, Windsor, Ontario, Canada, June 1-4,1997.

Kempe, R. et al, Inorg. Chem. 1996 vol 35 6742.) Likewise, recent reports by Jordan

et al  of polyolefin catalysts based on  hydroxyquinolines  (Bei,X;Swenson,D .C;

Jordan, R. F.; OrganometalUcs 1997,16, 3282) have been interesting even though the

catalytic activities of Jordan"s hydroxyquinoline catalysts are low.

Schrock et al in US 5, 889,128 discloses a process for the living

polymerization of olefins in solution using initiators having a metal atom and a ligand

having two group 15 atoms and a group 16 atom or three group 15 atoms. In

particular, the solution phase polymerization of ethylene using

2

1999U019

{[NON]ZrMe}[MeB(C6F5)3] or {[NON]ZrMe(PhNMe2)]}[B(C6F5)4] is disclosed in examples 9 and 10.

EP 893 454 Al discloses unsupported transition metal amide compounds used in combination with activators to polymerize olefins in the solution phase.

Ethylenebis(salicylideneiminato)zirconium dichloride combined with methyl alumoxane deposited on a support and unsupported versions were used to polymerize ethylene by Repo et al in Macromolecules 1997, 30, 171-175.

Thus there is a need in the art for gas or slurry phase processes to produce polyolefms using new and different supported catalyst systems.

Summary of the Invention:

This invention relates to a catalytic molecule, and a catalyst system comprising a support, an activator, and a metal catalyst compound. ,

In one aspect, the invention relates to a catalyst system comprising a support, an activator and a metal catalyst compound comprising a group 3 to 14 metal atom bound to at least one anionic leaving group and also bound to at least two group 15 atoms, at least one of which is also bound to a group 15 or 16 atom through another group which may be a Ci to C20 hydrocarbon group, a heteroatom containing group, silicon, germanium, tin, lead, phosphorus, or a halogen, wherein the group 15 or 16 atom may also be bound to nothing or a hydrogen, a group 14 atom containing group, a halogen, or a heteroatom containing group, and wherein each of the two group 15 atoms are also bound to a cyclic group and may optionally be bound to hydrogen, a halogen, a heteroatom or a hydrocarbyl group, or a heteroatom containing group.

This invention relates to the gas or slurry phase polymerization of olefins using an olefin polymerization catalyst system comprising an activator, a support and a transition metal compound represented by the formula:

3

wherein

M is a group 3 to 12 transition metal or a group 13 or 14 main group metal,

each X is independently an anionic leaving group,

n is the oxidation state of M,

m is the formal charge of the YZL ligand,

Y is a group 15 element,

Z is a group 15 element,

L is a group 15 or 16 element,

R1 and R2 are independently a C1 to C20 hydrocarbon group, a heteroatom containing

group, silicon, germanium, tin, lead, phosphorus, halogen,

R and R may also be interconnected to each other,

R3 is absent, or is hydrogen, a group 14 atom containing group, a halogen, a

heteroatom containing group,

R4 and R5 are independently an aryl group, a substituted aryl group, a cyclic alkyl

group, a substituted cyclic alkyl group, or multiple ring system, and

R6 and R7 are independently absent or hydrogen, halogen, heteroatom or a

hydrocarbyl group, or a heteroatom containing group.

By "formal charge of the YZL ligand" is meant the charge of the entire ligand absent the metal and the leaving groups X.

By "R1 and R2 may also be interconnected to each other" is meant that R1 and R2 may be directly bound to each other or may be bound to each other through other groups.

The activator is preferably an aluminum alkyl, an alumoxane, a modified alumoxane, a non-coordinating anion, a borane1, a borate or a combination thereof.

In another aspect, the invention relates to a catalytic molecule comprising the transition metal compound represented by the formula set forth above.

Detailed Description of the Invention:

The present invention relates to a catalytic molecule (metal catalyst), and a

  catalyst system comprising a support, an activator, and the metal catalyst. The metal

catalyst shows surprising ability to be immobilized on a support, activated by an

activator, and surprising robustness and catalytic activity when supported and

activated. The catalyst molecule itself is described, hereinafter, with reference to its

combination with an activator.

  	In a preferred embodiment the activator is combined with a compound

represented by the formula:

wherein

M is a group 3-12 transition metal or a group 13 or 14 main group metal, preferably a  group 4, 5, or 6 metal, preferably zirconium or hafnium,

each X is independently an anionic leaving group, preferably hydrogen, a hydrocarbyl

group, a heteroatom or a halogen,

n is the oxidation state of M, preferably +3, +4, or +5, preferably +4,

m is the formal charge of the YZL ligand, preferably 0, -1, -2 or -3, preferably -2,  L is a group 15 or 16 element, preferably nitrogen,

Y is a group 15 element, preferably nitrogen or phosphorus,

Z is a group 15 element, preferably nitrogen or phosphorus,

1999U019

R1and2  are independently a C1 to C20 hydrocarbon group, a heteroatom containing group having up to twenty carbon atoms, silicon, germanium, tin, lead, phosphorus, a halogen, preferably a C2 to C6 hydrocarbon group, preferably a C2 to  C20 alkyl, aryl or aralkyl group, preferably a linear, branched or cyclic C2 to C20 alkyl group, R1 and R2 may also be interconnected to each other,

R3 is absent or a hydrocarbon group, hydrogen, a halogen, a heteroatom containing group, preferably a linear, cyclic or branched alkyl group having 1 to 20 carbon atoms, more preferably R is absent or hydrogen,

R4 and Rs are independently an aryl group, a substituted aryl group, a cyclic alkyl  group, a substituted cyclic alkyl group, a cyclic aralkyl group, a substituted cyclic aralkyl group or multiple ring system, preferably having up to 20 carbon atoms, preferably between 3 and 10 carbon atoms, preferably a C1 to C20 hydrocarbon group, a C1 to C20 aryl group or a C1 to C20 aralkyl group, and

R6 and R7 are independently absent, or hydrogen, halogen, heteroatom or a hydrocarbyl group, preferably a linear, cyclic or branched alkyl group having 1 to 20 carbon atoms, more preferably absent.

An aralkyl group is defined to be a substituted aryl group.

.1 ~_D2

	In a preferred embodiment, Lis bound to one of Y or Z and one of  R3 or R2 is

bound to L and not to Y or Z.

In an alternate embodiment R and L do not form a heterocyclic ring.

	In a preferred embodiment R4 and R5 are independently a group represented

by the following formula:

Bond to Z or Y wherein

R8 to R12 are each independently hydrogen, a C1 to C4o alkyl group, a heteroatom, a heteroatom containing group containing up to 40 carbon atoms, preferably a C1 to C20 linear or branched alkyl group, preferably a methyl, ethyl, propyl or butyl group, any two R groups may form a cyclic group and/or a heterocyclic group. The cyclic groups may be aromatic. In a preferred embodiment R9, R10 and R12 are independently a methyl, ethyl, propyl or butyl group, in a preferred embodiment R9, R10 and R12 are methyl groups, and R and R  are hydrogen.

In a particularly preferred embodiment R4 and R5 are both a group represented by the following formula:

In this embodiment, M is preferably zirconium or hafnium, most preferably zirconium; each of L, Y, and Z is nitrogen; each of R1 and R2 is -CH2-CH2-; R3 is hydrogen; and R6 and R7 are absent.

These metal compounds are prepared by methods known in the art, such as those disclosed in US 5,889,128 and the references cited therein which are all

7

incorporated by reference herein. A preferred direct synthesis of these compounds comprises reacting the neutral ligand with MnXn (M is a group 3-14 metal, n is the oxidation state of M, X is an anionic group, such as halide, in a non-coordinating or weakly coordinating solvent, such as ether, toluene, xylene, benzene, methylene chloride, and/or hexane or other solvent having a boiling point above 60 °C, at about 20 to about 150 °C (preferably 20 to 100 °C), preferably for 24 hours or more, then treating the mixture with an excess (such as four equivalents) of an alkylating agent, such as methyl magnesium bromide in ether. The magnesium salts are removed by filtration, and the metal complex isolated by standard techniques.

10

In a preferred embodiment this invention relates to a method to prepare a metal compound comprising reacting a neutral ligand with a compound represented by the formula MnXn (where M is a group 3-14 metal, n is the oxidation state of M, X is an anionic leaving group) in a non-coordinating or weakly coordinating solvent, at 15|  about 20 °C or above, preferably at about 20 to about 100 °C, then treating the

mixture with an excess of an alkylating agent, then recovering the metal complex. In a preferred embodiment the solvent has a boiling point above 60 °C, such as ether, toluene, xylene, benzene, methylene chloride and/or hexane.

2C	This invention further relates to a method to prepare a metal adduct

comprising reacting a neutral ligand with a compound represented by the formula MnXn (where M is Zr or Hf, n is the oxidation state of M, X is a halogen) in a non-coordinating or weakly coordinating solvent, at 20°C or more, preferably at about 20 to about 100 °C then recovering the metal adduct.

This invention further relates to the reaction product of a neutral ligand reacted with a compound represented by the formula MnXn (where M is Zr or Hf, n is the oxidation state of M, X is an anionic leaving group), in a non-coordinating or weakly coordinating solvent at about 20 °C or above, preferably at about 20 to about 100 °C.

I999U019

In a preferred embodiment the neutral ligand is represented by the formula:

Y is a group 15 element, preferably nitrogen or phorphorus,

Z is a group 15 element, preferably nitrogen or phorphorus,

L is a group 15 or 16 element, preferably nitrogen,

R1and R2 are independently a C1 to C20 hydrocarbon group, a heteroatom containin

group, silicon, germanium, tin, lead, phosphorus, a halogen,

R"and R2  may also be interconnected to each other,

R3 is absent, or is hydrogen, a group 14 atom containing group, a halogen, a

heteroatom containing group,

R4 and R5 are independently an aryl group, a substituted aryl group, a cyclic alkyl

group, a substituted cyclic alkyl group, or multiple ring system,

R6and R7 are independently absent or hydrogen, halogen, a heteroatom or a

hydrocarbyl group, or a heteroatom containing group.

The transition metal compounds described herein are preferably combined with one or more activators to form an olefin polymerization catalyst system. Preferred activators include alkyl aluminum compounds (such as diethylaluminum chloride), alumoxanes, modified alumoxanes, non-coordinating anions, non-coordinating group 13 metal or metalliod anions, boranes, borates and the like. It is within the scope of this invention to use alumoxane or modified alumoxane as an activator, and/or to also use ionizing activators, neutral or ionic, such as tri (n-butyl) ammonium tetrakis (pentafluorophenyl) boron or a trisperfluoropheny] boron metalloid precursor which ionize the neutral metallocene compound. Other useful compounds include triphenyl boron, triethyl boron, tri-n-butyl ammonium

-

tetraethylborate, triaryl borane and the like. Other useful compounds include aluminate salts as well.

There are a variety of methods for preparing alumoxane and modified alumoxanes, non-limiting examples of which are described in U.S. Patent No. 4,665,208, 4,952,540, 5,091,352, 5,206,199, 5,204,419, 4,874,734, 4,924,018, 4,908,463,4,968,827, 5,308,815, 5,329,032, 5,248,801, 5,235,081, 5,157,137, 5,103,031, 5,391,793, 5,391,529, 5,693,838, 5,731,253 and 5,731,451 and European publications EP-A-0 561 476, EP--B10 279 586 and EP-A-0 594-218, and PCT publication WO 94/10180, all of which are herein fully incorporated by reference.

Ionizing compounds may contain an active proton, or some other cation associated with but not coordinated to or only loosely coordinated to the remaining ion of the ionizing compound. Such compounds and the like are described in European publications EP-A-0 570 982, EP-A-0 520 732, EP-A-0 495 375, EP-A-0 426 637, EP-A-500 944, EP-A-0 277 003 and EP-A-0 277 004, and U.S. Patent Nos. 5,153,157, 5,198,401, 5,066,741, 5,206,197, 5,241,025, 5,387,568, 5,384,299 and 5,502,124 and U.S. Patent Application Serial No. 08/285,380, filed August 3,1994, all of which are herein fully incorporated by reference. Other activators include those described in PCT publication WO 98/07515 such as tris (2, 2", 2"-nonafluorobiphenyl) fluoroaluminate, which is fully incorporated herein by reference. Combinations of activators are also contemplated by the invention, for example, alumoxanes and ionizing activators in combinations, see for example, PCT publications WO 94/07928 and WO 95/14044 and U.S. Patent Nos. 5,153,157 and 5,453,410 all of which are herein fully incorporated by reference. Also, methods of activation such as using radiation and the like are also contemplated as activators for the purposes of this invention.

In general the transition metal compound and the activator are combined in ratios of about 1000:1 to about 0.5:1. In a preferred embodiment the transition metal compound and the activator are combined in a ratio of about 300:1 to about 1:1, preferably about 10:1 to about 1:1, for boranes, borates, alurninates, etc. the ratio is preferably about 1:1 to about 10:1 and for alkyl aluminum compounds (such as

diethylaluminum chloride combined with water) the ratio is preferably about 0.5:1 to about 10:1.

Polymerization Process of the Invention:

The catalysts and catalyst systems described above are suitable for use in the polymerization process of the invention. The polymerization process of the invention includes a solution, gas or slurry process or a combination thereof, most preferably a gas or slurry phase process.

In an embodiment, this invention is directed toward the slurry or gas phase polymerization or copolymerization reactions involving the polymerization of one or more monomers having from 2 to 30 carbon atoms, preferably 2-12 carbon atoms, and more preferably 2 to 8 carbon atoms. The invention is particularly well suited to the

  copolymerization reactions involving the polymerization of one or more olefin

monomers of ethylene, propylene, butene-1, pentene-1, 4-methyl-pentene-l, hexene-1, octene-1, decene-1, 3-methyl-pentene-l, 3,5,5-trimethyl-hexene-l and cyclic olefins or a combination thereof. Other monomers can include vinyl monomers, diolefins such as dienes, polyenes, norbornene, norbornadiene monomers. Preferably

  |  a copolymer of ethylene is produced, where the comonomer is at least one alpha-

olefin having from 4 to 15 carbon atoms, preferably from 4 to 12 carbon atoms, more preferably from 4 to 8 carbon atoms and most preferably from 4 to 7 carbon atoms. In an alternate embodiment, the geminally disubstituted olefins disclosed in WO 98/37109 may be polymerized or copolymerized using the invention herein described.

In another embodiment ethylene or propylene is polymerized with at least two different comonomers to form a terpolymer. The preferred comonomers are a combination of alpha-olefin monomers having 4 to 10 carbon atoms, more preferably 4 to 8 carbon atoms, optionally with at least one diene monomer. The preferred

  .  terpolymers include the combinations such as ethylene/butene-l/hexene-1,

ethylene/propylene/butene-1, propylene/ethylene/hexene-1, ethylene/propylene/ norbornene and the like.

In a particularly preferred embodiment the process of the invention relates to the polymerization of ethylene and at least one comonomer having from 4 to 8 carbon atoms, preferably 4 to 7 carbon atoms. Particularly, the comonomers are butene-1, 4-methyl-pentene-1, hexene-1 and octene-1, the most preferred being hexene-1 and/or butene-1.

Typically in a gas phase polymerization process a continuous cycle is employed where in one part of the cycle of a reactor system, a cycling gas stream, otherwise known as a recycle stream or fluidizing medium, is heated in the reactor by 10|  the heat of polymerization. This heat is removed from the recycle composition in another part of the cycle by a cooling system external to the reactor. Generally, in a gas fluidized bed process for producing polymers, a gaseous stream containmg one or more monomers is continuously cycled through a fluidized bed in the presence of a catalyst under reactive conditions. The gaseous stream is withdrawn from the 15|  fluidized bed and recycled back into the reactor. Simultaneously, polymer product is withdrawn from the reactor and fresh monomer is added to replace the polymerized monomer. (See for example U.S. Patent Nos. 4,543,399, 4,588,790, 5,028,670, 5,317,036, 5,352,749, 5,405,922, 5,436,304, 5,453,471, 5,462,999, 5,616,661 and 5,668,228 all of which are fully incorporated herein by reference.) 20

The reactor pressure in a gas phase process may vary from about 10 psig (69 kPa) to about 500 psig (3448 kPa), preferably in the range of from about 100 psig (690 kPa) to about 400 psig (2759 kPa), preferably in the range of from about 200 psig (1379 kPa) to about 400 psig (2759 kPa), more preferably in the range of from 24,  about 250 psig (1724 kPa) to about 350 psig (2414 kPa).

The reactor temperature in the gas phase process may vary from about 30°C to about 120°C, preferably from about 60°C to about 115°C, more preferably in the range of from about 70°C to 110°C, and most preferably in the range of from about 70 3d  °C to about 95°C.

The productivity of the catalyst or catalyst system is influenced by the main monomer partial pressure. The preferred mole percent of the main monomer, ethylene or propylene, preferably ethylene, is from about 25 to 90 mole percent and the monomer partial pressure is in the range of from about 75 psia (517 kPa) to about 300 psia (2069 kPa), which are typical conditions in a gas phase polymerization process.

In a preferred embodiment, the reactor utilized in the present invention and the process of the invention produce greater than 500 lbs of polymer per hour (227 Kg/hr) 10  to about 200,000 lbs/hr (90,900 Kg/hr) or higher of polymer, preferably greater than 1000 lbs/hr (455 Kg/hr), more preferably greater than 10,000 lbs/hr (4540 Kg/hr), even more preferably greater than 25,000 lbs/hr (11,300 Kg/hr), still more preferably greater than 35,000 lbs/hr (15,900 Kg/hr), still even more preferably greater than 50,000 lbs/hr (22,700 Kg/hr) and most preferably greater than 65,000 lbs/hr (29,000 Kg/hr) to greater than 100,000 lbs/hr (45,500 Kg/hr).

Other gas phase processes contemplated by the process of the invention include those described in U.S. Patent Nos. 5,627,242, 5,665,818 and 5,677,375, and European publications EP-A- 0 794 200, EP-A- 0 802 202 and EP-B- 634 421 all of 20  which are herein fully incorporated by reference.

A slurry polymerization process generally uses pressures in the range of from about 1 to about 50 atmospheres and even greater and temperatures in the range of 0° C to about 120°C. In a slurry polymerization, a suspension of solid, particulate

25  polymer is formed in a liquid polymerization diluent medium to which ethylene and comonomers and often hydrogen along with catalyst are added. The suspension including diluent is intermittently or continuously removed from the reactor where the volatile components are separated from the polymer and recycled, optionally after a distillation, to the reactor. The liquid diluent employed in the polymerization medium

30  is typically an alkane having from 3 to 7 carbon atoms, preferably a branched alkane. The medium employed should be liquid under the conditions of polymerization and relatively inert. When a propane medium is used the process must be operated above

13

the reaction diluent critical temperature and pressure. Preferably, a hexane or an isobutane medium is employed.

In one embodiment, a preferred polymerization technique of the invention is referred to as a particle form polymerization, or a slurry process where the temperature is kept below the temperature at which the polymer goes into solution. Such technique is well known in the art, and described in for instance U.S. Patent No. 3,248,179 which is fully incorporated herein by reference. The preferred temperature in the particle form process is within the range of about 185°F (85°C) to about 230°F

10|  (110°C). Two preferred polymerization methods for the slurry process are those employing a loop reactor and those utilizing a plurality of stirred reactors in series, parallel, or combinations thereof. Non-limiting examples of slurry processes include continuous loop or stirred tank processes. Also, other examples of slurry processes are described in U.S. Patent No. 4,613,484, which is herein fully incorporated by

15  reference.

In another embodiment, the slurry process is carried out continuously in a loop reactor. The catalyst as a slurry in isobutane or as a dry free flowing powder is injected regularly to the reactor loop, which is itself filled with circulating slurry of

20  growing polymer particles in a diluent of isobutane containing monomer and

comonomer. Hydrogen, optionally, may be added as a molecular weight control. The reactor is maintained at pressure of about 525 psig to 625 psig (3620 kPa to 4309 kPa) and at a temperature in the range of about 140 °F to about 220 °F (about 60 °C to about 104 °C) depending on the desired polymer density. Reaction heat is removed

25  through the loop wall since much of the reactor is in the form of a double-jacketed pipe. The slurry is allowed to exit the reactor at regular intervals or continuously to a heated low pressure flash~vessel,~rotary dryer and a nitrogen purge column in sequence for removal of the isobutane diluent and all unreacted monomer and comonomers. The resulting hydrocarbon free powder is then compounded for use in

30  various applications.

14

In an embodiment the reactor used in the slurry process of the invention is capable of and the process of the invention is producing greater than 2000 lbs of polymer per hour (907 Kg/hr), more preferably greater than 5000 Ibs/hr (2268 Kg/hr), and most preferably greater than 10,000 lbs/hr (4540 Kg/hr). In another embodiment the slurry reactor used in the process of the invention is producing greater than 15,000 lbs of polymer per hour (6804 Kg/hr), preferably greater than 25,000 lbs/hr (11,340 Kg/hr) to about 100,000 lbs/hr (45,500 Kg/hr).

In another embodiment in the slurry process of the invention the total reactor pressure is in the range of from 400 psig (2758 kPa) to 800 psig (5516 kPa), preferably 450 psig (3103 kPa) to about 700 psig (4827 kPa), more preferably 500 psig (3448 kPa) to about 650 psig (4482 kPa), most preferably from about 525 psig (3620 kPa) to 625 psig (4309 kPa).

In yet another embodiment in the slurry process of the invention the concentration of ethylene in the reactor liquid medium is in the range of from about 1 to 10 weight percent, preferably from about 2 to about 7 weight percent, more preferably from about 2.5 to about 6 weight percent, most preferably from about 3 to about 6 weight percent.

A preferred process of the invention is where the process, preferably a slurry or gas phase process is operated in the absence of or essentially free of any scavengers, such as triethylaluminum, trimethylaluminum, tri-isobutylaluminum and tri-n-hexylaluminum and diethyl aluminum chloride, dibutyl zinc and the like. This preferred process is described in PCT publication WO 96/08520 and U.S. Patent No. 5,712,352, which are herein fully incorporated by reference.

In another preferred embodiment the one or all of the catalysts are combined with up to 10 weight % of a metal stearate, (preferably a aluminum stearate, more preferably aluminum distearate) based upon the weight of the catalyst, any support and the stearate, preferably 2 to 3 weight %. In an alternate embodiment a solution of the metal stearate is fed into the reactor. In another embodiment the metal stearate is mixed with the catalyst and fed into the reactor separately. These agents may be

15

1C

15

mixed with the catalyst or may be fed into the reactor in a solution with or without the catalyst system or its components.

The catalyst and/or the activator may be placed on, deposited on, contacted with, incorporated within, adsorbded, or absorbed in a support. Typically the support can be of any of the solid, porous supports, including microporous supports. Typical support materials include talc; inorganic oxides such as silica, magnesium chloride, alumina, silica-alumina; polymeric supports such as polyethylene, polypropylene, polystyrene, cross-linked polystyrene; and the like. Preferably the support is used in finely divided form.  Prior to use the support is preferably partially or completely dehydrated. The dehydration may be done physically by calcining or by chemically converting all or part of the active hydroxyls.  For more information on how to support catalysts please see US 4,808,561 which discloses how to support a metallocene catalyst system. The techniques used therein are generally applicable for this invention.

In a preferred embodiment, the polyolefin recovered typically has a melt index as measured by ASTM D-1238, Condition E, at 190°C of 3000 g/10 min or less. In a preferred embodiment the polyolefin is ethylene homopolymer or copolymer. IN a 20|  preferred embodiment for certain applications, such as films, molded article and the like a melt index of 100 g/10 min or less is preferred. For some films and molded article a melt index of 10 g/10 min is preferred. In a preferred embodiment the polymer produced has a molecular weight of 200,000 Daltons or more.

25

3C

In a preferred embodiment the catalyst system described above is used to make a polyethylene having a density of between 0.88 and 0.970 g/cm3 (as measured by ASTM 2839), a melt index of 1.0 or less g/lOmin or less (as measured by ASTM D-1238, Condition E, at 1900C). Polyethylene having a melt index of between 0.01 to 10 dg/min is preferably produced. In some embodiments, a density of 0.915 to 0.940g/cm3 would be preferred, in other embodiments densities of 0.930 to 0.960g/cm3 are preferred.

16

The polyolefins then can be made into films, molded articles, sheets, wire and cable coating and the like. The films may be formed by any of the conventional technique known in the art including extrusion, co-extrusion, lamination, blowing and casting. The film may be obtained by the flat film or tubular process which may be followed by orientation in an uniaxial direction or in two mutually perpendicular directions in the plane of the film to the same or different extents. Orientation may be to the same extent in both directions or may be to different extents. Particularly preferred methods to form the polymers into films include extrusion or coextrusion on a blown or cast film line.

The films produced may further contain additives such as slip, antiblock, antioxidants, pigments, fillers, antifog, UV stabilizers, antistats, polymer processing aids, neutralizes, lubricants, surfactants, pigments, dyes and nucleating agents. Preferred additives include silicon dioxide, synthetic silica, titanium dioxide, polydimethylsiloxane, calcium carbonate, metal stearates, calcium stearate, zinc stearate, talc, BaS04, diatomaceous earth, wax, carbon black, flame retarding additives, low molecular weight resins, hydrocarbon resins, glass beads and the like. The additives may be present in the typically effective amounts well known in the art, such as 0.001 weight % to 10 weight %.

This invention further relates to a library of a plurality of metal compounds represented by the formula above. These libraries may then be used for the simultaneous parallel screening of catalysts by combining the library with one or more olefins, preferably in order to determine the relative capabilities of the different compounds.

Examples:

Mn and Mw were measured by gel permeation chromatography on a waters 150°C GPC instrument equipped with differential refraction index detectors. The GPC columns were calibrated by running a series of narrow polystyrene standards and the molecular weights were calculated using Mark Houwink coefficients for the polymer is question.

17

Density was measured according to ASTM D 1505.

Melt Index (MI) I2 and I21 were measured according to ASTM D-1238, Condition E,

at l90°C.

Melt Index Ratio (MIR) is the ratio of I21 over I2 as determined by ASTM D-1238.

Weight % comonomer was measured by proton NMR.

MWD = Mw/Mn

Example 1: Catalyst A Preparation

Preparation of [iPrNH(o-C6H4)]20

A 250 mL one-neck flask was charged with [H2N(o-C6H4)]20 (10.0 g, 50 mmol), acetone (15 mL), activated Zn dust (25.0 g, 382 mmol) and glacial acetic acid (100 mL). The flask was capped with a rubber septum, connected to an oil-bubbler via a needle and then heated under rapid stirring to 60°C for 24 h. After cooling to room temperature the reaction mixture was poured onto ice (200 mL), concentrated aqueous NH3 (200 mL), and methylene chloride (150 mL). The layers were separated and the aqueous layer extracted with methylene chloride (2 x 100 mL). The combined methylene chloride layers were dried over MgSO4. Removal of methylene chloride in vacuo afforded crude material as an orange oil. The oil was dissolved in acetone (150 mL) and concentrated HC1 (10 mL) was added. Within one minute colorless crystals began to form. The mixture was allowed to stand overnight and the colorless crystalline solid was isolated by filtration, washed with acetone, and dried overnight under vacuum. A mixture of aqueous NaOH (100 mL, 10%) and ether (100 mL) was added to this solid. The mixture was stirred until the solid dissolved. The layers were separated and the aqueous layer extracted with ether (3 x 50 mL). The combined organic layers were dried over MgSCV Activated charcoal was added prior to filtering through a bed of Celite. Ether was removed in vacuo leaving a pale yellow oil (yield: 13.2 g,93%). !H NMR (C6D6) 6 6.98(t, 2), 6.63 (d, 2), 6:55 (t, 2), 4.14 (br s, 2), 3.37 (br m, 2), 0.89 (d, 12). 13C NMR (C6D6) 6 144.8, 140.0, 125.1, 118.8,117.1,112.5,44.4,23.2.

18

Preparation of {[iPrN (0-C6H4)]}ZrCl2"C7H8

[iPrNH(o-C6H4)]20 (3.02 g, 10.6 mmol) and Zr(NMe2)4 (2.84 g, 10.6 mmol) were dissolved in pentane (40 mL). The solution was stirred at room temperature for 3 h. All volatile components were removed in vacuo to give an oil. To this oil was added toluene (40 mL) and Me3SiCl (2.9 g, 26.7 mmol). The solution quickly turned bright orange and was left to stand at room temperature for 14 h. Small amounts of solid were removed by filtration and pentane (40 mL) added. The solution was cooled to -25°C for 24 h. A solid was isolated by filtration (4.11 g, 72%). According to 1H NMR spectroscopy one equivalent of toluene was present. 1H NMR (CD2C12, resonances for toluene are not given) 5 7.67 (d, 2), 7.08 (t, 2), 6.83 (d, 2), 6.77 (t, 2), 4.66 (sept, 2), 1.52 (d, 12). l3C NMR (CD2C12, toluene resonances not given) 5 148.2, 143.4, 126.1, 117.7, 114.7, 113.8, 48.9, 20.0. Analysis calculated for C25H30Cl2N2OZr: C, 55.95; H, 5.63, N, 5.22. Found: C, 55.84; H, 5.61; N, 5.27.

To 1.239 g of MAO (4.131 g of a 30 weight percent solution in toluene, Albemarle) and 4.274 g of toluene in a 250 mL round bottom flask was added 0.037 g of {[iPrN(o-C6H3)]20}ZrCl2.C7H8. The solution was stirred for 15 minutes. 3.098 g of silica (Davison 948, calcined at 800°C) was added followed by mixing. The mixture was dried overnight under vacuum yielding 4.114 g of finished catalyst with a loading of 0.14 weight percent zirconium and an Al/Zr ratio of 310:1.

Example 2: Slurry-Phase Ethvlene-Hexene Polymerization

Polymerization was performed in the slurry-phase in a 1-liter autoclave reactor equipped with a mechanical stirrer, an external water jacket for temperature control, a septum inlet and vent line, and a regulated supply of dry nitrogen and ethylene. The reactor was dried and degassed at 160°C. Isobutane (400 mL) was added as a diluent, 35 mL of 1-hexene, and 0.4 mL of a 25 weight percent triisobutyl aluminum solution in hexane was added as a scavenger using a gas tight syringe. The reactor was heated to 60°C. 0.256 g of finished catalyst A was added with ethylene pressure and the reactor was pressurized with 79 psi (545 kPa)of ethylene. The polymerization was continued for 30 minutes while maintaining the reactor at 60°C and 79 psi (545 kPa) by constant ethylene flow. The reaction was stopped by rapid cooling and venting. No polymer was recovered.

-19-

Example 3:  Catalyst B Preparation

To 1.902 g of MAO (6.340 g of a 30 weight percent solution in toluene, Albemarle) and 6.521 g of toluene in a 250 mL round bottom flask was added 0.126 g of {[(CD3)2MeCN(o-C6H3)]20}ZrCl2. The solution was stirred for 15 minutes. 5.003 g of silica (Davison 948, calcined at 600°C) was added followed by mixing. The mixture was dried overnight under vacuum yielding 6.869 g of finished catalyst with a loading of 0.35 weight percent zirconium and an Al/Zr ratio of 123:1. The {[(CD3)2MeCN(o-C6H3)]20}ZrCl2 was prepared according to the method in Baumann, Journal of the American Chemical Society, Vol 119, pg 3830, 1997.

Example 4:  Slurry-Phase Ethvlene-Hexene Polymerization

Polymerization was performed in the slurry-phase in a 2-liter autoclave reactor equipped with a mechanical stirrer, an external water jacket for temperature control, a septum inlet and vent line, and a regulated supply of dry nitrogen and ethylene. The reactor is dried and degassed at 100°C. Hexane (800 mL) is added as a diluent, 90 mL of 1-hexene, and 0.2 mL of a 25 weight percent triethyl aluminum solution in heptane is added as a scavenger using a gas tight syringe. The reactor was heated to 60°C. 0.400 g of finished catalyst B was added with nitrogen pressure and the reactor was pressurized with 75 psi (545 kPa) of ethylene. The polymerization was continued for 30 minutes while maintaining the reactor at 60°C and 75 psi (517 kPa) by constant ethylene flow. The reaction was stopped by rapid cooling and venting. 8.8 g of ethylene-hexene copolymer were recovered (MW = 281,700, MWD - 4.68, 5.6 weight percent hexene, activity = 229 g PE/mmol cat.-atm-h).

Example 5:  Catalyst C Preparation

To 2.034 g of MAO (6.783 g of a 30 weight percent solution in toluene, Albemarle) and 7.216 g of toluene in. a 250 mL round bottom flask was added 0.130 g of {[(2,6-Me2C6H3)NCH2CH2]20}ZrCl2- The solution was stirred for 15 minutes. 5.024 g of silica (Davison 948, calcined at 800°C) was added followed by mixing. The mixture was dried overnight under vacuum yielding 7.131 g of finished catalyst with a loading of 0.35 weight percent zirconium and an Al/Zr ratio of 127:1. The

20

{[(2,6-Me2C6H3)NCH2CH2]20}ZrCl2 was synthesized according to the method of Aizenberg, Organometallics, vol. 17, pg 4795, 1998.

Example 6:  Slurry-Phase Ethvlene-Hexene Polymerization

The polymerization was conducted as per example 4. 0.200 g of finished catalyst C yielded 37.4 g of ethylene-hexene copolymer (MW = 259,900, MWD = 6.63, 5.6 weight percent hexene, activity = 1950 g PE0/mmol cat .atmh).

Example 7:  Catalyst D Preparation

Preparation of [(2,4,6-Me3C6H2)NHCH2CH2]2NH

 	A 2 L one-armed Schlenk flask was charged with a magnetic stir bar,

diethylenetriamine (23.450 g, 0.227 mol), mesityl bromide (90.51 g, 0.455 mol), tris(dibenzylideneacetone)dipalladium (1.041 g, 1.14 mmol), racemic-2,2"-bis(diphenylphosphino)-l,l"-binaphthyl (2.123 g, 3.41 mmol), sodium tert-butoxide (65.535 g, 0.682 mol), and toluene (800 mL).  The reaction mixture was heated to

  95°C and stirred. After 4 days the reaction was complete, as judged by proton NMR spectroscopy. All solvent was removed under vacuum and the residues dissolved in diethyl ether (1 L). The ether was washed three times with water (1 L) and saturated aqueous NaCl (500 mL) and dried over magnesium sulfate. Removal of the ether in vacuo yielded a red oil which was dried at 70°C for 12 h under vacuum (yield: 71.10

  g, 92%). 1H NMR 8 6.83 (s, 4), 3.39 (br s, 2), 2.86 (t, 4), 2.49 (t, 4), 2.27 (s, 12), 2.21 (s, 6), 0.68 (br s, 1). 13CNMR8 143.74, 131.35, 129.83, 129.55, 50.17, 48.56, 20.70, 18.51.

Preparation of {[(2,4,6-Me3C6H2)NCH2CH2]2NH}ZrMe2

	10.798 g of [(2,4,6-Me3C6H2)NHCH2CH2]2NH (31.8 mmol) was dissolved
