Repository: anandvc/allindianpatents

File: patents/214165-method-and-installation-for-making-carbon-nanotubes.html
Indian Patents. 214165:METHOD AND INSTALLATION FOR MAKING CARBON NANOTUBES

Indian Patents

Recently Granted Patents

  Recently Published Patents

Title of Invention	METHOD AND INSTALLATION FOR MAKING CARBON NANOTUBES

Abstract	(EN) The invention concerns a method for making carbon nanotubes by thermal decomposition of at least one gaseous hydrocarbon (14) in the presence of a solid catalyst, in a reactor (4) wherein the catalyst is introduced via an entry hatch (17) swept by an inert gas (21, 22, 25, 26) and wherefrom the carbon nanotubes are extracted via an exit hatch (37) swept by an inert gas stream (39, 40).	

Full Text	FORM  2

THE PATENT ACT 1970  (39 of 1970)

&

The Patents Rules, 2003 COMPLETE SPECIFICATION (See Section 10, and rule 13)

1.  TITLE OF INVENTION

METHOD AND INSTALLATION FOR MAKING CARBON NANOTUBES

APPLICANT(S)

a)	Name

b)	Nationality

c)	Address

UNIVERSITE DE LIEGE

BELGIUM Company

INTERFACE ENTERPRISES-UNIVERSITE

ANTHEUNIS NICOLE

QUAI VAN BENEDEN, 25

B-4020 LIEGE,

BELGIUM

3.  PREAMBLE TO THE DESCRIPTION

The following specification particularly describes the invention and the manner in which it is to be performed : -

Method and installation for the manufacture of carbon nanotubes The invention relates to the manufacture of carbon nanotubes.

Carbon nanotubes are well known in technology. They consist, in general, of extremely fine tubular filaments made of pure carbon. Their diameter is a few nanometres and their length may reach several hundreds of nanometres, or approach or even exceed a micrometre.

At present there are three principal methods for synthesising carbon nanotubes: the laser carbon ablation method, the discharge of an electric arc on a graphite electrode and the chemical decomposition of a hydrocarbon in the vapour phase, also called the CCVD method (CCVD being an abbreviation for Catalyst Chemical Vapour Decomposition).

The CCVD synthesis method has the advantage of being inexpensive and of producing nanotubes with satisfactory carbon yields. According to this known method a hydrocarbon (for example, ethylene) is decomposed in the gaseous state at high temperature (of the order of 1000°C) in the presence of a catalyst and the carbon nanotubes (which may be accompanied by soot and impurities), the catalyst, hydrogen, the hydrocarbon fraction which has not been decomposed and, in some cases, heavier hydrocarbons (for example, ethane if the hydrocarbon subjected to catalytic decomposition is ethylene) and odoriferous constituents are recovered from the synthesis reactor.

With the CCVD method of synthesis it is essential to avoid the presence of air in the synthesis reactor, to prevent the formation of explosive mixtures with the hydrocarbon or hydrogen produced. To this end, in a known implementation of the CCVD method, use is made of a tubular quartz reactor of the fixed-bed type at the centre of which is arranged a quartz receptacle containing a charge of catalyst (Chemical Physics Letters 317 (2000) pages 83 to 89: "Large-scale synthesis of single-wall carbon nanotubes by catalytic chemical vapor deposition (CCVD) method", J.-F. Colomer et al.). This known implementation of the CCVD method implies the following operations in order of execution:

-	placing of the installation under inert atmosphere;

-	opening of the reactor to insert a receptacle containing fresh catalyst;

-	placing of the installation under inert atmosphere;

-	feeding of the reactor with hydrocarbon in an inert gas;

-	placing of the installation under inert atmosphere;

2

- withdrawal of the receptacle with the catalyst and the raw synthesis product from the reactor.

This known implementation of the CCVD method is discontinuous, which constitutes a disadvantage and is detrimental to the productivity of the synthesis reactor. It has the additional disadvantage of introducing the fresh catalyst into the reactor under inert gas at the high reaction temperature, whereas the catalysts used are deactivated under these conditions. The degree of deactivation of the catalyst is greater in that the time necessary to purge the installation and place it under inert atmosphere, after having introduced the fresh catalyst, is long.

To reduce the degree of deactivation of the catalyst it has been proposed to increase the length of the synthesis reactor in such a way that it has an upstream portion housed in an oven and a downstream portion in ambient air. The hydrocarbon and its carrier gas are introduced into the upstream portion of the reactor and the fresh catalyst is introduced into the downstream portion of the reactor. In this way the reactive gas is cooled in the downstream portion of the reactor and reaches the middle of the reactor at ambient temperature. In this case the reactor can be opened under reactive atmosphere to withdraw the receptacle charged with raw synthesis product and insert another receptacle with the fresh catalyst without excessive risk. This known variant of the CCVD method has the advantage of being faster, since the purgings with inert gas are no longer necessary. However, it does present a non-negligible hazard of explosion since non-negligible quantities of hydrocarbon and hydrogen are brought into contact with ambient air. In addition, partial deactivation of the catalyst upon contact with the reactive gases before reaching the reaction temperature is not avoided. Furthermore, because of the thermal inertia of the quartz receptacle/catalyst assembly, the catalyst requires a non-negligible time to reach the reaction temperature after being introduced into the hot portion of the reactor, further increasing its premature deactivation.

It is the object of the invention to eliminate the above-mentioned disadvantages of the known methods of implementing the CCVD synthesis method by providing a new method which has the advantage of being able to be operated continuously, which permits higher yields and which avoids all danger of explosion.

Consequently, the invention relates to a method for the manufacture of carbon nanotubes by thermal decomposition of at least one gaseous hydrocarbon in the presence of a solid catalyst in a reactor, the method being characterised in that the hydrocarbon is introduced continuously into

3

the reactor, the catalyst is introduced continuously into the reactor by means of an insertion device at least a part of which is maintained under an inert atmosphere, and the carbon nanotubes are withdrawn from the reactor by means of a withdrawal device at least a part of which in subjected to flushing with a flow of inert gas.

The method according to the invention is based on the catalytic decomposition of a hydrocarbon into carbon and hydrogen. The synthesis is effected at high temperature in the presence of an appropriate catalyst, so that the carbon is synthesised in the state of crystals of graphite and has the morphology of nanotubes.

The carbon nanotubes obtained by means of the method according to the invention are extremely fine tubular filaments made of pure graphitic carbon and are as ordered as crystals. Their external and internal diameters are of a few nanometres (for example, from 4 to 50 nm for the external diameter and from 1 to 30 nm for the internal diameter) and their length may reach several hundreds of nanometres, or even several micrometres. The filament is generally formed by a graphite foil rolled on itself in a helicoidal spiral. Under the operating conditions employed in the course of synthesis, single-wall nanotubes (in which the helicoidal spiral foil forming the wall of the filament comprises a single volution) and multi-wall nanotubes (in which the helicoidal spiral foil comprises a plurality of volutions, so that the nanotubes comprises a plurality of hollow cylinders nested one inside the other) are distinguished. The internal diameter of the nanotubes depends on various factors, in particular the operating conditions (temperature and pressure), and on the catalyst and hydrocarbon selected. Further information on carbon nanotubes can be found in the technical literature, in particular in the article "Helical microtubes of graphitic carbon" by T.W. Ebbesen and P.M. Ajayan, Nature, Vol. 354, 7 November 1991, pages 56-58, and in the article "Large-scale synthesis of carbon nanotubes", Nature, Vol. 358, 16 July 1992, pages 220-222.

The hydrocarbon is advantageously selected from aliphatic hydrocarbons. It may comprise a saturated hydrocarbon, an unsaturated hydrocarbon, a mixture of saturated hydrocarbons, a mixture of unsaturated hydrocarbons or a mixture of at least one saturated hydrocarbon with at least one unsaturated hydrocarbon. Methane, ethylene and acetylene are well suited.

In the method according to the invention the hydrocarbon is used in the gaseous state and is decomposed by thermal means in the presence of a catalyst. The optimum temperature for the

4

thermal decomposition depends on various parameters, in particular the hydrocarbon used, the catalyst selected and the pressure utilised in the synthesis reactor. In addition, the choice of temperature is affected by the morphology desired for the carbon nanotubes, in particular their dimensions, and on whether it is desired to obtain single-wall or multi-wall nanotubes. The optimum temperature must therefore be determined in each particular case, for example, by means of a routine laboratory operation. In general, temperatures range from 500 to 1200°C. If the hydrocarbon utilised is methane, a temperature from 900 to 1050°C is preferably employed. If ethylene is used, a temperature from 600 to 800"C is advantageously chosen.

The function of the catalyst is to catalyse the decomposition of the hydrocarbon into carbon and hydrogen, the carbon being produced in the graphitic state with the morphology of nanotubes. The catalyst is not critical to the execution of the method according to the invention, any catalyst normally used in the known CCVD method being suitable.

The form of the reactor is not critical. It must be isolated from the ambient environment in such a way as to avoid the introduction of uncontrolled chemical substances thereto. It is generally gas-tight. A tubular reactor slightly inclined to the horizontal is normally used. However, the invention does not exclude the use of a different appropriate form for the reactor. Self-evidently, the reactor must be made of a material capable of withstanding the temperature, pressure and chemical environment utilised. A reactor made of quartz is advantageously used.

According to a first characteristic of the method according to the invention, the hydrocarbon is introduced continuously into the reactor. To this end use may be made of any appropriate means normally employed to introduce a gas continuously into a chemical reactor. An injection lance represents an appropriate means of introducing the hydrocarbon continuously into the reactor.

The hydrocarbon may be introduced as such into the reactor. In a variant, it may also be introduced by means of an inert carrier gas. Argon, nitrogen, helium and hydrogen are examples of carrier gases that can be used in this variant of the invention.

According to a second characteristic of the method according to the invention, the catalyst is introduced continuously into the reactor. To this end, in accordance with the invention, a device at least a part of which is maintained in an inert atmosphere is used for charging the reactor. Any known appropriate means may be used to maintain the charging device or a part thereof in inert atmosphere. An appropriate means consists in passing the catalyst through a lock chamber located

5

upstream of the reactor and in producing an inert gaseous atmosphere in the lock chamber (the term "upstream" is defined in relation to the direction of circulation of the materials and of the products of synthesis in the reactor). To do this, after the catalyst has been introduced into the lock chamber the latter is purged of the air it contains by replacing it with the inert gas. The function of this purging is to prevent air from entering the reactor with the catalyst. The inert atmosphere is selected from gases which are not capable of reacting with the hydrocarbon in the reactor. Argon, nitrogen and helium are especially recommended. According to the invention a preferred means of producing the inert atmosphere in the inlet lock chamber consists is subjecting the latter to flushing with the inert gas.

According to a third characteristic of the method according to the invention the carbon nanotubes are withdrawn from the reactor by means of a withdrawal device at least a part of which is subjected to flushing with a flow of inert gas. The function of the flushing of the withdrawal device with the inert gas flow is to entrain the gases issuing from the reaction (hydrogen, excess hydrocarbon) out of the withdrawal device. The inert gas used for flushing must therefore be inert with respect to carbon, hydrogen and the hydrocarbon used. Argon, nitrogen and helium are especially recommended. Any appropriate known method may be used to place and maintain the withdrawal device or a part thereof under inert atmosphere. An appropriate means consists in causing the carbon nanotubes to pass through a lock chamber located downstream of the reactor and to subject said lock chamber to flushing with the inert gas flow (the term "downstream" is defined in relation to the direction of circulation of the materials and of the products of synthesis in the reactor).

In a particular embodiment of the method according to the invention at least a portion of the reaction gas is extracted from the reactor. This embodiment of the invention allows the reaction gas to be analysed to monitor the correct execution of the method.

In the method according to the invention it is recommended that heating of the reactor is effected in such a manner as to avoid substantial heating of at least the part of the charging device in which an inert atmosphere is produced. In the case in which said part of the charging device includes a lock chamber, the latter is isolated from the heating of the reactor. Substantial heating of at least the part of the withdrawal device in which an inert atmosphere is produced is also avoided. In the case in which said part of the withdrawal device includes a lock chamber, the latter is isolated from the heating of the reactor.

6

The method according to the invention has the particular feature that the catalyst and the hydrocarbon are isolated from ambient air at the moment when they are introduced into the reactor. It has the additional particular feature that the carbon nanotubes are first isolated from ambient air at the moment of being withdrawn from the reactor and are then immersed in inert atmosphere before being brought into contact with ambient air. These particular features of the method according to the mvention ensure the safety of the operators and of the reactor by eliminating any risk of explosion.

The method according to the invention has the advantage of avoiding premature overheating of the catalyst before it has entered the zone of the reactor in which synthesis takes place, thus avoiding a reduction in its catalytic activity. The method also allows the catalyst and the hydrocarbon to be introduced in the most appropriate zone in the reactor for producing an optimum synthesis and obtaining a product of optimum quality, with optimum yields from the point of view both of energy consumption and of utilisation of materials.

The method according to the invention has the advantageous feature of being continuous. Unlike the known method of CCVD synthesis, it does not necessitate discontinuous alternating operation of the steps of charging the reactor with materials and the steps of withdrawing the products of synthesis, separated by phases of placing the reactor under inert atmosphere. By comparison with the known discontinuous modes of synthesising carbon nanotubes, the method according to the invention achieves maximum productivity of the reactor at minimum cost.

The invention also relates to an installation suitable for the continuous production of carbon nanotubes by means of the method according to the invention. The installation according to the invention comprises a tubular reactor inclined to the horizontal, a device for admitting a gaseous reagent to the reactor, a device for charging the reactor with a pulverulent product, a device for withdrawing a powder from the reactor and a device for heating the reactor, the charging device including a lock chamber isolated by two valves and provided with connections to an inert gas circuit, and the withdrawal device including another lock chamber isolated by two valves and provided with connections to an inert gas circuit.

In the installation according to the invention the tubular reactor is designed to rotate about its longitudinal axis in the manner of cement plant furnaces. It must the isolated from the ambient

7

atmosphere so as to prevent the ingress of uncontrolled chemical materials. It is generally gas-tight.

The heating device is normally located on the outside of the reactor and may include, for example, an oven heated electrically or by means of a fossil fuel. It may also include a jacket disposed around the tubular reactor through which a hot fluid passes.

In an advantageous embodiment of the installation according to the invention the heating device consists of an oven in which the tubular reactor is housed. The oven may be heated by any adequate means, for example, combustion of a fossil fuel (advantageously natural gas) or by electrical energy. In the embodiment of the installation according to the invention which has just been described the tubular reactor is made, for example, of quartz or of another inert and refractory material such as alumina or steel coated with a protective layer of a refractory material. It is preferably encased by a metal cylinder (for example, of steel) designed to increase its mechanical strength.

The function of the lock chambers is to keep the tubular reactor isolated from the external atmosphere during the introduction of the materials and the withdrawal of the products of synthesis. For this purpose they are provided with two isolating valves. One of the valves serves to isolate the lock chamber from the external atmosphere and the other is mounted on a conduit connecting the lock chamber to the reactor. The lock chambers are provided with connections to an inert gas circuit. The connections are generally two in number (although a larger number of connections is possible) and they are located so as to permit efficient flushing of the lock gate with inert gas.

In the installation according to the invention the charging device normally includes a distributor of pulverulent product designed to control the delivery of pulverulent product entering the reactor. The distributor may be, for example, of the spiral pump type.

When the installation according to the invention is utilised to carry out the method according to the invention the gas admission device serves to introduce the hydrocarbon into the reactor, the charging device serves to introduce the catalyst into the reactor, the withdrawal device serves to extract the products of synthesis from the reactor, the gas circuits of the lock gates are inert gas

8

circuits and the heating device is designed to produce a temperature from 500 to 1200°C in the interior of the reactor.

In a preferred embodiment of the installation according to the invention, which is well adapted to executing the method according to the invention, the reactor is in communication with a device • for admitting a carrier gas for the hydrocarbon.

In another embodiment of the installation according to the invention the latter includes, in the downstream portion of the reactor, upstream of the lock chamber of the withdrawal device, a conduit for evacuating at least a portion of the reaction gases. This evacuation conduit is advantageously connected to a gas analyser. This gas analyser is not critical in itself. It advantageously includes a gas-phase chromatograph coupled to a mass spectrometer.

The installation according to the invention is advantageously computer-controlled.

The carbon nanotubes obtained by means of the method according to the invention have various applications, in particular in the manufacture of electronic circuits, for reinforcing materials and for gas storage.

Particular features and details of the invention are exemplified in the following description of the appended drawings, in which:

Fig. 1  shows schematically a particular embodiment of the installation according to the invention in an axial vertical section;

Fig. 2  is a side view of a constructional element of the installation of Fig. 1;

Fig. 3  shows the constructional element of Fig. 2 in cross-section through the plane III-III of Fig. 2;

Fig. 4  shows a detail of Fig. 3 on a larger scale.

In the Figures the same reference numerals designate identical elements.

9

The installation shown schematically in Fig. 1 comprises a substantially horizontal beam 1 to which are fixed two metal blocks 2 and 3 (for example, of stainless steel). The blocks 2 and 3 serve to support a tubular reactor 4 of quartz encased by a cylinder 5 of stainless steel inside a tubular oven 6. The tubular reactor 4 and its casing 5 are supported in annular cavities 7 of the blocks 2 and 3 by means of rollers 8. O-rings 9 ensure the seal between the reactor 4 and the walls of the cavities 7.

The beam 1 is pivoted on a roller 10 firmly attached to a fixed horizontal beam 11. A rack 12 moved by a handle 13 allows the inclination of the beam 1 to be controlled with respect to the horizontal.

The block 2 located upstream of the reactor 4 has passing through it a conduit 14 and a conduit 15 which serve respectively to introduce a hydrocarbon in the gaseous state and a carrier gas into the reactor 4.

The block 2 supports an assembly of elements comprising a hopper 16, a lock chamber 17, two spherical valves 18 and 19, an enclosure 20 and a powder distributor 21.

The hopper 16 is located below a silo (not shown) containing a pulverulent solid reagent. It opens into the valve 18 forming the upstream end of the lock chamber 17, the downstream end of which includes the valve 19.

The lock chamber 17 is in communication with two connecting pieces 22 and 23 designed to connect it to an inert gas circuit. The lock chamber 17 is tubular and contains a cylindrical tube 24 of smaller diameter the technical function of which is to prevent the circulation of the inert gas in the lock chamber 17 from interfering with the flow of the pulverulent solid reagent.

The valve 19 opens into the sealed enclosure 20, which includes two connecting pieces 25 and 26 designed to connect it to an inert gas circuit. The inert gas delivered to the lock chamber 17 is preferably the same as that delivered to the enclosure 20.

The enclosure 20 is tubular and contains a cylindrical tube 27 that is similar to the cylindrical tube 24 of the lock chamber 17 and performs the same technical function.

10

The powder distributor 21 is located directly below the enclosure 20 and is coupled to an electric motor 28. The powder distributor 21 (shown more clearly in Figs 2 and 3) includes a horizontal shaft 29 a part of the periphery of which (designated by reference 30 in Fig. 3) has been milled to form one or more troughs 31 therein (Fig. 4). The length of the troughs 31 (in the direction of the axis of the shaft 29) corresponds substantially to the diameter of the enclosure 20. Under the effect of rotation of the shaft 29 the compartments 31 are alternately filled with the powder contained in the enclosure 20 and then discharge said powder by gravity into a collector 34 formed in the block 2.

The shaft 29 includes abutment faces 32 for the mounting of rolling bearings (not shown) and annular grooves 33 designed to contain O-rings (not shown) so that the rotation of the shaft 29 is completely sealed in the block 2.

The motor 28 is of the variable-speed type. Its speed is controlled as a function of the delivery rate desired for the admission of the pulverulent product into the reactor 4.

The collector 34 passes through the upstream block 2 and opens into the reactor 4.

The end block 3 supports a sealed assembly of elements comprising a reservoir 35, a valve 36 of the guillotine type, a lock chamber 37 and a second valve 38 of the guillotine type. The lock chamber 37 is in communication with two connecting pieces 39 and 40 designed to connect it to an inert gas circuit.

The reservoir 35 is open in its upper portion and is in communication with the downstream end of the reactor 4 via a passage (not shown) formed through the block 3. In this way, by actuating the valves 36 and 38, the products produced in the reactor 4 are withdrawn from the installation. To prevent the circulation of the inert gas in the lock chamber 37 from interfering with the flow of the products discharged from the reactor 4, the chamber 37 is given a tubular profile and a cylindrical tube 41 of smaller diameter is arranged in its upper part.

The end block 3 also has passing through it a conduit 44 which opens into the downstream zone of the reactor 4. This conduit 44 is designed to extract at least a portion of the gases from the reactor 4 and send it towards a gas analyser (not shown). The gas analyser is not critical. It may include, for example, a gas-phase chromatograph coupled to a mass spectrometer.

11

The upstream 2 and downstream 3 blocks each have passing through them an internal circuit of passages 42 designed for the circulation of a cooling fluid, generally water.

A toothed collar 43 is fixed to the metal casing 5 of the reactor 4 and mechanically coupled to the shaft of an electric motor (not shown) so as to subject the reactor 4 to slow and regular rotation.

To manufacture carbon nanotubes by means of the installation shown in the Figures, the oven 6 is heated sufficiently to produce the reaction temperature suitable for the catalytic decomposition of the hydrocarbon in the reactor 4. The cooling water circulating in the passages 42 ensures that the upstream 2 and downstream 3 blocks are maintained at a temperature compatible with their correct mechanical behaviour.

In addition, the lock chambers 17 and 37 and the enclosure 20 are subjected to permanent flushing with an inert gas, for example, nitrogen, by means of the connecting pieces 22 and 23, 39 and 40,25 and 26 respectively.

A catalyst in powder form is poured into the hopper 16 and the valve 18 is opened, the valve 19 being closed. After filling of the lock chamber 17 the valve 18 is closed and the valve 19 is opened to transfer the catalyst from the lock chamber 17 to the enclosure 20 via the cylindrical conduit 27. After having closed the valve 18 and while the lock chamber 17 is being emptied of the catalytic powder it contains, a new charge of catalyst is introduced into the hopper 16. Once the lock chamber 17 is empty, the valve 19 is closed, the valve 18 is re-opened and the cycle of operations just described is repeated.

The powder catalyst contained in the enclosure 20 flows continuously by gravity towards the reactor 4 through the collector 34. Its delivery rate is controlled by the distributor 21. If the gravity flow is difficult, a spiral pump or vibrating device (not shown) may be added to ensure good transportation of the catalyst between the distributor and the reactor. Since the reactor 4 is slightly inclined from the upstream end (block 2) to the downstream end (block 3) and is also subjected to slow and continuous rotation about its longitudinal axis, the powder catalyst flows therein progressively towards the block 3.

12

In addition, there are introduced continuously into the reactor 4, firstly, a hydrocarbon (for example, methane) via the conduit 14 and, secondly, a carrier gas (for example, argon, nitrogen, helium or hydrogen) via the conduit 15. In the oven 4 a temperature of approximately 600 to 800°C is produced so as to decompose the hydrocarbon into carbon and hydrogen. Upon contact with the catalyst, the carbon crystallises, forming graphite nanotubes. The reaction products flow towards the downstream end of the reactor 4 and pass into the reservoir 35. If an adhesion phenomenon occurs, obstructing the flow of products in the reactor, a scraper (not shown) may be used to facilitate the continuous flow of the products. If the flow by gravity is not effected easily in the withdrawal device, an extractor (not shown) may be used to facilitate conveyance between the reactor and the lock chamber 37. As the lock chamber 37 is under inert nitrogen atmosphere its valve 36 is opened to transfer the products from the reservoir 35 thereto. The flushing of the lock chamber 37 with the flow of inert gas (by means of the connecting pieces 39 and 40) has the effect of eliminating substantially the totality of the hydrogen and the hydrocarbons contained in the lock chamber 37.

The valve 38 is opened to recover the carbon nanotubes. The flow of gas emerging from the conduit 44 is also collected and transferred to an analyser (not shown), for example, a gas-phase chromatograph coupled to a mass spectrometer.

During the operation of the installation shown in the Figures the gas admission conduits 14 and 15 may be moved axially so as to deliver the gases to the zone of the oven in which the temperature most appropriate for synthesising carbon nanotubes prevails.

The interest of the invention will be apparent in the course of the description of the following examples.

First series of examples (according to the invention)

Examples 1 to 3 described below deal with trials concerning the synthesis of carbon nanotubes which were carried out in conformity with the method according to the invention in an installation similar to that illustrated in Figs. 1 to 4.

Example 1

13

In this example a bed of 0.09 g of catalyst per cm of length of the tubular reactor was placed in the reactor and the reactor was subjected to continuous rotation at 2 rev/min. The reactor was fed with a powder catalyst and the hydrocarbon selected consisted of ethylene diluted in a carrier gas in a proportion of 0.33 mole/1.

A delivery rate of catalyst of 0.006 g/s and a delivery rate of gas (carrier gas charged with ethylene) of 3 Nl/min were used.

A production of 32 g of carbon nanotubes per hour was obtained with a yield of 4.5 g of carbon per g of catalyst.

Example 2

The trial of Example 1 was repeated under the following conditions:

Thickness of catalyst bed: 0.22 g/cm;

Speed of rotation of reactor: 2 rev/min;

Molar titre of ethylene in the carrier gas: 0.50;

Delivery rate of catalyst: 0.015 g/s;

Delivery rate of gas: 3 Nl/min.

The following results were obtained:

Production: 48 g/h;

Yield: 4.9 g of carbon per g of catalyst.

Example 3

The trial of Example 1 was repeated under the following conditions:

Thickness of catalyst bed: 0.04 g/cm;

Speed of rotation of reactor: 2 rev/min;

Molar titre of ethylene in the carrier gas: 0.33;

Delivery rate of catalyst: 0.003 g/s;

Delivery rate of gas: 3 Nl/min.

The following results were obtained:

Production: 32 g/h;

Yield: 3.8 g of carbon per g of catalyst.

14

Second series of examples (not according to the invention)

Examples 4 to 6 described below were carried out according to the known discontinuous mode of the CCYD method. In these examples the same catalyst was used as in the first series of examples l to 3.

Example 4

In this example a permanent catalyst bed of 2.0 g distributed over a length of 20 cm was produced

in a horizontal tubular reactor.

The hydrocarbon chosen consisted of ethylene diluted in a carrier gas in a proportion of 0.33 mole/1, as in the first series of examples. This gas was circulated in the reactor for 20 minutes at a flow rate of 3 Nl/min.

A production of 6.8 g of carbon nanotubes per hour was obtained with a yield of 1.7 g of carbon per g of catalyst.

Example 5

The trial of Example 4 was repeated under the following conditions:

Length of permanent catalyst bed: 20 cm;

Mass of permanent catalyst bed: 0.8 g;

Molar titre of ethylene in the carrier gas: 0.33;

Delivery rate of gas: 3 Nl/min;

Duration of discontinuous trial: 20 min.

The following results were obtained:

Production: 3.4 g/h;

Yield: 2.1 g of carbon per g of catalyst.

Example 6

The trial of Example 4 was repeated under the following conditions:

Length of permanent catalyst bed: 20 cm;

Mass of permanent catalyst bed: 1.6 g;

15

Molar titre of ethylene in the carrier gas: 0.33; Delivery rate of gas: 3 Nl/min; Duration of discontinuous trial: 20 min.

The following results were obtained:

Production: 7.4 g/h;

Yield: 2.3 g of carbon per g of catalyst,

A comparison of the results of Examples 1 to 3 (according to the invention) with those of Examples 4 to 6 (according to the discontinuous process prior to the invention) makes the advantage of the invention regarding productivity and yield of the synthesis of carbon nanotubes immediately apparent.

16

We Claims

1.	Method for the manufacture of carbon nanotubes by thermal decomposition of at least one gaseous hydrocarbon in the presence of a solid catalyst in a reactor, characterised in that the hydrocarbon is introduced continuously into the reactor, the catalyst is introduced continuously into the reactor via an inlet lock chamber maintained under an inert atmosphere and the carbon nanotubes are withdrawn from the reactor via an outlet lock chamber which is flushed with a flow of inert gas; wherein the hydrocarbon and the catalyst are introduced separately and continuously into a zone of the reactor where an optimum temperature for the decomposition of the hydrocarbon is produced.

2.	Method according to claim 1, wherein a tubular reactor which is inclined to the horizontal between the inlet lock chamber and the outlet lock chamber is used and said tubular reactor is subjected to continuous rotation.

3.	Method according to claim 1, wherein the above-mentioned temperature is selected from 500 to 1000°C.

4.	Method according to any one of claims 1 to 3, wherein the reactor is subjected to heating from which the inlet and outlet lock chambers are isolated.

5.	Method according to any one of claims 1 to 4, wherein hydrogen and/or an inert gas is/are also introduced into the reactor.

6.	Method according to any one of claims 1 to 5, wherein the inert gas is selected from argon, nitrogen and helium.

7.	Method according to any one of claims 1 to 6, wherein the hydrocarbon is selected from methane, ethylene and acetylene.

8.	Apparatus for the production of carbon nanotubes by means of the method according to any one of claims 1 to 7, comprising a tubular reactor (4) inclined to the horizontal, a device (14) for admitting a gaseous reagent to the reactor, a device (16, 17, 21) for charging the reactor with a pulverulent product, a device (35, 36, 39, 40) for withdrawing a powder from the

17

reactor and a device (6) for heating the reactor, the charging device including a lock chamber (17) isolated by two valves (18, 19) and provided with connections (22, 23) to an inert gas circuit, and the withdrawal device including another lock chamber (37) isolated by two valves (36, 38) and provided with connections (39, 40) to an inert gas circuit; wherein the device (14) for admitting the gaseous reagent and the device (16, 17, 20, 21, 34) for charging the reactor with pulverulent product open into the reactor (4) in the vicinity of one another.

9.  Apparatus according to either of claim 8, wherein the charging device (16, 17, 20, 21, 34) includes a distributor (21) of the pulverulent product.

Dated this 13th day of July, 2005.

18

HIRAR CHANDRAKANT JOSHI AGENT FOR UNIVERSITE DE LIEGE	

Documents:

				00787-mumnp-2005-abstract(01-11-2006).doc

				00787-mumnp-2005-abstract(01-11-2006).pdf

				00787-mumnp-2005-cancelled pages(01-11-2006).pdf

				00787-mumnp-2005-claims(granted)-(01-11-2006).doc

				00787-mumnp-2005-claims(granted)-(01-11-2006).pdf

				00787-mumnp-2005-correspondence(1-11-2006).pdf

				00787-mumnp-2005-correspondence(ipo)-(23-1-2008).pdf

				00787-mumnp-2005-drawing(01-11-2006).pdf

				00787-mumnp-2005-form 1(15-07-2005).pdf

				00787-mumnp-2005-form 18(15-07-2005).pdf

				00787-mumnp-2005-form 2(granted)-(01-11-2006).doc

				00787-mumnp-2005-form 2(granted)-(01-11-2006).pdf

				00787-mumnp-2005-form 3(01-11-2006).pdf

				00787-mumnp-2005-form 5(15-07-2005).pdf

				00787-mumnp-2005-form-pct-isa-210(15-07-2005).pdf

				00787-mumnp-2005-power of attorney(15-07-2005).pdf

				787-mumnp-2005-abstract.doc

				787-mumnp-2005-abstract.pdf

				787-mumnp-2005-claims.doc

				787-mumnp-2005-claims.pdf

				787-mumnp-2005-correspondence-others.pdf

				787-mumnp-2005-correspondence-received-ver-030905.pdf

				787-mumnp-2005-correspondence-received-ver-050805.pdf

				787-mumnp-2005-correspondence-received-ver-091105.pdf

				787-mumnp-2005-correspondence-received-ver-130705.pdf

				787-mumnp-2005-correspondence-received-ver-230905.pdf

				787-mumnp-2005-correspondence-received-ver-311006.pdf

				787-mumnp-2005-correspondence-received.pdf

				787-mumnp-2005-descdription (complete).pdf

				787-mumnp-2005-drawings.pdf

				787-mumnp-2005-form-1.pdf

				787-mumnp-2005-form-18.pdf

				787-mumnp-2005-form-2.doc

				787-mumnp-2005-form-2.pdf

				787-mumnp-2005-form-26.pdf

				787-mumnp-2005-form-3.pdf

				787-mumnp-2005-form-5.pdf

				787-mumnp-2005-form-pct-ipea-409.pdf

				787-mumnp-2005-pct-search report.pdf

				abstract1.jpg

« Previous Patent

Next Patent »

Patent Number	214165	

Indian Patent Application Number	787/MUMNP/2005	

PG Journal Number	13/2008	

Publication Date	28-Mar-2008	

Grant Date	05-Feb-2008	

Date of Filing	15-Jul-2005	

Name of Patentee	UNIVERSITE DE LIEGE	

Applicant Address	INTERFACE ENTERPRISES-UNIVERSITE, ANTHEUNIS NICOLE QUAI VAN BENEDEN, 25 B-4020 LIEGE, BELGIUM	

Inventors:

#	Inventor's Name	Inventor's Address	

1	JEAN-PAUL PIRARD	RUE DE GAILLARMONT, 64 B-4032 CHENEE BELGIUM	

2	PIRARD, Jean-Paul	Rue de Gaillarmont, 68, B-4032 CHENEE (BE).	

3	KREIT, Patrick	Rue de Cracovie, 40, B-4030 Grivegnée (BE).	

PCT International Classification Number	C01B 31/02	

PCT International Application Number	PCT/EP2004/000952	

PCT International Filing date	2004-01-28	

PCT Conventions:

#	PCT Application Number	Date of Convention	Priority Country	

1	03075349.5	2003-02-05	EPO	

© All Indian Patents, 2013-2021.

  Patent data available in the public domain from Indian Patents Office, Department of Industrial Policy and Promotions, Ministry of Commerce and Industry, Government of India.
