Repository: anandvc/allindianpatents

File: patents/214212-composite-materials-for-membrane-reactors.html (part 1 of 2)
Indian Patents. 214212:COMPOSITE MATERIALS FOR MEMBRANE REACTORS

Indian Patents

Recently Granted Patents

  Recently Published Patents

Title of Invention	COMPOSITE MATERIALS FOR MEMBRANE REACTORS

Abstract	A composite material for membrane reactors, which composite material comprises: (a-I) a dense ceramic membrane comprising a crystalline mixed metal oxide which exhibits, at operating temperatures, electron conductivity, oxygen ion conductivity, and ability to separate oxygen from a gaseous mixture containing oxygen and one or more other components by means of the conductivities; (b-1) a porous support comprising an alloy of at least two metallic elements which support exhibits mechanical stability at operating temperature; and (c-1) an interfacial zone of at least 5&#956;m exhibiting chemical interaction between the dense ceramic membrane and the porous support.	

Full Text	FORM 2

THE PATENTS ACT 1970 [39 OF 1970]

COMPLETE SPECIFICATION

[See Section 10] RULE 13

"COMPOSITE MATERIALS FOR MEMBRANE REACTORS"

BP AMOCO CORPORATION, of Law Department - MC 1907A, 200 East Randolph Drive, Chicago, Illinois, 60601, United States of America,

The following specification particularly describes the nature of the invention and the manner in which it is to be performed:-

This application is a continuation-in-part of U.S. Application  Number  08/958,574  filed  October  28,  1997, now  US Patent Number 5,935,533 which application is specifically incorporated herein in its entirety by reference.

Field of the Invention

 	The present  invention  relates  to composite  materials  for

membrane reactors which include a gas-tight ceramic, a porous

support, and an interfacial zone therebetween. More particularly,

this invention relates to composite materials using oxygen ion-

conducting dense ceramic membranes formed on a porous support

  comprising a metallic alloy to provide an interfacial zone of

 	chemical interaction between the dense ceramic membrane and

the porous support. Typically, chemical interactions are identifiable by a gradient of composition in at least one metallic lement across the interfacial zone between the dense ceramic membrane and the porous support. Chemical interactions preferably match thermal expansion coefficients and other physical properties between the two different materials.

Processes using composite materials in accordance with the vention include converting methane gas into value-added-products, for example, production of synthesis gas comprising carbon monoxide and molecular hydrogen in which the synthesis gas advantageously is free of deleterious and/or inert gaseous diluents such as nitrogen.

Background of the Invention

Conversion of low molecular weight alkanes, such as methane, to synthetic fuels or chemicals has received increasing attention as low molecular weight alkanes are generally available

2

from secure and reliable sources. For example, natural gas wells and oil wells currently produce vast quantities of methane. In addition, low molecular weight alkanes are generally present in

coal deposits and may be formed during mining operations, in petroleum processes, and in the gasification or liquefaction of coal, tar sands, oil shale, and biomass.

Many of these alkane sources are located in relatively remote areas, far from potential users. Accessibility is a major obstacle to effective and extensive use of remotely situated methane, ethane and natural gas. Costs associated with liquefying natural gas by compression or, alternatively, constructing and maintaining pipelines to transport natural gas to users are often prohibitive. Consequently, methods for converting low molecular weight alkanes to more easily transportable liquid fuels and chemical feedstocks are desired and a number of such methods have been reported.

Reported methods can be conveniently categorized as direct oxidation routes and/or as indirect syngas routes. Direct oxidative routes convert lower alkanes to products such as methanol, gasoline, and relatively higher molecular weight alkanes. In contrast, indirect syngas routes involve, typically, production of synthesis gas as an intermediate product.

As is well known in the art, synthesis gas ("syngas") is a mixture of carbon monoxide and molecular hydrogen,  generally

  having a dihydrogen to carbon monoxide molar ratio in the range of 1:5 to 5:1, and which may contain other gases such as carbon dioxide. Synthesis gas has utility as a feedstock for conversion to alcohols, olefins, or saturated hydrocarbons (paraffins) according to the well known Fischer-Tropsch process, and by other means.

  Synthesis gas is not a commodity; rather, it is typically generated on-site for further processing. At a few sites, synthesis gas is generated by a supplier and sold "over the fence" for further processing to value added products. One potential use for synthesis gas is as a feedstock for conversion to high molecular

  weight (e.g. C50+) paraffins which provide an ideal feedstock for

3

hydrocracking for conversion to high quality jet fuel and superior high cetane value diesel fuel blending components. Another potential application of synthesis gas is for large scale conversion to methanol.

  	In  order  to produce  high  molecular  weight  paraffins  in

preference  to lower  molecular  weight  (e.g.  C8 to  C12) linear

paraffins, or to synthesize methanol it is desirable to utilize a synthesis  gas feedstock  having an H2.CO  molar  ratio  of about

2.1:1, 1.9:1, or less.  As is well known in the art, Fischer-Tropsch

  syngas conversion reactions using syngas having relatively high

H2:CO ratios produce hydrocarbon products with relatively large

amounts of methane and relatively low carbon numbers. For example, with an H2CO ratio of about 3, relatively large amounts

of C1- C8 linear paraffins are typically produced.  These materials  arc characterized by very low octane value and high Reid vapor pressure, and are highly undesirable for use as gasoline.

Lowering the H2CO molar ratio alters product selectivity by

increasing the average number of carbon atoms per molecule of

  product,  and  decreasing  the  amount  of methane  and  light

  paraffins produced. Thus, it is desirable for a number of reasons

to generate syngas feedstocks having molar ratios of hydrogen to

carbon monoxide of about 2:1 or less.

Prior methods for producing synthesis gas from natural gas (typically  referred  .0  as  "natural  gas  reforming")  can  be

  categorized as (a) those relying on steam reforming where natural gas is reacted at high temperature with steam, (b) those relying on partial oxidation in which methane is partially oxidized with pure oxygen by catalytic or non-catalytic means, and (c) combined cycle reforming consisting of both steam reforming and partial

  oxidation steps.

Steam reforming involves the high temperature reaction of methane and steam over a catalyst to produce carbon monoxide and hydrogen. This process, however, results in production of syngas having a high ratio of hydrogen to carbon monoxide, usually in excess of 3:1.

4

WO 00/68139

pcT/yspjiai>983—

Partial oxidation of methane with pure oxygen provides a product which has an H2CO ratio close to 2:1, but large amounts of

carbon dioxide and carbon are co-produced, and pure oxygen is an expensive oxidant. An expensive air separation step is required  in combined cycle reforming systems, although such processes do  result in some capital savings since the size of the steam reforming reactor is reduced in comparison to a straightforward steam reforming process.

Although direct partial oxidation of methane using air as a  source of oxygen is a potential alternative to today's commercial steam-reforming processes, downstream processing requirements cannot tolerate nitrogen (recycling with cryogenic separations is required), and pure oxygen must be used. The most significant cost associated with partial oxidation is that of the oxygen plant,  Any new process that could use air as the feed oxidant and thus avoid the problems of recycling and cryogenic separation of nitrogen from the product stream will have a dominant economical impact on the cost of a syngas plant, which will be reflected in savings of capital and separation costs.

  	Thus, it is desirable to lower the cost of syngas production as

by, for example, reducing the cost of the oxygen plant, including eliminating the cryogenic air separation plant, while improving the yield as by minimizing the co-production of carbon, carbon dioxide  and  water,  in order  to be?  utilize  the  product  for  a

  variety of downstream applications.

Dense ceramic membranes represent a class of materials that offer potential solutions to the above-mentioned problems associated with natural gas conversion. Certain ceramic materials exhibit  both  electronic  and  ionic  conductivities  (of particular

  interest is oxygen ion conductivity). These materials not only transport oxygen (functioning as selective oxygen separators), but also transport electrons back from the catalytic side of the reactor to the oxygen-reduction interface. As such, no external electrodes are required, and if the driving potential of transport is sufficient,

  the partial  oxidation reactions should  be spontaneous.  Such a

system will operate without the need of an externally applied electrical potential. Although there are recent reports of various ceramic materials that could be used as partial oxidation ceramic membrane, little work appears to have been focused on the problems associated with the stability of the material under methane conversion reaction conditions.

European Patent Application 90305684.4, published on November 28, 1990, under Publication No.EP 399 833 Al in the name of Cable et al., describes an electrochemical reactor using  solid membranes comprising: (1) a multi-phase mixture of an electronically-conductive material, (2) an oxygen ion-conductive material, and/or (3) a mixed metal oxide of a perovskite structure. Reactors are described in which oxygen from oxygen-containing gas is transported through a membrane disk to any gas that  consumes oxygen. Flow of gases on each side of the membrane disk in the reactor shell shown are symmetrical flows across the disk, substantially radial outward from the center of the disk toward the wall of a cylindrical reactor shell. The gases on each side of the disk flow parallel to, and co-current with, each other.

  	Materials known  as "perovskites"  are a class of materials

which have an X-ray identifiable crystalline structure based upon the structure of the mineral perovskite, CaTiQ3.  In its idealized

form, the perovskite structure has a cubic lattice in which a unit cell contains metal ions at the corners of the cell, another metal ion in its center and oxygen ions at the midpoints of each cube edge.  This cubic lattice is identified as an ABQ3-type structure

where A and B represent  metal  ions.  In the idealized  form  of perovskite structures, generally, it is required that the sum of the valences of A ions and B ions equal 6, as in the model perovskite  mineral, CaTiQ3.

A variety of substitutions of the A and B cations can occur.

Replacing  part  of a divalent  cation  by a trivalent  cation or a

pentavalent ion for a tetravalent ion, i.e., donor dopant, results in

two types of charge compensation, namely,  electronic and ionic,

  depending on the partial pressure of oxygen in equilibrium with

the oxides. The charge compensation in acceptor-doped oxides, i.e., substituting a divalent cation for a trivalent cation is, by electronic holes, at high oxygen pressures, but at low pressures, it is by oxygen ion vacancies.  Ion vacancies  are the pathway  for

  oxide ions. Therefore, the oxygen flux can be increased by increasing the amount of substitution of lower valence element for a higher valence metal ion. The reported oxygen flux values in perovskites tend to follow the trends suggested by the charge compensation theory.  While the primary property of high oxygen

  flux appears to be feasible in a few combination of dopants in AB03 type oxides, many other questions need to be answered about the ideal material for constructing a novel membrane reactor. For example, the mechanical properties of the chosen membrane must have  the strength  to maintain  integrity  at the

  conditions of reaction. It must also maintain chemical stability for long periods of time at the reaction conditions. The oxygen flux, chemical stability, and mechanical properties depend on the stoichiometry of the ceramic membrane.

Many  materials  having  the  perovskite-type  structure  (AB03-type) have been described in recent publications including

a wide variety of multiple cation substitutions on both the A and B sites as being stable in the perovskite structure. Likewise, a variety of more complex perovskite compounds containing a mixture of A metal ions and B metal ions (in addition to oxygen)

  are reported. Publications relating to perovskites include: P. D. Battle et al., J. Solid State Chem., 76,334 (1988); Y.Takeda et al., Z Anorg. Allg. Chem., 550/541,259 (1986); Y. Teraoka et al., Chem. Lett., 19,1743 (1985); M. Harder and H. H. Muller-Buschbaum, Z Anorg. Allg. Chem., 464, 169 (1980); C. Greaves et al., Acta Cryst.,

  B31,641 (1975).

For example, Hayakawa et al. US. Patent No. 5,126,499, incorporated by reference herein, describes a process for the production of hydrocarbons by oxidative coupling of methane using a perovskite-type oxide having the following composition:

M 1 (Co 1-x Fe x) 1 Oy

where M stands for at least one alkaline earth metal, x is a number greater than 0,but not greater than 1, and y is a number in the range of 2.5 - 3.5 at a temperature of 500° to 1000° C

Commonly assigned U.S. Patent  Nos. 5,580,497 and  5,639,437 in the names of Uthamalingam Balachandran, Mark S. Kleefisch, Thaddeus P. Kobylinski, Sherry L. Morissette and Shiyou Pei, incorporated by reference herein, discloses preparation, structure and properties of a class of mixed metal oxide compositions of at least strontium, cobalt, iron and oxygen, and is  incorporated herein by reference in its entirety. Use of the mixed metal oxides in dense ceramic membranes having electron conductivity and oxygen ion conductivity, are described as well as their use in separation of oxygen from an oxygen-containing gaseous mixture to form an oxygen-depleted first product and optionally reacting recovered oxygen with organic compounds in another gaseous mixture.

Ceramic powders with varying stoichiometry are made by solid-state reaction of the constituent carbonates and nitrates. Appropriate amounts of reactants are, generally, mixed and milled

  in methanol using zirconia media for several hours.  After drying,

  the mixtures are calcined in air at elevated temperatures, e.g., up

to about 850° C for several hours, typically, with an intermittent

grinding.  After the  final  calcination,  the  powder  is ground  to

small particle size.  The morphology and particle size distribution

  can play a significant role during the fabrication of membrane tubes.

Membrane tubes can be conveniently fabricated by known methods of plastic extrusion. To prepare for extrusion, ceramic powder is, generally, mixed with several organic additives to make a formulation with enough plasticity to be easily formed into various shapes while retaining satisfactory strength in the green state. This formulation, known as a slip, consists in general of a solvent, a dispersant, a binder, a plasticizer, and ceramic  powder. The role of each additive is described in Balachandran et  al., Proceedings International Gas Research Conference,  Orlando,

Florida (H. A. Thompson editor, Government Institutes, Rockville, Md.), pp. 565-573 (1992). Ratios of the various constituents of a slip vary, depending on the forming process and such characteristics of the ceramic powder as particle size and specific  surface area. After the slip is prepared, some of the solvent is allowed to evaporate; this yields a plastic mass that is forced through a die at high pressure (about 20 MPa) to produce hollow tubes. Tubes have been extruded with outside diameters of about -6.5 mm and lengths up to about 30 cm. The wall thicknesses are  in the range 0.25 to 1.20 mm. In the green state (i.e., before firing), extruded tubes exhibit great flexibility.

Extruded tubes are heated at a slow heating rate (5° C/h) in the temperature range 150° to 400° C to facilitate removal of gaseous species formed during decomposition of organic additives. 15-""~After the organics are removed at low temperatures, the heating rate is increased to about 60° C/h and the tubes are sintered at about 1200° C for 5 to 10 h. All the heatings are done in stagnant air. Performance characteristics of the membranes depend on the stoichiometry of the cations in the ceramic.

 	In  commonly  assigned  U.S.  Patent  No.  5,573,737  to

Uthamalingam Balachandran, Joseph T. Dundek, Mark S. Kleefisch and Thaddeus P. Kobylinski, a functionally gradient material is described as including an outer tube of perovskite, which contacts air, an inner tube of zirconium oxide which contacts methane gas,  and a bonding layer between the perovskite and zirconium oxide layers.

Even though the functionally gradient oxide materials disclosed in U.S. Patent No. 5,573,737 exhibit greater stability than other known compositions, there are, under some conditions,  certain problems associated with them in the form of unsupported reactor tubes. The reactor tubes can fracture at regions slightly away from the hot reaction zone where temperatures of the tube can, e.g., drop from about 800° C to about 700° C in the failure regions.

9

Accordingly,  it  is  an  object  of the  present  invention  to

provide stable composite materials for membrane reactors which

include a gas-tight ceramic having a composition which exhibits

both  ionic  and  electronic  conductivity  as  well  as  appreciable

  oxygen permeability.

It  is another  object  of the present  invention  to provide

stable  composite  materials  for  membrane  reactors  useful  in

converting low hydrocarbons to high value products which exhibit

greater stability when exposed to a reducing gas environment and

  other operating conditions for extended time periods.

It is an object of the invention to overcome one or more of the problems described above.

Other objects and advantages of the invention will be apparent to those skilled in the art from a review of the following detailed description, taken in conjunction with the drawing and the appended claims.

Other objects and advantages of the invention will become apparent upon reading the following detailed description and appended claims.

  	Summary of the Invention

In broad aspect, the present invention is directed to composite materials for membrane reactors which include a gas-tight ceramic, a porous support, and an interfacial zone therebetween. More particularly, this invention relates to composite materials using oxygen ion-conducting dense ceramic membranes formed on a porous support' Comprising a metallic alloy to provide an interfacial zone of chemical interaction between the dense ceramic membrane and the porous support.  Advantageously, such composite materials are used for membrane  reactors converting, for example, natural gas to synthesis gas by controlled partial oxidation and reforming reactions, and when desired, subsequent conversion of the synthesis gas to added-value products, for example, by a water-gas shift process.

10

In one aspect, the invention is a composite material for membrane reactors, which composite material comprises: (i) a dense ceramic membrane comprising a crystalline mixed metal  oxide which exhibits, at operating temperatures, electron  conductivity, oxygen ion conductivity, and ability to separate oxygen from a gaseous mixture containing oxygen and one or more other components by means of the conductivities; (ii) a porous support comprising an alloy of at least two metallic elements which exhibits mechanical stability at operating temperature; and (iii) an interfacial zone of at least about 5 urn exhibiting chemical interaction between the dense ceramic membrane and the porous support.

Preferably, the dense ceramic membrane in the composite is

made from a mixed metal oxide in a particulate form by spraying

  particulate  oxide at  elevated  temperatures  against  the  porous

support, whereby the chemical interaction defining the interfacial

zone is obtained.

In another preferred embodiment, the dense ceramic membrane in the tube module is made from a mixed metal oxide  in a particulate form compressing particulate oxide at temperatures in a range from about 500° C to about 1250° C against the inner and outer porous tubes, whereby the gradients of composition defining the first and second interfacial zones are obtained.

 	In yet another aspect, the invention is a process to convert

organic compojmds into value-added products, which composite material comprises by: providing a membrane reactor comprising a plurality of the hollow tube module described herein above; contacting the outer porous tube of the hollow tube module with

  an oxygen-containing gaseous mixture having a relatively higher oxygen partial pressure; contacting the inner porous tube of the hollow tube module with a gaseous composition having a relatively lower oxygen partial pressure and; permitting oxygen to

  transported through the dense ceramic membrane by means of

  its electron  conductivity  and  oxygen  ion conductivity, thereby

11

separating oxygen from the oxygen-containing gaseous mixture having a relatively higher oxygen partial pressure into the gaseous composition having a relatively lower oxygen partial pressure.

In preferred embodiments of the invention, the crystalline mixed metal oxide composition is selected from a class of materials which have an X-ray identifiable crystalline structure based upon the structure of the mineral perovskite, CaTi03 .

In  other  preferred  embodiments  of the  invention,  the  crystalline mixed metal oxide composition is selected from a class of materials represented by

Dα Eα + β O δ  

where D comprises at least one metal selected from the group  consisting of magnesium, calcium, strontium, and barium, E comprises at least one element selected from the group consisting of vanadium, chromium, manganese, iron, cobalt, and nickel, a is a number in a range from about 1 to about 4, p is a number in a range from about 0.1 to about 20, such that

 	1.1 
and 5 is a number which renders the compound charge neutral, wherein the crystalline mixed metal oxide composition has a crystalline structure comprising layers having a perovskite structure  held  apart  by  bridging  layers  having  a  different

  structure identifiable by means of powder X-ray diffraction pattern analysis, the composition such that a dense ceramic membrane comprising the composition exhibits electron conductivity and oxygen ion conductivity, and ability to separate oxygen  from  a gaseous  mixture  containing  oxygen  and  one  or

  more other volatile components by means of the conductivities.

The invention also includes use of the composite materials in membrane reactors for separation of oxygen from an oxygen-containing  gaseous  mixture.  Typically, in  such  processes  the

aforesaid composite materials are used in separation apparatus for transfer of oxygen from an oxygen-containing first gaseous mixture having a relatively higher oxygen partial pressure to a second gaseous mixture having a relatively lower oxygen partial pressure and preferably containing one or more components, more preferably including organic compounds which react with oxygen. An essential feature of such selectively permeable dense ceramic membrane of the composite materials is that it retains its ability to separate oxygen for an adequate period of time at the  conditions of operation.

Drawing  

The present invention relates, also, to preparation, structure, and properties of dense ceramic membranes comprising mixed metal oxide compositions which exhibit electron conductivity and oxygen ion conductivity, and ability to separate oxygen selectively from a gaseous mixture containing oxygen and one or more other volatile components by means of the conductivities. An essential feature of such selectively permeable material is that it retain its ability to separate and transport oxygen for an adequate period of time.

 	Brief Description Of The

The appended claims set forth those novel features which characterize the present invention. The present invention itself, as well as advantages thereof, may best be understood, however, by reference to the following brief description of preferred  embodiments taken in conjunction with the annexed drawings, in which:

FIGURE 1 is a longitudinal view, in partial section, depicting apparatus for demonstrating aspects of a hollow tube module for iembrane reactors using composite material comprising oxygen ion-conducting dense ceramic according to the present invention;

FIGURE 2 is a perspective view of a disc sectioned from apparatus depicted in FIGURE 1;

FIGURE 3 is a cross-sectional view of the disc depicted in FIGURE 2;

13

FIGURE 4  is  a  digital  image,  from  a  scanning  electron

microscope, showing position for linescan analysis across regions

of mixed metal oxide, porous metallic support, and interfacial zone

therebetween; and

  	FIGURE 5 is a graphical  presentation  of linescan  analysis

data at the position shown in FIGURE 4.

For a more complete understanding of the present invention, reference should now be made to the embodiments illustrated in greater detail in the accompanying drawing and described below  by way of examples of the invention.

Brief Description of the Invention

As stated previously, dense ceramic membranes useful in accordance with this invention comprises a crystalline mixed metal oxide which exhibits, at operating temperatures, electron  conductivity, oxygen ion conductivity and ability to separate oxygen from a gaseous mixture containing oxygen and one or more other volatile components by means of the conductivities.

A preferred class of oxygen ion-conducting dense ceramic materials is disclosed in commonly assigned U.S. Patent Nos.: 5,580,497; 5,639,437 and 5,853,565 to Balachandran, Kleefisch, Kobylinski, Morissette and Pei, which patents are specifically incorporated herein in their entirety by reference.

Particularly useful crystalline mixed metal oxide compositions are selected from a class of materials represented by

DαEα +βOδ

where D comprises at least one metal selected from the group consisting of magnesium, calcium, strontium, and barium, E comprises at least one element selected from the group consisting  of vanadium, chromium, manganese, iron, cobalt, and nickel, a is a number in a range from about 1 to about 4, 0 is a number in a range upward from 0.1 to about 20, such that

1.1 

and 6 is a number which renders the compound charge neutral.

Dense ceramic membranes used in accordance with this invention advantageously and preferably comprise a crystalline mixed metal oxide composition which has a crystalline structure comprising layers having a perovskite structure held apart by bridging layers having a different structure identifiable by means of powder X-ray diffraction pattern analysis. Such dense ceramic membranes exhibit electron conductivity and oxygen ion conductivity, and ability to separate oxygen from a gaseous mixture containing oxygen and one or more other volatile components by means of the conductivities.

Useful dense ceramic membranes advantageously comprise the crystalline mixed metal oxide composition represented by

(D1-y M'y)α(El-xGx)α +βOδ

where D is a metal selected from the group consisting of magnesium, calcium, strontium, and barium, M" is a metal selected from the group consisting of magnesium, calcium, strontium, barium, copper, zinc, silver, cadmium, gold, and mercury, E is an

  element selected from the group consisting of vanadium, chromium, manganese, iron, cobalt, and nickel, G is an element selected from the group consisting of vanadium, chromium, manganese, iron, cobalt, nickel, niobium, molybdenum, technetium,  ruthenium,  rhodium,  palladium,  indium,  tin,

  antimony, rhenium, lead, and bismuth, with the proviso that D, E,

Gand M' are different elements, y is a number in a range from

about 0.1 to about 0.5, x is a number in a range from about 0.1 to

about 0.8,  a is a number in a range from about 1 to about 4, (3 is a

  number in a range from 0.1 to about 20, preferably a number in a

  range from about 0.1 to about 6, such that

1.1 

In preferred embodiments of the invention, the crystalline mixed metal oxide composition is represented by

where x is a number in a range from 0.01 to about 1, a is a number in a range from about 1 to about 4, |3 is a number in a range from about 0.1 to about 20, such that

and 5 is a number which renders the compound charge neutral,  and wherein the crystalline mixed metal oxide composition has a

  crystalline structure comprising layers having a perovskite structure held apart by bridging layers having a different structure identifiable by means of powder X-ray diffraction pattern analysis, the composition being such that a dense ceramic

  membrane comprising the composition exhibits electron conductivity and oxygen ion conductivity, and ability to separate oxygen from a gaseous mixture containing oxygen and one or more other volatile components by means of the conductivities.

In other preferred aspects of the invention, the crystalline  mixed metal oxide composition is represented by

where M is an element selected from the group consisting of yttrium, barium, and lanthanum, Xis a number in a range from  about 0.01 to about 0.95, preferably X is a number in a range from 0.1 to 0.8, Yis a number in a range from about 0.01 to about 0.95, preferably Y is a number in a range upward from 0.1 to about 0.5, a is a number in a range from about 1 to about 4, p is a number in a range from about 0.1 to about 20, preferably p is a  number in a range from about 0.1 to about 6, such that

and 5 is a number which renders the compound charge neutral.

In  yet  other  preferred  aspects  of  the  invention,  the crystalline mixed metal oxide composition is represented by

where 5 is a number which renders the compound charge neutral, and wherein the composition has a powder X-ray diffraction pattern comprising significant lines substantially as described in Table I.

Table I	

Principal	XRD Lines

Interplanar		Assigned

Spacing d, A '		Strength

9.52  ± .05		Weak

3.17 ±.05		Weak

2.77 ±.05		Medium-Strong

2.76 ±.05		Medium-Strong

2.73 ±.03		Very Strong

2.08 ±03		Weak-Medium

1.96 ±02		Medium

1.90 ±02		Weak-Medium

1.592±.0l		Weak-Medium

1.587 ±01		Medium

1.566 ±01		Weak

'Angstroms

As is generally known, the assigned strengths in X-ray diffraction patterns may vary depending upon the characteristics of the sample. The observed line strength in any particular sample may vary from another sample, for example, depending upon the amounts of each crystalline phase, oxygen content, and/or amorphous material in a sample.  Also, X-ray diffraction

lines of a particular crystalline material may be obscured by lines from other materials present in a measured sample.

Useful crystalline mixed metal oxide compositions can, also,

  be selected  from  a  class  of materials  known,  generally,  as

  perovskites which have an X-ray identifiable crystalline structure

based upon the structure of the mineral perovskite, CaTi03.  In its

idealized  form,  the  perovskite  structure  has  a cubic  lattice  in

which a unit cell contains metal  ions at the corners of the cell,

  another metal ion in its center and oxygen ions at the midpoints of

  each cube edge.  This cubic lattice is identified as an AB03-type

structure where A and B represent metal ions. In the idealized form of perovskite structures it is required that the sum of the valences of A ions and B ions equal 6, as in the model perovskite mineral, CaTi03.

  	Preferred  membranes  include  an  inorganic  crystalline

material comprising strontium, iron, cobalt and oxygen, preferably having a powder X-ray diffraction pattern comprising significant lines substantially as described in Table I. Advantageously the crystalline  mixed  metal  oxide  demonstrates  oxygen  ionic

  conductivity and electronic conductivity. The invention includes method of preparation for the crystalline mixed metal oxide compositions containing at least strontium, cobalt, iron and oxygen.

As mentioned  above,  the  mixed  metal  oxide  materials  useful in dense ceramic membranes of this invention include any single phase and/or multi-phase, dense phase, intimate mixture of materials  which  has  electron  conductivity  and  oxygen  ion conductivity.  In relation to the solid metal oxide materials, the  terms  "mixture"  and  "mixtures"  include materials  comprised  of  two or more  solid phases and  single-phase materials  in which atoms of the included elements are intermingled in the same solid phase, such as in the yttria-stabilized zirconia.  The term "multi¬phase" refers  to a material  which  contains  two  or more  solid  phases  interspersed  without  forming  a  single  phase  solution.  Useful core material, therefore, includes the multi-phase mixture

which is "multi-phase" because the electronically-conductive material and the oxygen ion-conductive material are present as at least two solid phases, such that atoms of the various components of the multi-component solid are, primarily, not intermingled in  the same solid phase.

Useful multi-phase solid core materials are described in European Patent Application number 90305684.4, published on November 28, 1990, under Publication No. EP 0 399 833 Al the disclosure of which is hereby incorporated herein by reference.

  	In  the  indirect  method  for  making  a  dense  ceramic

membrane containing a mixed metal oxide material having crystalline structure according to the invention, a solid oxide is made and commuted to a powder, the powder is blended into a plastic mass with solvent liquid and optional additives, a desired

  shape is formed from the plastic mass, and the shape heated to temperatures sufficient to form a dense and solid ceramic having electron conductivity and oxygen ion conductivity. Typically, such ceramics are obtained at temperatures in a range upward from about 500° C , and generally at temperatures in a range upward from about 800° C.

Porous supports for use according to this invention can be made of any suitable alloy which exhibits mechanical stability at operating temperature. Particularly useful are alloys, such as nickel-base steel alloys. Suitable alloys advantageously and  preferably have coefficients of expansion matching that of the ceramic employed, i.e. within a range of about 25 percent of the ceramic's coefficient of expansion, more preferably within about 15 percent. Preferred alloys include nickel-iron-chromium alloys having the following limiting chemical composition:

Element	Percent	Element	Percent

Nickel	30.0 - 35.0	Silicon	1.0 max.

Iron	39.5 min.	Copper	0.75 max.

Chromium	19.0 - 23.0	Aluminum	0.15 - 0.60

Carbon	0.06 - 0.10	Titanium	0.15 - 0.60

Manganese	1.50 max.	Al+Ti	0.85 - 1.20

Sulfur	0.015 max.		

Alloys having such chemical composition are commercially available under the names INCOLY alloy 800 and INCOLY alloy 800HT.

 	Porous  metal  products  are  made  by  compacting  and

sintering (heating), and by other well known methods (See, for example, Kirk-Othmer Encyclopedia of Chemical Technology, third edition, Vol. 19, pages 28 to 61, John Wiley & Sons, Inc. 1982). In porous materials,  the void space that  determines  the  porosity  is

  controlled as to amount, type, and degree of interconnection. When in contact with gases containing oxygen and/or organic compounds over a long period of time at elevated temperatures, suitable porous supports advantageously and preferably remain rigid, do not change porosity and are resistant  to corrosion  reactions  such  as

  oxidation and carbonization. Chromium in the alloy promotes formation of a protective surface oxide, and nickel provides good retention of the protective coating, especially during cyclic exposure to high temperatures.

The oxygen ion-conducting ceramic membrane provides a  gas-tight partition between the outer porous tube and the inner porous tube of hollow tube module wherein the ceramic is impervious to the components of the oxygen-containing gaseous mixture at ambient temperature. When an oxygen-containing gaseous mixture having a suitably high partial pressure of  oxygen, i.e., in a range upward from about 0.2 atm., is applied to a dense ceramic membrane of this type (through the outer porous tube), oxygen will adsorb and dissociate on the surface, become ionized and diffuse through the ceramic to the other side  and

deionize, associate and desorb as separated oxygen into another gaseous mixture (through the inner porous tube) having a partial pressure of oxygen lower than that applied to the outer surface. The necessary circuit of electrons to supply this ionization/deionization process is, advantageously, maintained internally in the oxide via its electronic conductivity.

Oxygen-containing gaseous mixtures suitable as feed streams to the present process typically contain between about 10 mole percent to 50 mole percent oxygen. Water, carbon dioxide, nitrogen and/or other gaseous components are typically present in feed mixtures. A preferred oxygen-containing gaseous mixture is atmospheric air. Volatile hydrocarbons which are converted to carbon dioxide and water under operating conditions of the process may be included in small amounts without causing  adverse effect on the separation process. Representative of such hydrocarbons are linear and branched alkanes, alkenes and alkynes having from 1 to about 8 carbon atoms.

A difference in partial pressure of oxygen between the first and second zones, i.e., across the membrane, provides the driving

  force for separation of oxygen from an oxygen-containing gaseous mixture at process temperatures sufficient to cause oxygen in the first zone to adsorb, become ionized on the first surface and be transported through the ceramic membrane in ionic form toward the second surface of the ceramic membrane and the second zone  where partial  pressure  of oxygen is lower than the first  zone.

  Transported oxygen is collected and/or reacted in the second zone wherein ionic oxygen is converted into neutral form by release of electrons at the second surface.

An excess partial pressure of oxygen in the first zone over  that in the second zone (positive oxygen partial pressure difference) can be created by compressing the gaseous mixture in the first zone to a pressure sufficient to recover transported oxygen, i.e., an oxygen permeate stream, at a pressure greater than or equal to about one atmosphere. Typical feed pressures are in a range of from about 15 psia to about 250 psia, depending

largely upon the amount of oxygen in the feed mixture. Conventional compressors can be utilized to achieve the compression required to practice the present process.
