Repository: anandvc/allindianpatents

File: patents/214332-quasi-crystalline-hydrated-magnesium-aluminium-hydroxy-carboxylates-their-preparation-and-their-use.html
Indian Patents. 214332:QUASI-CRYSTALLINE HYDRATED MAGNESIUM-ALUMINIUM HYDROXY CARBOXYLATES, THEIR PREPARATION AND THEIR USE

Indian Patents

Recently Granted Patents

  Recently Published Patents

Title of Invention	QUASI-CRYSTALLINE HYDRATED MAGNESIUM-ALUMINIUM HYDROXY CARBOXYLATES, THEIR PREPARATION AND THEIR USE

Abstract	The present invention relates to a composition comprising a quasi-crystalline hydrated magnesium-aluminium hydroxy carboxylate displaying at least a reflection in the powder X-ray diffraction pattern in the range of 5 to 15 A and being obtainable by aging a mixture of an aluminium source and a magnesium carboxylate at a pH in the range of from 3.5 to 6.5. The invention also relates to a process for preparing the	

Full Text	The present invention relates to a composition comprising a quasi-crystalline hydrated magnesium-aluminium hydroxy carboxylate and its preparation. The invention also relates to the preparation of magnesium-aluminium solid solutions and anionic clays by using the carboxylate compositions as intermediate.

One object of the present invention is a new process for the production of anionic clays. A variety of terms are used to describe the material that is referred to in this specification as an anionic clay. Hydrotalcite-like and layered double hydroxide is interchangeably used by those skilled in the art. In this specification we refer to these materials as anionic clays, comprising within that term hydrotalcite-like and layered double hydroxide materials.

Anionic clays have many applications. These include but are not restricted to: catalysts, adsorbents, drilling muds, catalyst supports and carriers, extenders and applications in the medical field. In particular Van Broekhoven (US 4,956,581 and US 4,952,382) has described their use in SOx abatement chemistry.

The preparation of anionic clays has been described in many prior art publications. For work on anionic clays, reference is given to the following articles: Helv. Chim. Acta. 25, 106-137 and 555-569 (1942) J. Am. Ceram. Soc. 42, no. 3, 121 (1959) Chemistry Letters (Japan). 843 (1973)

DIavs and Clav Minerals. 23, 369 (1975)

:iavs and Clav Minerals. 28, 50 (1980)

Plays and Clav Minerals. 34, 507 (1996)

Materials Chemistry and Physics. 14, 569 (1986).

In addition there is an extensive amount of patent literature on the use of

anionic clays and processes for their preparation.

Two major reviews of anionic clay chemistry were published in which the synthesis methods available for anionic clay synthesis have been summarised: F. Cavani et al "Hydrotalcite-type anionic clays; Preparation, Properties and Applications," Catalysis Today . 11 (1991) Elsevier Science Publishers B. V. Amsterdam.

J P Besse and others "Anionic clays: trends in pillan/ chemistry, its synthesis and microporous solid^(1992"). 2, 108, editors: M.I. Occelli, H.E. Robson, Van Nostrand Reinhold, N.Y.

Two types of anionic clay preparation are described in these reviews. The most conventional method is co-precipitation (in Besse this method is called the salt-base method) of a soluble divalent metal salt and a soluble trivalent metal salt under alkaline conditions, optionally followed by hydrothemnal treatment or aging to increase the crystallite size. The second method is the salt-oxide method in which a divalent metal oxide is reacted at atmospheric pressure with a soluble trivalent metal salt, followed by aging under atmospheric pressure. This method has only been described for the use of ZnO and CuO in combination with soluble trivalent metal salts.

The prior art anionic clays are all prepared by reaction of a magnesium source and an aluminium source under basic conditions, most typically at pH values in the range 8-10 and above. The basic reaction environment, however, leads to corrosion of equipment and limits the processing conditions of their preparation

and any subsequent reaction. It is therefore an object of tinis invention to prepare anionic clays in mildly acidic environment.

In the above mentioned reviews the authors state that a characteristic of anionic clays is that mild caicination at 500°C results in the formation of a disordered IVIgO-iike product. Said disordered MgO-like product is distinguishable from spinel (which results upon severe calcination) and from anionic clays. In this specification we refer to said disordered MgO-like materials as Mg-AI solid solutions. In contrast to spinel, which is a stable, irreversible phase, these Mg-AI solid solutions contain a well-known memory effect whereby the exposure to water of such calcined materials results in the refomnation of the anionic clay structure. These solid solutions are the active SOx adsorbers under FCC regenerator conditions. Like anionic clays, prior art Mg-AI solid solutions are prepared under basic conditions.

The production of spinel at acidic conditions is disclosed in EP 0 573 610. The disclosed process consists of rapidly drying an acidic slurry of a magnesium and an aluminium compound, followed by calcination. This process differs from the present invention in several ways. First, the products after calcination are different. The product of the present invention is a solid solution which can be rehydrated to an anionic clay; EP 0 573 610 produces spinels, which cannot be rehydrated to anionic clays. Secondly, the present invention is related to quasi-crystalline carboxylates. These materials are not formed as intermediates in the process according to EP 0 573 610, because no aging step is performed. Aging is essential for the formation of the quasi-crystalline carboxylates according to the present invention.

SUMMARY OF THE INVENTION

The present invention provides new compositions of matter, referred to as quasi-crystalline carboxylates (QCCs), their preparation and use. These materials comprise a quasi-crystalline hydrated magnesium-aluminium hydroxy carboxylate. These quasi-crystalline carboxylates are characterised by at least a strong reflection in the powder X-ray diffraction pattern at a basal spacing in

Hydroxy carboxyiate and/or aluminium oxjde.

The invention further relates to a process for preparing these QCCs, a process to prepare from them Mg-AI solid solutions, and a process to prepare from the latter anionic clays. The process to prepare QCCs ccomprises aging of an acidic mixture comprising a magnesium carboxyiate and an aluminium source. Calcination of the QCC results in a Mg-Ai solid solution, and rehydration of the solid solution gives an anionic clay.

DETAILED DESCRIPTION OF THE INVENTION

Carboxyiate salts of electropositive metals such as magnesium can be readily prepared by reaction of the oxide with an aqueous solution of the free acid form of the desired carboxyiate. Thus, magnesium acetate can be readily obtained by the reaction of magnesium oxide, i.e. magnesia, with acetic acid in aqueous solution.

In this reaction magnesium hydroxide may be substituted for magnesium oxide as the source of magnesium.

Typical examples of carboxylates suitable for the formation of the quasi-crystalline magnesium-aluminium carboxylates according to the invention include monocarboxylates, such as acetate, formate, and propionate, and dicarboxylates, such as oxalate, malonate, and succinate. Particularly preferred

carboxylates are acetate and formate. Formic acid is cheap and reacts readily with magnesium oxide to form magnesium fomiate. However, the solubility and reactivity of magnesium formate towards active alumina are lower than those of magnesium acetate.

Aluminium salts, aluminium hydroxides, aluminium oxides, and combinations thereof can be used as aluminium source .for the preparation of the quasi-crystalline magnesium-aluminium carboxylates according to the present invention.

Suitable aluminium salts include aluminium nitrate, aluminium chloride, aluminium carboxylates, and mixtures thereof. Preferred aluminium salts are aluminium nitrate and aluminium carboxylates. The nitrate and carboxylate anions will be decomposed upon calcination, making washing steps redundant. Aluminium oxides, so-called aluminas, that can be used include amorphous forms of hydrous aluminium oxides, which are also known as active aluminas, transition aluminas, and mixtures thereof. Active aluminas, which include aluminium hydroxide gel powders, are commercially available reagents. A very important transition alumina is pseudoboehmite. This is a commercially available hydrous alumina with an idealised composition of AIO(OH). Pseudoboehmite exhibits a powder X-ray diffraction (PXRD) pattern with peaks at the positions found for boehmite, but owing to the presence of a small particle size and structural defects, the diffraction peaks are very broad. Pseudoboehmites may or may not be peptisable in acidic solution. One commercially available pseudoboehmite that is peptisable is produced by the Vista Chemical Company under the name Catapai A®. Non-peptisable pseudoboehmites are supplied by the LaRoche Chemical Company, under the name VersaI-250®, and Condea Chemie, under the name P-200®.

The aluminium source, the magnesium carboxylate, and water are fed to a reactor and the resulting suspension is aged to obtain the quasi-crystalline carboxylate according to the invention. The reactor may be equipped with stirrers, baffles etcetera to ensure homogeneous mixing of the reactants. The aqueous suspension in the reactor may be obtained by either adding slurries or solutions of the starting materials, either combined or separate, to the reactor or adding the magnesium carboxylate to a slurry of the aluminium source or vice versa and adding the resulting slurry to the reactor. It is possible to treat, for instance the aluminium source slurry at elevated temperature and then add either the magnesium carboxylate fier se, or add the magnesium carboxylate in a solution either to ihe reactor or the aluminium source slurry. Especially when using metal sources like oxides or hydroxides, it is usually advisable to mill the metal source before use. Preferably, both the aluminium source and the magnesium carboxylate are milled before use. When wet milling is used, the slurry containing both the aluminium.source and the magnesium carboxylate may be wet milled, for instance in a ball mill.

The reaction takes place during aging. Within the context of this description aging means treatment at ambient or at elevated temperature and at atmospheric or elevated pressure for a time period in the range of 15 minutes to 60 hours. The aging time depends on the temperature and the activity of the starting materials. Usually, a temperature between room temperature and 300°C is used at or above atmospheric pressure. It is prefen-ed to carry out the process at temperatures above 50°C rather than at room temperature, because this results in compositions with sharper peaks in the X-ray diffraction pattern than QCCs obtained at room temperature. The reactor may be heated by any suitable heating source such as a fumace, microwave, infrared sources, heating jackets (either electrical or with a heating fluid), and lamps. Because of its simplicity, the process is particularly suitable to be carried out in a continuous mode.

Aging may be conducted hydrothermally. Within the context of this description liydrothermai means in the presence of water (or steam) at a temperature above lOO"C at elevated pressure, e.g autogenous pressure. Hydrothermal treatment is particularly advantageous, because this is faster and a higher conversion is obtained.

In a further embodiment of the invention, the process is conducted in a multi-step fashion, e.g. a slurry of aluminium source and magnesium carboxylate is aged thermally in a first reactor at a mild temperature, followed by a hydrothermal treatment in a second reactor or vice versa. If desired a previously formed QCC may be added to the reactor. Said QCC may be recycled QCC from the reaction mixture or a QCC made separately by the invention process or some other process.

The reaction is conducted under acidic conditions, .i.e. a pH in the range of 3.5 to 6.5. For the preparation of magnesium-aluminium acetates the preferred range is 5.0 to 6.0; when the carboxylate is formate the preferred range is 4.5 to 6.0. The pH is controlled by addition of acids or bases. These may be fed to the reactor or added to either the magnesium solution and/or the aluminium source before they are fed to the reactor. An example of a preferred base is an ammonium base. A preferred acid is a carboxyiic acid. By using these acids or bases, no washing step is required to remove deleterious cations.

The Mg/AI molar ratio of the starting compounds is typically 0.5-5.0, and preferably 0.75-5.0, whereas the carboxylate/Mg molar ratio is preferably between 2.0 and 8.0.

The degree to which a magnesium carboxylate will react with an aluminium source depends on the nature of the carboxylate anion and on the nature of the aluminium source. In general, acetate is more reactive than formate. Active aluminas, as represented by amorphous aluminium hydroxide ge! powders, are

more reactive than transition aluminas, sucli as pseudoboehmite. The extent of the reaction depends further on the reaction conditions. For instance, hydrothermal treatments greatly facilitate the reaction. Those skilled in the art will therefore understand that the compositions obtained from the process according to the invention can be complex mixtures containing both QCC and unreacted (i.e. not reacted to QCC) reagent phases, such as alumina and magnesium carboxylate.

The QCCs according to the invention exhibit broad powder X-ray diffraction (PXRD) patterns that are distinguishable from pure carboxylate salts of magnesium and aluminium. The PXRD patterns of QCCs are also distinguishable from those of anionic clays and Al-Mg solid solutions. The strongest peal
Depending on the aluminium reagent used to form the QCCs according to the invention, the weak PXRD reflections of the QCCs may be obscured by reflections of an unreacted alumina phase, so that only the strongest reflection may be observed.

Infrared spectra of the QCCs according to the invention exhibit a broad absorption band in the region between 3000 and 4000 cm"\ which is assignable to the OH stretching frequency of the water molecules. This proves that the QCCs are in fact hydrated species.

The structure of the QCC and, therefore, the position of its PXRD reflection depends in part on the type of carboxylate, the aluminium source used and the water content of the QCC.

For instance, magnesium-aluminium acetates dried at 120""C show their strongest reflection in the range of 9.0 to 15.0 A, whereas magnesium-aluminium formates dried at the same temperature exhibit the con-esponding peak in the range of 5.0 to 9.0 A.

A more reactive (amorphous) alumina gives a quasi-crystalline acetate with a basal  spacing  near  14  A,  whereas  a  less  reactive  alumina,  such  as pseudoboehmlte, affords a quasi-crystalline acetate with a spacing near 9.5 A. This difference is attributed to a difference in the resulting Mg/AI ratio in the QCC.

The temperature used to dry the QCC also affects the PXRD pattern, because removal of water from the crystal lowers the d-spacing.

The QCCs according to the invention can advantageously be used for various purposes which need a reactive Mg/AI reagent or a mild base. For example, QCCs can be used as pharmaceutical anti-acids. Other examples of such applications are the use as absorbent for the purification of waste water or gaseous streams, as catalyst additive or matrix.

The QCCs according to the invention may be used directly in oven-dried or spray-dried form for the adsorption of SOx/NOx in the regenerator section of an FCC unit. At the temperature of the regenerator, typically700°c-800°C, the QCCs according to the invention are transformed into a mixture of metal oxides. In certain applications, it may be desirable to calcine the QCCs of the present invention in order to remove carboxylate. The QCCs may be converted to magnesium-aluminium oxide compositions by calcination at temperatures in the range of 300° to 1200°C, preferably 400"°-1000C. The calcination may for instance be carried out in a rotary kiln. Alternatively, the QCC may be flash calcined. The preferred range for removing acetate and formate is 700°-800°C.

Calcination at 700°-800°C OF QCCs with Mg/AI ratios in the range 0.5-0.75 leads to products which consist primarily of spinel. As the Mg/AI ratio is increased beyond 0.75, the calcined products comprise, in addition to spinel, magnesium oxide and magnesium-aluminium oxide solid solution witfi a magnesium oxide lattice structure. This invention therefore relates also to the preparation of Mg-AI solid solutions by calcination of QCCs.

The magnesium oxide and the solid solution phase can be distinguished by rehydration of the calcined product in aqueous suspension. The magnesium oxide component reacts very, slowly with water to form brucite, i.e. Mg(0H)2. In contrast, rehydration of the solid solution results in the formation of an anionic clay within 24 hours. Within this period, magnesium oxide remains largely unreacted.

Therefore, this invention also relates to a process for the preparation of anionic clays from QCCs. The anionic clays formed by this method have a layered structure corresponding to the general formula:

[Mg,„2* AIn"* (OH)2n,*2n.](Xn/z"-)- bHaO

; wherein m and n have a value such that m/n=1 to 10, preferably 1 to 6, and b has a value in the range from 0 to 10, generally a value of 2 to 6 and often a value of about 4. X may be CO32 OH", or any other anion nomnally present in the interlayers of anionic clays. It is more preferred that m/n should have a value of 2 to 4, more particularly a value close to 3. If the reaction mixture is free of carbon dioxide the product formed by rehydration of the solid solution is a meixnerite-like anionic clay. The PXRD patterns of the rehydrated calcined QCCs according to the invention comprise peaks characteristic of anionic clays with basal spacings in the range 7.0-9,5 A, the exact spacing depending on the

" Mg/AI ratio and the degree of hydration. Beside these peaks, the rehydrated samples may also comprise peaks indicative of alumina (e.g. pseudoboehmite).

spinel, unreacted magnesium oxide and/or brucite.

The rehydration to form anionic clays can be performed by contacting the calcined material in and with water for 1-24 hours at 65""-85°C. Preferably, the slurry is stirred and has a solids content In the range of 1 to 50 wt%. During this rehydration additives (see below) can be added.

If desired, the anionic clay may be subjected to ion-exchange. Upon ion-exchange the interlayer charge-balancing anions are replaced with other anions. Examples of suitable anions are carbonates, bicarbonates, nitrates, chlorides, sulphates, bisulphates, vanadates, tungstates, borates, phosphates, pillaring anions such as 

CrO*42 and Keggin-ions, formates, acetate and mixtures thereof. Said ion-exchange can be conducted before or after drying the anionic clay formed by rehydration.

For some applications it is desirable to have additives, more in particular metal compounds and/or non-metal compounds, such as compounds of rare earth metals (for example Ce, La), Si, P, B, group VI, group VIII, alkaline earth (for instance Ca and Ba) and/or transition metals (for example W, V, Mn, Fe, Ti, Zr, Cu, Ni, Zn, Mo, Sn), present in the compositions according to the invention, that is, in the QCCs, the calcined products or the rehydrated products. The additives, or their precursors, can be deposited on the compositions, they can be added either to the magnesium carboxylate starting material or the aluminium source before adding to the reactor, or they can be added to the reactor separately. Suitable sources of metal compounds or non-metal compounds are oxides, halides such as chlorides, nitrates, and phosphates.

The compositions according to the invention, i.e. the QCC, the calcined product or the redydrated product, may be spray-dried, extruded or beaded to form shaped bodies. Spray-drying results in the formation of microspheres. This shaping can be performed after, before or, in the case of a multi-step process, during the aging step. If unreacted alumina is present in the QCC, the calcined product, or the rehydrated product, it acts as a binder.

Suitable shaping methods include spray-drying, pelletising, extrusion (optionally combined with kneading), beading, or any other conventional shaping method used in the catalyst and absorbent fields or combinations thereof. The amount of liquid present in the slurry used for shaping should be adapted to the specific shaping step to be conducted. To this end one may partially remove the liquid used in the slurry and/or add an additional or another liquid, and/or change the pH of the precursor mixture to make the slurry gellable and thus suitable for shaping. Various additives commonly used in the various shaping methods, such as extrusion additives, may be added to the precursor mixture used for shaping.

The incorporation of a SOx/NOx absorbant into a FCC process for petroleum refining can be facilitated by combining the absorbant as part of the FCC catalyst particle. The present invention also contemplates an FCC catalyst comprising a quasi-crystalline magnesium-aluminium hydroxy carboxylate according to the present invention, its calcined form and/or the rehydrated form of the latter.

BRIEF DESCRIPTION OF THE DRAWINGS

Figure 1 shows the PXRD patterns of a QCC with a Mg/AI ratio of 0.5, its calcined and subsequently rehydrated form. The aluminium source is a peptisable pseudoboehmite; the carboxylate is acetate.

Figure 2 shows the PXRD patterns of a QCC with a IVIg/AI ratio of 2.0, its calcined and subsequently rehydrated form. The aluminium source is a peptisable pseudoboehmite; the carboxylate is acetate.

Figure 3 shows the PXRD patterns of a QCC with a Mg/AI ratio of 3.0, its calcined and subsequently rehydrated form. The aluminium source is an aluminium hydroxide gel powder, the carboxyyate is acetate.

In these figures QCC stands for quasi-crystalline hydrated magnesium-aluminium hydroxy carboxylate, SP for spinel, Mg/AlO for magnesium-aluminium solid solution, HT for anionic clay and Bo for pseudoboehmite.

The invention is illustrated by the following Examples.

EXAMPLES

Example 1

A magnesium acetate solution was prepared as follows. Glacial acetic acid (996 g) was added to de-ionised water (1108 g). To this solution 335 g MgO (Spectrum Chemical Company; Hoavy USP powder; MA125) was slowly added, while stirring, until all of the MgO had dissolved producing a solution with pH 5.45.

Example 2

An alumina sol was prepared by adding 50.0 g of Catapal A® to a mixture of 3.45 g glacial acetic acid and 245.0 g de-ionised water and mixing in a Waring blender at high speed for 15 minutes. To the resulting mixture 103.4 g of the magnesium acetate solution of Example 1 was added. The resulting mixture was mixed in the blender for 20 minutes, producing a gel with a pH of 5.53 and

a Mg/Al molar ratio of 0.5. The gel was aged at80°C for 27 hours in a sealed container. The product was dried overnight in an oven at 100°C and ground to fine powder.

Figure 1 shows the PXRD pattern of the sample, obtained by using CuK-aipha radiation with a wavelength of 1.5418 A. This pattern contains reflections characteristic for unreacted pseudoboehmite.-and two reflections of the QCC at about 9° and 24° 2 theta, corresponding to spacings of around 11.1 and 3.7 A. A reflection of the pseudoboehmite phase obscures the third QCC reflection near 38" two theta (2.4 A). Figure 1 also shows the PXRD pattern of this sample after calcination at 732°C and after a subsequent rehydration. These patterns indicate that spinel is the main phase formed.

Example 3

Example 2 was repeated, except that 413.5 g of magnesium acetate solution was used, resulting in a Mg/Al molar ratio of 2.0. The pH of the gel was 5.45. Figure 2 shows the PXRD pattern of the product. This pattern indicates the formation of QCC and pseudoboehmite. Figure 2 also shows the PXRD pattern of this sample after calcination at 732""C and a subsequent rehydration. These patterns indicate that after calcination both spinel and Mg/Al solid solution are present. Upon rehydration of this calcined material the solid solution is transformed into anionic clay, brucite, and magnesium oxide.

Example 4

An alumina sol was prepared by adding 30.0 g of Catapal A® alumina to a mixture of 1.99 g glacial acetic acid and 147.0 g de-ionised water and mixing in a Waring blender at high speed for 15 minutes. To the resulting mixture, 496.2 g of the magnesium acetate solution of Example 1 was added. The resulting

mixture was mixed in the blender for 20 minutes, producing a gel with a pH of

5.47 and a Mlg/AI molar ratio of 4.0.

Three portions of the gel were aged under the following conditions:

Portion 1.  room temperature for 29 hours

Portion 2.  80°C for 27 hours in a sealed container

Portion 3.  175""C at 8.2-105Pa (120 psig) for 60 minutes, using a Microwave

Sample  Preparation  System  manufactured  by  the  CEiVl

Corporation.

For all these samples the PXRD diffraction patterns indicated the formation of QCC and pseudoboehmite.

Example 5

A dispersion of alumina was prepared by adding 66.8 g of an aluminium hydroxide gel powder (an amorphous alumina produced by the Chattem Chemicals, Inc.) to a mixture of 3.32 g glacial acetic acid and 108.9 g de-ionised water and mixing in a Waring blender at high speed for 15 minutes. To the resulting mixture, 206.8 g of the magnesium acetate solution of Example 1 was added. The resulting mixture was mixed in the blender for 20 minutes, producing a gel with a pH of 5.75 and a Mg/AI molar ratio of 1.0. Three portions of the gel were aged under the following conditions:

Portion 1.  room temperature for 29 hours

Portion 2.  80°C for 27 hours in a sealed container

Portion 3.  175""C at 8.2-10^ Pa (120 psig) for 60 minutes, using a Microwave

Sample  Preparation  System  manufactured  by  the  CEM

Corporation.

The samples were dried overnight in an oven at lOO"C and ground to fine powder. For the aging carried out at room temperature (Portion 1), the three lines characteristic of the QCC phase were clearly visible, because the unreacted fraction of the aluminium source is amorphous and could not obscure these reflections.

fi

Figure 3 shows the PXRD pattern of the sample aged at 80OC (Portion 2). The diffraction pattern shows the three characteristic QCC reflections. Figure 3 also shows the PXRD patterns of this sample after calcination at 732°C and a subsequent rehydration. These patterns indicate that after calcination both spinel and Mg/AI solid solution are present. The spinel/solid solution ratio is higher than in Example 3 (Figure 2). Upon rehydration of the calcined material, the majority of the solid solution is transformed into anionic clay and magnesium oxide. Similar results were obtained for the sample treated at175OC.

Example 6

A dispersion of alumina was prepared by adding 52.5 g of a Versal-250® alumina to a mixture of 3.32 g glacial acetic acid and 123.1 g de-ionised water and mixing in a Waring blender at high speed for 15 minutes. To the resulting mixture, 206.8 g of the magnesium acetate solution of Example 1 was added. The resulting mixture was mixed in the blender for 20 minutes, producing a gel with a pH of 5.67 and a Mg/AI molar ratio of 1.0. Three portions of the gel were aged under the following conditions:

Portion 1.  room temperature for 29 hours

Portion 2.  80OC for 27 hours in a sealed container

Portion 3.  175°C at 8.2-105 Pa (120 psig) for 60 minutes, using a Microwave

Sample  Preparation  System  manufactured  by  the  GEM

Corporation.

In all cases, the PXRD patterns showed the formation of QCC and pseudoboehmite.

Example 7

An alumina sol was prepared by adding 40.0 g of Catapal A® alumina to a mixture of 3.25 g formic acid (8 wt.%) and 148.0 g de-ionised water and mixing in a Waring blender at high speed for 15 minutes. To the resulting mixture, a solution of 81.8 g of magnesium formate (ex Pfaltz & Bauer, Co) dissolved in 463.0 g de-ionised water was added. The resulting mixture was mixed in the blender for 20 minutes, producing a gel with a pH of 5.53 and a Mg/AI molar ratio of 1.0. The gel was aged at 80OC for 48 hours in a seated container. The product was dried overnight in an oven at 100°C and ground to fine powder. The PXRD diffraction pattem indicated the formation of QCC and pseudoboehmite.

Example 8

Different samples were prepared by mixing aqueous solutions of magnesium acetate prepared according to Example 1 with aqueous solutions of aluminium nitrate. Each sample had a different Mg/AI ratio in the range 0.5-5.0. The samples were aged at room temperature for 27 hours and the pH was adjusted to 6.0 by using ammonium hydroxide. The resulting precipitates were collected by filtration and air-dried. PXRD indicated the fomiation of QCC in the precipitates fomied in each of the samples.

WE CLAIM;

1.	A composition comprising a quasi-crystalline hydrated magnesium-aluminium

hydroxy carboxylate displaying at least a reflection in the powder X-ray diffraction

pattern in the range of 5 to 15 A and being obtainable by aging a mixture of an

aluminium source and a magnesium carboxylate at a pH in the range of from 3.5 to

6.5.

2.	The composition as claimed in claim 1 which also comprises a hydrated magnesium hydroxy carboxylate and/or a hydrated aluminium hydroxy carboxylate.

3.	The composition as claimed in claim 1 or 2 which also comprises an aluminium oxide.

4.	The composition as claimed in any one of the previous claims wherein the carboxylate is acetate or formate.

5.	The composition as claimed in any one of the previous claims wherein the magnesium to aluminium molar ratio in the composition ranges from 0.5 to 5.0.

6.	The composition as claimed in claim 5 wherein the magnesium to aluminium molar ratio in the composition ranges from 0.75 to 5.0.

7.	A process for the preparation of a composition as claimed in any one of the previous claims wherein a mixture of an aluminium source and a magnesium carboxylate is aged at a pH in the range of from 3.5 to 6.5.

8.	The process as claimed in claim 7 wherein the magnesium carboxylate is

magnesium acetate or magnesivim formate.

9.	The process as claimed in claim 7 or 8, wherein the aluminium source is an

aluminium salt, pseudoboehmite, amorphous aluminium hydroxide gel powder, or a

combination thereof.

10.	The process as claimed in any one of claims 7 to 9 wherein aging occurs under hydrothermal conditions.

11.	The process as claimed in any one of claims 7 to 9 wherein the aging is conducted in two separate steps, one under thermal and one under hydrothermal conditions.

12.	The process as claimed in any one of claims 7 to 9 wherein the process is conducted in a continuous mode.

13.	A catalyst composition comprising a composition as claimed in any one of claims

lto6.	

Documents:

				1238-chenp-2003 abstract.pdf

				1238-chenp-2003 assignment.pdf

				1238-chenp-2003 claims-duplicate.pdf

				1238-chenp-2003 claims.pdf

				1238-chenp-2003 correspondence-others.pdf

				1238-chenp-2003 correspondence-po.pdf

				1238-chenp-2003 description(complete)-duplicate.pdf

				1238-chenp-2003 description(complete).pdf

				1238-chenp-2003 drawings.pdf

				1238-chenp-2003 form-1.pdf

				1238-chenp-2003 form-18.pdf

				1238-chenp-2003 form-26.pdf

				1238-chenp-2003 form-3.pdf

				1238-chenp-2003 form-5.pdf

				1238-chenp-2003 form-6.pdf

				1238-chenp-2003 others-document.pdf

				1238-chenp-2003 others.pdf

				1238-chenp-2008 pct.pdf

« Previous Patent

Next Patent »

Patent Number	214332	

Indian Patent Application Number	1238/CHENP/2003	

PG Journal Number	13/2008	

Publication Date	31-Mar-2008	

Grant Date	11-Feb-2008	

Date of Filing	08-Aug-2003	

Name of Patentee	AKZO NOBEL N.V	

Applicant Address	Velperweg 76, NL-6824 BM Arnhem,	

Inventors:

#	Inventor's Name	Inventor's Address	

1	STAMIRES, Dennis	1300 Colony Plaza Newport Beach, CA 92660,	

2	PINNAVAIA, Thomas, Joseph	5901 Sleepy Hollow, East Lansing, MI 48823,	

3	BRADY, Mike	4248 Rhodes Avenue Studio City, CA 91604,	

PCT International Classification Number	B01J 21/16	

PCT International Application Number	PCT/EP2002/001111	

PCT International Filing date	2002-01-29	

PCT Conventions:

#	PCT Application Number	Date of Convention	Priority Country	

1	60/267,478	2001-02-09	U.S.A.	

2	01200833.0	2001-03-05	U.S.A.	

© All Indian Patents, 2013-2021.

  Patent data available in the public domain from Indian Patents Office, Department of Industrial Policy and Promotions, Ministry of Commerce and Industry, Government of India.
