Repository: anandvc/allindianpatents

File: patents/214377-a-process-for-manufacture-of-a-molded-hydrogel-and-hydrogel-article-and-a-composition-for-the-same.html (part 1 of 4)
Indian Patents. 214377:A PROCESS FOR MANUFACTURE OF A MOLDED HYDROGEL AND HYDROGEL ARTICLE AND A COMPOSITION FOR THE SAME

Indian Patents

Recently Granted Patents

  Recently Published Patents

Title of Invention	A PROCESS FOR MANUFACTURE OF A MOLDED HYDROGEL AND HYDROGEL ARTICLE AND A COMPOSITION FOR THE SAME

Abstract	A process for the manufacture of a molded component or article for biomedical use is prepared from a crosslinkable non-water-soluble polymer which when crosslinked and saturated with water forms a hydrogel. The polymer is formulated as a composition containing a non-aqueous diluent in addition to the polymer, the diluent being present in a volumetric proportion that is substantially equal to the volumetric proportion of water in the hydrogel that would be formed when the polymer is crosslinked and saturated with water. The composition is cast in a mold where the composition is exposed to conditions that cause crosslinking to occur by a reaction to which the non-aqueous diluent is inert. The crosslinking reaction produces a molded non-aqueous gel which is then converted to a hydrogel by substituting an aqueous liquid such as water or physiological saline for the non-aqueous diluent. The use of a molding composition whose curing consists essentially entirely of crosslinking results in a molding process that entails little or no shrinkage, and dimensional integrity is maintained up through the formation of the hydrogel by using the non-aqueous diluent in essentially the same volumetric proportion as water in the hydrogel.	

Full Text	The present invention relates to a process for the manufacture of a molded hydrogel and hydrogel article and a composition for the same. The molded articles include medical device moldings and optical lenses, preferably contact lenses, intraocular lenses, and ophthalmic lenses, in which crosslinkable polymeric precursor mixtures are synthesized and molded. The invention also relates to the novel crosslinkable polymeric precursor mixtures and moldings obtainable in accordance with that process.

Polymeric materials have been widely used in biomedical applications such as contact lenses, intraocular lenses, and ophthalmic lenses. Examples of other polymeric biomedical moldings are bandages or wound closure devices, heart valves, coronary stents,. artificial tissues and organs, and films and membranes. The advantage of polymeric materials is that a large number of materials are available to obtain desired mechanical, physical, chemical, and optical properties of products by selecting the components and compositions of materials. The properties of polymeric materials also depend on their morphologies which can be manipulated by adjusting the processing conditions such as mixing.

[0004]  In biomedical applications of polymeric materials, major concerns are biocompatibility and toxicity. Consequently, all biomedical devices are required to meet the stringent regulations administered by the US Food & Drug Administration (FDA). Concerns of biocompatibility and toxicity affect the selection of materials as well as the process design. [0005]  In order to ensure biocompatibilty and safety, a common practice is to employ a post-production treatment on polymeric materials for biomedical applications. For entities made from direct polymerization of liquid monomers (i.e., monomer-based casting system), tedious extraction treatment is often required, in which a biomedical product or device is immersed in water or other non-toxic liquid for a prolonged period, often hours at elevated temperatures. During the extraction process, residual monomers, catalysts, and other harmful species are removed by diffusion which proceeds slowly. Upon completing an extraction step, the treated polymeric part is essentially free of toxic ingredients and can be used safely for a biomedical use. Thus, in the production of polymeric materials for biomedical applications, the monomer-based casting system is costly because it requires additional equipment, time and labor for the postproduction extraction step which increases the cost and reduces the efficiency of production significantly.

[0006]  For the production of precision parts such as contact lenses, intraocular lenses, and ophthalmic lenses, another drawback of a monomer-based casting system is that the shape of the cured article often fails to replicate precisely the geometry of the mold cavity because of the shrinkage realized upon curing monomers.

[0007]  When the shrinkage is the major concern of moldings, polymeric products may also be produced from polymer resins by injection molding, compression molding, or other techniques well-known and commonly practiced in the art. However, these techniques require high processing temperatures and are not suitable for processing thermally sensitive polymers such as the high-refractive index polymers useful for ophthalmic lenses. [0008]  Thus, it would be desirable to have an efficient means by which polymeric products for biomedical applications could be produced without costly purification, undue shrinkage, or exposing polymers to harsh processing conditions.

SUMMARY OF THE INVENTION

[0009] The present invention is aimed at alleviating or reducing the above-stated problems. The invention relates to a process for the production of moldings, in particular medical device moldings, more particularly optical lens moldings which exhibit low shrinkage upon cure

compared to curabJe liquid formulations known in the art and/or do not require extraction steps prior to their intended use. Preferred moldings are contact lenses, intraocular lenses, and ophthalmic lenses. Examples of other applicable moldings are biomedical moldings such as bandages or wound closure devices, heart valves, coronary stents, artificial tissues and organs, and films and membranes.

[001O]  Shrinkage of the polymer during the molding stage is reduced or eliminated in accordance with this invention by using a molding composition that includes a preformed non-water-soluble polymer that is capable of crosslinking, instead of a monomer. The composition also contains a non-aqueous diluent that is inert to the crosslinking reaction. The volumetric proportion of non-aqueous diluent in the molding composition is derived from the known characteristics that the polymer will exhibit after the polymer has been crosslinked and saturated with water. Specifically, the polymer, once crosslinked and saturated with water or an aqueous liquid such as physiological saline forms a hydrogel that contains a known volumetric proportion of water determined by the molecular characteristics of the crosslinked polymer itself, and that volumetric proportion is used as the volumetric proportion of the non-aqueous diluent in the molding composition with the not yet crosslinked polymer. Crosslinking of the molding composition during the molding stage then produces a non-aqueous gel which in a succeeding step is replaced by an aqueous liquid to form the hydrogel, the volumetric proportion of water in the hydrogel being substantially the same as the volumetric proportion of non-aqueous diluent in the composition that is placed in the mold. The result is a substantially isometric exchange of water or aqueous liquid for the non-aqueous diluent. The term "aqueous liquid" is used herein to denote either water or an aqueous solution, particularly a dilute aqueous solution such as physiological saline. [0011]  The term "substantially equal" as used herein in connection with the volumetric proportions of non-aqueous diluent and water denotes that a small difference between the volumetric proportions and hence a small volume change upon the substitution of the aqueous liquid for the non-aqueous diluent may occur and is still within the scope of the invention. The only limitation is that any such change be within tolerance limits established by the industry in which the product is manufactured and sold and by any regulatory limits that apply to the product. Thus, for contact lenses, for example, any deviation between the volume of the non-aqueous gel and the hydrogel that is within the industry-accepted tolerance limits for contact lenses is acceptable. Such tolerance hmits are known among those skilled in the art for each type of molded product in addition to being readily determinable from literature published by the appropriate regulatory agencies.

[0012]  The process makes use of a polymeric precursor mixture synthesized at low temperatures that is shaped into a desired geometry and cured. Preferably, shaping is carried out by placing the precursor mixture between two mold halves, after which it is cured and released from the mold to produce the moldings of interest. Other aspects of the invention relate to the polymeric precursor mixtures obtainable in accordance with the process of this invention, as well as to the moldings so produced. These aspects of the invention and several presently preferred embodiments will be described in more detail below. [0013]  More particularly, the invention in one aspect is directed to a novel crosslinkable polymeric precursor mixture that comprises a prepolymer containing crosslinkable groups, which prepolymer is obtained according to the present invention. The precursor mixture may optionally contain dead polymers, non-reactive diluents, and/or reactive plasticizers. [0014]  In another aspect, the invention relates to a novel process in which a crosslinkable polymeric precursor material is constituted, shaped into a desired geometry as a composition containing the polymer and a non-aqueous diluent, preferably by taking on the dimensions defined by the cavity between two or more mold portions, cured by a source of polymerizing energy, released from the mold, and immersed in an aqueous liquid such as water or physiological saline to substitute that liquid for the non-aqueous diluent, to produce the moldings of interest.

[0015]  In a further aspect, the invention is directed to a method for preparing a molding which comprises the steps of, first, obtaining a precursor mixture containing a crosslinkable prepolymer. The crosslinkable prepolymer is obtained, according to the present invention, 1 the process of 1) mixing together i) one or more different types of monomers, ii) optionally, one or more non-reactive diluents, and iii) optionally, a solvent; 2) polymerizing the monomers to give a polymer; 3) adding one or more different types of functionalizing or derivatizing agents; 4) functionalizing or derivatizing the polymer; 5) optionally, adding on or more of the group consisting of reactive plasticizers and prepolymers dissimilar to the prepolymer synthesized in step 2); and 6) removing the solvent, residual impurities, unread functionalizing or derivatizing agents and byproducts, to give the precursor mixture containing a crosslinkable prepolymer. Optionally, a dead polymer, which is substantially unreactive, is also added to the precursor mixture at a desired point before removing the solvent.

[0016]  The resulting crosslinkable prepolymer preparation is then introduced into a mold having a desired geometry; the mold is compressed so that the crosslinkable prepolymer preparation takes on the shape of the internal cavity of the mold; and the crosslinkable

prepolymer preparation is exposed to a source of polymerizing energy; to give a cured molding.

[0017]  Processes in accordance with this invention include both continuous processes and step-wise processes. Continuous processes include those in which a first stage is the polymerization of a monomer or combination of monomers in the presence of the non¬aqueous diluent and optionally an additional solvent, while in succeeding stages the resulting polymer is functionalized to render the polymer capable of crosslinking. The solvent and impurities (such as unreacted monomer and functionalizing agent, residual initiator, polymerization catalyst, and any reaction by-products) in these continuous processes are removed by vacuum distillation, leaving only the crosslinkable polymer and the non-aqueous diluent in the appropriate proportions for casting and isometr0ic exchange, [0018]  Step-wise processes permit the use of different solvents for each reaction as well as isolation and purification procedures between each reaction. Thus, unwanted components such as residual monomers, oligomers, and polymerization solvent can be removed after the polymerization step, and unreacted functionalizing agent, products of unwanted reactions, and solvent can be removed after the functionalization step. Also, the use of different solvents allows one to select solvents that are best suited for each stage. [0019]  The present invention provides an efficient means for producing novel polymeric precursor mixtures. The components and compositions of reaction media are selected to achieve the desired processing conditions to produce precursor mixtures. The components of precursor mixtures are chosen and the composition adjusted accordingly to achieve the desired processability of precursor mixtures, desired degree of reactivity (including effects on cure time and shrinkage), as well as the final physical, chemical, and optical properties of the moldings so produced.

"[0020]  An advantage of the process of this invention is the low shrinkage which can be realized upon cure. As will be discussed in more detail below, the overall concentration of reactive species is quite low in the polymeric precursor mixture. Another advantage is the speed with which the polymeric precursor mixture can be cured. Thus, the desired degree of reaction can be achieved very quickly using appropriate reaction initiators and a source of polymerizing energy.

[0021]  In one embodiment of this invention, a process is designed to produce polymeric precursor mixtures for biomedical applications such as contact lenses which do not require purification steps upon curing and exhibit little net change in the volume after equilibration in physiological salt solutions.

[0022]  In another embodiment of this invention, the precursor mixture is formulated as a semi-solid polymerizable composition. The use of a semi-solid precursor mixture has advantages over liquid precursor mixtures in that conventional liquid handling problems during mold filling, such as evaporative rings, inclusion of bubbles or voids, and Schlieren effects, can be avoided and the semi-solid precursor mixture does not require a gasket in the mold assembly to produce articles, such as ophthalmic lenses. Other advantages of the semi¬solid precursor mixture of this invention will be discussed below. [0023]  In yet another embodiment of the present invention, the precursor mixture comprises a prepolymer, a dead polymer, and optionally, a reactive plasticizer and/or a non-reactive diluent. The component and composition of the precursor mixture are chosen accordingly to create a desired phase morphology which is locked-in by the rapid curing accomplished by the process of this invention.

[0024]  With respect to the structure of crosslinked polymer network in the cured molding, the polymeric precursor mixtures of this invention provide crosslinked polymer networks which are distinct from those obtained by the conventional monomer-based casting processes in which moldings are produced by direct polymerization of monomer mixtures comprising multifunctional monomers (i.e., crosslinkers) and monofunctional monomers. Because multifunctional monomers are more reactive than monofunctional monomers, clustering of multifunctional monomers often occurs during direct polymerization of monomer mixtures to produce moldings. In the present invention, crosslinking bonds are formed at the functionalized sites on the prepolymer backbone. Because polymers can be functionalized uniformly, the crosslinking bonds in the polymer networks of this invention are more uniformly distributed than those of the conventional monomer-based casting systems. Thus, in yet another aspect, the invention also relates to the moldings produced from the polymeric precursor mixtures of this invention.

DETAILED DESCRIPTION OF THE INVENTION AND PREFERRED EMBODIMENTS

[0025]  The terms "a" and "an" as used herein and in the appended claims mean "one or

more".

[0026]  The term "monomer" is used herein to include mixtures of two or more different

monomers that polymerize to form a copolymer as well as single species that form a polymer

consisting solely of a single repeating unit. The term "polymer" is used herein to include

copolymers as well as polymers consisting solely of a single repeating unit.

[0027]  In the present invention, polymerizable groups are incorporated into the precursor mixture through the prepolymer obtained by the continuous process of this invention, which comprises a polymerization step and a functionalization or derivatization step. The polymerization step first produces a polymer from a monomer mixture. The polymer so produced is then functionalized or derivatized with reactive groups to give the prepolymer, which is a functionalized crosslinkable polymer. Optionally, the precursor mixture also comprises reactive plasticizers and additional prepolymers which are dissimilar to the prepolymer synthesized in the present process.

[0028]  The terms "functionalization" and "derivatization" are used herein interchangeably, and the term "functionalized with reactive groups" as used herein refers to the modification of a polymer to provide a plurality of reactive groups, particularly crosslinkable groups, on the backbone of the polymer. The term "crosslinkable" refers to polymers that are either devoid of crosslinking but capable of crosslinking under crosslinking conditions, or contain a limited degree of crosslinking and are capable of further crosslinking under appropriate conditions.

[0029]  In addition, the polymeric precursor mixture may comprise non-reactive or substantially non-reactive diluents. The diluents may serve as bulking agents that do not contribute to the reactivity of the system, or they may function as compatibilizers in order to reduce phase separation tendencies of the other components in the mixture. While the diluents may play some role in the polymerization process, they will typically be assumed to be non-reactive, that is, they will not contribute significantly to the polymer chains or networks formed upon polymerization.

[0030]  (Oligomers or polymers possessing reactive groups, or being otherwise reactive, are at certain locations herein referred to as "prepolymers." For the purposes of this disclosure, prepolymers shall furthermore refer to molecules having a formula weight greater than 300 or molecules which comprise more than one repeat unit linked together. Functionalized molecules having a formula weight below 300 and comprising only one repeat unit shall be referred to as "reactive plasticizers," as discussed below. The prepolymers may possess terminal and/or pendant reactive functionalities, or they may simply be prone to grafting or other reactions in the presence of the polymerizing system used to constitute the polymeric precursor mixture. The polymeric precursor mixture of this invention contains at least one prepolymer which is obtained" by functionalizing the polymer synthesized from a monomer mixture according to the process of this invention. The precursor mixture may also contain other prepolymers which are dissimilar to the prepolymer synthesized in the present process.

[0031]  Alternatively, small molecule reactive species (i.e., monomers having a formula weight below about 300) may be optionally added to the polymeric precursor mixture in order to impart an added degree of reactivity and/or to achieve the desired semi-solid consistency and compatibility, in which case the small molecule reactive species may serve to plasticize the polymeric components. The small molecule species may otherwise serve as polymerization extenders, accelerators, or terminators during reaction. Regardless of their ultimate effect upon the polymeric precursor mixture and the subsequent polymerization reaction, such components shall hereinafter be referred to as "reactive plasticizers." [0032J  The polymeric precursor mixture may furthermore comprise non-reactive or substantially non-reactive polymers, which shall hereinafter be referred to as "dead polymers." The dead polymers may serve to add bulk to the polymeric precursor mixture without adding a substantial amount of reactive groups, or the dead polymers may be chosen to impart various chemical, physical, optical, and/or mechanical properties to the moldings of interest. The dead polymers may also serve as diluents for the polymerization step by decreasing the monomer concentration in the reaction medium. For semi-solid precursor mixtures, the dead polymers may further be used to impart a desired degree of semi-solid consistency to the precursor mixture.

[0033]  Non-reactive, i.e., inert, diluents may be advantageously added to the polymeric precursor mixtures of the present invention in order to achieve compatibility of the mixture components, achieve the desired concentration of reactive functionalities, and to achieve the desired semi-solid consistency. Diluents are chosen based upon their compatibility with and plasticizing effects on the prepolymer, dead polymer, and reactive plasticizer constituents in the semi-solid precursor mixture. Typically, compatible mixtures are desired for the production of the moldings of interest, except where phase separation is either unavoidable or desired to achieve some desired material property in the final molding. For the production of ophthalmic lenses, clear systems upon cure are desirable, which can be easily achieved by selecting non-reactive diluents that are compatible with the prepolymers and dead polymers of the polymeric precursor mixture.

[0034]  While the inert diluents are ostensibly unreactive in the polymerizing system of the polymeric precursor material, some minor degree of reaction may in fact occur, and such reaction will generally be acceptable and unavoidable. Diluents may also affect the polymerization reaction by acting as chain terminating agents (a known phenomenon when water is present in anionic polymerization systems, for example), thus slowing the rate of cure, the final degree of cure, or the molecular weight distribution ultimately obtained.

Fortunately, because the polymeric systems of the present invention require little overall eaction from start to finish compared to predominantly monomeric systems, interference effects of the diluents will be greatly reduced, often to the point of having no measurable mpact on the curing reaction. This greatly facilitates the choice of diluents that may be employed in the process of this invention, since reaction inhibition effects are less likely to arise.

[0035]  By way of example, non-reactive diluents may include, but are not limited to: alcohols such as methanol, ethanol, propanol, butanol, pentanol, etc. and their methoxy and ethoxy ethers; glycols such as mono-, di-, tri-, tetra-,.. ..polyethylene glycol and its mono-md di-methoxy and -ethoxy ethers, mono-, di-, tri-, tetra-, ....polypropylene glycol and its mono- and di-methoxy and -ethoxy ethers, mono-, di-, tri-, tetra-, ....polybutylene glycol and its mono- and di-methoxy and -ethoxy ethers, etc., mono-, di-, tri-, tetra-,. ...polyglycerol and its mono- and di-methoxy and -ethoxy ethers; alkoxylated glucosides such as the ethoxylated and propoxylated glucosides described in US Pat. No. 5,684,058, and/or as sold under the "Glucam" trade name by Amerchol Corp.; ketones such as acetone, methyl ethyl ketone, methyl propyl ketone, methyl isobutyl ketone; esters such as ethyl acetate or isopropyl acetate; dimethyl sulfoxide, N-methylpyrrolidone, N,N-dimethyl formamide, N,N-dimethyl acetamide, cyclohexane, diacetone dialcohol, boric acid esters (such as with glycerol, sorbitol, or other polyhydroxy compounds, as disclosed in US Pat. Nos. 4,495,313, 4,680,336, and 5,039,459), and the like.

[0036]  The diluents employed for the production of contact lenses should ultimately be water-displaceable, although the diluents used in the production of moldings of interest may be first extracted with a solvent other than water, followed by water extraction in a second step, if desired.

[0037]  "Over-the-counter" use of demulcents within ophthalmic compositions is regulated by the US Food & Drug Administration (FDA). For example, the Federal Register (21 CFR Part 349) entitled Ophthalmic Drug Products for Over-the-Counter Use: Final Monograph lists the accepted demulcents along with appropriate concentration ranges for each. Specifically, §349.12 lists the following approved "monograph" demulcents: (a) cellulose derivatives: (1) carboxymethyl cellulose sodium, (2) hydroxyethyl cellulose, (3) hydroxy propyl methyl cellulose, methylcellulose; (b) dextran 70; (c) gelatin; (d) polyols, liquid: (1) glycerin, (2) polyethylene glycol 300, (3) polyethylene glycol 400, (4) polysorbate 80, (5) propylene glycol; (e) polyvinyl alcohol; and (f) povidone (polyvinyl pyrrolidone). §349.30

further provides that in order to fall within the monograph, no more than three of the above-identified demulcents may be combined.

[0038]  Diluents used in accordance with the present invention are preferably FDA-approved ophthalmic demulcents or mixtures of ophthalmic demulcents with water or saline solutions. In cases where water interferes with the polymerization process (which is less likely using polymeric precursor mixtures of the invention than in conventional polymerization schemes using liquid monomer precursors), pure demulcents or mixtures of demulcents with prepolymers, dead polymers, and/or reactive plasticizers may be employed. The concentration of the demulcents within the molding during cure may be much higher than the concentrations allowed by the FDA in cases where the moldings will be diluted or equilibrated in water or saline solution prior to use by the consumer, such as the case where contact lens moldings are placed into a package with an excess of saline solution for storage and shipping.

[0039]  If semi-solid precursor mixtures are desired, the components and composition are also adjusted accordingly to achieve the desired semi-solid consistency. By "semi-solid" is meant that the mixture is substantially uncrosslinked, deformable, and fusible, yet can be handled as a discrete, free-standing entity during short operations such as insertion into a mold. For pure polymeric systems, the modulus of elasticity of a pure polymeric material is roughly constant with respect to molecular weight, above a certain value, known as the molecular weight cutoff Thus, for the purpose of this disclosure, and in one aspect of the present invention, semi-solids will be dsfined as materials that, at fixed conditions such as temperature and pressure, exhibit a modulus below the constant modulus value seen for a given pure polymeric system at high molecular weights, i.e., above the molecular weight cutoff The decrease in modulus used to achieve a semi-solid consistency may be achieved by incorporation of plasticizers (reactive or non-reactive diluents), into the semi-solid precursor mixture that serve to plastici2 e one or more of the prepolymer or dead polymer components. Alternatively, low molecular weight analogs below the molecular weight cutoff for a given prepolymer may be used in place of the fully polymerized version to achieve a reduction in modulus at the processing temperature. With these considerations in mind, preferred molecular weights are within the range of about 10,000 to about 1,000,000, more preferably from about 10,000 to about ;300,000, and most preferably from about 50,000 to about 150,000. System parameters that can be varied to control the molecular weight are the amount of initiator used relative to the amount of monomer, the presence or lack of a chain transfer agent, the reaction temperature, the time during which the reaction is allowed to

proceed, and the type and concentration of solvent used. The influence of each of these factors and the appropriate choice of each one to achieve a polymer of a particular molecular weight range will be readily apparent to those skilled in the art. [0040]  Using semi-solid precursor mixtures, the process of the present invention is advantageous with respect to the conventional molding techniques because the semi-solid precursor materials provide a small but finite resistance to flow such that the semi-solid material does not flow out of the mold upon its introduction, unlike liquid precursors used with static casting techniques. Yet, the semi-solid materials are compliant enough to be easily compressed and deformed to take on the desired mold cavity shape or surface features without undue resistance when two static compression molds are brought together. Furthermore, unlike typical thermoplastics, the semi-solid materials do not require an excessive or undesirable amount of heating and/or compressive force, typically seen with compression or injection molding techniques using conventional materials. Thus, the semi¬solid materials of the present invention can be viewed as combining the easy deformability of liquids with the easy handling aspects of solids into a system that is reactive (but shows low shrinkage) and can be cured into a crosslinked entity upon cure.

[0041]  With respect to a liquid precursor mixture, the advantage of the semi-solid precursor mixture is that conventional liquid handling problems during mold filling, such as evaporative rings, inclusion of bubbles or voids, and Schlieren effects, can be avoided with the use of the semi-solid precursor mixture. In addition, for the molding of ophthalmic lenses, the semi-solid precursor mixture does not require a gasket in the mold assembly. [0042]  The molding process, which makes use of semi-solid precursor mixtures, also has an advantage over the previous process which uses partially cured gel preforms disclosed by US Pat. No. 4,260,564 for the production of ophthalmic lenses. In the partially cured gel-based molding process, a liquid monomer mixture in a mold assembly is first partially cured to form a gel, which takes a geometry close to the shape of the final object of interest. This partially cured gelled preform is then transferred to another mold assembly where the preform is molded further to a desired shape and fully cured. Because gels are not fusible, defects such as scratches on the surface of partially cured gel preforms and internal stress introduced during the molding operation remain in the cured articles produced from partially cured gel preforms. The semi-solid precursor mixtures of this invention overcome these problems because semi-solids are substantially uncrosslinked, malleable, and fusible. [0043]  Another advantage of the semi-solid precursor mixture is that when free radical-based polymerization schemes are used to cure the semi-solid precursor mixture, inhibition

effects due to oxygen are reduced. While not wishing to be bound by theory, it is believed that this effect results from a low oxygen mobility within the semi-solid material prior to and during cure, as compared to conventional liquid-based casting systems. Thus, complex and costly schemes (both molding of the molds as well as molding of the final part, as described in US Pat. Nos. 5,922,249 and 5,753,150, for instance) currently used to exclude oxygen from molding processes can be eliminated, and reaction will still proceed to completion in a timely fashion as mentioned above.

[0044]  In the present invention, which preferably makes use of semi-solid precursor mixtures, reaction proceeds quickly because the reaction is a crosslinking reaction and the precursor polymer contains only a small number of crosslinking sites, and inhibition effects due to oxygen are reduced in the semi-solid precursor mixture. By "quick curing time" is meant that the polymeric precursor mixtures of the present invention cure faster than a liquid composition in cases where the liquid formulation possesses the same type of reactive functional groups and the other curing parameters, such as energy intensity and part geometry, are constant. Typically, about 10 minutes or less of exposure to a source of polymerizing energy is needed in order to achieve the desired degree of cure when photoinitiated systems comprising the semi-solid precursors are used. More preferably, the curing occurs in less than about 100 seconds of exposure, and even more preferably in less than about 10 seconds. Most preferably, the curing occurs in less than about 2 seconds of exposure to a source of polymerizing energy. Such rapid curing times can be more easily realized for thin moldings such as contact lenses.

[0045]  Because the semi-solid material can be cured rapidly and contains a relatively small amount of monomers, a great processing advantage can be realized in the recycling or reuse of lens molds after each molding cycle. When released from a mold upon cure, the semi¬solid precursor mixture leaves much less residual monomers on the mold surface than the liquid precursor mixture. Thus, one embodiment of the present invention is a process in which contact and ophthalmic lens molds are reused for more than one molding cycle, with optional cleaning steps in between uses, in accordance with the use of semi-solid precursor mixtures as discussed herein.

[0046]  The polymeric precursor mixtures disclosed by the present invention may be advantageously utilized to produce polymerized and/or crosslinked moldings. Therefore, in yet another aspect, the present invention relates to moldings produced from curing a polymeric precursor mixture. For the purpose of producing contact lenses or intraocular lenses, the compositions of the fully cured moldings are chosen such that they become

hydrogels when placed into essentially aqueous solutions; that is, the moldings will absorb

about 10 to 90 weight percent water upon establishing equilibrium in a pure aqueous	^ ,^

environment, but will not dissolve in the aqueous solution. Said moldings shall be hereinafter referred to as "hydrogels."

[0047]  The polymeric precursor mixtures of this invention may also be advantageously utilized to produce homogeneous hydrogels in which the crosslinking bonds are uniformly or substantially uniformly distributed. As stated previously, in the prior art gels synthesized by direct polymerization of monomer mixtures, crosslinking bonds may not be uniformly distributed because of the clustering of multifunctional monomers. [0048]  For the purposes of this disclosure, essentially aqueous solutions shall include solutions containing water as the majority component, and in particular aqueous salt solutions. It is understood that certain physiological salt solutions, i.e., saline solutions, may be preferably used to equilibrate or store the moldings in place of pure water. In particular, preferred aqueous salt solutions have an osmolarity of from about 200 to 450 milli-osmolarity in one liter; more preferred solutions are from about 250 to 350 milliosmol/L. The aqueous salt solutions are advantageously solutions of physiologically acceptable salts such as phosphate salts, which are well-known in the field of contact lens care. Such solutions may further comprise isotonicizing agents such as sodium chloride, which are again well known in the field of contact lens care. Such solutions shall hereinafter be referred to generally as saline solutions, with no preference given to salt concentrations and compositions outside of the currently known art in the field of contact lens care.

[0049]  The moldings of the present invention may be advantageously formed into contact lenses or intraocular lenses that exhibit "minimal expansion or contraction"; that is, they exhibit little or no expansion or contraction of the hydrogel upon placement into saline solution. This may be accomplished by adjusting the amount of diluent present such that no net volume change of the hydrogel occurs when the molding is equilibrated in a saline environment. This goal can be readily achieved by using saline as the sole diluent so long as it is incorporated at the same concentration in the semi-solid precursor mixture as its equilibrium content after hydrogel formation, which can be readily determined by simple trial and error experimentation. Should one prefer the use of other diluents either with or without the presence of saline in the semi-solid precursor mixture, then the diluent concentration leading to no net volume change of the hydrogel when equilibrated with saline may not be the same as the equilibrium saline concentration but, again, can again be readily ascertained by simple trial and error experimentation.

[0050]  "Extraction" is the process by which unwanted or undesirable species (usually small molecule impurities, polymerization by-products, unpolymerized or partially polymerized monomer, etc., sometimes referred to as extractables) are removed from a cured hydrogel prior to its intended use. By "prior to its intended use" is meant, for example in the case of a contact lens, prior to insertion into the eye. Extraction steps are a required feature of prior art processes used to make contact lenses, for example (see U.S. Patents Nos. 3,408,429 and 4,347,198), which add complications, processing time, and expense to the molding production process.

[0051J  An advantage of the present invention is that moldings can be produced that do not require an extraction step, or require only a minimal extraction step, once the polymerization step is complete. By "minimal extraction step" and "minimum extraction" are meant that the amount of extractables is sufficiently low and/or the extractable composition is sufficiently non-toxic that any required extraction may be accommodated by the fluid within the container in which the lens is packaged for shipment to the consumer. The phrases "minimal extraction step" and "minimum extraction" may furthermore comprise any washing or rinsing that occurs as a part of any aspect of the demolding operation, as well as any handling steps. For example, liquid jets are sometimes used to facilitate movement of the lens from one container to another, demolding from one or more of the lens molds, etc., said jets generally comprising focused water or saline solution streams. During these processes, some extraction or rinsing away of any extractable lens materials may be reasonably expected to occur, but in any case shall be deemed to fall under the class of materials and processes requiring a minimal extraction step, as presented in this disclosure.
