Repository: anandvc/allindianpatents

File: patents/214403-bimetal-supported-catalyst-based-on-platinum-or-silver-its-manufacturing-process-and-its-use-for-electrochemical-cells.html
Indian Patents. 214403:BIMETAL SUPPORTED CATALYST BASED ON PLATINUM OR SILVER ITS MANUFACTURING PROCESS AND ITS USE FOR ELECTROCHEMICAL CELLS

Indian Patents

Recently Granted Patents

  Recently Published Patents

Title of Invention	BIMETAL SUPPORTED CATALYST BASED ON PLATINUM OR SILVER ITS MANUFACTURING PROCESS AND ITS USE FOR ELECTROCHEMICAL CELLS

Abstract	The invention relates to a stabilized bimetal supported catalyst based on platinum or silver, used in the electrodes for electrochemical cells. Accordingly the invention provides a stabilized bimetal catalyst comprising an electrically conductive support and a metallic deposited coating consisting of a first metal M1 chosen from platinum and silver and a second metal M2, which is different from the first metal M1 and is chosen from platinum, silver, gold, ruthenium, iridium, rhodium and osmium. The invention also provides a process for obtaining such a catalyst. The platinum- or silver-based bimetal catalysts of the present invention have the advantage of holding the mass activity, defined as the reduction current per unit mass of catalyst, constant over time or else of keeping the specific activity of the catalyst, i.e. the reduction current per unit area of active surface, constant.	

Full Text	The present invention relates to a stabilized bimetal supported catalyst based on platinum or silver, used in the electrodes for electrochemical cells.

More specifically, the invention relates to a bimetal supported catalyst based on platinum or silver, for use in the electrodes of an electrolysis cell having a membrane and an oxygen-reducing cathode which produces a solution of alkali metal hydroxide and of chlorine by the electrolysis of an aqueous solution of an alkali metal chloride (for example NaCl or KCl).

Such an electrolysis cell generally comprises a cation exchange membrane which divides the cell into an anode compartment and at least one cathode compartment in which a cathode is placed, the said cathode compartment being supplied with an oxygen-containing gas.

The anode and cathode reactions in such electrolytic processes using an oxygen-reducing cathode are:

In order to speed up the reactions occurring at the cathodes and to lower the reaction overvoltage in absolute value, catalysts are used, generally noble metals such as platinum, silver or gold, which are deposited on electrically conductive supports such as, especially, carbonaceous materials having a high specific surface area or metal substrates.

Preferably, platinum or silver is used, most particularly platinum since, although this is an expensive metal, it has the lowest value of cathode overpotential in absolute value.

It has now been observed, in particular during periods when electrolysis cells such as those mentioned above have stopped operating, that there is an agglomeration of platinum or silver particles on the support used. This has the effect of decreasing the "active" specific surface area of the catalyst, resulting in a loss of performance. In particular, an increase in the cell voltage is observed, resulting in an increase in the consumption of energy.

Tomantscheger et al. (J. Power Sources 1992, vol. 39 (1), pages 21-

41) have observed that when catalysts consisting of platinum particles supported on carbon are exposed to potassium that there is a significant agglomeration of the said platinum particles. The diameter of the Pt particles goes from 50 A to 200 A after approximately 48 hours exposure to potassium at 80°C.

Pataki et al (Electrochemical See, Meet., Toronto, Ont., May 12-17, 1985, Ext. Abstr. No. 659, pages 924-925) have shown that by pretreating a catalyst consisting of platinum particles supported on carbon with carbon monoxide (CO) there was a much smaller agglomeration of the said Pt particles when, as previously, the catalyst was exposed to potassium.

It has now surprisingly been found that it is possible to decrease, or even eliminate the agglomeration of platinum or silver particles of supported catalysts by simultaneously depositing, on the support, when preparing the catalyst, a first metal Ml chosen from platinum and silver and a second metal M2, different from the first and chosen from the group consisting of platinum, silver, gold, ruthenium, iridium, rhodium and osmium.

Accordingly the present invention provides a stabilized bimetal catalyst comprising an electrically conductive support and a deposited metal coating consisting of a first metal Ml chosen from platinum and silver and a second metal M2, which is different from the first metal Ml and is chosen from platinum, silver, gold, ruthenium, iridium, rhodium and osmium.

Preferably, M2 is platinum, silver or ruthenium.

According to the present invention, the mass ratio M1/M2 of the metals Ml and M2 of the deposited metal coating is generally at least 1 and preferably between 1 and 20.

According to the present invention, carbonaceous materials, such as graphite, furnace black, carbon black or carbon powder, having specific surface areas of at least 50 mVg and preferably between 100 and 600 mVg, are typically used as the electrically conductive support. These carbonaceous materials may be pretreated, especially in order to create functional groups on the surface of the carbonaceous material.

By way of illustration of such carbonaceous supports, mention may be

made of the graphite called TIMCAL HSAG-300 having a specific surface area of 360 mVg, Sibunit 5 which is a carbon having a specific surface area of 360 mVg, and the carbon VULCAN XC-72R which is a furnace black having a specific surface area of 300 mVg.

The bimetal catalyst of the present invention may be prepared by a co-reduction of mixtures of reducible metal salts using a process which comprises simultaneously impregnating, in a solvent medium, the electrically conductive support with a solution of a metal salt of the first metal Ml, chosen from platinum and silver, and with a solution of a metal salt of the second metal M2, which is different from the first metal Ml and is chosen from platinum, silver, gold, ruthenium, iridium, rhodium and osmium; evaporating to dryness, generally slowly, with stirring and with an inert-gas sparge, the suspension consisting of the solutions of the metal salts of the metals Ml and M2 and the carbonaceous support; drying the powder obtained, under atmospheric pressure, at a temperature of between 60°C and 80°C and then, under a reduced pressure, at a temperature of between 90°C and 110°C; subjecting the dried powder obtained to a stream of hydrogen, at temperatures ranging from 300°C to 600°C, achieved at a rate of temperature rise of between 0.2°C and 1.5°C per minute and preferably ranging from 0.2°C to 1°C per minute, and then stopping the heating or else in holding the temperature obtained for a time of at most 20 hours and preferably for a time of between 2 hours and 16 hours.

Preferably, alcoholic or aqueous/alcoholic solutions of the metal salts of the metals Ml and M2 are used. The preferred alcohol is ethanol. The concentrations by weight of the metal salts of the metals Ml and M2 of the said solutions may vary over a wide range. They may range from a few grams to a few tens of grams of salts per litre. They are calculated in such a way that, when the said solutions containing the salts of metals Ml and M2 are mixed, a mass ratio M1/M2, of the metals Ml and M2 to be simultaneously deposited on the support, at least 1, and preferably between 1 and 20, is obtained.

Next, having produced the mixture of the said solutions, a carbonaceous support and an impregnation solvent, such as benzene or toluene, generally in an amount of at least 10 ml of solvent per gram of support, are

introduced into the said mixture and then the suspension obtained is held for a few days at ambient temperature with stirring and with an inert-gas, typically nitrogen, sparge. This allows the solvents to evaporate and the support to be perfectly impregnated by the metal salts.

Next, the powder obtained is firstly dried at atmospheric pressure at a temperature of between 60°C and 80°C, preferably at a temperature close to 70°C, and then at a reduced pressure at a temperature of between 90°C and 110°C, preferably at a temperature close to 100°C.

At this stage, the support is impregnated by the salt of Ml and the salt of M2. Next, the cations are reduced in a stream of hydrogen.

The stability of the bimetal catalysts of the present invention which are thus obtained is tested. For this purpose, they are put into suspension in alkaline solutions at temperatures of between 60°C and 90°C and exposed to a stream of oxygen for several hours, or even several days.

The change in the size of the particles of Ml and in the metallic deposited coating consisting of Ml and M2 is monitored, before and after the treatment, by X-ray diffraction.

This method of analysis makes it possible to state that a stabilized bimetal supported catalyst is obtained.

This is because the particles of metal Ml no longer build up when they are deposited on a support simultaneously with particles of a metal M2, different from metal Ml.

The bimetal supported catalysts, stabilized according to the present invention, may be used for electrochemical cells.

These catalysts may especially be used in the production of electrodes for electrolysis cells having an oxygen-reducing cathode.

The platinum- or silver-based bimetal catalysts of the present invention have the advantage of holding the mass activity, defined as the reduction current per unit mass of catalyst, constant over time or else of keeping the specific activity of the catalyst, i.e. the reduction current per unit area of active surface, constant.

The following Examples further illustrate the invention.

EXAMPLES

PREPARATION OF THE CATALYSTS:

Materials used:

Carbonaceous support:

VULCAN XC-72R carbon is a reference support. This is a furnace black having a specific surface area of approximately 300 mVg, of which 120 mVg corresponds to microporous surface and 88 mVg to mesoporous surface. Metals

The two metals used are platinum and silver. The platinum is in the form of an aqueous H^PtClf, solution containing 85.5 g of Pt per litre. The silver is in the form of (solid) AgNO,.

Alcohol used for the alcoholic or aqueous/alcoholic solutions of the metal salts Absolute ethanol (99.85%) Impregnation solvent Toluene (99.90%).

Preparation of the catalysts according to the invention: This preparation was carried out on (unoxidized) VULCAN, using the quantity of metal salt necessary for simultaneously depositing mass contents of metal Ml and of metal M2 respectively equal to 10% on the support.

In order to prepare a platinum catalyst (catalyst P), the suitable quantity of an aqueous H^PtCl, solution (82.5 Pt/1) in ethanol is poured into a beaker. For a silver-based catalyst (catalyst A), a suitable quantity of solid AgNO, is weighed out and dissolved in ethanol. For an Ag + Pt catalyst (catalyst AP), the two metal salt solutions are combined to obtain a Pt/Ag mass ratio equal to 1. Next, 4 g of VULCAN support and 40 ml of toluene are added. This suspension is left to stand, with stirring and with a nitrogen sparge, for 10 days at room temperature, thereby resulting in the evaporation of the solvents. The powder thus obtained is dried for 24 h at 85°C in air and then for 24 h at 100°C under reduced pressure.

At this stage, it is in the form of a platinum II and/or silver I salt deposited on the carbonaceous support. These cations are then reduced by a stream of hydrogen according to the procedure below.

The specimen is heated, at an average rate of temperature rise of 1°C per minute, to 500°C. This temperature is then maintained for 16 hours.

The catalysts prepared according to the abovementioned process were characterized by wide-angle X-ray diffraction (powder method) using a BRUKER AXS D5000 diffractometer. The diffractometer is equipped with a copper-anode tube and with a Si(Li) solid detector cooled by the Peltier effect.

We use the diffractograms to evaluate the average size of the metal crystallites deposited on the carbonaceous supports. In our case, we use the (111) and (220) lines of the metal (platinum and silver), the breath at half intensity maximum B of which is determined. The half-maximum breath is obtained after modelling the line in question with the aid of a pseudo-Voigt function, after subtracting the continuous background and taking into account possible peaks overlapping the one measured (Profile/Diffrac-At software on a PC). Care is taken to work in thin-film mode (==220 µm) and to correct the measured width for the intrinsic broadening introduced by the diffmctometer. The average crystallite size D (in nm), in the direction perpendicular to the crystallographic planes in question, is then obtained using the Scherrer equation:

P (in rd): half-maximum line breath of the metal analysed,

Po (in rd): the half-maximum line breath of a perfectly well-crystallized standard, this

line being close to the line of the metal analysed,

0: the Bragg angle.

This measurement has a comparative value. It serves to estimate the effect of the

treatment on the average crystallite size. The uncertainty in this measurement is

approximately 10 to 20%, due to the background noise and to the errors on the

baseline and on the estimation of the width of the base of the peak (limits of the

integration).

To test the stability of the catalysts, the following device will be used. Six reactors in series, made of PFA (perfluoroalkoxy polymer), are supplied with oxygen in parallel. 90 ml of 50% sodium hydroxide and 0.5 g of catalyst are poured into each reactor, to which a bar magnet is added. Next, the reactors are placed in an oil bath. Each reactor is supplied with oxygen and the temperature of each is regulated at 90°C by means of the oil bath and a contact thermometer. The oxygen flow rate is greater than 4 bubbles per second. The treatment lasts 100 hours. After the treatment, the specimens are vacuum-filtered (water pump) on a Millipores system, using filters made of PTFE rendered hydrophilic. They are rinsed 3 times with 10 to 20 ml of demineralized water. Next, they are dried in an oven for 48 hours at 85°C and then for 24 hours at 100°C in an oven under reduced pressure. Catalyst A, catalyst P (which are not according to the invention) and catalyst AP (according to the invention) were tested:

-	A:  catalyst based only on silver: 10% silver deposited on VULCAN,

-	P:  catalyst based only on platinum: 10%) platinum deposited on

VULCAN,

-AP:  catalyst according to the invention, containing 10% platinum and 10%o

silver deposited at the same time on VULCAN. The characteristics, determined by X-ray diffraction, before and after exposure to 50%) sodium hydroxide at 90°C for 100 hours are given below. Catalyst P (not according to the invention) Crystallized species before treatment:

["II means the Intensity of the line] Unit cell dimension a = 3.9213 A Crystallized species after treatment:

A considerable agglomeration of the Pt crystallized species is observed. Catalyst A (not according to the invention):

Crystallized species before treatment:

Crystallized species after treatment:

A considerable agglomeration of crystallized species of silver is observed. Catalyst AP (according to the invention):

Crystallized species before treatment:

High Pt-content alloy: Pt/Ag solid solution containing 11 At.percent silver:

(a= 3.9410 A).

High Ag-content alloy: Ag-Pt solid solution containing approximately 23 At.percent

platinum: 

Both species (Pt-Ag and Ag-Pt solid solutions) crystallized on the VULCAN carbon are present, and are distinguished by their respective Ag and Pt contents, knowing that, on the VULCAN carbonaceous support, there is a Pt/Ag mass ratio equal to 1 (10% platinum by weight and 10% silver by weight). Crystallized species after treatment:

-	Pt-Ag solid solution:

-	Ag-Pt solid solution: 

No agglomeration is observed.

DETERMINATION OF THE ACTIVITY OF THE CATALYSTS WITH RESPECT TO THE REDUCTION OF OXYGEN IN ALKALINE MEDIUM:

Preparation of the electrode for the activity measurements:

A suspension is prepared by mixing the catalyst powder, ultrapure water and ethanol. This suspension is then homogenized by ultrasonic stirring for 2 hours. A PTFE suspension is added to this mixture and the final mixture is again ultrasonically homogenized.

An end-piece made of glassy carbon is firstly polished with diamond paste (down to 1 nm) and ultrasonically rinsed, in succession, in acetone, ethanol and ultrapure water for 15 minutes. It is then dried in an oven. 10 µl of the final suspension are then deposited using a microsyringe onto the glassy carbon end-piece. It is then dried overnight at room temperature, and then for 15 minutes in an oven at 200°C in order to establish the mechanical integrity of the coating. The electrode thus obtained is fitted into the cell shown in Figure 1.

The cell is composed of a rotating-disc electrode (1) onto which the end-piece (2), prepared beforehand, is fitted, of a Luggin capillary (3) connected to the reference electrode (4), of a platinum counterelectrode (5) and of a sparger (6) for supplying oxygen. The rotating electrode (1), the reference electrode (4) and the counterelectrode (5) are connected to a potentiostat (not shown in Figure 1). Activity measurements:

The platinum active surface area of the electrode is determined from the trace of a cyclic voltammetry curve in (superpure) IM H^SO, medium in a nitrogen (argon) atmosphere over the hydrogen adsorption/desorption range. Next, the electrode is placed in a similar cell containing 1 mol/1 of sodium hydroxide made from superpure MERCK sodium hydroxide and ultrapure water. The temperature of the cell is fixed at 25°C. Oxygen is bubbled into the sodium hydroxide for several minutes before starting the tests so as to saturate the sodium hydroxide with dissolved oxygen. Next, a potential sweep between +0.1 V (Hg/HgO) and -0.6 V (Hg/HgO) is carried out at 1 mV/s and for various rotation speeds of the rotating electrode (500, 1000, 2000 and 4000 rpm) and the observed current for a potential of -60 mV (Hg/HgO) is recorded for the various electrode rotation speeds. From these current values and from this

active surface area of the catalyst, and by using the Levich equation and the Pick law

under steady-state conditions, it is possible to determine i, namely the current density

relative to the intrinsic activity of the catalyst, for a potential of-60 mV (Hg/HgO).

("Electrochemistry: principles, methods and applications", A.J. Bard and C.R.

Faulkner, Published by MASSON, 1983, Chapter 8).

Results:

Catalyst P is thus evaluated. An active surface area of 14.6 cm" is measured and an i^

of 0.76 mA for a potential of -60 mV (Hg/HgO) is determined, i.e. a specific activity

of 52 µA/cm-.

The catalyst AP is evaluated in an equivalent manner. Its active surface area is 15.9

cm2 and the 1, is 0.87 mA, i.e. a specific activity of 55 µA/cm2

WE CLAIM:

1.	A stabilized bimetal catalyst comprising an electrically conductive support and a dqjosited metal coating consisting of a first metal Ml chosen from platinum and silver and a second metal M2, which is different from the first metal Ml and is chosen from platinum, silver, gold, ruthenium, iridium, rhodium and osmium,

2.	A catalyst according to Claim 1, in which the electrically conductive support is a carbonaceous material having a specific surface area of at least 50 m-/g.

3.	A catalyst according to Claim 2, in which the carbonaceous material has a specific surface area of between 100 mVg and 600 mVg.

4.	A catalyst according to any one of Claims 1 to 3, in which Ml is platinum and M2 is silver.

5.	A catalyst according to any one of Claims 1 to 3, in which Ml is silver amd M2 is platinum.

6.	A catalyst according to any one of Claims 1 to 5, in which the mass ratio M1/M2 of the metals Ml and M2 of the deposited metal coating is at least 1.

7.	A catalyst according to Claim 6, in which mass ratio M1/M2 is between 1 and 20.

8.	A process for preparing a bimetal catalyst according to any one of Claims 1 to 7, which process comprises simultaneously impregnating, in a solvent medium, the electrically conductive support with a solution of a metal salt of the first metal Ml, chosen from platinum and silver, and with a solution of a metal sah of the second metal M2, which is different from the first metal Ml and is chosen from platinum, silver, gold, ruthenium, iridium, rhodium and osmium; evaporating to dryness, with stirring and witli an inert-gas sparge, the suspension consisting of the solutions of the metal salts of the metals Ml and M2 and the carbonaceous support; drying the powder obtained under atmospheric pressure at a temperature of between 60°C and 80°C and then, xmder a reduced pressure, at a temperature of between 90°C and

1WC; subjecting the dried powder obtained to a stream of hydrogen, at temperatures of between 300°C arid 600°C, achieved at a rate of temperature rise of between 0,2°C and 1.5°C per minute, and then stopping the heating or holding the temperature

obtained for a time of at most 20 hours.

9.	A process according to Claim 8, in which the temperature obtained is held for a time of between 2 hours and 16 hours.

10.	A process according to Claim 8 or 9, in which the metal salts of the metals Ml and M2 are in alcoholic or aqueous/alcoholic solution.

11.	A process according to any one of Claims 8 to 10, in which the concentrations

by weight in solution of the metal salts of the metals Ml and M2 are such that the

mass ratio M1/M2, of the metals Ml and M2 to be simultaneously deposited on the

support, is at least 1.

12.	A process according to Claim 11, in which the mass ratio M1/M2 is between

1 and 20.

13.	A process according to any one of Claims 8 to 12, in which the impregnation

solvent IS toluene.

14.	An electrochemical cell comprising a catalyst according to any of Claims 1 to

7 as an electrode.

15.	An electrochemical cell according to claim 14 which is an electrolysis cell

having an oxygen-reducing cathode.

A  stabilized  bimetal  catalyst  substantially  as  herein  described  with reference to the accompanying drawings	

Documents:

				253-mas-1999 abstract-duplicate.pdf

				253-mas-1999 abstract.pdf

				253-mas-1999 claims-duplicate.pdf

				253-mas-1999 claims.pdf

				253-mas-1999 correspondence-others.pdf

				253-mas-1999 correspondence-po.pdf

				253-mas-1999 description (complete)-duplicate.pdf

				253-mas-1999 description (complete).pdf

				253-mas-1999 drawings.pdf

				253-mas-1999 form-19.pdf

				253-mas-1999 form-2.pdf

				253-mas-1999 form-26.pdf

				253-mas-1999 form-3.pdf

				253-mas-1999 form-4.pdf

				253-mas-1999 form-6.pdf

				253-mas-1999 others document.pdf

				253-mas-1999 others.pdf

« Previous Patent

Next Patent »

Patent Number	214403	

Indian Patent Application Number	253/MAS/1999	

PG Journal Number	13/2008	

Publication Date	31-Mar-2008	

Grant Date	12-Feb-2008	

Date of Filing	02-Mar-1999	

Name of Patentee	ELF ATOCHEM S A	

Applicant Address	4/8 COURS MICHELET, LA DEFENSE 10 92800 PUTEAUX,	

Inventors:

#	Inventor's Name	Inventor's Address	

1	FRANCOISE ANDOLFATTO	38 RUE TETE D`OR 69006, LYON,	

2	SYLVAIN MIACHON	46 RUE DE LA MADELEINE 69007,LYON,FRANCE.	

PCT International Classification Number	B01J 23/28	

PCT International Application Number	N/A	

PCT International Filing date		

PCT Conventions:

#	PCT Application Number	Date of Convention	Priority Country	

1	96 02555	1998-03-03	France	

© All Indian Patents, 2013-2021.

  Patent data available in the public domain from Indian Patents Office, Department of Industrial Policy and Promotions, Ministry of Commerce and Industry, Government of India.
