Repository: anandvc/allindianpatents

File: patents/214412-ion-exchange-membrane-electrolyzer.html
Indian Patents. 214412:ION EXCHANGE MEMBRANE ELECTROLYZER

Indian Patents

Recently Granted Patents

  Recently Published Patents

Title of Invention	ION EXCHANGE MEMBRANE ELECTROLYZER

Abstract	The present invention provides an ion exchange membrane electrolyzer, which comprises vertical type electrolyzer units with irregular surfaces formed on partition walls on anode side and on partition walls on cathode side, said irregular surfaces being overlapped on each other and integrated, and electrode plates being connected to convex portions of the partition walls, whereby said irregular surfaces are formed as troughs and ridges extending in vertical direction of the electrolyzer units, said irregular surfaces are divided into a plurality of sectors in height direction, said trough in each sector extends along the same straight line as the ridge of another sector, a liquid junction is provided to connect adjacent troughs in the same sector in the connecting portion of the adjacent sector and to connect the troughs in adjacent sectors, and an internal circulation member is provided between the partition wall and the electrode surface, using inclined surfaces of the trough on the partition wall or a member parallel to the inclined surface of the trough of the partition wall as dividing walls, thereby forming an internal circulation passage where the electrolytic. solution flows down.	

Full Text	The present invention relates to an ion exchange membrane electrolyzer, and in particular, to an electrolyzer characterized by circulation of electrolytic solution.

The electrolyzer of filter press type is widely used in various applications such as manufacture of chlorine and caustic soda by electrolysis of salt, or electrolytic manufacture of organic substances, electrolysis of seawater, etc.

In a typical electrolysis method using the filter press type electrolyzer for electrolysis of salt, a bipolar type filter press type electrolyzer is used, in which arc plurality of electrolyzer units are placed one upon another via cation exchange membrane, and anode chamber and cathode chamber adjacent to each other are connected electrically and mechanically via partition walls in the electrolyzer units. On both ends, end type electrode chamber units each having anode or cathode on each side thereof are placed on each other, and these are fixed by hydraulic press or other means.

On the other hand, in this bipolar type electrolyzer unit, parfition

walls are provided to separate the anode chamber from cathode chamber

and also to transmit electric current for electrolysis. On the partition wall to

separate anode chamber from cathode chamber, anode and 	

cathode are mounted respectively.  Depending upon each individual electrolysis reaction, one of the anode chamber and the cathode chamber is in acidic environment, while the other is in reducing environment.  In particular, in the electrolysis of salt, i.e. typical electrolysis method utilizing ion exchange membrane, chlorine is generated at anode, and high concentration sodium hydroxide and hydrogen are generated at cathode.  In this respect, thin film forming metal such as titanium, tantalum, zirconium, etc. with high corrosion-resistant property, resistant to chlorine, or alloy of these metals are used in the anode chamber.  In the atmosphere of the cathode chamber, titanium absorbs hydrogen and is embrittled, and even highly corrosion resistant titanium cannot be used for the cathode chamber.  For this reason, ferrous metal such as nickel, stainless steel, etc. or alloy of these metals are used for the cathode chamber.  By forming each of these electrode chambers by partition walls made of metal materials and by connecting these chambers together, electrical connection can be achieved.  However, if it is tried to connect titanium on the anode chamber side directly with iron, nickel, stainless steel, etc. on the cathode side by welding, intermetallic compound is formed by titanium and ferrous metal on the anode chamber side, and it is not possible to obtain a bonded system, which has sufficient strength suitable for practical application.

To solve these problems, the present applicant filed JP-A-03249189, disclosing a bipolar electrolyzer, which

comprises partition walls with irregular surfaces engaged with each other and produced by press procedure, and a structure of electrolyzer units with electrode connected on a convex portion and a method to manufacture the electrolyzer units.  Further, the present applicant proposed an electrolyzer with improvement in circulation of electrolytic solution within the bipolar electrolyzer in JP 5005195A (US 5,314,591), JP 5005196A (US 5,314,591), or JP 5009774A (US 5,314,591), etc.

In particular, by the method proposed in JP 5009774A (US 5,314,591), it is possible to achieve better electrical connection through the irregular surfaces on the partition walls.  By improving circulation of electrolytic solution in the electrolyzer, even distribution of concentration of the electrolytic solution can be attained, and efficient operation of electrolyzer can be realized.

In the electrolyzers of this type, a system for circulation of electrolytic solution in the electrolyzer is adopted with the purpose of supplying electrolytic solution evenly over the extensive electrode area.

Fig. 6 is a drawing to explain a method to circulate the electrolytic solution by external circulation of electrolytic solution.

From an electrolytic solution inlet 18 on the lower portion of an electrolyzer saint 1, electrolytic solution 31 is introduced into an electrode chamber 4, and the electrolytic solution containing electrolysis products is discharged from a discharge port 32 on the upper portion of

the electrolyzer and this is collected in a circulation tank 33.  In the circulation tank 33, gas products 34 are separated, and a part of the discharged electrolytic solution is sent to an electrolytic solution preparation process 35, and at least a part of the electrolytic solution in the circulation tank 33 is mixed with a supplementary or make-up solution 3 6, and this is supplied through the electrolytic solution inlet 18 on the lower portion of the electrolyzer into the electrolyzer using a circulation pump 37, and the solution is circulated.

In case the electrolytic solution is brine or salt water, brine with concentration of 200 g/1 is mixed with saturated brine with concentration of 300 g/1 at volume ratio of 1:1, and if it is supplied as brine with concentration of 250 g/1, difference in the concentration of the electrolytic solution between the electrolytic solution inlet 18 and the discharge port 32 is 50 g/1.

In order to reduce the concentration difference of the electrolytic solution between the inlet and the discharge port, there is a method to increase the circulation volume of the electrolytic solution and to circulate a larger quantity of electrolytic solution.  However, when flow rate is increased, pressure fluctuation in the upper portion of the electrode chamber is increased, and ion exchange membrane dividing anode chamber from cathode chamber is vibrated, and this leads to deterioration of the ion exchange membrane.

Further, Fig. 7 is a schematical drawing to explain a

method to circulate electrolytic solution, utilizing the difference in specific gravity of the electrolytic solution caused by electrolysis.

An electrolytic solution tank 3 8 is provided, which is connected to a discharge port 32 of the electrolyzer in the upper portion of an electrolyzer unit 1, and a pipe on the lower portion of the electrolytic solution tank is connected to an electrolytic solution inlet 18. Electrolysis products containing gases generated in the electrolyzer are moved upward in the electrolyzer because of the difference in specific gravity and reach the electrolytic solution thank 38.  In the electrolytic solution tank 38, gas products 34 are separated, and a part of the electrolytic solution is sent to electrolytic solution preparation process 35, and a supplementary solution 3 6 is added to a part of the electrolytic solution to adjust concentration of the electrolytic solution, and this solution is supplied from the electrolytic solution inlet 18 into the electrode chamber 4.

When the electrolytic solution is supplied to the lower portion of the electrolyzer equipped with an electrolytic solution circulation system as described above, the electrolytic solution is diluted.  The concentration of the electrolytic solution at a position away from the electrolytic solution inlet cannot be evenly distributed. Thus, distribution of electric current becomes uneven near the electrolytic solution inlet of the electrode chamber, and this adversely affects voltage for electrolysis.

In case brine is electrolyzed, hydrochloric acid is often added to the brine in order to reduce pH value of the electrolytic solution. Because of uneven distribution of concentration in the electrolytic solution, lower pH occurs near the electrolytic solution inlet, and this often leads to deterioration of ion exchange membrane.

It is an object of the present invention to prevent uneven distribution of concentration and temperature in the electrolytic solution in electrode chambers, to improve voltage and current efficiency and to provide longer service life of ion exchange membrane. In particular, the invention provides an electrolyzer, by which sufficiently high electrolysis performance can be attained in a large size electrolyzer with larger electrode area.

SUMMARY OF THE INVENTION

The present invention provides an ion exchange membrane

electrolyzer, which comprises vertical type electrolyzer units with irregular

surfaces formed on partition walls on anode side and on partition walls on

cathode side, the irregular surfaces being overlapped on each other and

integrated, and electrode plates being connected to convex portions of the

partition walls, whereby the irregular surfaces are formed as troughs and

ridges extending in vertical direction of the electrolyzer units, the irregular

surfaces are divided into a plurality of sectors in height direction, the

trough in each sector extends along the same straight line as the ridge of

another sector, a liquid junction is provided to	

connect adjacent troughs in the same sector in the connecting portion of the adjacent sector and to connect the troughs in adjacent sectors, and an internal circulation member is provided between the partition wall and the electrode surface, using inclined surfaces of the trough on the partition wall or a member parallel to the inclined surface of the trough of the partition wall as dividing walls, thereby forming an internal circulation passage where the electrolytic solution flows down.

Also, the present invention provides an electrolyzer as described above, wherein the internal circulation member is formed by a member of triangle pole type having a surface in contact with an inclined surface of the trough in each sector.

Further, the present invention provides an electrolyzer as described above, wherein the internal circulation passage is formed by an inclined surface of a trough in each sector and an internal circulation member, one lateral end of the internal circulation member extending in longitudinal direction of the electrode chamber is in contact with a ridge on the partition wall, and a lateral portion in contact with the partition wall, extending in the direction of the partition wall, and defining the trough and the liquid junction is provided on a lateral end of the longitudinal member opposite to the portion in contact with the ridge of the partition wall.

The present invention provides an electrolyzer as described above, wherein the internal circulation passage

is formed by an inclined surface of a trough in each sector and by an internal circulation member, the internal circulation member comprises a longitudinal member extending in longitudinal direction of the electrode chamber, and a lateral member extending from a lateral end of the longitudinal member and defining the trough and the liquid junction, and in a sector adjacent to a sector where the entire surface of the trough is covered with the longitudinal member, the central portion of the longitudinal member is positioned on a ridge of the partition wall in a second sector adjacent to a first sector, and there are provided two lateral portions extending from the lateral end of the longitudinal member toward the partition wall and in contact with the partition wall.

BRIEF DESCRIPTION OF THE DRAWINGS

Fig. 1 is a drawing to explain an electrolyzer unit with internal circulation members mounted on partition wall plates in an electrolyzer according to the present invention;

Fig. 2 is a drawing to explain partition walls with irregular surfaces as used in a unit electrolyzer of the electrolyzer of the present invention;

Fig. 3 represents perspective view to explain an embodiment of an internal circulation member in the electrolyzer of the present invention;

Fig. 4 shows perspective views to explain another

)

embodiment of the internal circulation member in the electrolyzer of the present invention;

Fig. 5 shows perspective views to explain another embodiment of the internal circulation member in the electrolyzer of the present invention;

Fig. 6 is a schematical drawing to explain a method to circulate electrolytic solution by external circulation of the electrolytic solution; and

Fig. 7 is a schematical drawing to explain a circulation method utilizing difference of specific gravity of the electrolytic solution caused by electrolysis.

DETAILED DSESCRIPTION OF THE PREFERRED EMBODIMENTS In the following, description will be given on the electrolyzer of the present invention referring to the attached drawings.

Fig. 1 is a drawing to show an embodiment of a visit electrolyzer of an electrolyzer of the present invention. It is a partially cutaway view seen from anode side, showing a part of electrodes and electrode chamber frame.

As a partition wall 2 on anode side of an electrolyzer unit 1, thin plate made of a material selected from thin film forming metal such as titanium, zirconium, tantalxim, etc. or alloy of these metals is molded in form of a pan, and this is engaged with a partition wall (not shown) on cathode side produced by the same molding procedure, and these are minted on an electrolyzer frame 3.  On both partition walls in an electrode chamber 4, concave and

convex portions engaging with each other are formed, and a concave portion 5 and a convex portion 6 are installed on the partition wall on anode side, and a groove-like concave portion and a convex portion are also provided on the partition wall on cathode side at such position as to engage with irregular surfaces on anode side.

On the convex portion of the partition wall on anode side, an anode is bonded directly or via a conductive spacer (not shown) as an electrode 7 by welding.  The anode is made of expanded metal, porous plate, etc. covered with anode active covering, which comprises oxides of metal of platinum family.  On the convex portion of the partition wall on cathode side, a cathode is attached by welding or other means.  It is made of expanded metal, porous plate etc. covered with cathode active covering, which comprises metal of platonic family, and it is bonded directly or via a conductive spacer.

The irregular surfaces are divided into four sectors, i.e. a first sector 11, a second sector 12, a third sector 13, and a fourth sector 14 from the above in this order. Concave portion and convex portion in each sector are formed as a trough 15 and a ridge 16 respectively extending in vertical direction of the electrolyzer unit.  Adjacent troughs are connected with each other, and a liquid junction 17 connecting the adjacent troughs with each other and also connecting the troughs in upper and lower sectors with each other is provided in each sector.  The sectors arranged in vertical direction on the electrolyzer unit are

not limited to four sectors, i.e. the first sector to the fourth sector, but there may be 3 sectors or 5 or more sectors.

Electrolytic solution is introduced through an electrolytic solution inlet 18 through an electrolytic solution supply pipe 19 installed inside the electrolyzer frame 3 into internal space of the electrode chamber 4 from an electrolytic solution blow port 2 0 arranged on lower portion of the electrode chamber.  The electrolytic solution goes up along the troughs of the electrode chamber together with gas generated in the electrolyzer, and it further goes up from the liquid junction toward left or right troughs while changing the flow passage.  While it is going up, mixing of the electrolytic solution proceeds, and concentration of the electrolytic solution becomes even.

Further, in the electrolyzer of the present invention, an internal circulation member 21 is provided between the partition wall 2 and the electrode 7.  In the sector between the partition wall 2 and the internal circulation member 21, the electrolytic solution containing bibles generated at the electrode does not flow in.  With the bubbles separated in the upper portion of the electrode chamber, the electrolytic solution flows downward, and it is circulated in the electrode chamber.

Even when the partition walls 2 are not designed in the same shape from below to the above as in the electrolyzer of the present invention, an internal circulation passage for electrolytic solution can be formed

from above toward below by designing the internal circulation member 21 in such form as to match the irregular surfaces of the partition wall.

The electrolyzer of the present invention comprises ridges, troughs and liquid junctions to promote even distribution of concentration of the electrolytic solution on the partition wall 2, and the internal circulation member for the electrolytic solution is provided.  In this respect, as shown in Fig. 1, even in case of a large size electrolyzer with longer depth from the inlet of electrolytic solution, the electrolytic solution can be circulated to full extent inside the electrode chanter, and electrolysis can be achieved in efficient manner.

Fig. 2 is a drawing to explain a partition wall having irregular surfaces as used in a unit electrolyzer of the electrolyzer of the present invention.

The electrolytic solution flows from a trough 15a formed by inclined surfaces 22a and 22b and from a trough 15b formed by an inclined surface 22c into a liquid junction 17, and these streams of solution join together at the liquid junction 17, and then, this flows to a trough 15c, which is formed by an inclined surfaces 22d and 22e of the next sector.  As a result, the streams of the electrolytic solution coming from the adjacent troughs join together at the liquid junction, and the solutions are mixed together and concentration is evenly distributed.

Fig. 3 shows perspective views to explain an embodiment of an internal circulation member in the

electrolyzer of the present invention.

Fig. 3 (A) is a partially cutaway views of electrodes and partition walls in different sectors above and below. Fig. 3 (B) shows an internal circulation member in form of a triangle pole.

The partition wall 2 is designed in such manner that troughs and ridges are deviated by a half pitch from one sector to another.  The triangle pole type internal circulation member 21a with its two surfaces touches alternately the inclined surfaces 22f and 22g (inclined in different directions) of the partition wall.  As a result, even in case the troughs are not aligned along a straight line as in the electrolyzer of the present invention, the triangle pole type internal circulation member can be mounted.  Outside the internal circulation member, ascending flow is generated by the flow of the electrolytic solution coming from the lower portion of the electrolyzer and also by bibles generated from electrolysis.  Then, descending flow of the electrolytic solution is generated in an internal electrolytic solution circulation passage 23a of the internal circulation member, and the electrolytic solution is circulated.

In the electrolyzer of the present invention, the electrode 7 may be directly attached to the ridges of the partition wall 2, while it may be designed in such manner that a conductive spacer 8 made of a metal bar is attached to the ridge and the electrode is bonded to the conductive spacer by welding.  In so doing, the bonded portion of the

electrode is also present at a position on the partition wall, i.e. on a plane of projection from the troughs, and this makes it possible to provide the better electric current distribution to the electrode and the better condition to maintain electrode shape.  Further, the conductive spacer forms a gap between the electrode and the internal circulation member, and this is helpful to create the better condition to form the circulation passage of the electrolytic solution.

Fig. 4 is a perspective view to explain an embodiment of the internal circulation member to be arranged on the electrolyzer of the present invention.

Fig. 4 (A) is a partially cutaway view of the electrode and the partition wall, showing the partition walls in upper and lower sectors and an internal circulation member 21b.  In the upper sector, a lateral end in longitudinal portion of the internal circulation member 21b is brought into contact with a ridge 16.  On the lateral end not in contact with the ridge, a lateral portion is formed, and an internal electrolytic solution circulation passage 23b is formed by an inclined surface 22h of the trough of the partition wall 2 and the lateral portion 25a.  This indicates that a ridge is formed on an extension of the trough of the upper sector.  In the lower sector, an internal electrolytic solution circulation passage 23b is formed by an inclined surface 22i of the partition wall and a lateral portion 25d of the internal circulation member 22b.

Fig. 4 (B) is a perspective view to explain the internal circulation member 21b.  From a lateral end opposite to the lateral end, which is in contact with the ridge of the partition wall of the longitudinal portion when the partition wall is installed in the electrode chamber unit, lateral portions 25a, 25b, 25c and 25d are extended from a longitudinal portion 24a alternately in a first direction and in another direction perpendicular to the first direction, and an internal circulation passage is formed by the longitudinal portion 24, the lateral portion and the inclined surface of the partition wall.

Fig. 5 is a perspective view to explain another embodiment of the internal circulation member to be installed in the electrolyzer of the present invention.

Fig. 5 (A) is a partially cutaway view of the electrode and the partition wall, showing inclined surfaces of the partition wall and the internal circulation member. An internal circulation passage 23d is formed by inclined surfaces 22j and 22k of a trough of the partition wall 2 and by a planar portion 24b of an internal circulation member 2Id.

On an extension of the trough formed by the inclined surfaces 22j and 22k, a ridge is positioned, which is formed by inclined surfaces 22m and 22n as shown in the figure.  An internal electrolytic solution circulation passage 23e is formed by the inclined surface 22m and a lateral portion 25g of the internal circulation member 21d. Also, an internal electrolytic solution circulation passage

23f is formed by the inclined surface 22n and a lateral portion 25h of the internal circulation member 2Id.  The internal electrolytic solution circulation passages 23e and 23f are communicated with the internal electrolytic solution circulation passage 23d formed in the upper sector, and this provides a circulation passage where descending flow of the electrolytic solution goes down.

Fig. 5 (B) is a perspective view to explain the internal circulation member 21d.  On the internal circulation member 21d, lateral portions 25e, 25f, 25g and 25h are extended alternately in different directions, i.e. in a first direction and in a different direction perpendicular to the first direction, from the longitudinal portion 24b, which faces to the electrode surface when installed in the electrode chamber unit.  An internal circulation passage is formed by the partition wall and the longitudinal portion 24b, and the lateral portions 25e, 25f, 25g and 25h of the internal circulation member 21b.  Also, by providing a connecting hole 2 6 to connect a conductive spacer to the ridge, conductive connection resistance between the conductive spacer and the partition wall can be reduced.

In the electrolyzer of the present invention, the internal circulation member is not designed with the purpose of maintaining the strength of the electrolyzer within the electrolyzer or of supplying electric current, and it can be manufactured using materials formed by thin metal plate of the same type as the material used in the

partition wall by welding or other means.  For example, on the anode chamber side, titanium thin plate of 0.5 to 0.3 mm in thickness may be used.  On the cathode chamber side, nickel thin plate of 0.5 to 0.3 mm in thickness may be used.

To mount the internal circulation member, it is mounted by welding or other means on the partition wall before mounting the electrode.  The triangle pole type internal circulation member as shown in Fig. 3 can be mounted in a space after the electrode has been mounted.

The material to form the internal circulation member is not limited to the material of planar shape and it may be a member with curved surface as far as it can form a space between irregular inclined surface of the partition wall in the electrode chamber and itself.

The number of the internal circulation members to be mounted and the mounting position can be determined arbitrarily depending upon the size of the electrolyzer. Regarding the structure of the internal circulation member, one type or several types of the members as shown in Fig. 3 to Fig. 5 may be mounted.

According to the electrolyzer of the present invention, electrolytic solution can be supplied evenly from the lower portion of the electrode cucumber ferine.  By the irregular surfaces on the partition wall, it is possible to circulate the electrolytic solution in more satisfactory manner. Because the internal circulation member is designed to suit the irregular surfaces, the electrolytic solution can be circulated within the electrode chamber in more

satisfactory manner, and this leads to even distribution of concentration and temperature of the electrolytic solution.

Because the circulation of the electrolytic solution in the electrode chamber can be improved, uneven distribution of concentration and temperature of the electrolytic solution in the electrode chamber can be avoided, and this makes it possible to provide higher efficiency in voltage and current and to guarantee longer service life of the ion exchange membrane.

WE CLAIM :

1.	An ion exchange membrane electrolyzer, comprising vertical type

electrolyzer units with irregular surfaces formed on partition walls on

anode side and on partition walls on cathode side, said irregular surfaces

being overlapped on each other and integrated, and electrode plates being

connected to convex portions of the partition walls, whereby said irregular

surfaces are formed as troughs and ridges extending in vertical direction of

the electrolyzer units, said irregular surfaces are divided into a plurality of

sectors in height direction, said trough in each sector extends along the

same straight line as the ridge of another sector, a liquid junction is

provided to connect adjacent troughs in the same sector in the connecting

portion of the adjacent sector and to connect the troughs in adjacent

sectors, and an internal circulation member is provided between the

partition wall and the electrode surface, using inclined surfaces of the

trough on the partition wall or a member parallel to the inclined surface of

the trough of the partition wall as dividing walls, thereby forming an

internal circulation passage where the electrolytic solution flows down.

2.	An ion exchange membrane electrolyzer as claimed in claim 1,

wherein the internal circulation member is formed by a member of triangle

pole type having a surface in contact with an inclined surface of the trough

in each sector.

3.	An ion exchange membrane electrolyzer as claimed in claim 1, wherein the internal circulation passage is formed by an inclined surface of a trough in each sector and by an internal circulation member, one lateral end of the internal circulation member extending in longitudinal direction of the electrode chamber is in contact with a ridge on the partition wall, and a lateral portion in contact with the partition wall, extending in the direction of the partition wall, and defining the trough and the liquid junction is provided on a lateral end of the longitudinal member opposite to the portion in contact with the ridge of the partition wall.

4.	An ion exchange membrane electrolyzer as claimed in claim 1, wherein the internal circulation passage is formed by an inclined surface of a trough in each sector and by an internal circulation member, said internal circulation member comprises a longitudinal member extending in longitudinal direction of the electrode chamber, and a lateral member extending from a lateral end of the longitudinal member and defining the trough and the liquid junction, and in a sector adjacent to a sector where the entire surface of the trough is covered with the longitudinal member, the central portion of the longitudinal member is positioned on a ridge of the partition wall in a second sector adjacent to a first sector, and there are provided two lateral portions extending from the lateral end of the longitudinal member toward the partition wall and in contact with the partition wall.

5. An ion exchange membrane electrolyzer, substantially as hereinabove described and illustrated with reference to the accompanying drawings.	

Documents:

				0527-mas-1999 abstract-duplicate.pdf

				0527-mas-1999 abstract.jpg

				0527-mas-1999 abstract.pdf

				0527-mas-1999 claims-duplicate.pdf

				0527-mas-1999 claims.pdf

				0527-mas-1999 correspondence-others.pdf

				0527-mas-1999 correspondence-po.pdf

				0527-mas-1999 description (complete)-duplicate.pdf

				0527-mas-1999 description (complete).pdf

				0527-mas-1999 drawings.pdf

				0527-mas-1999 form-19.pdf

				0527-mas-1999 form-2.pdf

				0527-mas-1999 form-26.pdf

				0527-mas-1999 form-4.pdf

				0527-mas-1999 form-6.pdf

				0527-mas-1999 others.pdf

				0527-mas-1999 petition.pdf

« Previous Patent

Next Patent »

Patent Number	214412	

Indian Patent Application Number	527/MAS/1999	

PG Journal Number	13/2008	

Publication Date	31-Mar-2008	

Grant Date	12-Feb-2008	

Date of Filing	05-May-1999	

Name of Patentee	CHLORINE ENGINEERS CORP., LTD	

Applicant Address	TOMOIOKABASHI BLDG., 6-11, FUKAGAWA 2-CHOME, KOTOH-KU, TOKYO 135-0033,	

Inventors:

#	Inventor's Name	Inventor's Address	

1	SHINJI KATAYAMA	22-32, TAMA 4-CHOME, TAMANO-SHI, OKAYAMA 706-0012,	

PCT International Classification Number	C 25 B 15/00	

PCT International Application Number	N/A	

PCT International Filing date		

PCT Conventions:

#	PCT Application Number	Date of Convention	Priority Country	

1	127566/1998	1998-05-11	Japan	

© All Indian Patents, 2013-2021.

  Patent data available in the public domain from Indian Patents Office, Department of Industrial Policy and Promotions, Ministry of Commerce and Industry, Government of India.

File: patents/214416-kiln-plant-and-method-for-manufacturing-cement.html
Indian Patents. 214416:KILN PLANT AND METHOD FOR MANUFACTURING CEMENT

Indian Patents

Recently Granted Patents

  Recently Published Patents

Title of Invention	KILN PLANT AND METHOD FOR MANUFACTURING CEMENT

Abstract	A kiln plant for manufacturing cement, said plant comprises a kiln, a cooler, a calciner with subsequent separation cyclone, a burning compartment provided at its upper part with a central burner, and featuring below the burner a tangential inlet through which hot gas is fed, via a duct, from the cooler to the burning compartment, said duct being provided with an inlet for raw meat, the lower part of the burning compartment being provided' with a connection to the calciner, and a second connection directing the exhaust gases from the kiln to the calciner, characterized in that the height, h<sub>1</sub>-h<sub>2</sub>, of the upper part of the inner volume of the burning compartment, i.e. the volume between the tip of the burner and the upper edge of the tangential inlet, is at least 1/3.D, where D represents the diameter of a cylinder having the height h<sub>1</sub>-h<sub>2</sub> and the same volume as the upper volume of the burning compartment, and in that the height of the lower part of the inner volume of the burning compartment, h<sub>3</sub>-h<sub>4</sub>, being situated between the lower edge of the tangential inlet and the outlet from the burning compartment, is at least D.	

Full Text	The present invention relates to a kiln plant and a method for manufacturing cement. The kiln plant comprises a kiln for burning clinker, a cooler, a calciner followed by a separation cyclone and a burning compartment which is fed tan-genially with tertiary air from the cooler. Completely or partially calcined material is routed from the bottom of the burning compartment to the calciner to which exhaust gases from kiln are also vented.

It is a recognized fact that a number of advantages may be achieved by con¬structing a calcination zone equipped with an extra burning compartment which is exclusively fed with tertiary air from the cooler.

A plant of this type is described in European patent No. 103423 (F.L.Smidth & Co. A/S, corresponds to DK-C-151319). From this patent is known a plant (SLC-S) for calcination of cement raw materials, in which due allowance has be¬en made inherent difficulty in achieving a complete burn-out of the fuel which is utilized in the calciner. In this plant the raw material is fed, after being preheated, to a burning compartment (4) in which it is calcined in hot air from the cooler (2). The tertiary air from the cooler flows centrally up through the bottom of the bur¬ning compartment (4) which means that there is an upward flow centrally in the burning compartment and a downward flow along the sides of the burning com¬partment. The raw material is fed at the lower end of the burning compartment and is distributed subject to the action of the turbulent flow encountered across the entire length of the burning compartment.

From US patent No. 4,014,641 (Mitsubishi) is known a plant for the calcination of cement raw materials in which the quantity of nitrogen oxide in the exhaust ga¬ses of the kiln is reduced by generating a zone in the kiln discharge duct to which reducing gas is fed. Hot air from the cooler and hot gas from the kiln are via a duct (5) and a duct (13), respectively, routed to a cyclone preheated (14,15,16,17) in which raw material is preheated in counter-current to the hot gas from the cooler and from the kiln. In the area of the kiln discharge duct which is located below the feed duct (5) from the cooler, reducing conditions are genera-

ted by introducing reducing gases via a duct (12). The reducing gases are for¬med in the calciner (8) since the air volume which is fed to the calciner is suffi¬cient to cause gasification of the fuel in the calciner but insufficient to cause complete burn-out of the fuel in the calciner (col. 4, lin. 1-5). A disadvantage of this plant is that fuels which are difficult to ignite and slow-burning, such as pet-coke, anthracite and other grades of coal with a low gas content cannot be utili¬zed in the calciner since they would produce a substantial unburned coke resi¬due which would be precipitated and led to the rotary kiln, subsequently giving ri¬se to problems in terms of sulphur expulsion and formation of rakings.

From US patent No. 5,364,265 (CLE) is known yet another calcining system in which the NOx emission is limited by formation of reducing gases, viz. CO and H2, in a burning compartment (20). The coke formed in the burning compartment during this process exhibits quite distinctive reactive properties. However, optimi¬zation of this method is relatively difficult to achieve in respect of ensuring mini¬mum NOx emission given that very few parameters can be controlled during ope¬ration. The firing process in the burning compartment depends entirely on the desired degree of calcination of the raw meal. At the same time, the complexity of the plant structure is relatively high.

From international patent application No. PCT/DK 97/00029 (F.L. Smidth & Co. A/S) is known a method for reducing the NOx rate of emission from a plant. The object of this invention is to provide a method for operating a kiln plant with a re¬duced NOx emission rate, while, simultaneously, providing the option of using fuel with a low reactivity, such as petcock, anthracite and other grades of coal with a low gas content in zones with a relatively low temperature. This object is obtained by regulating the fuel input rates in three different zones, with exhaust gases being fed to one zone from the two other zones in a way ensuring minimi¬zation of the NO-content in the exhaust gases from the zone to which exhaust gases are vented from the two other zones.

The object of the present invention is to provide a kiln plant and a method for manufacturing cement. The kiln plant is of a relatively simplified construction and it may advantageously bum fuel with a low reactivity, such as petcoke, anthracite and other grades of coal with a low gas content in the calcining zone where the temperature is generally at a low level.

This object is obtained by locating the tangential inlet of the burning compartment so that the height of the upper part of the inner volume of the burning compartment, h1 h2, which is located below the burner tip and above the upper edge of the tangential inlet, is at least 1/3.Z) and so that the height of the lower part of the inner volume of the burning compartment, h3-h4, which is located between the lower edge of the tangential inlet and the outlet from the burning compartment, is at least D. Preferably, the height of the upper part of the inner volume of the burning compartment, h1-h2, should be 2/3 .Z) and the height of the lower part of the inner volume of the burning corlpartment, h3-h4 should be at least D.

This will result in that a space with a high temperature and a low content of raw materials will be generated over the tangential in let of the raw material suspension. This will ensure improved ignition and combustion characteristics of low-cost and gas-deficient grades of coal.

Accordingly the present invention provides a kiln plant for manufacturing cement, said plant comprises a kiln, a cooler, a calciner with subsequent separation cyclone, a burning compartment provided at its upper part with a central burner, and featuring below the burner a tangential inlet through which hot gas is fed, via a duct, from the cooler to the burning compartment, said duct being provided with an inlet for raw meat, the lower part of the burning compartment being provided with a connection to

the calciner, and a second connection directing the exhaust gases from the kiln to the calciner, characterized in that the height, h1-h2, of the upper part of the inner volume of the burning compartment, i.e. the volume between the tip of the burner and the upper edge of the tangential inlet, is at least 1/3 .A where D represents the diameter of a cylinder having the height h1-h2 and the same volume as the upper volume of the burning compartment, and in that the height of the lower part of the inner volume of the burning compartment, h3-h4, being situated between the lower edge of the tangential inlet and the outlet from the burning compartment, is at least D.

The invention will now be described in further details with reference being made to :

Fig. 1, which shows an example of a kiln plant according to the invention

and Fig. 2, which shows a detailed embodiment of the burning compartment ac¬cording to the invention

In Figure 1 is shown a kiln plant for manufacturing cement clinker. The plant consists

of a kiln 1 in which the clinker is burned within a temperature range of	

1300-1500°C and a calciner 2 and a burning compartment 3 in both of which the temperature is at least 800°C and in certain areas may be as high as 1400°C. In certain cases, the calciner 2 may consist exclusively of the user duct from the kiln 1. After the kiln 1 there is a clinker cooler 4, from which hot air is routed via a duct 5 to the calcining zone which is covered by 3, 2 and 8. The calciner 2 is fed with hot exhaust gases from the kiln 1 via the duct 6 and hot exhaust gases mixed with partially calcined material from the burning compartment 3 via a duct 7.

From the calciner 2 calcined matenal is routed via a duct 8 in suspension to a separation cyclone 9. In the separation cyclone 9 the gas/material suspension is separated into a stream of calcined material and a stream of hot gas. The calci¬ned raw material is directed via the duct 10 to the rotary kiln 1 and the hot gas is directed via the duct 11 to a suspension preheater.

The preheated raw material is directed down to the calcining zone via two ducts 14A and 14B. If deemed appropriate, preheated raw material may also be fed to the upper part of the calciner 2 via a not shown duct. The duct 14B leads raw material into the exhaust gases from the kiln 1 causing the raw material to be passed to the calciner 2. The duct 14A directs raw material into the tertiary air duct 5 causing the material to be passed to the burning compartment 3.

The entire raw material stream is distributed in controlled manner between the two ducts 14A and 14B, and in special circumstances it may, for example, be desirable to interrupt the flow through one of the ducts. In this plant fuel may be fired in the calciner 2 by means of a burner 15, in the burning compartment 3 by means of a burner 16 and in the kiln 4 by means of a burner 17.

Figure 2 shows a detailed embodiment of the burning compartment 3 according to the invention where the raw meal from duct 14A is introduced to the burning compartment 3 via the tertiary air duct 5.

In this case the inner reactor volume of the burning compartment is of a cylindri¬cal form. However, the form of the upper reactor volume is not dictated by any specific requirements, except that the size of the cross-sectional area must be sufficient relative to the cross-section of the burner in order to achieve the desi¬red flow characteristics. The upper part of the inner volume of the burning com¬partment is that part which is located above the inlet of the tertiary air duct, and in Figure 2 the height of this section is h1-h2. The height of lower part of the inner volume of the burning compartment is h3-h4, and extends from the inlet of the tertiary air duct to the outlet which is located at the lower end of the burning compartment. Experience has shown that h1-h2 must be greater than 1/3 D, whe¬re D is the cross-section of the upper section, which in the present case is of a cylindrical form, and that the lower part must be greater than 3/2 D before it will be possible to obtain the combination of elevated temperature, time of retention, and mixture which will enhance the burning-out efficiency of the gas-deficient fuel which is introduced via the burner 16.

When, as is the case in conventional plants, the raw meal feed duct is located at the highest possible level in the burning compartment, this basically entails that no coal with a low content of volatiles will be burned in the upper third of the compartment, which means that the temperature is maintained at a level around 800-900°C. In return the temperature at the outlet will rise because of the advan¬ced stage of combustion at this location. As a result, the temperature at the out¬let may be as high as 1200°C which may cause caking to be generated becau¬se of the content of raw meal.

Because of the low position in which the tertiary air inlet is placed, a blending and ignition zone will be generated in the upper part of the burning compartment which is clear of raw meal. The jet stream of primary air through the burner gene¬rates the flow pattern illustrated in Figure 2, in which there is a vertical circulation in the central part of the burning compartment. Given that the tertiary air from the cooler and the raw meal suspended in the airstream is introduced tangentially, the raw meal is thrust by swirling action onto the side of the burning compart-

ment and since the vertical circulation is taking place in the central part of the burning compartment, the content of raw meal in the upper part of the burning compartment will remain at a low level. The impact of the flow pattern will be to produce in the upper part of the burning compartment a gas mixture, some of which will participate at this point in time or at a prior stage in the process of combustion and some of which will be oxygen-containing gas directly from the tertiary air duct. This mixture will trigger the ignition of the cold fuel which is being introduced. It has turned out that the coal consumption in a burning compartment in an experimental plant could be reduced by a factor of approximately 17 per cent after carrying out the method according to the present method, and this is probably ascribable to an enhancement of the coal combustion efficiency.

Consequently, the combustion in the burning compartment is always effected with an oxygen content of less than 21% O2. This has a beneficial effect on the production of NOx which will be at a somewhat lower level. However, the temperature increase is the most significant factor influencing the production of NOx. It has thus been ascertained that in a plant according to the invention the conversion ratio that can be achieved in terms of converting the nitrogen of the fuel into NO will be as low as 25 per cent when burning anthracite and petcoke. By comparison, a traditional calciner may have a ratio of conversion as high as 65 per cent for petcoke. This would indicate that the NO-emission in a plant according to the invention has been reduced by a factor of more than 50 per cent.

The product of the percentage of the primary air being fed to the burning compartment relative to the required stoichiometric air volume for burning coal and the injection velocity of the coal into the burning compartment measured in m/s is at least 500%.m.s.

WE CLAIM:

1.	A kiln plant for manufacturing cement, said plant comprises a kiln (1), a cooler (4), a calciner (2) with subsequent separation cyclone (9), a burning compartment (3) provided at its upper part with a central burner (16), and featuring below the burner a tangential inlet through wh1ch hot gas is fed, via a duct (5), from the cooler (4) to the burning compartment (3), said duct (5) being provided with an inlet (14A) for raw meat, the lower part of the burning compartment (3) being provided with a connection (7) to the calciner (2), and a second connection (6) directing the exhaust gases from the kiln (1) to the calciner (2), characterized in that the height, h1-h2, of the upper part of the inner volume of the burning compartment (3), i.e. the volume between the tip of the burner and the upper edge of the tangential inlet, is at least 1/3 .A where D represents the diameter of a cylinder having the height h1-h1 and the same volume as the upper volume of the burning compartment, and in that the height of the lower part of the iimer volume of the burning compartment, ha-hj, being situated between the lower edge of the tangential inlet and the outlet from the burning compartment (3), is at least D.

2.	A kiln plant for manufacturing cement according to claim 1, wherein the height of the upper part, h1-h2, is 2/3. D.

3.	A kiln plant for manufacturing cement according to claim 1, wherein the height of the lower part, h3-h4, is at least 2/3. D.

4.	A kiln plant for manufacturing cement according to claim 1, wherein the burner (16) at the upper part of the burning compartment (3) is arranged in such a way that primary air is fed through the burner.

5.	A method for manufacturing cement in a plant according to claim 1, whereby the

raw materials are preheated and then subjected to at least partial calcination in a

burning compartment (3) wh1ch at its upper part is provided with a central burner (16);

where raw materials are fed to the burning compartment (3) via a tangential inlet

suspended in hot gas from a cooler (4); the partially calcined material is passed from

the lower part of the burning compartment via a connection (7) to a calciner (2), the

gas/material suspension is passed from the calciner (2) to a separation cyclorle (9), in -

wh1ch a separation of gas and material is effected, and where exhaust gases from the

kiln (1) is directed to the calciner (2) via a second duct 6), characterized in that the

height of the upper volume of the burning compartment, i.e. the volume between the

tip of the burner and the upper edge of the tangential inlet to the burning compartment,

h1-ha, is at least 1/3.D, where D is the diameter of a cylinder with the height h1-h2 and the same volume as the upper volume of the burning compartment, and in that the height of the lower part of the inner volume of the burning compartment, h3-h4, being situated between the lower edge of the tangential inlet and the outlet from the burning compartment (3), is at least D.

6.	A method according to claim 4, wherein the temperature in the upper volume of the burning compartment is with1n the range 1000-1400°C.

7.	A method according to claim 3, wherein primary air is fed through the burner (16) to the burning compartment (3).

8.	A method according to claim 7, wherein the product of the percentage of the primary air being fed to the burning compartment relative to the required stoich1ometric air volume for burning coal, and the injection velocity of the coal into the burning compartment measured in m/s is at least 500 %.m/s.

9. A kiln plant for manufacturing cement substantially as herein described with reference to the accompanying drawings.	

Documents:

				77-mas-99 abstract.pdf

				77-mas-99 claims-duplicate.pdf

				77-mas-99 claims.pdf

				77-mas-99 correspondence-others.pdf

				77-mas-99 correspondence-po.pdf

				77-mas-99 description(complete)-duplicate.pdf

				77-mas-99 description(complete).pdf

				77-mas-99 drawings.pdf

				77-mas-99 form-19.pdf

				77-mas-99 form-2.pdf

				77-mas-99 form-26.pdf

				77-mas-99 form-4.pdf

				77-mas-99 form-6.pdf

				77-mas-99 others.pdf

				77-mas-99 petition.pdf

« Previous Patent

Next Patent »

Patent Number	214416	

Indian Patent Application Number	77/MAS/1999	

PG Journal Number	13/2008	

Publication Date	31-Mar-2008	

Grant Date	12-Feb-2008	

Date of Filing	21-Jan-1999	

Name of Patentee	F L SMIDTH & CO. A/S	

Applicant Address	VIGERSLEV ALLE 77, DK-2500 VALBY, COPENHAGEN,	

Inventors:

#	Inventor's Name	Inventor's Address	

1	SOREN HUNDEBOL	VIGERSLEV ALLE 77, DK-2500 VALBY,	

PCT International Classification Number	C04B 7/00	

PCT International Application Number	N/A	

PCT International Filing date		

PCT Conventions:

#	PCT Application Number	Date of Convention	Priority Country	

1	0153/98	1998-02-04	Denmark	

© All Indian Patents, 2013-2021.

  Patent data available in the public domain from Indian Patents Office, Department of Industrial Policy and Promotions, Ministry of Commerce and Industry, Government of India.
