Repository: anandvc/allindianpatents

File: patents/214469-a-process-to-polymerize-vinyl-chloride-monomer.html
Indian Patents. 214469:A PROCESS TO POLYMERIZE VINYL CHLORIDE MONOMER

Indian Patents

Recently Granted Patents

  Recently Published Patents

Title of Invention	A PROCESS TO POLYMERIZE VINYL CHLORIDE MONOMER

Abstract	The present invention relates to a process to polymerize vinyl chloride monomer and optional further monomers using one or more organic peroxides, with at least part of the peroxide being dosed to the polymerization mixture at the reaction temperature, characterized in that essentially all of the organic peroxide used in the polymerization process has a half-life of from 0.05 hour to 1.0 hour at the polymerization temperature the vinylchloride based (co )polymer having less than 50 parts by weight of residual peroxide based on one million parts by weight of the ( co)polymer, when measured immediately after polymerization and drying of the (co )polymer for 1 hour at 60°C	

Full Text	CONTINUOUS DOSING OF VERY FAST INITIATORS DURING POLYMERIZATION REACTIONS

The present invention relates to a process to polymerize one or more monomers by means of one or more organic peroxides being dosed to the polymerization mixture at the reaction temperature.

Such a process is known from DE-OS-1 570 963. Herein it is taught to dose an initiator, optionally mixed with a solvent, to the composition being polymerized via a stream of water. The organic peroxides that are exemplified in this patent application "are peroxydicariDonates and acetyl-cyciohexyl-sulfonyl-peroxide (ACSP). They are used at a temperature of 54°C. The half-life of peroxy-dicarbonates at 54""C is known to vary from about 3.5 to 4.5 hours, depending on the type of peroxydicarbonate used.

This process of DE-OS-1 570 963 was found to solve a number of problems in the industry. However, the process still suffers from insufficient control of the heat peak of the polymerization reaction, a related less than optimal use of the reactor, a rather poor initiator efficiency, high residual peroxide levels in the resin produced, especially of the peroxydicarbonates, and/or the use of an undesirable initiator like ACSP which is known to lead, inter alia, to undesired fish eyes in the resin. A high residual peroxide concentration, especially of ACSP, is considered to correlate with a poor thermal stability of the resin containing it, which in turn is associated with a discolouration of the resin upon further processing. Accordingly, a different process not suffering from these drawbacks is desired.

Similarly, EP-A-0 096 365 discloses how a peroxide is added in three parts during the polymerization. Again, difficulties in controlling the heat that is subsequently generated are reported.

The current invention relates to a new process wherein these problems have largely been solved. More particularly, we have found that by selecting the proper organic peroxide and the proper dosing conditions, it is possible to obtain a polymerization reaction where the heat of polymerization is virtually constant over time, allowing optimum reactor space-time yield, very efficient peroxide usage, resulting in high polymer yields on the initiator, very low residual peroxide levels in the resin after polymerization, low fish-eye levels in the resin, and low reactor fouling. Accordingly, a resin with improved heat stability properties and low fish-eye levels was obtained, while the polymerization time could be shortened.

The new process is characterized in that essentially all of the organic peroxide used in the polymerization process has a half-life from 0.05 hour to 1.0 hour at the polymerization temperature. This allows for accurate control of the polymerization rate and related polymerization heat generation by controlling the peroxide dosing rate, while also resulting in a high yield of resin with low levels of residual peroxide and low fish-eyes.

The process according to the invention is pre-eminently suited to polymerize monomer mixtures comprising vinyl chloride monomer (VCM). Preferably, the process according to the invention involves the polymerization of monomer mixtures comprising at least 50% by weight (% w/w) of VCM, based on the weight of all monomer.

Comonomers that can be used are of the conventional type and include vinyiidene chloride, vinyl acetate, ethylene, propylene, acrylonitrile, styrene, and (meth)acrylates. More preferably, at least 80% w/w of the monomer(s) being polymerized is made up of VCM, while in the most prefen^ed process the monomer consists essentially of VCM. As is known in the art, the polymerization temperature of such processes to a large extent detennines the molecular weight of the resulting resin.

In the process according to the invention, one or more peroxides may be used, as long as essentially all peroxides that are used fulfill the half-life requirement. It is noted that in JP-A-07082304 also a peroxide with a half-life within the range of 0.05-1.0 hour at polymerization temperature is dosed. However, according to this reference, another, more stable, peroxide is used from the start of the polymerization. This more stable peroxide does not fulfill the specified half-life requirement, and we have observed that the resulting resin contains an ungcceptably high residue of this peroxide and, accordingly, will suffer from poor heat stability, which is typically observed in the form of discolouration during further processing of the resin.

) Preferred examples of peroxides to be used in the process according to the

invention are the following:	"

1,1,3,3-tetramethyibutylperoxy methoxy acetate, for polymerization reactions at 35-50°C, preferably 40-45""C.

diisobutanoylperoxide, bis(tert-butyiperoxy) oxalate or 2,2-bis(2,2-dimethylpropanoylperoxy)-4-methyl pentane, for polymerization reactions at 40-65""C, preferably 45-60°C.

a-cumyl peroxyneodecanoate, 2-{2,2-dimethylpropanoylperoxy)-2-(2-ethylhexanoylperoxyH-iT^sthyl pentane or 2,4,4-trimethylpentyl-2-peroxyneodecanoate, at polymerization temperatures of SS-TS^C, preferably 60-75°C. and

tert-amyl, tert-butyi peroxyneodecanoate or peroxydicarbonates, at polymerization temperatures of SS-ST"C, preferably 75-80°C. Other peroxides may also be used. They can be classified into any of the above-mentioned categories on the basis of the 0.05 and 1.0 hour half-lives as detennined by conventional themial decomposition studies in monochiorobenzene, as well-known in the art (see for instance the brochure "Initiators for high polymers" with code 10737 obtainable from Akzo Nobel). As mentioned above, the process according to the invention requires that essentially

all peroxide be used at a polymerization temperature at which the half-life of the peroxide"is from 0.05 hour to 1.0 hour. More preferably, essentially all peroxide that is used has a half-life of 0.05 to 0.8 hour, even more preferably 0.08 to 0.5 hour, most preferably 0.08 to 0.35 hour, at the polymerization temperature.

In a preferred embodiment, the invention relates to a process wherein the polymerization mixture is fonnulated at a temperature below the reaction (polymerization) temperature and subsequently heated to reach said desired reaction temperati^re. In such a cold-start process preferably at least 10 % by weight (%w/w), more preferably 20 to 40 %w/w, of the peroxide, based on the total weight of the peroxide used during the polymerization, is present at the start of the heating-up phase, while the remainder is dosed over a period of at least 1, preferably 2, and more preferably 2-4 hours, depending on the polymerization time. More preferably, the remainder of the peroxide is dosed from the time the reaction mixture temperature is controlled at the desired reaction temperature. The use of a small amount of peroxide from the start allows a fast heating up and stari: of the polymerization, since this peroxide will already (partly) decompose during the heating of the polymerization mixture. When the polymerization mixture reaches the polymerization temperature, the remainder of the peroxide can be dosed to the mixture to control the further polymerization rate. Preferably, the dosing is continuous, since this allows the most accurate control of the polymerization rate and a constant polymerization heat output, ensuring the highest efficiency and resin quality. The dosing time of 1-6 hours allows a very efficient use of the initiator. By using such dosing times, high yields of high-quality polymer were attained.

In another prefen-ed embodiment, the reaction mixture is formulated at or near the poiymerization temperature. In this process, hereinafter called wann-start process, it is not necessary to add a certain amount of peroxide at the start while the remainder is dosed overtime. However, also in this wann-start process it can

be beneficial to add up to 20 %w/w of all peroxide immediately after fonnation of the reaction mixture, the remainder being dosed over time. Also in this warm-start process preferably at least 10 %w/w of all peroxide is present from the moment the reaction mixture reaches the desired reaction (polymerization) temperature. If this procedure is used, the peroxide according to the invention preferably is added as the last ingredient. This procedure is particulariy preferred if a certain amount of polymerization inhibitor (a radical trapping species) is present in the reaction mixture. If such a radical scavenger is present, for instance because it is introduced with the monomer wherein it is typically used as a stabilizer, the initially dosed peroxide will react with said scavenger, thus preventing a delayed start of the polymerization reaction.

The amount of peroxide to be used in a process according to the invention is within the range conventionally used in polymerization processes. Typically, from 0.01 to 1 %w/w of peroxide, more specifically 0.01-0.5 %w/w, based on the weight of the monomer(s) to be polymerized, is used.

The peroxide is dosed to the reactor in the pure form or, preferably, in the form of a dilute solution or dispersion. One or more suitable solvents can be used to dilute the peroxide. Preferably, such solvents are easily removed during the steps working up the polymer after the polymerization process, or they are of such a nature that it is acceptable to leave them as a residue in the final polymer. Furthennore, such solvents preferably do not adversely affect the thermal stability of the peroxide dissolved therein, as can be verified by analyzing the half-life temperature of the peroxide in said solvent. An example of a suitable solvent is isododecane. If a peroxide dispersion is dosed, then the dispersion can be of either the peroxide itself or of a solution of the peroxide, preferably in said suitable solvents. Preferably, the dispersion is an aqueous dispersion. Preferably, the peroxide is dosed in a concentration of 1 to 50 %w/w, more preferably 1.5 to 25 %w/w, and most preferably 2 to 10 %w/w. The more dilute peroxide solutions

or dispersions ensure rapid mixing of the peroxide and the polymerization mixture; which leads to a more efficient use of the peroxide.

The polymerization process can be conducted either as a mass process wherein the reaction mixture is predominantly monomer or as a suspension process wherein the reaction mixture typically is a suspension of monomer in water, or as an emulsion or micro-emulsion process wherein the monomer typically is emulsified in water. In these processes the usual additives will have to be used. For example, if the monomer is present in the form of a suspension in water, the usual additives like surfactant( s), protective colloid( s), anti-fouling agent(s), pH-buffer(s), etc. may be present. Depending on the type of polymer desired, each of the above-mentioned processes may be preferred. The process according to the invention is especially suited for mass and suspension processes.

After the polymerization, the resulting (co)polymer (or resin) will be worked up as is usual in the art. Polymers obtained by a suspension polymerization according to the invention, for example, will be submitted to the usual drying and screening steps. The resulting resin preferably is characterized in that it contains less than 50 ppm of residual peroxide, more preferably less than 40 ppm, and most preferably, less than 25 ppm of peroxide, immediately after drying for 1 hour at 60°C and screening. The resin was found to exhibit excellent heat stability as measured with a Metrastat® PSD260 testing oven according to method ISO 182- 2 (1990E). The improved heat stability proved that the resin hardly discoloured when submitted to melt-processing steps, e.g., to form shaped articles.

Accordingly the present invention relates to a process to polymerize vinyl chloride monomer and optional further monomers using one or more organic peroxides, with at least part of the peroxide being dosed to the polymerization mixture at the reaction temperature, characterized in that essentially all of the organic peroxide used in the polymerization process has a half-life of from 0.05 hour to 1.0 hour at the polymerization temperature the vinylchloride based (co)polymer having less than 50 parts by weight of residual peroxide based on one million parts by weight of the (co)polymer, when measured immediately after polymerization and drying of the (co)polymer for 1 hour at 60°C.

In a standard suspension polymerization experiment, a temperature controlled 5-liter stainless steel Buchi reactor provided with one baffle, a three-bladed stirrer, a -

pressure transducer, a VCM feed line, a nitrogen purge line, and a sampling line for taking samples from the gas phase, was charged with: 2600 g demineralized water, 1 g Na2HP04 and 1 g NaH2P04 buffer (ex Baker),

and pressurized to 15 barg, using nitrogen. If no leaks are observed, the reactor is evacuated and pressurized with nitrogen up to 5 barg three times to flush out virtually all air. If not all peroxide is dosed, then the desired amount of peroxide is added. Next, the reactor was evacuated and charged with 675 g VCM ex Akzo Nobel Salt & Basics and 3.4 g n-butane ex Praxair (first mixed with the VCM), followed by heating up of the reactor, so that the reaction mixture was at the desired polymerization temperature after one hour. Ten minutes after starting the heating, a solution of 1.0125 g of Gohsenol KP-08 ex Nippon Gohsei in 100 g demineralized water was added to the reaction mixture. From this moment on the conversion was monitored by analyzing the gas phase of the reactor, as is known in the art. After a pressure drop in the reactor, or 7.5 hours reaction time, whichever is shorter, the polymerization was continued for another half hour, and then the reactor was cooled to 20-25""C, evacuated and freed of virtually all remaining VCM. The polymer was obtained after filtration, washing, and drying (at 60°C for 1 hour using a fluidized bed).

The peroxides used, the amount dosed, and the polymerization results are presented in the following tables l-VII. The heat peak height con-elates with the maximum slope of the conversion/time curve. The higher the heat peak, the more heat is being generated at a certain time and the more difficult it will be to control the temperature of the reaction mixture. A low heat peak together with high polymer yields is preferred, since then an optimum in the space-time yield of the reactor can be attained. Unless specified otherwise, the peroxide is dosed from of the start of the heating up.

/ Clearly, a proper selection of the closing time influences the yield attainable.

It was furthennore obsen/ed that in these trials, in which fouling of the reactor

surface is typically noticeable, due to inter alia the high temperature of the reactor

wall, less fouling was observed in the oins where the peroxide was dosed in 2 oi

4 hours.

Claims

1.	Process to polymerize vinyl chloride monomer and optional further

monomers using one or more organic peroxides, with at least part of the

peroxide being dosed to the polymerization mixture at the reaction

temperature, characterized in that essentially all of the organic peroxide

used in the polymerization process has a half-life of from 0.05 hour to 1.0

, hour at the polymerization temperature and that said peroxide is dosed, continuously or discontinuously, over a period of 0.17 hours or longer, with the proviso 
2.	Process according to claim 1 wherein the peroxide dosed at the reaction temperature is dosed continuously.

3.	Process according to claim 1 or 2 wherein at least 10 %w/w of the total amount of initiator is present at the start of the polymerization reaction, either before the reaction mixture is heated up to the desired reaction temperature, as in a cold-start process, or when the temperature of the reaction mixture is at said reaction temperature, as in wami-start processes.

4.	Process according to claim 3 wherein 10-40 %w/w, more preferably 20-40 %w/w, of the total amount of peroxide is present at the start of the polymerization process.

5.	Process according to any one of claims 1-4 wherein the peroxide, or the remainder of the peroxide, is dosed during a period of 1, preferably 2, and more preferably 4 hours, at the reaction temperature.

6.	Vinylchloride based (co)polymer obtainable by any one of the processes of claims 1-5, having less than 50 parts by weight of residual peroxide, based on one million parts by weight of the (co)polymer, when measured immediately after polymerization and drying of the (co)polymerfor 1 hour at 60°C.

7.	Use of a vinyl chloride (co)polymer according to claim 6 in a shaping process involving the heating of the co(polymer) to above its melting temperature.

8. Process to polymerize vinyl chloride monomer and optional further monomers using one or more organic peroxides substantially as hereinbefore described.	

Documents:

				in-pct-2001-0398-che  others.pdf

				in-pct-2001-0398-che abstract.pdf

				in-pct-2001-0398-che claims-duplicate.pdf

				in-pct-2001-0398-che claims.pdf

				in-pct-2001-0398-che correspondence-others.pdf

				in-pct-2001-0398-che correspondence-po.pdf

				in-pct-2001-0398-che description(complete)-duplicate.pdf

				in-pct-2001-0398-che description(complete).pdf

				in-pct-2001-0398-che form-1.pdf

				in-pct-2001-0398-che form-19.pdf

				in-pct-2001-0398-che form-26.pdf

				in-pct-2001-0398-che form-3.pdf

				in-pct-2001-0398-che form-5.pdf

				in-pct-2001-0398-che pct.pdf

				in-pct-2001-0398-che petition.pdf

« Previous Patent

Next Patent »

Patent Number	214469	

Indian Patent Application Number	IN/PCT/2001/398/CHE	

PG Journal Number	13/2008	

Publication Date	31-Mar-2008	

Grant Date	12-Feb-2008	

Date of Filing	21-Mar-2001	

Name of Patentee	AKZO NOBEL N.V	

Applicant Address	Velperweg 76, 6824 BM Arnhem,	

Inventors:

#	Inventor's Name	Inventor's Address	

1	SCHUT, Jacobus	Fonteinkruid 137, NL-7422 MV Deventer,	

2	VAN SWIETEN, Andreas, Petrus	Reinaldstraat 6, NL-6883 HM Velp,	

3	WESTMIJZE, Hans	Burgemeester Boreellaan 1, NL-7437 BB Bathmen,	

PCT International Classification Number	C08F 14/06	

PCT International Application Number	PCT/EP99/06728	

PCT International Filing date	1999-09-10	

PCT Conventions:

#	PCT Application Number	Date of Convention	Priority Country	

1	98203176.7	1998-09-21	EUROPEAN UNION	

© All Indian Patents, 2013-2021.

  Patent data available in the public domain from Indian Patents Office, Department of Industrial Policy and Promotions, Ministry of Commerce and Industry, Government of India.
