Repository: anandvc/allindianpatents

File: patents/214531-single-bed-pressure-swing-adsorption-process-for-recovery-of-oxygen-from-air.html
Indian Patents. 214531:"SINGLE BED PRESSURE SWING ADSORPTION PROCESS FOR RECOVERY OF OXYGEN FROM AIR"

Indian Patents

Recently Granted Patents

  Recently Published Patents

Title of Invention	"SINGLE BED PRESSURE SWING ADSORPTION PROCESS FOR RECOVERY OF OXYGEN FROM AIR"

Abstract	A pressure swing adsorption process for the recovery of oxygen from air whereby the adsorbent bed within an adsorbent vessel is depressurized to an intermediate pressure by releasing void space gas from the product end of the vessel to a low purity oxygen tank while concurrently evacuating the adsorbent vessel from the feed end.	

Full Text	The  present  invention  relates  to  a  pressure  swing adsorption process for the recovery of oxygen from air.

Field of the Invention - This invention relates to pressure swing adsorption systems for air separation and, more particularly, it relates to the use of a single bed, pressure swing adsorption system for the recovery of oxygen from air.

Background of the Invention - Pressure swing adsorption (PSA) processes provide a commercially attractive approach for separating and purifying at least one component of a feed gas mixture which contains at least one less readily adsorbable component and at least one more readily adsorbable component.  In the case of air, the more readily adsorbable component is typically nitrogen, and the less readily adsorbable component is oxygen.  Adsorption occurs in an adsorbent bed at an upper adsorption pressure with the more readily adsorbable component, e.g. the nitrogen component, thereafter being desorbed from the adsorbent bed by reducing adsorbent bed pressure to a low desorption pressure.

Multi-bed PSA processes are particularly effective for oxygen plant capacities in the size range of.30,000 NCFH to 120,000 NCFH or more of oxygen.  For applications with flow requirements that fall below this range, a single-bed pressure swing adsorption system is desirable.  In U.S. Patent 5,370,728 to LaSala et al., entitled "Single Bed Pressure Swing Adsorption System and Process", assigned to the same Assignee as this application, a single bed PSA or VPSA (vacuum pressure swing adsorption) process is disclosed

which utilizes a pair of external surge tanks, one such tank supplying high purity oxygen both as the desired product and also as a purge gas to the adsorbent bed during an evacuation step of the processing cycle.  The second surge tank collects void space gas (i.e., low purity oxygen) which is withdrawn from the bed during depressurization and supplies that void space gas to the adsorption bed during a repressurization of the adsorbent bed.

In Fig. 1, a diagram is shown of the LaSala et al. system which incorporates a single adsorbent bed for oxygen production. A product surge tank, hereafter called "high purity oxygen tank", is employed together with an equalization tank (hereafter called "low purity oxygen tank") to enable product recovery and to improve power requirements of the system.  Line 1 is used to supply feed air to a feed/vacuum blower 2 via a dust filter - gas silencer unit 3 and valve 4.  Line 5 from feed/vacuum blower 2 connects to lines 6 and 7, with line 6 including valve 8 and outlet snubber unit 9 from which gas is discharged through line 10.  Venting of the gas stream can also be accomplished by means of valve 15 through line 14, to which is connected to unit 9.  Line 7 includes outlet snubber unit 11, aftercooler 12 for feed gas cooling and a valve 13.  Discharge line 14 contains a valve 15.  Line 16, containing valve 17, connects to line 1 downstream of valve 4.  Lines 7 and 16 both connect to line 18 which extends from the bottom portion of an adsorbent bed within adsorption vessel 19.  From the top of adsorption vessel 19, a line 20 extends to and connects with line 21, valve 22 and low purity oxygen tank 23.  Line 24 connects with line 20 and, via a check valve 25, connects to high

purity oxygen tank 26. As described below, check valve 25 is not required in the constant product make step embodiment of the subject invention.  Instead, product gas is passed through valve 29 to high purity tank 26. Product oxygen is withdrawn from high purity oxygen tank 26 through line 27.  Line 20 also connects, via a valve 29, to line 28 and high purity oxygen tank 26.

The operation of the system of Fig. 1, as described in the LaSala et al. patent, involves a five step cycle having the following sequence: (1) partial depressurization; (2) evacuation; (3) purge; (4) partial repressurization and (5) pressurization and product recovery.  Assuming that high purity oxygen tank 26 has received its charge of high purity oxygen from adsorbent vessel 19 and that adsorbent vessel 19 is at an upper adsorption pressure, the processing sequence begins to recycle by partially depressurizing adsorbent vessel 19.  Thus, valve 13 closes and valve 15 opens, enabling feed/vacuum blower 2 to vent air to the atmosphere.  Valve 22 opens and adsorbent vessel 19 begins to depressurize from the upper adsorption pressure.  Void gas is displaced from the void volume in the adsorbent bed and is passed through line 21 to low purity oxygen tank 23, building to a pressure of about 14.5-15 psia.  The concentration of oxygen in low purity oxygen tank 23 is typically 85-89%.  Valves 8, 17 and 29 are closed during this action, which continues until the pressure in adsorbent vessel 19 falls to an intermediate pressure, e.g., 16 psia.  The approximate cycle time for this partial depressurization step is about 4-7 seconds.

The vessel evacuation step occurs after adsorbent vessel 19 has expelled a portion of void gas into low

purity oxygen tank 23 and the pressure in adsorbent vessel 19 has dropped to the intermediate pressure. Valves 8 and 17 are opened and valves 4, 15, 13, 22 and 29 and check valve 25 are closed.  Thus, gas in adsorbent vessel 19 is diverted out line 18, through valve 17, line 16, to the inlet of feed/vacuum blower 2.  This void gas is discharged through outlet silencer 9 to the atmosphere.  This action enables feed/vacuum blower 2 to further evacuate adsorbent bed vessel 19 to below atmospheric pressure.

The approximate composition of the evacuation gas, averaged over the evacuation portion of the cycle, is 90% nitrogen and 10% oxygen.  Adsorbent vessel 19 is evacuated to below atmospheric pressure to cause the difference in partial pressures of the nitrogen gas in the void spaces of the adsorbent to desorb and thus regenerate the adsorbent to prepare for a next cycle. The vessel evacuation step takes place until the pressure in adsorption vessel 19 reaches a lower desorption pressure, e.g., approximately 5 psia.  The step time for this cycle is about 25-40 seconds.

Next, a vessel purge step occurs at the lower desorption pressure.  Valve 29 opens and a small side stream of product gas from high purity oxygen tank 26 is diverted into the top of adsorbent vessel 19.  The oxygen input sweeps away a large portion of the remaining void gas in vessel 19 which is comprised mainly of desorbed nitrogen.  The purge gas stream displaces the desorbed gas present in the void volume of the adsorbent vessel 19.  The vessel purge step occurs at a constant vacuum or other desorption pressure level, with valves 8 and 17 remaining open, control valve 29 open and all other valves closed.

When most of the desorbed gas in the void spaces of the adsorbent in adsorption vessel 19 is replaced with the product gas (oxygen), the processing sequence advances to a partial repressurization step.  The average length of time for the vessel purge step is approximately 7-10 seconds.

During the partial repressurization step, valves 8, 17 and 29 are closed and valves 4 and 15 are opened to allow feed/vacuum blower 2 to run unloaded.  Control valve 22 is opened and void gas from low purity oxygen tank 23 (that was collected during the partial depressurization step) is used to repressurize adsorbent vessel 19 to an intermediate pressure level, e.g., 10 psia.  The time for this step is approximately 4-7 seconds.

Now that the adsorbent bed in adsorbent vessel 19 has been partially repressurized to an intermediate pressure of about 10 psia, feed air is supplied from feed/vacuum blower 2 during a pressurization/product recovery step of the cycle.  Under these conditions, valves 4 and 13 are open and valves 8, 15, 17, 22 and 29 are closed.  Check valve 25 is adjusted so that it opens when the pressure in adsorbent vessel 19 becomes greater than the pressure in high purity oxygen tank 26.

As feed air is introduced into adsorbent bed vessel 19, the pressure therein increases until it is equal to that in high purity oxygen tank 26.  Check valve 25 then opens and product gas (i.e., oxygen) is fed to high purity oxygen tank 26.  The supply of product gas continues until the pressure at the top of adsorbent vessel 19 reaches an upper adsorption pressure, typically about 22.5 psia.  Now, high purity

oxygen tank 26 is available to provide oxygen for downstream use, independent of adsorbent vessel 19. A typical time for this portion of the process is about 18-25 seconds.

Feed/vacuum blower 2 has a limited differential pressure capability, and exhibits lower efficiency at high compression ratios.  Thus, it is desirable that the cycle minimize the operating vacuum level to reduce that pressure differential.  Such action results in feed/vacuum blower 2 operating in a more efficient range and also results in elevated suction pressure, hence, increasing the waste capacity of the machine at higher efficiency.  Further, both high separation efficiency and high adsorbent utilization are desirable to assure lowest power consumption and largest capacity for a given investment.

Accordingly, it is an object of this invention to provide an improved method of operation for a single bed, pressure swing adsorption system.

It is another object of this invention to provide a method for reducing differential pressure across a compressor utilized in a single bed pressure swing adsorption system.

It is yet another object of this invention to provide an improved single bed, pressure swing adsorption system wherein the time required for individual portions of the operating cycle are reduced, thereby enabling higher system efficiency.

SUMMARY OF THE INVENTION

A pressure swing "adsorption process for the recovery of oxygen from air improves upon the prior art by depressurizing the adsorbent bed within an adsorbent vessel to an intermediate pressure by releasing void space gas from the product end of the vessel to a low purity oxygen tank while concurrently evacuating the adsorbent vessel from the feed end.  This action enables an increased speed of depressurization and a reduction of the cycle time. Further, the adsorbent bed is repressurized to an intermediate pressure from the product outlet end with gas from the low purity oxygen tank, while concurrently pressurizing the adsorbent vessel from the input feed end. This action increases the load time fraction for a feed/vacuum blower. Further, oxygen is introduced to the product end of the adsorbent bed vessel from a high purity oxygen tank (which provides product to downstream applications) while concurrently, air is introduced to the feed end of the adsorbent bed within the vessel.  This enables an increased speed of increase in pressure in the bed from the intermediate desorption pressure.  Next, a reduction in pressure ratio during the cycle elevates the pressure within the desorption vessel to approximately 6-7 psia, thereby reducing the evacuation requirements placed on the feed/vacuum blower.  The above actions enable achievement of efficiency improvements on the order of 10%.

Therefore, the present invention relates to a pressure swing adsorption process for the recovery of oxygen from air, said process comprising the steps of:

(a)	introducing feed air to a feed end of an adsorbent

vessel  (19)  which has a single bed of adsorbent

material capable of selectively adsorbing nitrogen,

the pressure  in said bed of adsorbent material

increasing from an intermediate adsorption pressure

to an upper adsorption pressure as a result of

introduction of said air;

(b)	introducing additional quantities of feed air to the

adsorbent  vessel  (19)  at  the  upper  adsorption

pressure, with oxygen passing from a product end of

the adsorbent vessel to a high purity oxygen tank

(26) at said upper adsorption pressure;

(c)	depressurizing said bed of adsorbent material to

said intermediate pressure by release of void space

gas from the product end of said bed to a low purity

oxygen tank (23);

(d)	further depressurizing the bed of adsorbent material

from  said  intermediate  pressure  to  a  lower

desorption  pressure  by  evacuation  of  additional

quantities of gas from said feed end;

(e)	passing a stream of void space gas from the low

purity oxygen tank (23) to the product end of the

bed as a purge gas to displace desorbed nitrogen

from the bed of adsorbent material at the lower

desorption pressure, the displaced desorbed nitrogen

being discharged from the feed end of said bed;

(f)	introducing void space gas from said low purity

oxygen tank (23) to the product end of the bed while

concurrently introducing air to said feed end of

said bed, to cause an increase in pressure in the

bed  from  the  lower  desorption  pressure  to  an

intermediate desorption pressure;

(g)	introducing oxygen from said high purity oxygen tank

(26) to the product end of said bed of adsorbent

material, while concurrently introducing air to said feed end of said bed, to enable an increase in pressure in the bed from the intermediate desorption pressure; and

(h) passing additional quantities of feed air to the feed end of said bed to raise the pressure therein, as cyclic operation of steps (a)-(g) above is continued.

BRIEF DESCRIPTION OF THE ACCOMPANYING DRAWINGS Fig.  1  is  a schematic flow diagram of a prior art embodiment of a single bed, VPSA system for the production of oxygen from air.

Figs. 2-7 are schematic illustrations of sequential steps of a processing sequence employed in the prior art system shown in U.S. Patent 5,370,728.

Figs. 8-15 are schematic illustrations of the steps of the invention showing which steps have been added/modified as compared to the prior art to achieve improved process efficiency.

DETAILED DESCRIPTION OF A PREFERRED EMBODIMENT As will be apparent from the description below, a VPSA cycle in conformance with the invention exhibits four main improvements over the VPSA cycle disclosed in the above noted U.S. Patent 5,370,728.  The improvements are:

1.	An elevated bottom pressure of about 6-7 psia

which enables optimization of the feed/vacuum blower.

2.	A product pressurization step that is

combined with both an oxygen recovery step and a purge

step to enable a reduction in cycle time.

3.	Use of an overlap oxygen recovery,

pressurization/feed air step; and

4.	Use of an overlap oxygen recovery

depressurization/evacuation step.

5.	Use of oxygen from the high purity oxygen

tank for product pressurization reflux and low purity

oxygen from the low purity oxygen tank for an oxygen

recovery step and purge reflux requirements.

Implementation of each of the enumerated improvements included in the practice of the invention enables a lower pressure ratio to be utilized for the VPSA cycle (i.e., 20-22 psia top and 6-7 psia bottom); an approximate 2-3% improvement in efficiency resulting from the use of low purity oxygen in the purge step;

an approximate 3% efficiency improvement resulting from the use of high purity oxygen (from the high purity oxygen tank) for product pressurization; and an approximate 10% improvement resulting from overlap of compression and oxygen recovery steps.

The improved VPSA cycle is optimized at about 90-93% oxygen product purity.  The VPSA cycle can be made to operate at purities as high as 95% with a reduction in efficiency.  The VPSA cycle can also operate at lower product purities, i.e., 80%-90%.  The VPSA cycle time may vary depending on adsorbent inventory, with an optimum cycle time being 50 seconds (which may very from 30-70 seconds depending on bed size).

The VPSA cycle of the invention operates at a higher bottom pressure than conventional cycles.  This not only improves efficiencies over the entire operating range, but also results in a higher average suction pressure which more closely balances feed and vacuum requirements from a common blower.

The VPSA cycle, employing overlapped oxygen recovery/compression steps, places the blower into a feed or vacuum function while simultaneously completing the oxygen recovery step.  This results in gas flow into and out of the adsorber bed from both the top and bottom of the adsorber bed vessel.  This action improves the utilization of the compression equipment and results in increased capacity for a given size adsorber bed and blower.

Because of an elevated bottom pressure, there is an increased need for oxygen reflux in the cycle.  An oxygen purge step, in combination with the product pressurization step provides this increased oxygen

requirement.  The oxygen purge requirement is provided by void gas from the low purity oxygen surge tank. Product pressurization gas is provided by high purity oxygen from the high purity oxygen tank. As above stated, the low purity oxygen reflux void gas is used in the purge step and oxygen recovery pressurization steps.  The high purity oxygen is used last in the product pressurization step.  This action results in optimal use of the oxygen reflux by introducing the higher purity oxygen just before the product make step, thus eliminating purity anomalies often associated with a start of the product make step.  Lastly, the VPSA cycle does not require a pressure blow down step which results in reduced oxygen recovery.

Turning now to Figs. 2-7, each thereof is a schematic of the individual steps described above with respect to the prior art VPSA cycle disclosed in U.S. Patent 5,370,728.  Figs. 8-15 are the steps of a single bed VPSA cycle employing the invention.  Prior to describing in detail the comparative steps shown in the Figs., Tables 1 and 2 below illustrate the step times, start pressures and end pressures of each of the steps of the cycle for both the prior art process taught by U.S. Patent 5,370,728 and for a process incorporating the invention.  Note that the '728 patent's cycle requires approximately 65 seconds, whereas the cycle employing the invention requires approximately 49 seconds.  Further, the maximum and minimum pressures employed in the cycle described in the '728 patent are 22.5 psia and 5 psia whereas they are 22 psia and 7 psia in the cycle according to the invention.

Table 1

(Table Removed)

Table 2

(Table Removed)

Fig. 2 illustrates step 1 of the cycle described in the LaSala et al. patent wherein adsorbent vessel 19 depressurizes, enabling void gas to pass to low purity oxygen tank 23.  Fig. 8 illustrates depressurization step la as performed by the invention which occurs after adsorbent vessel 19 has reached the maximum adsorption pressure of approximately 22 psia and product make is complete.  Feed/vacuum blower 2 is unloaded by venting it to the atmosphere and adsorbent

vessel 19 is depressurized from 22 psia to 18 psia (end pressures of 14-20 psia can be used).  The top gas is oxygen rich and is delivered to low purity oxygen tank 23 to be used as reflux later in the cycle.  The purity of this gas starts at the 90% product quality level and falls as the adsorption front advances towards the top of the adsorbent bed within adsorbent vessel 19. The step time is 2-4 seconds.

As shown in Fig. 9, the process of the invention moves to step lb, wherein the pressure in the adsorbent vessel 19 has fallen to about 18 psia.  At such time, feed/vacuum blower 2 begins removing waste gas from the bottom of adsorbent vessel 19.  The oxygen recovery depressurization flow from the top of adsorbent vessel 19 continues until the pressure level in the adsorbent bed is equal to the pressure in low purity oxygen tank 23.  The cut off pressure for this step is about 15-17 psia and the step time is 1-2 seconds.

As shown in Fig. 3, step 2 of the prior art system next evacuates adsorbent vessel 19 down to its end pressure of approximately 5 psia. As shown in Fig. 10, step 2 of the invention also performs the identical step, but it only needs to reduce the pressure in adsorbent vessel 19 from 16 to 6-7 psia.  The step time is approximately 20 seconds as compared to the step time in Fig. 3 of 30 seconds (to get to 5 psia). During step 2, adsorbent bed vessel 19 is closed at the top and vacuum pumped to remove waste nitrogen from the vessel.  Variations in the bottom pressure can be achieved, but at the expense of efficiency.

Step 3 in both the prior art (Fig. 4) and the invention (Fig. 11), involves the purging of adsorbent vessel 19.  During this step, feed/vacuum blower 2

removes waste nitrogen from the bottom of adsorbent vessel 19 while oxygen purge gas enters the top. As contrasted to the prior art (Fig. 4) wherein purge gas is retrieved from high purity oxygen tank 26, in the invention, purge gas is obtained from low purity oxygen tank 23. A preferred condition is that the pressure level be slightly raised during the step.  The pressure level is controlled by regulating the oxygen purge flow rate and completes the waste removal period of the cycle, with the oxygen front falling very near the bottom of the adsorber bed within adsorbent vessel 19. Step 3 is completed when waste purity at the bottom of the adsorber bed begins to slowly rise, signalling oxygen break through.  The step time is 5-9 seconds.

The next step in the prior art (step 4) involves equalization and the raising of pressure within adsorbent vessel 19 by switching the oxygen feed from high purity oxygen tank 26 to low purity oxygen tank 23 (Fig. 5).  In Figs. 12 and 13, the same action is accomplished by the substeps of oxygen recovery -pressurization/overlap feed (step 4a) and product pressurization/overlap feed (step 4b). In step 4a, feed air is introduced by feed/vacuum blower 2 into the bottom of adsorbent vessel 19 and the pressure therein begins to rise.  The pressure level rises from about 9 psia to 13 psia.  Oxygen reflux gas is simultaneously introduced to the top of adsorbent vessel 19 from low purity oxygen tank 23.  The purity of this oxygen is between 85 and 90%.

The introduction of oxygen gas during step 4a (Fig. 12) increases the utilization of feed/vacuum blower 2, maximizing capacity for the unit.  The bed pressure rises rapidly and allows the bulk air feed to

be introduced at as high a pressure as possible.  The step time of step 4a is 1-2 seconds.

In Fig. 13, step 4b continues introduction of feed air from feed/vacuum blower 2, -while oxygen reflux gas is simultaneously introduced into the top of adsorbent vessel 19, but now from high purity oxygen vessel 26. The pressure rises from 13 psia 18 psia during this step.  The purity of the inlet oxygen is now 90%, or product quality.  By utilizing oxygen from high purity oxygen tank 26, reflux oxygen is raised to a level equal to that of the product as the adsorbent bed nears the product make step.  The step time for this portion of the cycle is approximately 3-5 seconds.

As shown in Fig. 6, the prior art step 5 continues the cycle by a feed step wherein air is introduced by feed/vacuum blower 2 into the bottom of adsorbent vessel 19.  As can be seen from Fig. 14, an identical step 5 occurs in the invention, with the pressure feed air being continued until the pressure in adsorption vessel 19 reaches the product make pressure.  This pressure is as close to the top pressure as possible and may vary depending on the size of high purity oxygen tank 26.  The final pressure at the end of this step is about 19-21 psia, and the step time is 4 seconds.

Finally, the feed/make product step 6 of the prior art process (Fig. 7) involves continuing the feed of air from feed/vacuum blower 2 into adsorbent vessel 19 and feeding the oxygen from the top of vessel 19 into high purity oxygen tank 26.

As shown in Fig. 15, feed/make product step 6 is utilized wherein feed air is introduced into the bottom of adsorbent vessel 19 at or near the top pressure.

Because of the use of oxygen from the product pressurization/overlap feed (shown in Fig. 13), there are no purity fluctuations at the beginning of the make step.  The improved process also operates with a relatively constant pressure, product make step, with reduced high purity reflux requirements as compared to the original cycle. Therefore, the step time for feed/make product step 6 is 9 seconds, as compared to 14 seconds for step 6 shown in Fig. 7.

Step 6 can be operated in a rising pressure or relatively constant pressure mode.  A constant pressure product make system is preferred.  The oxygen separation front does not break through during the product make step nor do any large fluctuations in purity exist at the start of the product make due to the introduction of product quality oxygen as pressurization gas prior to the product make step (see Fig. 13).  The pressure at the end of step 6 is the final top pressure of 20-22 psia.

The above described cycle produces a relatively constant purity oxygen flow during the product make period.  The product is accumulated in high purity oxygen tank 26 for continuous delivery to a customer. The pressure level fluctuations of the oxygen product can be controlled by sizing of tank 26 and a product oxygen pressure control system.  The accumulation of product into tank 26 also acts as a mixing tank and achieves nearly constant product purity.

The VPSA cycle shown in Figs. 8-15 can be made to operate without the oxygen recovery/depressurization/ overlap evacuation step shown in Fig. 9.  The overlap oxygen recovery/depressurization/overlap evacuation step is used to optimize the vacuum pump utilization

and is affected by the size of low purity oxygen tank 23.  Further, while a top pressure of 20-22 psi and a bottom pressure of about 6-7 psi are preferred, the top and bottom pressure levels can also be varied in the cycle.  This would occur to optimize the performance of specific adsorbents and machines (e.g., bottom pressures of 5-9 psia and top pressures of 19-24 psia).

The purge step shown in Fig. 11 can also be varied, depending on the bottom pressure and adsorbent characteristics.  The purge step normally occupies approximately 10% of the cycle time.  By adjusting pressures and purge flow rates, the time of the purge step can be varied from 0 to 15% of the cycle time.

The product pressurization step shown in Fig. 13 can also be increased or decreased to provide pressurization gas for a varying length of time.  The amount of product pressurization gas used is a function of the size of high purity oxygen tank 26.

Lastly, the cycle can be made to operate with a constant pressure versus rising pressure product make. The size of high purity oxygen tank 26 and the specifics of the product oxygen flow control can be used to alter the pressure profile during the product make step.  Cycle testing has shown that capacity increases of 3-4% are expected with a constant pressure system. The cycle now operates with the high and low purity tanks (26 and 23) communicating with the adsorber via valves 29 and 22, respectively. The improved cycle can now be operated without check valve 25 as valve 29 can be controlled to operate as a check valve.

It should be understood that the foregoing description is only illustrative of the invention.

Various alternatives and modifications can be devised by those skilled in the art without departing from the invention. Accordingly, the present invention is intended to embrace all such alternatives modifications and variances which fall within the scope of the appended claims.

WE CLAIM:

1.  A pressure swing adsorption process for the recovery of oxygen from air, said process comprising the steps of:

(a)	introducing feed air to a feed end of an adsorbent vessel (19)

which  has  a  single  bed  of adsorbent  material  capable  of

selectively  adsorbing  nitrogen,  the  pressure  in  said  bed  of

adsorbent material increasing from an intermediate adsorption

pressure  to  an  upper  adsorption  pressure  as  a  result  of

introduction of said air;

(b)	introducing additional quantities of feed air to the adsorbent

vessel  (19)  at  the  upper  adsorption  pressure,  with  oxygen

passing from a product end of the adsorbent vessel to a high

purity oxygen tank (26) at said upper adsorption pressure;

(c)	depressurizing  said  bed  of  adsorbent  material  to  said

intermediate pressure by release of void space gas from the

product end of said bed to a low purity oxygen tank (23);

(d)	further depressurizing the bed of adsorbent material from said

intermediate  pressure  to  a  lower  desorption  pressure  by

evacuation of additional quantities of gas from said feed end;

(e)	passing a stream of void space gas from the low purity oxygen

tank (23) to the product end of the bed as a purge gas to

displace desorbed nitrogen from the bed of adsorbent material

at  the  lower  desorption  pressure,  the  displaced  desorbed

nitrogen being discharged from the feed end of said bed;

(f)	introducing void space gas from said low purity oxygen tank

(23)  to  the  product  end  of  the  bed  while  concurrently

introducing air  to  said  feed  end  of said  bed,  to  cause  an

increase  in  pressure  in  the bed  from  the  lower desorption

pressure to an intermediate desorption pressure;

(g)	introducing oxygen from said high purity oxygen tank (26) to

the  product  end  of said  bed  of adsorbent  material,  while

concurrently introducing air to said feed end of said bed, to

enable an increase in pressure in the bed from the intermediate

desorption pressure; and

(h) passing additional quantities of feed air to the feed end of said bed to raise the pressure therein, as cyclic operation of steps (a)—(g) above is continued.

2.	The process as claimed in claim 1, having in step (a), passing oxygen

from the product end of the adsorbent vessel (19) to the high purity

oxygen tank (26) at a pressure approaching said upper adsorption

pressure.

3.	The process as claimed in claim 1, wherein said lower adsorption

pressure is within a range of 0.34 to 0.62 bar (5 to 9 psia).

4.	The process as claimed in claim 3, wherein said upper adsorption

pressure lies within a range of 1.38 to 1.65 bar (20 to 24 psia).

5.	The process as claimed in claim  1,  having after step (c),  further

depressurizing said bed of adsorbent material by release of additional

quantities of void space gas from the product end of said bed to the

low purity oxygen tank, while concurrently evacuating said adsorbent

vessel (19) from the feed end thereof.

6.	A pressure swing adsorption process for the recovery of oxygen from

air substantially as hereinbefore described with reference to and as

illustrated in the accompanying drawings.

Documents:

				2432-del-1996-abstract.pdf

				2432-del-1996-claims.pdf

				2432-del-1996-correspondence-others.pdf

				2432-del-1996-correspondence-po.pdf

				2432-del-1996-description (complete).pdf

				2432-del-1996-drawings.pdf

				2432-del-1996-form-1.pdf

				2432-del-1996-form-13.pdf

				2432-del-1996-form-19.pdf

				2432-del-1996-form-2.pdf

				2432-del-1996-form-3.pdf

				2432-del-1996-form-4.pdf

				2432-del-1996-gpa.pdf

				2432-del-1996-pct-137.pdf

				2432-del-1996-pct-138.pdf

« Previous Patent

Next Patent »

Patent Number	214531	

Indian Patent Application Number	2432/DEL/1996	

PG Journal Number	08/2008	

Publication Date	22-Feb-2008	

Grant Date	12-Feb-2008	

Date of Filing	05-Nov-1996	

Name of Patentee	PRAXAIR TECHNOLOGY, INC.	

Applicant Address	39 OLD RIDGEBURY ROAD, DANBURY, STATE OF CONNECTICUT 06810-5113, UNITED STATE OF AMERICA.	

Inventors:

#	Inventor's Name	Inventor's Address	

1	JAMES SMOLAREK	6696 LIEBLER ROAD, BOSTON, NEW YORK 14025, U.S.A.	

2	HERBERT RAYMOND SCHAUB	185 SUNBURST CIRCLE, EAST AMHERST, NEW YORK 14051, U.S.A.	

3	JOHN HARRY FASSBAUGH	880 BOWEN ROAD, ELMA, NEW YORK 140, USA	

4	TIMOTHY MARK AARON	15, COURT YARD, WILLIAMSVILLE, NEW YORK 14221, USA.	

PCT International Classification Number	B01D 53/047	

PCT International Application Number	N/A	

PCT International Filing date		

PCT Conventions:

#	PCT Application Number	Date of Convention	Priority Country	

1			NA	

© All Indian Patents, 2013-2021.

  Patent data available in the public domain from Indian Patents Office, Department of Industrial Policy and Promotions, Ministry of Commerce and Industry, Government of India.

File: patents/214562-an-elastomeric-spring.html
Indian Patents. 214562:"AN ELASTOMERIC SPRING"

Indian Patents

Recently Granted Patents

  Recently Published Patents

Title of Invention	"AN ELASTOMERIC SPRING"

Abstract	An eastomeric spring (10) comprises a body (11) of elastomeric material which extends between a pair of opposed end regions (12,13) whereby compression forces acting in a first direction (16) on said end regions are resisted by compression of the elastomeric body, the body (11) of elastomeric material being of a substantially symnetrical shape as considered in cross-section about a major axis (16) of the spring extending in said first direction, and substantially hollow in the vicinity of at least one (13) of said end regions, said body (11) of elastomeric material being of progressively increasing external cross-sectional dimension over a first part (21) of the length of the body extending from a first (12) of said end regions and of progressively decreasing external cross-sectional dimension over a second part (22) of the length of the body extending to a second (13) of said end regions, a substantially inextensible reinforcement member (17) embedded in and bonded to said body (11) of elastomeric material at a position between said first and second parts (21,22) oi! the length of the body, the body of elastomeric material being hollow over a distance which extends, in said first direction (16), from said at least one (13) of said end regions to beyond the position at which said reinforcement member (17) lies between the end regions (12,13), and the body of elustomeric material being of progressively increasing external cross-sectional dimension over a part (24) of the length of the body extending from the reinforcement member (17) to said second part (22).	

Full Text	This invention relates to a spring and in particjlar, though not exclusively, to an elastomeric spring of a kind which is intended normally to withstand compression load in a first direction between iwo opposed end regions of the spring whilst permitting a degree of substantially free relative movement between said end regions of the spring in .a plane which is generally transverse relative to said first direction.

The ability of a spring to permit substantially free relative movement in a transverse direction usually can be improved by incrsasing the length of the spring in said first direction, but that requires an increase in the overall space envelope and may not be acceptable. Also the weight of the spring and cost of materials is increased.

The present invention seeks in particular, though not exclusively, to provide a spring which, in comparison with a conventional spring, has an improved ability to permit substantially free relative movement in a transverse direction without any substantial increase in the length of the spring in the direction in which normally it is loaded in compression.

Accordingly, the present invention relates to a An elastomeric spring comprising a body of elastomeric material which extends between a pair of opposed end regions, each end region being bonded to a respective one of a pair of ri^id end members whereby compression forces acting in a first direction on said rigid end members are resisted by compression of the elastomeric body, the body of elastomeric material being of a substantially symmetrical shape as considered in cross- section about a major axis of the spring extending in said first direction, the body of elastomeric material being substantially hollow in the vicinity of at least one of said end regions, said body of elastomeric material being of progressively increasing external cross-sectional dimension over a first part of the length of the body extending from a first of said end regions, the body comprising a second part which extends to a second of said end regions and the external profile of the body comprising two portions of convex shape as considered in a plane which contains the major axis of the body, a substantially inextensible reinforcement member embedded in and bonded to said body of elastomeric material at a position between said first and second parts of the length of the body and extending radially outwards from said bonded position, and the body of elastomeric material being of a progressively increasing external cross-sectional dimension over a part, hereinafter referred to as a fourth part, of the length of the body extending from the reinforcement member to said second part, characterised in that the body of elastomeric material is hollow over a distance which extends, in said first direction, from at least one of said end regions to beyond the position at which said reinforcement member lies between the end regions, that part of the body of elastomeric material which lies between the second end region and the reinforcement member has a maximum external dimension which is greater than that of the part of the body between the reinforcement member and the first end region, and the maximum external dimension of the bonded area of the first end region is less than the maximum external dimension of the bonded area of the second end region.

In accordance with the present invention a spring somprises:-

a body of elastomeric material which extents between a pair

of opposed end regions whereby compression forces acting in

a  first  direction  on  said  end  regions  are  resisted  by

compression of the elastomeric body;

the body of elastomeric material being of a substantially

symmetrical shape as considered in cross-section about a

major axis of the spring extending in said_ffst direction, the

body of elastomeric material being substantially hollow in the

vicinity of at least one of said end regions;

said  body of elastomeric material being of progressively

increasing external cross-sectional dimenskn over a first part

of the length of the body extending from a first of said end

regions;

the body comprising a second part which expends to a second

of said end regions;

a substantially inextensible reinforcement member embedded in and bonded to said body of elastomeric material at a position between said first and second parts of the length of the body;

the body of elastomeric material being hollow over a distance which extends, in said first direction, from «t least one of said end regions to beyond the position at which said reinforcement member lies between the end regions; anc the body of elastomeric material being of a progressively increasing external cross-sectional dimension over a part, hereinafter referred to as a fourth part, of the length of the body extending from the reinforcement member to said second part.

Preferably the substantially inextensible reinforcenent member does not form a complete division between elastomeric material of the first and second end regions. Therefore the body of elastomeric material may extend continuously between said end regions.

The reinforcement member may be annular. The bDdy of elastomeric material may be of circular shape in cross-section and tie inner boundary of the reinforcement member may have a diameter grester than the inner diameter of the elastomeric body at a transverse plane containing the reinforcement member so that the body surface which defines the hollow is not interrupted by the reinforcement member.

The reinforcement member may be planar, and may be constructed from sheet .material such as sheet metal. It may be arranged to extend radially outwards beyond the neighbouring elastomeric body material at least when the spring is in an unloaded condition.

The second part of the length of the body optionally may be of progressively decreasing external cross-sectional dimension in a direction from said fourth part to said second of said end regions.

The body of elastomeric material may have a profile which, as

considered in a longitudinal cross-section, in a plane containing said major axis, is waisted. The reinforcement member and waisted region may lie at the same axial position between the end regions.

The body of elastomeric material may be of a progressively decreasing external cross-sectional dimension over a third part of the length of the body extending from the first part to the reinforcement member.

Preferably said first part, or first and fourth partn, of progressively increasing diameter occupies at least 50% and more preferably between 60 and 90% of the length of the body.

One or each of the end regions may be comprised py^a rigid member, e.g. a metal plate, to which the body of elastomeric material Is secured, for example by bonding. Alternatively an end region may be comprised by a surface layer of the body of elastomeric material and against which compression forces may be applied.

Where the end regions each comprise a rigid jTTgrrJjer bonded to the body of elastomeric material and the body is of a substantially solid cross-section at "he first end region it is preferred that naximum external dimension of the bonded area of the first end regior is less than the maximum external dimension of the bonded area of the second end region.

Preferably the body of elastomeric material is substantially hollow at least at the second end region. The part of the body of elastomeric material lying between the second end region and reinforcement nember may have a maximum external dimension which is greater than tha • of the part of the body between the reinforcement member and the first end region, Thus the maximum outer dimension between the aforementioned second and fourth parts may be greater than that between the first and third parts.

The reinforcement member may extend outwards to have an outer boundary which extends outwards from said major axii; by a distance at least as great as the maximum external dimension of the body of elastomeric material. The outer boundary of the reinforce -nent member may extend outwards beyond said maximum external dimension of the elastomeric body by at least 25% of the length of the body. It may extend

beyond by at least 50% of said length.

The reinforcement member may be selected in size so as always to extend outwards from the major axis to beyond the elastomeric body, or at least part of the body neighbouring the reinforcement member, when the elastomeric spring is subjected simultaneously to maximum shear and compression loads.

The inner boundary of the reinforcement member may lie radially closer to the major axis of the elastomeric body than the maximum radial extent of the hollow end region of the elastomeric body. Said inner boundary may tie radially inwards relative to the maximum radial extent of a bonded area at the first end region of the elastomeric body.

Preferably the body of elastomeric material is substantially hollow over at least 50% and more preferably over at least 70% of the length of the spring. It may be substantially tubular. It may have a closed end region; a vent passage may extend axially through a closed end region to communicate with the hollow cavity.

Preferably the maximum external dimension Df the spring as considered in a cross-sectional plane perpendicular to ths major axis is at a position where the cross-section of the body is annulsr, i.e. at a hollow portion.

Preferably, as considered in a plane containing th
The body of elastomeric material as considered in a cross-sectional plane perpendicular to the major axis preferably is of E generally circular external profile, and also of generally circular internal profile where hollow thereby to result in a spring having substantially uniform load-deflection properties in all transverse directions perpendicular to the major axis. Where, however, non-uniform properties are sought either or both of said internal and external profiles may be non-circular, an elliptical profile being

considered particularly useful for many applications.

The oody of elastomeric material may comprise two or more substantially inextensible reinforcement members provided at positions spaced apart in said first direction.

An inextensible reinforcement member may be of flexible material, or it may be substantially rigid. It may be formed with a plurality of apertures and moulded elastomeric body material lying either side of the reinforcement member may interconnect through said apertures.

The spring may be used in series with an air spring and may have a through passage comprising said hollow region for the pjrposer of allowing air to flow to and from the air spring.

With the exception of the substantially inextensible reinforcement member(s) and any rigid end plates the spring per se and an installation incorporating the spring preferably is devoid of structLre which restricts deformation of the body of elastomeric material in(normajLise of the spring.

Two or more of said bodies of elastomeric materiel may be arranged in series with one another. In this arrangement the end region of one spring may be formed of elastomeric material and said material may be contiguous with the elastomeric material of the end region of the next successive body. Alternatively, for example, a single rigid member may be provided between and bonded to the end faces of two successive bodies of elastomeric material or each of two confronting end regions may comprise a rigid member, means being provided for securing together said two rigid members.

When two bodies are arranged in series, preferably they are arranged with their first end regions in proximity in the case of bodies having first end regions which are closed.

Preferably the hollow portion of the body of elastomeric material defines at least in part a cavity which is at iarnbient pressure notwithstanding deflection of the spring. Thus when the second of the end regions comprises a rigid plate and the hollow does not extend to the other end, it is preferred that said plate be formed with an opening which is in

communication with the hollow cavity thereby to permit the flow of air or other ambieit medium to or from the cavity.

Preferably at least when in situ in a suspension the body of elastomeric material is arranged such that when undergoing compression in said first direction the external surface of the body over that part, the second part, which is of progressively decreasing external dimension progressively comes into contact with and is supported by a rigid support member. Said rigid support member may be comprised ay an outer region of an end plate bonded to the body of eiastomeric rraterial or may be independent of said plate.

Embodiments of the present invention will now be described, by way of example, with reference to the accompanying diagrammatic drawings wherein:

Figure 1 is a sectional view of a spring in accordance with the present invention in an unloaded cordition;

Figure 2  is a cross-sectional view on the line 2-2 of Figure 1;

Figure 3 is a view similar to that of Figure 1 showing the spring under compression, and

Figures 4 and 5 are sectional views of springs in accordance with two other embodiments of the invention.

A spr ng 10 comprises a body 11 of elastomeric material of generally circular cross-sectional shape and located between and bonded to metal end plates 12,13.

The body 11 has a hollow internal cavity 15j/vnic_tL extends over approximately 90% of the length of the spring in the direction of the major compression axis 16 about which the body 11 is symmetrical-. The cavity 15 extends from a second of the rigid end plates 13, which is of an annular shape, and progressively reduces in cross-section to the c losed end near the first end plate 12.

An Inextenslble and substantially rigid annular metal reinforcement plate 17 is embedded in the body 11 and lies symmetrically positioned about the major axis 16, in a transverse plane which is perpenc icular to that axis.

The reinforcement plate 17 has an inner boundary 18 of a larger diameter than that of the cavity 15 in the transverse plane of the plate so that the elastomeric material extends continuously between opposite sides of the plate. The inner surface 19 of the body defining the cavity therefore is uninterrupted by the plate 17.

The reinforcement plate has an outer boundary 20 which lies outwards of the elastomeric material bonded to either sid 3 of the plate. The outer boundary has a diameter which at the least corresponds to the maximum outer diameter of the body 11.

The body 11 of elastomeric material has, adjacent the first end plate 12, a first part 21 of progressively increasing diameter as considered in a direction away from the first end plate 12 towards the second end plate 13. A second part 22 of progressively decreasing diameter extends, in said direction, to contact the second end plate 13.

Said first part 21 of the length of the body is ssparated from the reinforcement plate 17 by a third part 23 of progressively decreasing diameter as considered in said direction from the first 1:0 the second end plate.

Said second part 22 of then length of the body is {separated from the reinforcement plate 17 by a fourth part 24 of progressively increasing diameter, also as considered in said direction from the ':irst to the second end plate.

The outer region of the first plate 12 provides an abutment surface for the outer surface of the first part 21 of the body 11 when the spring is compressed axially along the axis 16. Similarly the respective sides of the reinforcement plate 17 provide abutment surfaces for the third and fourth parts 23,24 of the body and the second end plate 13 provides an abutment for the second part 22 of the body.

A vert passage (not shown) may be provided in the axial end region 25, to exterd in the direction of axis 16 through the body 11 and plate 12.

Figure 3 shows the spring in compression and with the end and reinforcement plates 12,13,17 providing support for respective parts of the

external surface regions of the elastomeric body 11.

Provision of the reinforcement plate 17 is found to give the spring a surprisingly good ability to accommodate relative transverse movement between its ends as compared with a conventional spring of similar compression loading capability. Conversely, as compared with a conventional spring having a similar capability for transverse flexibility, a spring in accordance with the present invention is able to withstand a greater compression loading, or may be of shorter length.

Figure 4 shows a spring 25 in accordance with a second embodiment of the invention. It is constructed substantially similar to that shown in Figure 1 except that the outer boundary 26 of the reinforcement plate 27 lies outwards of the region 28 of maximum diameter of the body 29 by a distance which is 50% of the length of the body between the end plates 30,31.

Figure 5 shows another embodiment in which a spring 32 omits the third body part 23 of Figure 1. In this embodiment the "irst part 33 of the body extends the full distance from one end plate 34 to the reinforcement plate 35. The embodiment of Figure 5 also differs from the preceding embodiments in that the second part 36 is not of a progressively decreasing external cross-sectional dimension in a direction towards the second end region 37. The second part 36 is substantially cylindrical in shape, and the fourth part 38 occupies most of the axial length between the reinforcement plate 35 and the second end plate 39.

Springs in accordance with the present invention are particularly suitable for use in vehicle suspensions such as, for example, a vehicle suspension of the kind the subject of our UK Patent Application No. 8408167.

A spring of a kind in accordance with the present ir vention is suitable for use within the chamber of an air spring, such as thsrt described in the aforesaid Application, for the purpose of providing support in the event of partial or complete depressurisation of the air chamber. A spring in accordance with the present invention additionally nay be employed

external of an air spring, In series therewith to withstand the compression load to which the vehicle suspension is subject during rormal usage.

WE CLAIM;

An elastomeric spring comprising a body of elastomeric material which extends between a pair of opposed end regions, each end region being bonded to a respective one of a pair of rigid end members whereby compression forces acting in a first direction on said rigid end members are resisted by compression of the elastomeric body, the body of elastomeric material being of a substantially symmetrical shape as considered in cross- section about a major axis of the spring extending in said first direction, the body of elastomeric material being substantially hollow in the vicinity of at least one of said end regions, said body of elastomeric material being of progressively increasing external cross-sectional dimension over a first part of the length of the body extending from a first of said end regions, the body comprising a second part which extends to a second of said end regions and the external profile of the body comprising two portions of convex shape as considered in a plane which contains the major axis of the body, a substantially inextensible reinforcement member embedded in and bonded to said body of elastomeric material at a position between said first and second parts of the length of the body and extending radially outwards from said bonded position, and the body of elastomeric material being of a progressively increasing external cross-sectional dimension over a part, hereinafter referred to as a fourth part, of the length of the body extending from the reinforcement member to said second part, characterised in that the body of elastomeric material is hollow over a distance which extends, in said first direction, from at least one of said end regions to beyond the position at which said reinforcement member lies between the end regions, that part of the body of elastomeric material which lies between the second end region and the reinforcement member has a maximum external dimension which is greater than that of the part of the body between the reinforcement member and the first end region, and the maximum external dimension of the bonded area of the first end

region is less than the maximum external dimension of the bonded area of the second end region.

2.	An  elastomeric  spring  as  claimed  in  Claim  1,  wherein  said

reinforcement  member  provides  only  a  part  division  between

elastomeric material of the first and second end regions.

3.	An elastomeric spring as claimed in Claim 1 or Claim 2, wherein said

reinforcement member is annular.

4.	An elastomeric spring as claimed in Claim 3, wherein the body of

elastomeric  material  is  circular  in  cross-section  and  the  inner

boundary of the reinforcement member has a diameter greater then

the inner diameter of the ela body at a transverse plane which

contains the reinforcement member.

5.	An elastomeric spring as claimed in any one of the preceding Claims

wherein the reinforcement member is planar.

6.	An elastomeric spring as claimed in any one of the preceding Claims,

wherein the said reinforcement member extends radially outwards

from the body of elastomeric material.

7.	An  elastomeric  spring as  claimed in  any one  of the preceding

Claims, wherein the said elastomeric body has a waisted profile as

considered in cross- section in a plane containing said major axis.

8.	An  elastomeric  spring  as  claimed  in  Claim  7,  wherein  the

reinforcement member and waisted region lie  at the  same axial

position between the end regions.

9.	An elastomeric spring as claimed in any one of the preceding Claims,

wherein the said body of elastomeric material is of a progressively

decreasing external cross-sectional dimension over a third part of the

length of the body extending from the first part to the reinforcement

member.

10.	An elastomeric spring as claimed in any one of the preceding Claims,

wherein  the  body  of elastomeric  material  is  of a  progressively

decreasing external cross-sectional dimension over said second part

in a direction from said fourth part to said second of said end regions.

11.	An elastomeric spring as claimed in any one of the preceding Claims,

wherein said first and fourth parts comprise at least 50 % of the

length of the body.

12.	An elastomeric spring as claimed in any one of the preceding Claims,

wherein at least one of said opposed end regions is comprised by a

rigid member to which the body of elastomeric material is secured.

13.	An elastomeric spring as claimed in Claim 12, wherein each end

region comprises a rigid end member to which the elastomeric body

is bonded, the body being of a substantially solid cross-section at the

first end region and the maximum external dimension of the bonded

area of the first end region being less than the maximum external

dimension of the bonded area of the second end region.

14.	An elastomeric spring as claimed in any one of the preceding Claims,

wherein that part of the body of elastomeric material which lies

between the second end region and the reinforcement member has a

maximum  external dimension which is greater than that of the part

of the body between the reinforcement member and the first end

region.

15.	An elastomeric spring as claimed in any one of the preceding Claims

wherein, in the absence of applied load, the reinforcement member

has an outer boundary which extends outwards from said major axis

by a distance at least as great as the maximum external dimension of

the body of elastomeric material.

16.	An  elastomeric  spring  as  claimed  in  Claim  15,  wherein  said

reinforcement  member  extends  outwards  beyond  the  maximum

external dimension of the body of elastomeric material by at leas 25%

(twenty five percent) of the length of the body of elastomeric material.

17.	An  elastomeric  spring  as  claimed  in  Claim  16,  wherein  said

reinforcement  member  extends  outwards  beyond  the  maximum

external dimension of the body of elastomeric material by at least

50% (fifty percent of the length of the body of elastomeric material.

18.	An elastomeric spring as claimed in any one of the preceding Claims,

wherein the body of elastomeric material is substantially hollow over

at least 50% of the length of the spring.

19.	An elastomeric spring as claimed in any one of the preceding Claims,

wherein the body of elastomeric material has a closed End region.

20.	An elastomeric spring according to Claim 19, wherein a vent passage

extends axially through said closed end region.

21.	An elastomeric spring as claimed in any one of the preceding Claims,

wherein as considered in a plane which contains the major axis of

the body, the external profile of the body comprises two portions

each of a convex shape,

22.	An elastomeric spring as claimed in any one of the preceding Claims

and comprising at least two substantially inextensible reinforcement

members which are spaced apart in said axial direction,

23.	An elastomeric spring as claimed in any one of the preceding Claims,

wherein the reinforcement member is rigid.

24.	An elastomeric spring as claimed in any one of the preceding Claims,

wherein the reinforcement member comprises a plurality of apertures

and the elastomeric body material extends through said apertures.

25.	An elastomeric spring as claimed in any one of the preceding Claims,

wherein in normal use of the spring deformation of the body of

elestomeric material between the ends thereof is restricted only by

the substantially inextensible reinforcement member(s).

26.	An elastomeric spring as claimed in Claim I and substantially as

hereinbefore described.

27.	An elestomeric spring assembly comprising an elastomeric spring as

claimed in any one of the preceding Claims in series with an air

spring.

28.	An elastomenc spring assembly comprising a series arrangement of

at least two elastomeric springs each of which is an elastomeric

spring as claimed in any one of Claims 1 to 26.

29.	An  elastomeric  spring  assembly  as  claimed  in  Claim  28  and

substantially as hereinbefore described.

30.	An elastomeric spring substantially as hereinbefore described with

reference to and as illustrated in the accompanying drawings.

Documents:

				2818-del-1996-abstract.pdf

				2818-del-1996-claims.pdf

				2818-del-1996-correspondence-others.pdf

				2818-del-1996-correspondence-po.pdf

				2818-del-1996-description (complete).pdf

				2818-del-1996-drawings.pdf

				2818-del-1996-form-1.pdf

				2818-del-1996-form-10.pdf

				2818-del-1996-form-13.pdf

				2818-del-1996-form-19.pdf

				2818-del-1996-form-2.pdf

				2818-del-1996-form-3.pdf

				2818-del-1996-form-4.pdf

				2818-del-1996-form-6.pdf

				2818-del-1996-gpa.pdf

				2818-del-1996-petition-138.pdf

« Previous Patent

Next Patent »

Patent Number	214562	

Indian Patent Application Number	2818/DEL/1996	

PG Journal Number	08/2008	

Publication Date	22-Feb-2008	

Grant Date	12-Feb-2008	

Date of Filing	16-Dec-1996	

Name of Patentee	BTR INDUSTRIES LIMITED	

Applicant Address	BTR HOUSE, CARLISLE PLACE, LONDON SWIP 1BX, ENGLAND.	

Inventors:

#	Inventor's Name	Inventor's Address	

1	WILLIAM FRANCIS RANDELL	23 FOREST RISE, THURNBY, LEICESTER LE7 9PG. ENGLAND.	

PCT International Classification Number	F16F 1/38; 1/37	

PCT International Application Number	N/A	

PCT International Filing date		

PCT Conventions:

#	PCT Application Number	Date of Convention	Priority Country	

1	9525626.9	1995-12-15	U.K.	

© All Indian Patents, 2013-2021.

  Patent data available in the public domain from Indian Patents Office, Department of Industrial Policy and Promotions, Ministry of Commerce and Industry, Government of India.
