Repository: anandvc/allindianpatents

File: patents/214625-a-catalyst-system-for-use-in-olefinic-polymerization.html (part 1 of 3)
Indian Patents. 214625:A CATALYST SYSTEM FOR USE IN OLEFINIC POLYMERIZATION

Indian Patents

Recently Granted Patents

  Recently Published Patents

Title of Invention	A CATALYST SYSTEM FOR USE IN OLEFINIC POLYMERIZATION

Abstract	One aspect of the present invention relates to la catalyst system for use in olefinic polymerization, containing a solid titanium catalyst component; an organoaluminum compound having at least one aluminum-carbon bond; and an organosilicon compound comprising a (cycloalkyl) methyl group. Another aspect of the present invention relates to a method of making a catalyst for use in olefinic polymerization, involving the steps of reacting a Grignard reagent having a (cycloalkyl) methyl group with an orthosilicate to provide an organosilicon compound having a (cycloalkyl) methyl moiety; and combining the organosilicon compound with an organoaluminum compound having at least one aluminum-carbon bond and a solid titanium catalyst component to form the catalyst.	

Full Text	(CYCLOALKYL)METHYL SILANES AS EXTERNAL DONORS FOR 

 POLYOLEFIN CATALYSTS 

Field of the Invention

The present invention generally relates to olefin polymerization catalyst

systems. In particular, the present invention relates to catalyst systems for

making olefin polymers and copolymers and methods of making the catalyst

systems and alpha-olefin polymers and copolymers.

Background of the Invention

Polyolefins are a class of polymers derived from simple olefins and

include polypropylene and polybutene. Known methods of making poiyolefins

involve the use of Ziegter-Natta polymerization catalysts. These catalysts

polymerize vinyl monomers using a transition metal halide to provide a

stereoregulated polymer.

Numerous Ziegler-Natta polymerization catalysts exist. The catalysts

have different characteristics and/or lead to the production of poiyolefins

having diverse properties. For example, certain catalysts have high activity

while other catalysts have low activity, and similarly certain catalysts have a

long life while other catalysts have a short life. Moreover, poiyolefins made

with the use of Ziegler-Natta polymerization catalysts vary in stereoregularity,

molecular weight distribution, impact strength, melt-flowability, rigidity, heat

sealability, isotacticity, and the like.

In the polymerization of alpha-olefins having 3 or more carbon atoms in

particular, an electron donor is incorporated into the Ziegler-Natta

polymerization catalyst to promote increased stereospecificity. However,

using an electron donor to promote increased stereospecificity of poly-alpha-

olefins in a Ziegler-Natta polymerization scheme tends to cause large losses

in catalyst activity. While lower levels of many characteristics associated with

Ziegler-Natta polymerization catalysts can be tolerated, it is difficult to

accommodate compromises in catalyst activity. As a result, there is an unmet

need for Ziegler-Natta polymerization catalysts (and methods associated

therewith) that possess high catalyst activity in addition to other desirable

features.

U.S. Patent 4,784,983 and U.S.Patent 4,861,847 relate to a catalyst

system for use in olefinic polymerization and copolymerization is comprised of

the following components: (A) a solid product consisting essentially of

titanium, magnesium, halogen, polycarboxylic acid esters and organic

phosphorus compounds, (B) an organic aluminum compound, and (C) an

organic silicon compound.

U.S. Patent 4,829,038 relates to an olefin polymerization catalyst

system comprising a solid, hydrocarbon-insoluble, magnesium-containing,

titanium-containing, electron donor-containing component; an alkyl aluminum

compound; and organosilane compound selected from the group consisting

of diisobutyldimethoxysilane, diisopropyldimethoxysilane, t-

butyltrimethoxysilane and di-t-butyldimethoxysilane, and mixtures thereof.

U.S. Patent 4,990,479 and U.S.Patent 5,438,110 relate to an olefin

polymerization catalyst formed from (A) a solid titanium catalyst component

containing magnesium, titanium and halogen as essential ingredients, (B) an

organoaluminum compound, and (C) an organosilicon compound containing

a cyclopentyl group, a cyclopentenyl group, a cyclopentadienyl group or a

derivative derived from any of these groups.

U.S. Patent 5,244,989 relates to a method for producing a

stereospecific polyolefin in the presence of a catalyst comprising a transition

metal compound and an organometailic compound, wherein a catalyst system

is used which comprises: (A) a solid catalyst component prepared by reacting

(i) a homogeneous solution prepared by reacting (i-1) magnesium and a

hydroxylated organic compound, (i-2) an oxygen-containing organic

compound of titanium and/or (i-3) an oxygen-containing organic compound of

silicon, with an oxygen-containing organic compound of aluminum and/or a

boron compound, with (ii) at least one aluminum halide compound to obtain a

solid product, reacting to this solid product (iii) an electron-donative

compound and (iv) a titanium halide compound to obtain a solid component,

and further reacting to this solid component (v) silicon tetrachloride and/or an

alkyl-substituted product of silicon tetrachloride, (B) at least one member

selected from the group consisting of organometallic compounds of Groups

IA, IIA, IIB, IIIB and IVB of the Periodic Table, and (C) an electron-donative

compound.

U.S. Patent 5,773,537 relates to catalyst systems of the Ziegler-Natta

type containing, as active components a) a titanium-containing solid

component in whose preparation a titanium compound, a compound of

magnesium, a halogenating agent and an electron donor component are

used, b) an aluminum compound and c) as a further electron donor

component, an organosilicon compound of the formula R1R2Si(OR3)2 where

R1 is C1 -C10 -alkyl or C3 -C8 -cycloalkyl, excluding sec-butyl, R2 is sec-butyl

and R3 is C1 -C8 -alkyl.

Summary of the Invention

The present invention provides alpha-olefin polymerization catalyst

systems, methods of making the alpha-olefin polymerization catalyst systems,

and methods of polymerizing (and copolymerizing) alpha-olefins involving the

use of (cycloalkyl)methyl moiety containing external electron donors. The

(cycloalkyl)methyl moiety containing external electron donors of the alpha-

olefin polymerization catalyst systems contribute to the production of high

xylene soluble poly-alpha-olefins while simultaneously maintaining high

catalytic efficiency of the catalysts. The use of (cycloalkyl)methyl moiety

containing external electron donors permits the tolerance of a large margin of

error in the amount of external electron donor employed without effecting the

properties of the catalyst system or resulting polymer.

One aspect of the invention relates to a catalyst system for use in

olefinic polymerization, containing a solid titanium catalyst component; an

organoaluminum compound having at least one aluminum-carbon bond; and

an organosilicon compound comprising a (cycloalkyl)methyl group.

Another aspect of the invention relates to a catalyst system for use in

olefinic polymerization, containing a solid titanium catalyst component

prepared by contacting a titanium compound and a magnesium compound,

the solid titanium catalyst component comprising from about 0.01 to about

500 moles of the titanium compound per mole of the magnesium compound;

an organoaluminum compound having at least one aluminum-carbon bond,

wherein the catalyst system has a mole ratio of aluminum to titanium from

about 5 to about 1,000; and an organosilicon compound comprising a

(cycloalkyl)methyl group, wherein the catalyst system has a mole ratio of the

organoaluminum compound to the organosilicon compound from about 2 to

about 90.

Yet another aspect of the invention relates to a method of making a

catalyst for use in olefmic polymerization, involving the steps of reacting a

Grignard reagent having a (cycloalkyl)methyl group with an orthosilicate to

provide an organosilicon compound having a (cycloalkyl)methyl moiety; and

combining the organosilicon compound with an organoaluminum compound

having at feast one aluminum-carbon bond and a solid titanium catalyst

component to form the catalyst.

Still yet another aspect of the invention relates to a polymerization

process, involving polymerizing or copolymerizing an alpha-olefin in the

presence of a catalyst system containing a solid titanium catalyst component;

an organoaluminum compound having at least one aluminum-carbon bond;

and an organosilicon compound comprising a (cycloalkyl)methyl group.

Detailed Description of the Invention

The present invention relates to catalyst systems and methods of

making poly-alpha-oiefins, such as polypropylene, using catalyst systems

containing an organosilicon compound containing a (cydoalkyl)methyl group,

and in particular, an organosilicon compound containing a (cycloheptyl)methyl

group, a (cyclohexyl)methyl group, a (cyclopentyl)methyl

group(cyclobutyl)methyl group and/or a (cyclopropyl)methyl group. The

cycloalkyl groups may be substituted (such as lower alkyl substituted

(cycloalkyl)methyl) or unsubstituted. Lower alkyl groups have about 4

carbons or less. Poly-alpha-olefins include homopolymers and copolymers

made from alpha-olefins.

Generally speaking, the present invention relates to an olefin

polymerization catalyst system formed from (A) a solid titanium catalyst

component containing magnesium, titanium, halogen, and optionally an

organic phosphorus compound and/or a polycarboxylic acid ester; (B) an

organoaluminum compound; and (C) an organosiiicon compound containing

at least one (cycloalkyl)methyl group, or a derivative derived from any of

these groups; and a polymerization process which comprises polymerizing or

copolymerizing olefins in the presence of the polymerization catalyst system

described above.

The solid titanium catalyst component (A) used in this invention is a

highly active catalyst component comprising at least magnesium, titanium and

halogen. In one embodiment, a solid titanium catalyst component containing

magnesium, titanium, halogen and an internal electron donor is employed

because activity is sometimes increased and it gives a polymer having high

stereoregularity.

The solid titanium catalyst component (A) may be prepared by

contacting a magnesium compound and a titanium compound. The titanium

compound used in the preparation of the solid titanium catalyst component

(A) in the present invention is, for example, a tetravalent titanium compound

represented by Formula (I)

Ti(OR)9X4-9 (I)

wherein R represents a hydrocarbon group, preferably an alkyl group having

1 to about 4 carbon atoms, X represents a halogen atom, and 0
Specific examples of the titanium compound include titanium tetrahalides

such as TiCI4, TiBr4 and Til4; alkoxytitanium trihalides such as Ti(OCH3)CI3,

Ti(OC2H5)Cl3, Ti(O n-C4H9)CI3, Ti(OC2H5)Br3 and Ti(O iso-C4H9)Br3;

dialkoxytitanium dihalides such,as Ti(OCH3)2 Cl2, Ti(OC2H5)2Cl2, Ti(O n-

C4H9)2CI2 and Ti(OC2H5)2Br2; trialkoxytitanium monohalides such as

Ti(OCH3)3CI, Ti(OC2H5)3CI, Ti(O n-C4H9)3CI and Ti(OC2H5)3Br; and

tetraalkoxytitaniums such as Ti(OCH3)4, Ti(OC2H5)4 and Ti(O n-C4H9)4.

Among these, the halogen-containing titanium compounds, especially

titanium tetrahalides, are preferred. These titanium compounds may be used

individually or in a combination of two or more. They may be used as

dilutions in hydrocarbon compounds or halogenated hydrocarbons.

The magnesium compounds used in the preparation of the solid

titanium catalyst component are, for example, a magnesium compound

having reducibility and a magnesium having no reducibility. The magnesium

compound having reducibility is, for example, a magnesium compound having

a magnesium-carbon bond or a magnesium-hydrogen bond. Specific

examples of the magnesium compound having reducibility include dialkyl

magnesiums such as dimethyl magnesium, diethyl magnesium, dipropyl

magnesium, dibutyl magnesium, ethylbutyl magnesium, diamyl magnesium,

dihexyl magnesium and didecyl magnesium; monoalkyl magnesium

monohalides such as ethyl magnesium chloride, propyl magnesium chloride,

butyl magnesium chloride, hexyl magnesium chloride and amyl magnesium

chloride; butyiethoxymagnesium; and butyl magnesium halides. These

magnesium compounds may be used as such or as a complex with an

organoaluminum compound to be described. These magnesium compounds

may be in the liquid or solid state.

Specific examples of the magnesium compound having no reducibility

include magnesium halides such as magnesium chloride, magnesium

bromide, magnesium iodide and magnesium fluoride; alkoxy magnesium

halides such as methoxy magnesium chloride, ethoxy magnesium chloride,

isopropoxy magnesium chloride, butoxy magnesium chloride and octoxy

magnesium chloride; aryloxy magnesium halides such as phenoxy

magnesium chloride and methylphenoxy magnesium chloride; alkoxy

magnesiums such as ethoxy magnesium, isopropoxy magnesium, butoxy

magnesium, n-octoxy magnesium and 2-ethylhexoxy magnesium; aryloxy

magnesiums such as phenoxy magnesium and dimethylphenoxy magnesium;

and carboxylic acid salts of magnesium such as magnesium laurate and

magnesium stearate.

The magnesium compound having no reducibiiity may be a compound

derived from the magnesium compound having reducibiiity separately or at

the time of preparing the catalyst component. This is effected, for example,

by contacting the magnesium compound having reducibiiity with such a

compound as a polysiloxane compound, a halogen-containing silane

compound, a halogen-containing aluminum compound, an ester or an

alcohol. in addition to the above magnesium compounds having reducibiiity

and those having no reducibiiity, the magnesium compound used in this

invention may also be a complex compound or a double compound with

another metal or a mixture with another metal compound.

In one aspect of the present invention, the magnesium compounds

having no reducibiiity are preferred. In another aspect of the present

invention, halogen-containing magnesium compounds, such as magnesium

chloride, alkoxy magnesium chlorides and aryloxy magnesium chlorides, are

preferred.

In one embodiment of the preparation of the solid titanium catalyst

component (A), it is preferred to use an internal electron donor, for example,

oxygen-containing electron donors such as alcohols, certain organosilicon

compounds, phenols, ketones, aldehydes, carboxylic acids, organic or

inorganic acid esters, ethers, acid amides and acid anhydrides, and nitrogen-

containing electron donors such as ammonia, amines, nitrites and

isocyanates. Specific examples include alcohols having 1 to about 18 carbon

atoms which may have an alkyl group such as methanol, ethanol, propanol,

pentanol, hexanol, octanol, 2-ethylhexanol, dodecanol, octadecyl alcohol,

benzyl alcohol, phenylethyl alcohol, cumyl alcohol and isoplropylbenzyl

alcohol; phenols having 6 to about 25 carbon atoms such as phenol, resol,

xylenol, ethylphenol, propylphenol, cumylphenol, nonylphenol and naphthol;

ketones having about 3 to about 15 carbon atoms such as acetone, methyl

ethyl ketone, methyl isobulyl ketone, acetophenone and benzophenone;

aldehydes having 2 to 15 carbon atoms such as acetaldehyde,

propionaldehyde, octylaldehyde, benzaldehyde, tolualdehyde and

naphthaldehyde; organic acid esters having 2 to about 30 carbon atoms such

as methyl formate, ethyl acetate, vinyl acetate, propyl acetate, octyl acetate,

cyclohexyl acetate, ethyl propionate, methyl butyrate, ethyl valerate, ethyl

stearate, methyl chloroacelate, ethyl dichtoroacetefe, methyl methacrylate,

ethyl crotonate. dibutyl maleate, diethyl butylmalonate, diethyl

dibutylrnalomate, ethyl cyclohexanecarboxylate, diethyl 1,2-

cyclohexanecdicarboxylate, di-2-ethylhexyl 1,2-cyclohexanedicarboxylate,

methyl benzoate, ethyl benzoate, propyl benzoate, butyl benzoate, octyl

benzoate, cyclohexyl benzoate, phenyl benzoate, benzyl benzoate, methyl

toluate, ethyl toluate, amyl toluate, ethyl ethylbenzoate, methyl anisate, ethyl

anisate, ethyl ethoxybenzoate, dimethyl phthalate, diethyl phthalate, dibutyl

phthglate, dioctyl phthalate, gamma -butyrolactone, delta-valerolaztone,

coumarine, phthalide and ethylene carbonate; inorganic acid esters such as

ethy silicate. butyl silicate, vinyltriethoxysilane, phenyltriethoxysilane and

diphenyldiethoxysilane, acid halides having 2 to about 15 carbon atoms such

as acetyl chloride, benzoyl chloride, tolyl chloride, anisoyl chloride and

phthaloyl dichloride; ethers having z to about 20 carban atoms such as

methyl ether, ethyl ether, isopmpyl ether, butyl ether, amyl ether,

tetrahydrofuran anisole and diphenyl ether; acid amides such as acetamide,

benzamide and toluamide; scid anhydrides sucfi as benzoic anhydride and

phthalic anhydride, amines such as methylamine, ethylamine, diethylamine,

tributylamine, piperidihe, tribenzylamine, ahiline, pyridine, picoline and

tetramethylethylenediamine, and nitriles such as acetonitile, benzonitrite and

tolunitrile.

An organosilicon compound represented by Formula (II)

RnSi(OCR)4-n (II)

wherein R and R" represent a hydrocarbon group, and n is 0= n
may also be used as the internal electron donor. Specific examples of the

organosilicon compound of Formula (II) include trimethylmethoxysilane,

trimethylethoxysilane, dimethyldimethoxysilane, dimethyldiethoxysilane,

diisopropyldimethoxysilane, t-butylmethyldimethoxysilane, t-

butylmethyldiethoxysilane, t-amylmethyldiethoxysilane,

diphenyldimethoxysilane, phenylmethyldimethoxysilane,

diphenyldiethoxysilane, bis-o-tolyldimethoxysilane, bis-m-

tolyldimethoxysilane, bis-p-tolyldimethoxysilane, bis-p-totyldiethoxysilane,

bisethylphenyldimethoxysilane, dicyclohexyldimethoxysilane,

cyclohexylmethyldimethoxysilane, cyclohexylmethyldiethoxysilane,

ethyltrimethoxysilane, ethyltriethoxysilane, vinyltrimethoxysilane,

methyltrimethoxysilane, n-propyltriethoxysilane, decyltrimethoxysilane,

decyltriethoxysilane, phenyltrimethoxysilane, gamma-

chloropropyltrimethoxysilane, methyltriethoxysilane, ethyltriethoxysilane,

vinyltriethoxysilane, t-butyltriethoxysilane, n-butyltriethoxysilane, iso-

butyltriethoxysilane, phenyltriethoxysilane, gamma-

aminopropyltriethoxysilane, chlorotriethoxysilane, ethyltriisopropoxysilane,

vinyltributoxysilane, cyclohexyltrimethoxysilane, cyclohexyltriethoxysilane, 2-

norbornanetrimethoxysilane, 2-norboranetriethoxysilane, 2-

norbornanemethyldimethoxysilane, ethyl silicate, butyl silicate,

trimethylphenoxysilane, methyltriallyloxysilane, vinyltris(beta-

methoxyethoxysilane), vinyltriacetoxysilane, and

dimethyltetraethoxydisiloxane.

Esters may also be employed as internal electron donors for use with

the titanium catalyst component. Examples of these esters are compounds

represented by the following formulae

wherein R1 represents a substituted or unsubstituted hydrocarbon group, and

R2, R5 and R6 represent a hydrogen atom or a substituted or unsubstituted

hydrocarbon group, R3 and R4 represent a hydrogen atom or a substituted or

unsubstituted hydrocarbon group, at least one of them is preferably a

substituted or unsubstituted hydrocarbon group, and R3 and R4 may be finked

to each other. In one embodiment, the substituted or unsubstituted

hydrocarbon groups contain from 1 to about 30 carbon atoms.

Examples of the substituted hydrocarbon groups for R1 through Rs are

hydrocarbon groups having groups containing hetero atoms such as N, O and

S, for example, C-O-C, COOR, COOH, OH, SO3H, -C-N-C- and NH2.

Especially preferred are diesters of dicarboxylic acids in which at least one of

R1 and R2 is an alkyl group having at least about 2 carbon atoms.

Specific examples of polycarboxyfic acid esters include aliphatic

polycarboxylic acid esters such as diethyl succinate, dibutyl succinate, diethyl

methylsuccinate, diisobutyl alpha-methylglutarate, dibutyl malonate, diethyl

methylmalonate, diethyl ethylmalonate, diethyl isopropylmalonate, diethyl

butyl malonate, diethyl phenylmalonate, diethyl diethylmalonate, diethyl

allylmalonate, diethyl diisobutylmalonate, diethyl di-n-butylmalonate, dimethyl

maleate, monooctyl maleate, dioctyl maleate, dibutyl maleate, dibutyl

butylmaleate. diethyl butylmaleate, diisopropyl beta-methylgutarate diallyl

ethylsuccinate, di-2-ethylhexyl fumarate, diethyl itaconate, dibutyl itaconate,

dioctyl citraconate and dimethyl crtraconate; alicyclic polycarboxylic acid

esters such as diethyl 1,2-cyclohexanecarboxylate, diisobutyl 1,2-

cyclohexanecarboxylate, diethyl tetrahydrophthalate and Nadic acid, diethyl

ester, aromatic polycarboxylic acid esters such as monoethyl phthalate,

dimethyl phthalate, methylethyl phthalate, monoisobutyl phthalate, mono-n-

butyl phthalate, diethyl phthalate. ethlisobutyl phthalate, ethyl-n-butyl

phthalate, di-n-propyi phthalate, diisopropy/ phthalate, di-n-butyl phthalate,

diisobutyl phthalate, di-n-heptyl phthlate, di-2-ethylhexyl phthalate. di-n-octyl

phthalate, dineopentyl phthalate, didecyl phthalate, benzylbutyl phthalate.

diphenyl phthalate, diethyl naphthalenedicarboxylate, dibutyl

naphthlenedicarboxylate, triethyl trimelliatate and dibutyl trimellitate; and

heterocyclic polycarboxylic acid esters such as 3,4-furanedicarboxylic acid

esters. Specific examples of the polyhydroxy compound esters may include

1.2-diacetoxybenzene. 1-methyl-2,3-diacetoxybenzene, 2-methy|-2,3-

diacetoxybeniene, 2,8-diacetoxynaphfhalene, efhylene glycol dipivalate and

butanediol pivalate. Specific examples of the hydroxy-substituted carboxylic

acid esters are benzoylethyl sahcylate, acetylisobutyl salicylate and

acetylmethyl salicylate

Long-chain dicarboxylic acid esters, such as diethyl adipate, diisobutyl

adipate, dnsopropyl sebacate, di-n-butyl sebacate, di-n-octyl sebacate and di-

2-ethylhexyl sebacate, may also be used as the polycarboxylic acid esters

that can be induded in the titanium catalyst component. Among these

polyfunctional esters, compounds having the skeletons given by the abave

general formulae are preferred. Also preferred are esters formed between

phthalic acid, maleic acid or substituted malonic acid and alcohols having at

least about 2 carbon atoms, diesters formed between phthalic acid and

alcohols having at least about 2 carbon atoms are especially preferred.

Another group of internal electron donors that can be included in the

titanium catalyst component are monocarboxylic acid esters represented by

RCOOR1 where R and R" are hydrocarboyl groups that may have a

substituent, and at least one of them is a branched (including alicyclic) or ring-

containing aliphatic group Specifically, at least one of R and R" may be

(CH)2CH- C2H5CH(CH3)- (CH3)2CHCH2-, (CH3)3C-, C2H3CH-, (CH3)CH2,

cyclohexyl, methylbenzyl, para-xylyl, acrylic, and carbonylbenzyl. If either one

of R and R" is any of the above-described group, the other may be the above

group or another group such as a linear or cyclic group Specific examples of

the monocarboxylic acid esters include monoesters of dimethylacetic acid,

trimethylacetic acid, alpba-mefhylbutyric acid beta-methylbutyric acid,

methacrylic acid and benzoylacetic acid; and monocarboxylic acid esters

formed with alcohols such as isopropanol, isobutanol and tert-butanol.

Carbonic acid esters may also be used as the internal electron dznor

Specific examples are diethyl carbonate, ethylene carbonate, diisopropyl

carbonate, phenylethyl carbonate and diphenyl carbonate.

The optional internal electron donors may be used individually or in

combination In employing the internal electron donor, they do not have to be

used directly as starling materials, but compounds convertible 1o the electron

donors in the course of preparing the titanum catalyst components may also

be used as the starting materials.

In the present invent/on, the solid trtamum catalyst component (A) may

be produced by contacting the magnesium compound (or metallic

magnesium) and the titanium compound and optionally, the internal electron

donor by known methods used to prepare a highly active titanium catalyst

component from a magnesium compound, a titanium compound and

optionally an electron donor. The above compounds may be contacted in the

presence of another reaction agent such as silicon, phosphorus or aluminum.

Several examples of the method of producing the solid titanium

catalyst component (A) are briefly described below

(1) The magnesium compound or the complex of the magnesium

compound optionally with the internal electron donor is reacted with the

titanium compound in the liquid phase. This reaction may be earned out in

the presence of a pulverizing agent. Compounds which are solid may be

pulverized before the reaction."

(2) The magnesium compound having no reducibility and the titanium

compounds, both in liquid form, are reacted in the presence of the optional

internal electron donor to precipitate a solid titanium complex.

(3) The reaction product obtained in (2) is further reacted with the

titanium compound.

(4) The reaction product obtained in (1) or (2) is further reacted with

the internal electron donor and the titanium compound

(5) The magnesium compound or a complex of the magnesium

compound and the optional internal electron donor is pulverized in the

presence of the titanium compound, and the resulting solid product is treated

with a halogen, a halogen compound or an aromatic hydrocarbon. In this

method, the magnesium compound or the complex of it with the electron

donor may be pulverized in the presence of a pulverizing agent, etc.

Alternatively, the magnesium compound or the complex of the magnesium

compound and the optional internal electron donor is pulverized in the

presence of the titanium compound, preliminarily treated with a reaction aid

and thereafter, treated with halogen, etc. The reaction aid may be an

organoaluminum compound or a halogen-containing silicon compound.

(6) The product obtained in (1) to (4) is treated with a halogen, a

halogen compound or an aromatic hydrocarbon.

(7) A product obtained by contacting a metal oxide, dihydrocarbyl

magnesium and a halogen-contajning alcohol is contacted with the optional

internal electron donor and the titanium compound.

(8) A magnesium compound such as a magnesium salt of an organic

acid, an alkoxy magnesium or an aryloxy magnesium is reacted with the

optional internal electron donor, the titanium compound and/or a halogen-

containing hydrocarbon.

In embodiments of making the catalyst component (A) according to

examples (2), (3), (4) and (6), the magnesium halide solution is mixed with

liquid titanium tetrahalide to form a solid precipitate in the presence of an

auxiliary precipitant. A polycarboxylic acid ester may be added before, during

or after the precipitation of the solids and loaded on the solid.

The process of solids precipitation can be carried out by one of two

methods. One method involves mixing liquid titanium tetrahalide with

magnesium halide at a temperature in the range of about -40°C to about 00C,

and precipitating the solids while the temperature is raised slowly to a range

of about 30°C to about 120°C, preferably about 60°C to about 100°C. The

other method involves adding liquid titanium tetrahalide dropwise into the

homogeneous magnesium halide solution at room temperature to precipitate

out solids immediately In both methods, an internal electron donor is

desirably present in the reaction system. The optional internal electron donor

can be added either after the magnesium halide solution is obtained or

together with magnesium halide in step 1. Alternatively, two or more auxiliary

precipitants can be added simultaneously.

The solids are treated by adding a polycarboxylic acid ester into the

system after the precipitation process. Alternatively, a polycarboxylic acid

ester can be added during the precipitation process. A mixture of two or more

polycarboxylic acid esters can be used.

In order to obtain uniform solid particles, the process of precipitation

can be carried out slowly. When the second method of adding titanium halide

dropwise at room temperature is applied, the process preferably takes place

over a period from about 1 hour to about 6 hours. When the first method of

raising the temperature in a slow manner is applied, the rate of temperature

increase preferably ranges from about 4°C to about 1000C per hour.

The solid precipitate is first separated from the mixture. In the solid

precipitate thus obtained may be entrained a variety of complexes and

impurities, so that further treatment may in some instances be necessary.

The solid precipitate is washed with an inert diluent and then treated

with titanium tetrahalide or a mixture of titanium tetrahalide and an inert

diluent. The titanium tetrahalide used in this step is identical to or different

with the titanium tetrahalide used in step 2, with titanium tetrachloride being

most preferred. The amount of titanium tetrahalide used is from about 1 to

about 20 moles, preferably from about 2 to about 15 moles, per mole of

magnesium halide. The treatment temperature ranges from 50°C to about

15000, preferably from about 60°C to about 100°C. If a mixture of titanium

tetrahalide and inert diluent is used to treat the solid precipitate, the volume %

of titanium tetrahalide in the treating solution is from about 10% to about

100%, the rest being an inert diluent.

The treated solids are further washed with an inert diluent to remove

ineffective titanium compounds and other impurities. The inert diluent herein

used can be hexane, heptane, octane, 1,2-dichloroethane, benzene, toluene

and other hydrocarbons. 1,2-dichloroethane is one of the preferred diluents in

the final washing step.

In one embodiment, particularly embodiments following example (2)

described above, the solid catalyst component (A) has the following chemical

composition: titanium, from about 1.5 to about 6.0 wt %; magnesium, from

about 10 to about 20 wt %; halogen, from about 40 to about 70 wt %;

polycarboxylic acid ester, from about 5 to about 25 wt %; optionally organic

phosphorus compounds, from about 0.1 to about 2.5 wt %; and optionally

inert diluent from about 0 to about 15 wt %.

The amounts of the ingredients used in preparing the solid titanium

catalyst component (A) may vary depending upon the method of preparation.

In one embodiment, from about 0.01 to about 5 moles of the internal electron

donor and from about 0.01 to about 500 moles of the titanium compound are

used per mole of the magnesium compound. In another embodiment, from

about 0.05 to about 2 moles of the internal electron donor and from about

0.05 to about 300 moles of the titanium compound are used per mole of the

magnesium compound.

In one embodiment, in the solid titanium catalyst component (A), the

atomic ratio of halogentitanium is from about 4 to about 200; the internal

electron donor/titanium mole ratio is from about 0.01 to about 10; and the

magnesium/titanium atomic ratio is from about 1 to about 100. In another

embodiment, in the solid titanium catalyst component (A), the atomic ratio of

halogen/titanium is from about 5 to about 100; the internal electron

donor/titanium mole ratio is from about 0.2 to about 6, and the

magnesium/titanium atomic ratio is from about 2 to about 50.

The resulting solid titanium catalyst component (A) generally contains

a magnesium halide of a smaller crystal size than commercial magnesium

halides and usually has a specific surface area of at least about 50 m2/g,

preferably from about 60 to 1,000 m2 /g, more preferably from about 100 to

800 m2 /g Since, the above ingredients are unified to form an integral

structure of the solid titanium catalyst component (A), the composition of the

solid titanium catalyst component (A) does not substantially change by

washing with hexane.

The solid titanium catalyst component (A) may be used alone. If

desired, it can be used after being diluted with an inorganic or organic

compound such as a silicon compound, an aluminum compound or a

polyolefin. In some instances when such a diluent is used, the catalyst

component (A) may show high catalytic activity even when it has a lower

specific surface than that described above.

Methods of preparing the active catalyst component, which can be

used in the present invention, are described in U.S. Patents 4,771,023;

4,784,983: 4,829,038; 4,861,847, 4,990,479; 5,177.043; 5,194,531;

5,244,989; 5.438,110; 5,489,634; 5,576,259; and 5,773,537; which are

hereby incorporated by reference in this regard.

Compounds having at least one aluminum-carbon bond in the

molecule can be used as the organoaluminum compound as catalyst

component (B). Examples of organoaluminum compounds include

compounds of the following Formulae (III) and (IV).

In Formula (III), R11 and R12 may be identical or different, and each represent

a hydrocarbon group usually having 1 to about 15 carbon atoms, preferably 1

to about 4 carbon atoms; X1 represents a halogen atom, 0
and m + n + p + q = 3.

Organoaluminum compounds further include complex alkyiated

compounds between aluminum and a metal of Group I represented by

Formula (IV)

M1AIR411 (IV)

wherein M1 represents Li, Na or K, and R11 is as defined above.

Examples of the organoaluminum compounds Formula (III) are as

follows:

compounds of the general formula Rm,11AI(OR12)3-m wherein R11 and

R12 are as defined, and m is preferably a number represented by 1.5=sm=3;

compounds of the general formula Rm11AIX3-m1 wherein R11 is as

defined, X1 is halogen, and m is preferably a number represented by 0
compounds of the general formula Rm 11AIH-m wherein R11 is as

defined above, and m is preferably a number represented by 2=m
compounds represented by the general formula Rm11Al(OR12)nX1q

wherein R11 and R12 are as defined, X1 is halogen, 0
Specific examples of the organoaluminum compounds represented by

Formula (III) include trialkyl aluminums such as triethyl aluminum and tributyl

aluminum; trialkenyl aluminums such as triisoprenyl aluminum; dialkyl

aluminum alkoxides such as diethyl aluminum ethoxide and dibutyl aluminum

butoxide; alkyl aluminum sesquialkoxides such as ethyl aluminum

sesquiethoxide and butyl aluminum sesquibutoxide; partially alkoxylated alkyl

aluminums having an average composition represented by R2511AI(OR12)05;

dialkyl aluminum halides such as diethyl aluminum chloride, dibutyl aluminum

chloride and diethyl aluminum bromide; alkyl aluminum sesquihalides such as

ethyl aluminum sesquichloride, butyl aluminum sesquichloride and ethyl

aluminum sesquibromide, partially halogenated alkyl aluminums, for example

alkyl aluminum dihalides such as ethyl aluminum dichloride, propyl aluminum

dichloride and butyl aluminum dibromide; dialkyl aluminum hydrides such as

diethyl aluminum hydride and dibutyl aluminum hydride; other partially

hydrogenated alkyl aluminum, for example alkyl aluminum dihyrides such as

ethyl aluminum dihydride and propyl aluminum dihydnde; and partially

alkoxylated and halogenated alkyl aluminums such as ethyl aluminum

ethoxychloride, butyl aluminum butoxychloride and ethyl aluminum

ethoxybromide.

Organoaluminum compounds further include those similar to Formula

(III) such as in which two or more aluminum atoms are bonded via an oxygen

or nitrogen atom. Examples are (C2H5)2AIOAI(C2H5)2, (C4H9)2AIOAI(C4H9)2.

(C2H5)2AINAI(C2H5)2

C2H5

and methyLaluminoxane

Examples of organoaluminum compounds represented by Formula (IV)

include LiAI(C2H5)4 and LiAL(C7H15)4.

The organoaluminum compound catalyst component (B) is used in the

catalyst system of the present invention in an amount that the mole ratio of

aluminum to titanium (from the catalyst component (A)) is from about 5 to

about 1,000. In another embodiment, the mole ratio of aluminum to titanium

in the catalyst system is from about 10 to about 700. In yet another

embodiment, the mole ratio of aluminum to titanium in the catalyst system is

from about 25 to about 400.

Catalyst component (C) is an organosilicon compound containing in its

structure a (cycloalkyl)methyl group, or a derivative of any one of these

groups may be used, Mich as a horpinanes and pinanes. In one

embodiment the organosilicon compound contains one (cycloalkyl)methyl

moiety In another embodiment, the organosilicon compound contains two

(cycloalkyl)methyl moieties that are the same or different.

Organosilicon compounds containing at least one (cycloalkyl)methyl

moiety can be represented by Formula (V):

wherein the circle represents one or more cycloalkyl moieties, each G is

independently an alkoxy group including methoxy and ethoxy groups or a

hydrocarbon group including alkyl groups, such as methyl, ethyl, propyl, butyl,

cyclopropyl, cyclopentyl, cyclohexyl, and 2-ethylhexyl groups; h is 1 to 4 or 1

to 2; each Y is independently a hydrocarbon group including those mentioned

above, hydroxy, or halogen; and n is 0 to 3, 0 to 2, or 1 to 2. The alkoxy,

alkyl, and hydrocarbon groups typically contain 1 to about 8 carbon atoms.

Organosilicon compounds containing at least one (cycloalkyi)methyl

moiety can also be represented by one or more of Formulae (VI), (VII), (VIII),

(IX), and (X):

wherein each G is independently an alkoxy group including methoxy and

ethoxy groups or a hydrocarbon group including alkyt groups, such as methyl,

ethyl, propyl, butyl, cyclopropyl, cyclopentyi, cyclohexyl, and 2-ethylhexyl

groups; h is 1 to 4 or 1 to 2; each Y is independently a hydrocarbon group

including those mentioned above, hydroxy, or halogen; and n is 0 to 3, 0 to 2,

or 1 to 2.

Additional examples of organosilicon compounds are those of the

following Formulae (XI), (XII), (XIII). (XIV). (XV). (XVI), (XVII). (XVIII). (XIX),

(XX), (XXI). and (XXII):

wherein each R is independently a hydrocarbon group including alkyl groups,

such as methyl, ethyl, propyl, butyl, cyclopropyl, cyclopentyl, cyclohexyl. and

2-ethylhexyl groups; each Y is independently a hydrocarbon group including

those mentioned above, hydroxy, or halogen; and n is 0 to 3, 0 to 2, or 1 to 2.

Although not shown in Formulae (XI) to (XVII), substituent Y may be

optionally present in these formulae on any of the (cycloalkyl)methyl groups.

For example, one or more Y groups may be present on the

(cyclopropyl)methyl group of Formula (XVI).

Examples of organosilicon compound containing in its structure a

(cycloalkyl)methyl group, or a derivative of any one of these groups include

bis{(cyclobutyl)methyr} dimethoxysilane, bis{(cydopropyl)methyl}

dimethoxysilane, bis{(cyclopentyl)methyl} dimethoxysilane,

bis{(cyclohexyl)methyl} dimethoxysilane, bis{(cycloheptyl)methyl}

dimethoxysilane, (cyclobutyl)methyl (cyclopropyl)methyl dimethoxysilane,

(cyclopentyl)methyl (cyclopropyf)methyl dimethoxysilane. (cyclohexyOmethyf

(cyclopropyl)methyl dimethoxysilane, (cycloheptyl)methyl (cyclopropyl)methyl

dimethoxysilane, (cyclobutyl)methyl (cyclopentyl)methyl dimethoxysilane,

(cyclobutyl)methyl (cyclohexyl)methyl dimethoxysilane, (cyclobutyl)methyl

(cycloheptyl)methyl dimethoxysilane, (cyclopentyl)methyl (cyclohexyl)methyl

dimethoxysilane, (cyclopentyl)methyl (cycloheptyl)methyl dimethoxysilane.

(cyclohexyl)methyl (cycloheptyl)methyl dimethoxysilane, (cyclobutyl)methyl

cyclobutyl dimethoxysilane, (cyclobutyl)methyl methyl dimethoxysilane,

(cyclopropyl)methyl methyl dimethoxysilane, (cyclopropyl)methyl isopropyl

dimethoxysilane, (cyclopropyl)methyl butyl dimethoxysilane,
