Repository: anandvc/allindianpatents

File: patents/214655-an-apparatus-for-coating-particles-method-thereof.html (part 1 of 2)
Indian Patents. 214655:AN APPARATUS FOR COATING PARTICLES & METHOD THEREOF

Indian Patents

Recently Granted Patents

  Recently Published Patents

Title of Invention	AN APPARATUS FOR COATING PARTICLES & METHOD THEREOF

Abstract	Compounds of the formula (I), and N-oxides, salts, and stereoisomers thereof wherein A is OR , NHS(=O)PR ; wherein; R is hydrogen, C1C6alkyl, C0-C3alkylenecarbocyclyl, C0-C3alkylene-heterocyclyI; R is C1C6alkyl, Co-C3alky]enecarbocyclyl, C0-C3alkyleneheterocyc!y]; p is independently 1 or 2; n is 3, 4, 5 or 6; — deonotes an optional double bond; L is N or CRz; Rz is H or forms a double bond with the asterisked carbon; (I) Rq is H or when L is CRz, Rq can also be C1C6alkyl; Rr is quinazolinyl, optionally substituted with one two or three substituents each independently selected from C1C6 alky], C1C6alkoxy, hydroxyl, halo, haloCi-C6alkyl, amino, mono- or dialkylamino, mono- or dialkylaminocarbonyl, C1C6alkyl-carbonylamino, C0C3alkylenecarbocyclyl and C0-C3 alkyleneheterocyclyl; R5 is hydrogen, C1C6alkyl, C1C6alkoxyC1C6alkyl or C3-C7cycloalkyl; R is hydrogen, CrC6alkyI, C1C6alkoxy, C0-C3alkylenecarbocyclyl, C0-C3alkyleneheterocyc]yl, hydroxy, bromo, chloro or fluoro have utility in the treatment or prophylaxis of flaviviral infections such as HCV.	

Full Text	Background of the Invention

This invention relates to coating of particles, and mora particularly alactrolytic plating of metals and alloys onto small elactrically conductiva particles.

It is known to coat particlas by such techniques as sputtering, spraying, electrolsss (autocatalytic) plating, coating with natal organic resonatss, and alactrolytic plating.

Elactrolytic plating of particles involves placing a cathode and an anode in an appropriate electrically conductive solution, placing electrically conductive particles in the solution and in electrical contact with the cathode, and aausing an electrical current to pass fro* the cathode to the anode. The passaga of the electrical current through the solution causes reduction of ions :Ln the solution, which results in deposition of a coating material on the particles in electrical contact with the cathode.

One technique for electrolytic plating of particles is described in Lashmore at al., U.S. Patent Application Serial No. 08/317,532, filed October 4, 1994, the entire disclosure of which is hereby incorporated herein by reference, In this technique, a bed of particles are placed in a cathodic container that is vibrated during the plating process. The vibration of the container oauses fluidised motion of the bed of particles while the particles remain in electrical contact with the cathode, which avoids agglomeration of the particles and thereby enables accurate control of the volume ratio of the coating material to particle material on each of the particles.

By selecting an appropriate volume ratio of coating material to particle material and controlling the ratio for

each of the particles, it is possible to engineer ths physical and mechanical properties of the composite particles and articles formed from the composite particles. This technique is described in detail in Beane et al., U.S. Patent No. 5,453,293, the entire disclosure of which is hereby incorporated herein by reference.

Summary of the Invention

The invention provides an apparatus and method for coating particles in a rotating container. A cathode forms an electrically conductive inner surface of a side wall of the container. An anode is positioned relative to the cathode so as to permit both the cathode and the anode to be immersed together in an elactrically conductive fluid. A motor is connected to the container and arranged to cause the container to rotate so as to generate a centrifugal force. Particles are placed in the container, the container is filled with the electrically conductive fluid, and electrical current is caused to pass from the cathode to the anode through the electrically conductive fluid while the container is rotated. The particles rest against the electrically conductive inner surface of the side wall of the container while the electrical current passes from the cathode to the anode, so as to result in deposition of a coating material from the electrically cenduetive fluid onto the particles.

By providing for generation of a centrifugal feree such that the particles rest against the electrically conductive inner surface of the side wall of the container, the invention provides a reliable way to coat small particles (e.g., less than 100µm in diameter), which might otherwise make only intermittent electrical contact with the cathode surface due to the tendency of viscous friction to resist the gravitational force on the small particles. This

is especially important where the snail particles have a low density. Because each of the particles tends to remain in electrical contact with the cathode surface, the invention makes it possible to achieve a high degree of uniformity in the ratio of soating material to particles material on a particle-by-particle basis.  The invention is especially effective where the current efficiency through the solution is less than 100 percent. This is because hydrogen night evolve during the deposition process and adherei to the particles, and the centrifugal force resists the tendency of the hydrogen bo causa the particles to rise up i.n  the solution and break electrical contact with the cathode surface.

Numerous other features and advantages of the invention will become apparent from the detailed description, drawings, and claims.

The subject invention relates to an apparatus for coating

particles, comprising:

a container comprising at least one side wall;

a cathode forming an electrically conductive inner surface

of said side wall of said container; and

an anode positioned relative to said cathode so as to permit

both said cathode and said anode to be immersed together in

an electrically conductive fluid;

a motor connected to said container and arranged to cause

said container to rotate so as to generate a centrifugal

force such that when particles are placed in said container,

said container is filled with said electrically conductive

fluid, and electrical current is caused to pass from said

cathode to said anode through said electrically conductive

fluid, said particles will rest against said electrically

conductive inner surface of said side wall of said container

while said electrical current passes from said cathode to

said anode,  so as to result in deposition of a coating

material from said electrically conductive fluid onto said

particles.

The subject of invention also relates to a method of coating

particles, comprising the steps of:

placing said particles in a container comprising at least

one side wall, a cathode forming an electrically conductive

inner surface of said side wall of said container;

filling said container with an electrically conductive fluid

so as to immerse said cathode together with an anode; and

causing said container to  rotate  so as  to  generate  a

centrifugal force, while causing electrical current to pass

through said container, said centrifugal force causing said

particles to rest against said electrically conductive inner

surface of said side wall of  said container while said

electrical current passes from said cathode to said anode,

Brief Description of the Drawings

Fig. 1 is a cross-sectional drawing of a centrifugal plating apparatus in accordance with the invention.

Fig. 2 is a schematic block diagram of a coating system incorporating the centrifugal plating apparatus of Fig. 1.

Fig. - is a flowchart diagram of a process of coating particles using the centrifugal plating apparatus of Fig. 1.

Fig. 4 illustrates consolidating coated particles by compaction.

Fig. 5 shows a layer of coated particles plated onto a surface of an article.

Fig. 6 illustrates electronic packaging that includes a combination structural, thermal, and ground plane manufactured from coated particles, and lead frames manufactured from coated particles.

Fig. 7 is a graph illustrating expansion of an article as a function of temperature at densities of 90%, 95%, and 100%.

Fig. 8  shows a cross-section of a coated particle in aooordanoe with tha invention, the particle having a thin lnterfaeial pre-coat.

Fig. 9 shows coated particles being eleotrolytically co-deposited onto an article in conjunction with matrix material.

Fig. 10 shows pre-coated particles being electrolytically co-deposited onto an article in conjunction with matrix arterial.

Fig. 11 illustrates consolidating two distinct layers of coa-ed particles by compaction.

Detailed Description

With reference to Fig. l, there is shown a centrifugal device 10 that is used to electrolytically plate metals and alloys, uniformly, onto conductive particles or powders ranging in size from, e.g., 2 to 150 AMIS, which Bay be metallic, ceramic, intermetallic, or polymeric in nature.

The particles to be coated are placed into centrifugal device 10, and the centrifugal device is caused to spin, thersby centrifugally forcing the particles to contact cathode plate 12. Centrifugal device 10 functions as a deposition chamber to produce batches of coated particles.

The centrifugal device includes dish 16, which is attached to metallic support rod 22 by retaining nut 26. The support rod is surrounded by an insulator 24 such as PVC, TEFLON, or polypropylene, support rod 22 is configured to be attache! to a rotating or stirring motor (not shown).

An anode compartment 18 contains soluble metal particles of the same composition or type M the metal being

deposited. This compartment is defined in part, by fluid-permeable wall 28, which may be a bag, a membrane, a porous ceramio wall, or simply a titanium screen. Th# fluid-permeable wall contains the particles being dissolved from the anode. A PVC positioning cap 30 is located at the top of anode compartment 18 and is configured to enable fluid to be pumped into the compartment through positioning cap 30.

Durin? rotation of centrifugal device 19, the particles the: are being plated rest on cathode plate 12. The cathode plate functions to inject electron!) into the bed of particles. The cathode plate may optionally be specially shaped to provide a circumferential recess to constrain the powder particles when dish 16 is rotated. Because the particles are constrained within the circumferential recess, they are unaffected by any non-uniformity of current distribution setween the top and bottom of dish 16. Plating occurs when these electrons are ejected into an electrolytic solution contained within dish 16 and discharge the metal ions in the electrolytic solution as the metal ions deposit on the particle surfaces.

Insulated particle and solution trap 34, which may be a screen or a particle filter, functions as a barrier against which the solution in dish 16 comes to rest as centrifugal device 10 spins. As additional solution is pumped into anode compartment 18, the excess solution passes around particle and solution trap 34 and is ejected from dish 16.  Particles are retained within the diith because they are constrained by centrifugal force from passing over the particle and solution trap 34.  Porous scruen 36 is placed above the rim of dish 16 as an additional barrier for trapping particles that might be ejected from the solution within the dish. The coated particles are retained by the screen as the solution is returned to a holding tank.

With reference to Fig. 2, a system 52 is shown that enablas solution to be continuously pumped through centrifugal device 10. This is important because of tha limitad volune of fluid that can ba contained within dish 16 and bacausa of tha limited ratio of anoda to cathode area. Holding tank 20 holds a large amount of tha aluctrolytic fluid 62, which is pumped into centrifugal device 10 by pump 54 through filter 56. In one embodiment, the solution is pumped directly into the top of the anode compartment.  In another embodiment, the solution is pumped into tha anode compartment through sparging nozzles dispersed throughout the anode compartment. The solution exits froa centrifugal device 10 as shown in Fig. 2. Heater 60 is provided for maintaining tha electrolytic solution at a devired temperature.

The procedure for coating particles generally follows the steps set forth in Fig* 3.

The particles to be coated each have a particular set of cleaning (step 38) and pre-treatment (step 40) procedures that must be followed, depending on the particular particles material that is bsing used. The particles are then transferred into the dish of the centrifugal device (step 42), which is filled with an appropriate electrolytic solution. A stirring motor 58 (Fig. 2) cau es the centrifugal device to spin while an electrical current is passed between the cathode and the anode compartment in order to plate the particles (step 44).

In the initial stages of deposition, the particles, which are subject to centrifugal force, gravitational force, frictional forces, and viscous forces, tend to centrifugally contact the apper parts of the walls of dish 16.  The particles also tend to follow the conveotive currents in the solution.  Following a build-up of the plating material on

the particles, the particles tend to settle toward* tha bottom of the vassal.

During tha plating prooass, tha following parameters of tha alaotrolytic solution ara monitorad and controlladx tha natal for concentration, temperature, pH, iinion activity (F1-/ C1-, SO4-, etc.), flow rata, coulombs pa»sadf and surface tension. The rata of rotation of tha oantrifugal davica is also controllad. All of thasa parameters ara sal act ad based on the particle material and this material of tha coating to be plated onto the particles.

During the plating step, the particles ara agitated, over a period of time, to ensure that the partLcles do not become agglor eratad to tha walla of the centrifugal device or to aach other, and -thereby to ensure that e»oh of tha particles becomes uniformly coated with the sa:ae thickness of coating material for each particle. When stirred the particles act as a fluidized bed of powder in much the same manner as the above-mentioned, U.S. Patent Application Serial No. OS/317,532, filed October 4, 1994 by David S. Lashmore at al. Thus, the bed of particles in centrifugal device 10 during the coating process may be referred to as a centrifugal fluidized bed.

The agitation may be done in a number of ways. In one method, -he particle-solution mix is manually stirred for ten seconds every ten minutes. The production capability using this method is expected to be about one kilogram of coated particles per day. In another method, an ultrasonic transducer 14 is placed in the solution in holding tank 20, near dish 16, as shown in Fig. 2. Ultrasonic transducer 14 causes the particles to be continuously or intermittently cavitated off cathode plate 12. Alternatively, the particles are mechanically agitated. in another method, the particles are caused to be agitated

by changing the velocity of rotation of the centrifugal device, or even reversing the direction of rotation. Alternatively, the centrifugal device i« vibrated.

The plating process continues until a certain charge measured in coulombs has passed from the cathode to the anode, when the process is working well, there is little coating build-up on the walls of the centrifugal devioe. Rather, most of the coating build-up occurs on the surfaces of the particles. Thus, by stopping the plating process as soon as the appropriate amount of charge has passed through the Solution, it is possible to carefully control the amount

of coating on each of the particles. The thickness of the coating should be almost identical from particle to particle because the agitation of the particles ensures that they do not become agglomerated to the walls of the centrifugal device or to each other.

when the plating process is complete, the particles

are removed from the centrifugal device (step 46). Following rinsing of the coated particles (step 48), the coated particles are dried (step 50) in any of a number of different ways such as hot air drying, rinsing with a water-absorbing organic solution, spin drying, etc.

The Coating process can be scaled up to production quantities (greater than about 10 kilograms per day, and perhaps even larger than 200 kilograms per day per coating cell), by automating the powder transfers into and out of centrifugal device 10. Examples

We describe below appropriate parameters for formation of copper-coated aluminum particles, nicktl-coatad silicon carbide particles, and nickel-coated silicon carbide particles coated with copper in a prototype 12H-diameter

In one process of coating aluminum particles with copper the following parameters are used:

pyrophosphate: 240 grams per liter;

copper: 12 grams per liter;

pH: J.75;

temperature: 23 degrees C;

revolutions per minute: 90;

anod- bag: single-layer polypropylene heavy cloth;

part-cle size: 60- to 120-micron aluminum particles;

anode: Cu 9.99% shot;

voltage: 2 volts;

current: 3 amps.

Immersion deposition can occur using higher temperatures and if fluoride is added to the solution.

In this particular process of forming copper-coated aluminum particles, the concentration of pyrophosphate and copper in the electrolyte is tested, and the composition of the particles and distribution of particle sites is tested. 50 grans of the particles are soaked for 60 seconds in a 1:4 solution of nitric acid with 1/2 gram per liter NH4F2. The particles are then rinsed with ethanol and vacuum dried. The particles are loaded into the centrifugal device and plating occurs for 45 minutes while the centrifugal device is rotated at 90 revolutions per minute, with no pump circulation of the electrolytic solution. After 45 minutes the pump is turned on to circulate the solution through the centrifugal device.  The solution within the centrifugal device is stirred every ten minutes in order to keep the particles from agglomerating to the walls of the centrifugal device. Alternatively, the agitation of the particles can occur contiruously, for example if an ultrasound transducer is used for this purpose. Plating continues until the desired amount of copper has been plated onto the particles.

This is determined by measuring the amount of electrical charge that has passad through th« cell. The coated partialas are ranovsd from th« oantrifugal device, rinsad with distilled water, and driad with athanol. A titration tast is performed on tha ooatad partiolas to ensure that ths partiolaa ara ooatad with tha dasirad volume of copper. A tharmal conductivity tast is also performed to ansura that tha eoatad particles axhibit tha dasirad value of this physioal property aooording to tha Rule of Mixturss. The alactrolytic solution in tha holding tank can ba raoyclad for use in preparing anothar batch of ooatad particles. Tha copper shot anode material is rinsad in w*t«r after aaoh run.

In ola procass of coating dopad, semiconductive silicon carbida particlss with a strika of nicks1, ths following parameters ara ussd:

boric acid: 30 grams psr litar;

nickel: 84 grams par litar;

chlorida: 30 grams par litar NiCl2;

pH: 3.5-4.0

tampjirature: 50 dagraas c;

coulombs (currant * time): 78,000 to start

voltage: 6 volts;

current: 6 amps;

ravolutions par minute: 90;

particls size: -600 mash Carborundum Sic partiolas;

anod* bag: single-layer heavy cloth;

anode: large nickel balls, 1/8" to 1/2" in diameter.

In this procass of coating silicon carbida particles with a strike of nickel, an E0TA titration is performed to ensure that the nickel concentration in the electrolytic solution is 84 grams per liter. The concentration of boric acid in the electrolyte is tested, and the composition of

the particles and distribution of particle si sea is tested. The -600 me h particles are small enough to puss through a 20 micron filter. In other embodiments, particles are selected having larger diametera but small enough to pass through 60-90 micron filters. So grams of th« particles are loaded into the centrifugal device and plating occurs while the centrifugal device is rotated at 90 revolutions per minute. The solution within the centrifugal device is stirred every ten minutes in order to keep th« particle* from agglomerating to the walls of the centrifugal device. Alternatively, the agitation of the particles can occur continuously. The concentration of chloride Ln the electrolytic solution is monitored by measuring the voltage between the cathode and the anode (the voltagu goes up if there is too little chloride), and HC1 is addud to the solution during the plating process as needed. The surface tension is also monitored, and surfactant is also added to the solution during the plating process as netided to ensure that particles will tend to be completely wetted by the solution. Plating continues until the desired amount of nickel has been plated onto the particles, as determined by measuring the amount of electrical charge that has passed through the cell. The coated particles are removed from the centrifugal device, rinsed with two liters of distilled water, and dried. The magnetic particles coated with a thin strike of nickel are separated from any non-coated nonmagnetic particles that might be present* A titration test is performed on the coated particles to ensuro that the particles are coated with the desired volume of nickel. A scanning electron microscopy test is performed to ensure that the particles are completely covered with nickel.

In one process of coating copper onto silicon carbide particles plated with a thin strike of.  nickel (e.g.,

coating copper onto the coated particles produced by the process described immediately above) the following parameters are used:

temperature: ambient

anodt bag: single-layer heavy cloth;

anode: Cu 9.99% shot;

particle size: -600 mesh Sic coated with Ni;

revolutions per minute: 90.

In this particular process, a copper sulfate electrolyte is used. Other copper plating processes can be used such as fluoroborate, methyl sulfonic acid, and pyrophosphate. The sulfate concentration is tested using the methyl yellow test, and the copper concentration is tested usinc- EDTA titration. 50 grams of the particles are loaded into the centrifugal device and plating occurs while the centrifugal device is rotated at 00 revelations per minute. The solution within the centrifugal device is stirred every ten minutes. Alternatively, the agitation of the partialis can occur continuously. The surface tension is monitored, and surfactant is also added to the solution as needed. Plating continues until the desired amount of copper has been plated onto the particles. The coated particles are removed from the centrifugal device and rinsed with distilled water having a pH of 7.5.  A titration test is performed on the coated particles to ensurs that the particles are coated with the desired volume ot  copper. A laser flash thermal conductivity test is also performed to ensure that the coated particles exhibit the desired value of this physical property according to the Rule of Mixtures. The copper shot anode material is rinsed after each run.

processes similar to those described Above can be used to produce various other types of coated particles including, for example: Ni, Fe, Cr, or Co on A1; Fe, Ag, Co,

Cr, or Cu or. SiC; Cu on Fe on SiC; Rh or Cu on Fe; Ni on Ti; Sn on Ni on Ti; Sn on Ni; Cu on Ni 43; Sn, Ag, or Au on Ag3Sn; sn, Ag, or Au on Ag4Sn; Cu, Co, or Ni on W; sn or Zn on Cu; and Cu or Al or Fe on graphite or diamond. Diamond particles would first have to be coated with in interfacial coating suet, as chromium or a cobalt-tungsten alloy to make the particles electrically conductive, Graphite would have to be coated, with an interfacial coating such as chromium or a cobalt-turgsten alloy before coating with aluminum to prevent the graphite from reacting chemically with the aluminum. Graphite may also be coated with an interfacial coating such as chromium or a cobalt-tungsten alloy before coating with, copper in order to a create strong chemical bond between the interfacial coating and the graphite and a strong metallurgical bond between the interfacial coating and the outer coating.

The technology described herein in general allows any of the following metals or alloys to be coated onto any j conductor: Ar, Bi, Cd, Cr, Co, Cu, Ga, Ge, Au, In, Ir, Fe, Pb, Mn, Hg, Ni, Pd, Po, Rh, Rn, Se, Ag, Te, Th, Sn, Cu-Sn, Cd-Cu, Cu-Ni, Cu-Zn, Ag-Zn, Sn-Pb, Mn-Fe, CoWr coFe, NiCr, NiFe, Ag-Au, Bi-Cu, Cu-sn-Zn, Ni-P, Ni-B, Co-P, Co-B. The electrolytes do not necessarily have to be aqueous but may be entie salts or organics.

In some processes the coated particles are heated, or an article made from coated particle materials is heated/ to cause a reaction between the particle material and the coating material, to form a desired product.  In other processes, the final product is simply the coated powder  itself, or an article made from unreacted coated powder, in which cases the properties of the coated powdor or the article made from the unreacted coated powder is expected to follow Rule of Mixtures behavior.

Industrial Applications

Coated particles produced in accordance with the methods described above can exhibit engineered intrinsic physical properties (e.g., thermal conductivity or coefficient of thermal expansion) and/or engineered intrinsic mechanical properties (e.g., tensile strength). The intrinsic physical properties (but not the intrinsic mechanical properties) of the coated particles tend to behave in accordance with the Rule of Mixtures, according to which the intrinsic physical properties vary approximately linearly with respect to the ratio of the volume of coating to the volume of particle material. Mechanical properties may vary nor-linearly with the ratio of volume of coating to the volume cf particle material.

The -ntrinsic properties of the coated particles are engineered by controlling the volume fraction of coating relative to particle material, which can be accomplished in two ways: 1) by controlling the size of the particles, or 2) by controlling the thickness of coating material.

For «xampla, the particles may consist of, for example, elemental tungsten, and the coating nay consist of elemental copper, and the volume fraction of copper to tungsten is 27%-to-73%. Copper has a high thermal conductivity of approximately 391 w/m deg.k. (watts per meter-degree kelvin) and a relatively high coefficient of thermal expansion of approximately 17.5 ppm/deg.c. (parts per million per degree centigrade) through the temperature range of 25°C to 400°C, whereas tungsten has a  relatively low thermal conductivity of approximately 164 w/m deg.k. and a relatively low coefficient of thermal expansion of approximately 4.5 ppm/deg.c through the range of 25°C to 400°C. The copper-coated tungsten particles have a thermal conductivity of approximately 226 w/m deg.k at 25°C.

(intermediate between the high thermal conductivity of copper and the lower thermal conductivity of tungsten) and an engineered coefficient of thermal expansion of approximately 8.2 ppm/deg.c. (intermediate between the low coefficient of thermal expansion of tungsten and the higher coefficient of thermal expansion of copper) through the range of 25°C to 400°C.

Witk reference to Fig. 4, there is shown a die-press device 116, including punch 118 and mold 120, which is used to consolidate coated particles 110 into an article 122 by compaction ; coated particles 110 having engineered properties is described above). Compacted article 122 is solid-state sintered (sintered at a temperature below the melting point of the particles and the melting point of the coatings of the particles) or alternatively is liquid-phase sintered (sintered at a temperature above the melting point of the coat.ngs but below the melting point of the particles). The sintering causes bonds to form between the particles to provide a heterogeneous article. The coating of the particles thus serves as a "matrix material" (a material that holds the particles together, forming the article).

Article 122 has engineered intrinsic physical properties [e.g., thermal conductivity and/or coefficient of thermal expansion) and/or intrinsic mechanical properties (e.g., tensile strength) that match those of coated particles 110 from which the article is manufactured. The engineered intrinsic properties of coated particles no are exhibited w.th a high degree of uniformity and isotropy throughout article 122, because each particle no is uniformly coated and because there is no inherent randomness of distribu-ion of the differing materials or segregation between the differing materials within article 122. Thus,

the intrinsic properties of article 122 are engineered at the "particle level" rather than at the "article level.* Article 122 is, for example, a thermal and structural plane for electronic packaging, the thermal and structural plane being engineered to have a coefficient of thermal expansion that matche that of an object to which it is attached and engineered TO have high thermal conductivity, as described in connection with Fig. 6 below.

Copper-coated tungsten particles, for example, having a voLume fraction of copper to tungsten of 27%-to-73%, are compacted in press 116 at 200 tons per square inch

of surface area to aohiovo full donaity (above approximately 90% density) and the compacted coated particles are solid-state sintered in a hydrogen atmosphere at 1,950 degrees Fahrenheit for approximately one-half hour.

Not only can coated particles 110 be consolidated into an article as described above, but the coated particles can also be plated onto objects as a coating.  With reference to Fig. 5, there is shown a coating 128 of coated particles 110 having engineered properties. Coating 128 is plated ontc a surface of a metal, metal alloy, or non-metal article 130 through plating mask 129 Article 130 may alternatively be an article that is itself formed from coated particles by any of the techniques dincussed herein. During plating, coated particles, e.g., copper-coated tungsten particles having a volume fraction of copper to tungsten of 27%-to-73%, are placed in a liquid and the coating is formed on an article of, e.g., beryllia by means of one of the plating techniques discussed in detail below. Thus, it possible to create a coating directly on an article without the need to apply a bond between the coating and the article.

coating 128 has engineered intrinsic physical properties [e.g., thermal conductivity, coefficient of thermal expansion) and/or intrinsic mechanical properties (e.g., tensile strength) that match those of the coated particles from which the coating is manufactured* The engineered intrinsic properties of the coated particles are exhibited with a high degree of uniformity and isotropy throughout coating 128, because each particle is uniformly coated and because there is no inherent randomness of distribution of the differing materials or segregation between the differing materials within coating 128. Thus, the intrinsic properties of coating 128 are engineered at the "partice level" rather than at the "coating level.N Note, however, that the plating technique described above can also be implemented where coating 128 does not include coated particles but instead consists of a mixture of different particles selected from two different materials in an appropriate volume fraction.

With reference to Fig. 6, there is shown electronic packaging 132 that includes semiconductor devices 134 mounted on a substrate 135, substrate 135 in turn being supported by a combination structural, thermal, and ground plane 136 formed from coated particles.  Semiconductor devices 134 are, e.g., high-power solid-stat* switch devices (such as may be included in the circuitry of an electric motor vehicle), and produce substantial quantities of heat during operation.  Substrate 135, to which semiconductor devices 134 are attached by means of an adhesive bond, a diffusion bond, hard or soft solder, or brazing, is formed from a material selected to have a coefficient of thermal expansion approximately matching that of semiconductor devices 134, as is known in the art, in order to facilitate the attachment of semiconductor devices 134 to substrate

135.  Structural plana 136 is manufactured in accordance with tha present invention from coatad particles. Tha particla material, tha coating material, and tha volume fraction of tia coating material relative to the particla material are lelected so that structural plana 136 has high thermal conductivity (to enable it to function as a heat spreader and thermal plane), and yet has a coefficient of thermal expansion substantially matching the coefficient of thermal expansion of substrate 135. Both the thermal conductivity ind the coefficient of thermal expansion are highly uniform and isotropic throughout structural plane 136.

Substrate 135 is formed, e.g., of aluminum nitride having a coefficient of thermal expansion of approximately 4.4 ppm/deg.c through the range of 25°C to 400°C. structural plane 136 is made from copper-coated tungsten particles having a volume fraction of copper to tungsten of approximately 27%-to-73%. This volume fraction provides a thermal conductivity of approximately 226 w/m deg.k. and a coefficient of thermal expansion of approximate)ly 8.2 ppm/deg.c. (25°C to 400°C).

Structural plane 136 is attached to subitrate 135 in the following manner. A thin layer of coated particles is first co-deposited on tha lower surface of substrate 135 as shown in Fig. 5, in accordance with techniques described below. Then structural plane 136, which is compacted (such as in the manner discussed above with reference to Fig. 4) but not yet sintered, is placed in contact with the plated surface of substrate 135. The structure is then sintered to cause substrate 135 and structural plane 136 to unite ogether into a single structure.  Alternatively, structural plane 136 is bonded to plated substrate 135 by brazing, hard or soft soldering, diffusion, or adhesive bonding.

Lead frames 138, to which semiconductor devices 134 art attached by means of wirs bonds 140 that carry power, ground, input, and output signals to and fron neuiconductor devices 134, are also manufactured from coated particles in accordance with the present invention to have a coefficient of thermal expansion substantially matching the coefficient of thermal expansion of substrate 135. Substrate 135 is formed, e.g., of beryllium oxide (BeO) having a coefficient of thermal expansion of approximately 7.6 ppm/deg.c. (25°C to 400°C), and lead frames 138 are manufactured from copper-coated nickel 42 particles (nickel 42 being a nickel-iron alloy) having a volume fraction of copper to nickel 42 of 20%-to-80%, & thermal conductivity of approximately 86.78 w/m deg.k., and a coefficient of thermal expansion of approximately 8.1 ppm/deg.c (25°C to 400°C). Alternatively, lead frames 3 38 may be manufactured from the same types of coated particles from which structural plane 136 is manufactured. Lead frames 138 are plated, through a plating mask, directly onto the upper surface of substrate 135, in accordance with techniques described above in connection with Fig. 5. In one embodiment lead frames 13 3 are sintered to cause the lead frames to reach a desired density.

Even given the high power levels, thermal densities, and operating frequencies that are characteristic of new power electronics technologies, and the large and rapid changes in t imperature that consequently typically occur during operation of semiconductor devices 134, cracks and delaminations are not likely to occur at the junctions between substrate 135 and lead frames 138 and between substrate 135 and structural plane 136 because of the substantial matching of the coefficients of thermal expansion across the junctions and because of the uniformity and isotropy with which the thermal conductivity and

coefficients af thermal expansion are exhibited throughout structural pline 136 and throughout lead frameit 138. The ovarall packaging structure 132 consequently has a long life.

Not orly are the engineered intrinsic properties of articles manufactured in accordance with the techniques described above a function of the materials selected for the particles and the coatings of the particles and a function of the volume fraction of coating material relntive to the material out af which the particles themselves are formed, but additionally, the behavior of the intrinsic properties of such articles as a function of temperature (e.g., the degree of 1inkerity of the coefficient of thermal expansion as a function of temperature) are affected by the densities of the articles. Thus, by controlling the demtity of such an article, the behavior of the coefficient of thermal expansion of :he article as a function of temperature oan be made to approximate the coefficient of thermal expansion of a ceramic (which behaves non-linearly with respect to temperature) within critical process temperature ranges*

Pig. 7 illustrates projected thermal expansion, in parts per million as a function of temperature, for articles formed from capper-coated tungsten particles having a volume fraction of capper to tungsten of 27%-to-73% (:.5% copper to 85% tungsten ay weight) at densities of approximately 100% (theoretical density), 95%, and 90%, and for two ceramic materials (Beo and Al203) with which the expansion behavior of the article can be approximately matched within critical process temperature ranges by selecting the appropriate density. Note that the extent to which the article expands (i.e., the value of the coefficient of thermal expansion) decreases witui decreasing density. The behavior of the coefficient of thermal expansion (or the behavior of other

properties such as thermal conductivity) as a function of temperature can thus be selected, and in general physical properties can thus ba further refined, by selecting tha dansity at which tha articla is manufactured.  Kota that propartiaa of articlas manufactured from non-cciatad particles can also be controlled by selecting the densities at which the articlas are manufactured.

With reference to Fig. 8, in sons embodiments, in which coating 114 would form only a mechanical bond with particle 112 if coating 114 were plated directly onto particle 112, particle 112 is pre-coated with em extremely thin strike 168 (thickness exaggerated in the Figures) of a pra-coating material and then plated with coating 114. Pre-coat (an interfacial coating) 168 bonds strongly with particle 112 and coating 114, creating a strong, hard to break, chemically bonded, coated particle 110.

Pre-coat 168 also makes it possible to nix particles coated with a thin strike of the pre-coat (but without coating 114) into a molten alloy, where the particles and the alloy would otherwise tend to react with eeich other. The volume fraction of particles to the alloy material (the particles constituting up to about 50% by voluna) is selected to cause the resulting article to have engineered physical properties such as thermal conductivity or coefficient of thermal expansion. Alternatively, the pre-coated particles are added to the alloy to mechanically strengthen the resulting article or to affect :Lts weight.

We now discuss methods of plating articles with coatings of coated particles. With reference again to Fig. 5, an article 130 is plated with a coating 128 of coated particles lic (article 130 being, e.g., a substrate upon which coatinc 128 forms, e.g., a lead frame). If article 130 is a metel or metal alloy, coating 128 is
