Repository: anandvc/allindianpatents

File: patents/214706-a-method-for-plastic-working-a-high-fatigue-strength-gear.html
Indian Patents. 214706:"A METHOD FOR PLASTIC WORKING A HIGH FATIGUE STRENGTH GEAR"

Indian Patents

Recently Granted Patents

  Recently Published Patents

Title of Invention	"A METHOD FOR PLASTIC WORKING A HIGH FATIGUE STRENGTH GEAR"

Abstract	[Solving Means] A gear is produced by plastic working using a steel material containing C&#8806;&#61534;O.Ol wt%, Si&#8806;l wt%, 0.05 wt%&#8806;Mn&#8806;0.5 wt%, P&#8806;O.l wt%, S&#8806;O.03 wt%, 0.02 wt%&#8806; sol. Al&#8806;O.l wt%, 0.8 wt%&#8806;Cu&#8806;l.7 wt%, and 0.02 wt%&#8806;Ti&#8806; 0.1 wt%, the balance being Fe and inevitable elements.&nbsp;The gear is subjected to soft nitriding serving as artificial aging after solution treatment.&nbsp;The gear has a sufficiently deep surface hardened layer, and it is aimed at energy saving and reduction in production cost by simultaneously performing artificial aging and soft nitriding.	

Full Text	The present invention relates to a method for plastic working a high fatigue strength gear.

Conventionally, there has been known a high fatigue strength gear made from a soft nitriding steel as a low or medium carbon steel containing Al, Cr, and the like specified, for example, under JIS SACM^45.  However, such a steel cannot achieve a fatigue strength necessary for a gear only by soft nitriding, and thereby it is quenched and tempered for improving an inner hardness (that is, internal strength).

[Problem to be Solved by the Invention]

However, since the soft nitriding is applied to a semi-finished gear after being mechanically worked, the

increasing degree of the hardness due to quenching and tempering is limited in consideration of the mechanical workability. As a result, the fatigue strength of the gear, particularly, the bending fatigue strength of the dedendum of the gear cannot be improved as expected. That is, the above gear is inferior in bending fatigue strength to a.gear subjected to carburizing.

[Means for Solving the Problem]

An object of the present invention is to provide a gear having a high fatigue strength and a high dimensional accuracy, which is formed from a specific steel material being excellent in plastic workability and mechanical workability and capable of being subjected to soft nitriding serving as artificial aging after solution treatment.

To achieve the above object, according to the present invention, there is provided a high fatigue strength gear formed from a steel material by plastic working, the steel material containing C^O.Ol wt%, Si^l wt%, 0.05 wt%^Mn^0.5 wt%, P^O.l wt%, S^O.03 wt%, 0.02 wtl^sol. Al^O.l wt%, 0.8 wt%^Cu^l.7 wt%, and 0.02 wt%^ Ti^O.l wt%, the balance being Fe and inevitable elements,

wherein the gear is subjected to soft nitriding serving as artificial aging, after being subjected to solution treatment.

The steel material having the above composition has a metal structure composed of a ferrite single phase, and consequently, it exhibits a desirable plastic workability and mechanical workability substantially comparative to those of a mild steel.

Since the above steel material exhibits age-hardenability by saturated solution of Cu, the mechanical strength of the gear can be improved by applying artificial aging treatment to the semi-finished gear having been already subjected to solution heat treatment.

Since the above steel material contains Ti as well as a very low amount of C, it exhibits a desirable soft nitriding characteristic under an artificial aging temperature after solution treatment.  In other words, in this steel material, the artificial aging temperature substantially corresponds to the soft nitriding temperature.

Accordingly, the fatigue strength of the gear can be sufficiently improved without quenching and tempering by applying soft nitriding serving as artificial aging to the semi-finished gear. Further, since both treatments, soft nitriding and artificial aging, are simultaneously performed, it is possible to achieve energy saving and reduction in production cost.

The depth "d" of the hardened surface layer (which means the total nitrided layer, the same shall apply hereinafter) is desirable to be 0.6 mm or more from the viewpoint of improvement in fatigue strength.  However, the upper limit of the depth "d" is 1.0 mm for the gear having a wall thickness of 2.2 mm or more.  If the depth "d" is more than 1.0 mm, the gear may be embrittled.

Since the soft nitriding is performed at a relatively low temperature, the strain of the gear generated by heat treatment is small.  Accordingly, by shaving the gear prior to soft nitriding, the gear keeps a high dimensional accuracy after soft nitriding.  Thus, it is possible to eliminate the finish work of a tooth flank of the gear by polishing, which is required for the gear having been carburized.

The effect of each chemical component of the above steel material and the reason why the content thereof is limitejd are as follows:

Carbon (C):

This element contained in the above steel material is effective to form a ferrite single phase and hence to ensure a high ductility.  To make deeper the surface hardened layer by soft nitriding, the content of C is desired to be made as small as possible. When the carbon content is more than 0.01 wt%, the ductility of the steel material is reduced, and the surface hardened layer is made narrower.

Silicon (Si):

Si is an element of improving the strength of the steel material. The content of Si is adjusted in accordance with the strength required for the steel material. When the content of Si is more than 1 wt%, the ductility of the steel material is reduced, and thereby the plastic workability of the steel material becomes lower.

Manganese (Mn):

Mn is an element of improving the strength of the steel material, like Si. The content of Mn is adjusted in accordance with the strength required for the steel material. When the content of Mn is more than 0.5 wt%, the ductility of the steel material is reduced, and thereby the plastic workability becomes lower. When it is less than 0.05 wt%, the additional effect is lost and also surface defects tend to be generated on the surface of the steel material.

Phosphorus (P):

P is an element of improving the strength of the steel material, line Mn.  The content of P is adjusted in accordance with the strength required for the steel material. When the content of P is more than 0.1 wt%, there is a possibility that cracks are generated by secondary working.

Sulfur (S):

The content of S is desired to be smaller for enhancing the ductility of the steel material. When the content of S is more than 0.03 wt%, the ductility of the steel material is significantly reduced.

Aluminum (Al):

Al is an element having an effect of enhancing the soft nitriding characteristic of the steel material. When the content of Al is more than 0.1 wt%, the plastic workability and mechanical workability of the steel material are reduced. When it is less than 0.02 wt%, the additional effect is lost.

Copper (Cu):

Cu gives an age-hardenability to the steel material as described above. When the content of Cu is more than 1.7 wt%, the surface quality of the steel material is degraded. When it is less than 0.8 wt%, the additional effect is lost.

Titanium (Ti):

Ti is an element of giving a soft nitriding characteristic to the steel material containing a very low amount of carbon. Specifically, Ti forms a fine complex nitride together with Fe and makes deep a surface hardened layer. When the content of Ti is more than 0.1 wt%, the surface hardened layer becomes excessively deep, making brittle the steel material. When it is less than 0.02 wt%, the additional effect is lost.

The above steel material may contain Ni in an amount of 0.15 wt% to 0.7 wt%, in addition to the above elements. Ni has an effect of enhancing the surface quality of the steel material and preventing thermal embrittlement.

In the case where a steel plate is used as the above steel material, it is often used as hot-rolled.  In this case, the solution treatment for the steel plate is performed by rapidly cooling the steel plate from a finishing temperature to a winding temperature at the rolling step. In the case where a bar steel is used as the above steel material, it can be subjected to solution treatment at the final stage of the hot-rolling. However, if the bar steel is hot-forged, it may be subjected to solution treatment by rapid cooling after completion of the hot forging or rapid cooling after re-heating serving as adjustment of crystal grain sizes.

The solution treatment temperature TI, which is the above finishing temperature of hot rolling or the hot-forging ending temperature, may be set at a value of 780°C to 1050°C. When the temperature is less than 780°C, it is

difficult to achieve saturated solution of Cu. When it is more than 1050PC, crystal grains are coarsened, leading to reduction in strength and toughness.

The artificial aging temperature T2 for the steel material may be set at a value of 550°C to 600°C. When the temperature is more than 600°C, there occurs over-aging, which leads to reduction in internal hardness, thereby making it impossible to sufficiently improve the fatigue strength. When it is less than 550°C, it is impossible to perform the artificial aging and soft nitriding. The treatment time "t" is desirable to be set at a value of 2 hr to 4 hr. When the treatment time is less than 2 hr, the depth "d" of the surface hardened layer is less than 0.6 mm. When it is more than 4 hr, the depth "d" exceeds the upper limit d = 1.0 ram.

Accordingly, the present invention relates to a method for plastic working a high fatigue strength gear, comprising the following steps:

(a) forming a gear shape from a steel by plastic working, said steel material containing C^0.01wt%, Si^l wt%, 0.05 wt%sMn
(b)	subjecting  said  gear  with  solution  heat  treatment

characterised in that

(c)	said gear is treated with soft nitriding serving as artificial

aging in a manner such as herein described which is performed at a

temperature T2 within a range of 550°C 

[Brief Description of the Drawings] [Fig. 1]

A front view of a crank shaft including a compound gear.

[Fig. 2]

A perspective view of a sub-gear. [Fig. 3]

A graph showing a relationship between a distance from the surface and a hardness (Hv 0.2) for each sub-gear. [Fig. 4]

A graph showing a relationship between the number N of repetitions of stress and a stress amplitude o*a.

[Embodiment of the Invention]

Referring to Fig. 1, there is shown a crank shaft 1 used for an in-line four-cylinder internal combustion engine. A rotational torque of the crank shaft 1 is transmitted to a driven gear 4 through a compound gear 3. The compound gear 3 is provided on a crank arm 2 formed at one end of the crank shaft 1 and it includes a backlash

eliminating mechanism (not shown).

The compound gear 3 is composed of a main gear 5 serving as the crank arm 2, and a sub-gear 6 fitted around the crank shaft 1 coaxially with the main gear 5 in such a manner as to be brought in contact with the main gear 5.

The sub-gear 6 is a gear produced by plastic working. Referring to Fig. 2, the sub-gear 6 is formed into an annular shape having a fitting hole 7 at a central area and having, around the fitting hole 7, a plurality of rectangular windows 8 spaced at equal intervals along the circumference and a plurality of circular holes 9 spaced at equal intervals along the circumference. A cut-and-raised claw 10 is formed at one edge of each rectangular window 8 in the circumferential direction. The claw 10 functions as one element of a backlash eliminating mechanism. The circular holes 9 are provided for reducing the weight of the sub-gear 6.

The sub-gear 6, which has the fitting hole 7, rectangular windows 8, and circular holes 9 as described above, requires a high fatigue strength.

I:

A composition of a steel plate used for the sub-gear 6 is shown in Table 1.

([Table 1] Removed)

The above steel plate is produced using a hot strip mill. The steel plate is subjected to solution treatment by rapid cooling from a finishing temperature (solution treatment temperature TI) of 910°C to a winding temperature of 300°C.. The thickness of the steel plate is 3.5 mm.

In the case where the sub-gear 6 is of a type produced by punching, it is produced by steps of punching using a press, bending using a press, machining, and soft nitriding serving as artificial aging, the steps being seguentially performed in this order.

The above steps will be described in detail below.

A.	Punching Using Press

This step includes a work of punching the above steel plate to form a blank of 110 mm in diameter; a work of punching the blank to form a semi-finished sub-gear including a teeth portion; and a work of punching the semi¬finished sub-gear to form a prepared hole for a fitting hole, circular holes 9, and U-shaped slots for cut-and-raised claws, the works being sequentially performed.

B.	Bending Using Press

The semi-finished sub-gear is subjected to bending to form cut-and-raised claws 10 and simultaneously form rectangular windows 8.

C.	Machining

The semi-finished sub-gear is subjected to machining to form a fitting hole 7 based on the above prepared hole, followed by shaving for each tooth surface (tip surface and dedendum surface) of the semi-finished sub-gear.

D.	Soft Nitriding Serving as Artificial Aging

The semi-finished sub-gear is subjected to soft

nitriding serving as artificial aging, to obtain a sub-gear 6. The soft nitriding is performed in an atmosphere of NH3 gas based on N2 gas at an artificial aging temperature T2 of 580°C for a treatment time "t" of 2 hr. The sub-gear 6 obtained in such a condition is taken as Inventive Example 1. Next, another sub-gear 6 is obtained under a condition in which only the treatment time "t" is changed from the above value 2 hr into 3 hr. The sub-gear 6 thus obtained is taken as Inventive Example 2.

The above sub-gears (Inventive Examples 1, 2) are compared with the following comparative examples. A semi¬finished sub-gear is similarly formed of a steel plate (thickness: 3.5 mm) made from a soft nitriding steel having a composition of C (0.3 wt%)-Mn (1 wt%)-Cr (1 wt%)-v (0.1 wt%)-B (0.001 wt%)-Fe (balance), followed by soft nitriding, to obtain a sub-gear. The treatment condition is the same as that described above except that the treatment time "t" is set at 3 hr. The sub-gear thus obtained is taken as Comparative Example 1.

A semi-finished sub gear is similarly formed of a steel plate (thickness: 3.5 mm) made from an Al-Cr-Mo steel (JIS SACM 645) treated by quenching and tempering, followed

by soft nitriding, to obtain a sub-gear. The treatment condition is the same as that described above except that the treatment time "t" is set at 3 hr. The sub-gear thus obtained is taken as Comparative Example 2.

A semi-finished sub-gear is similarly formed of a steel plate (thickness: 3.5 mm) made from a carburized steel (JIS SCM415H), followed by carburizing/guenching, to obtain a sub-gear. The carburizing/quenching is performed by holding the semi-finished sub-gear in a carburizing atmosphere at 910°C for 1.5 hr and at 840°C for 0.5 hr, and rapid cooling it. The sub-gear thus obtained is taken as Comparative Example 3.

Fig. 3 is a graph showing a relationship between a distance from the surface and a hardness (Hv 0.2) for each of Inventive Examples 1, 2 and Comparative Examples 1 to 3. As is apparent from Fig. 3, a depth "d" of a surface hardened layer of each of Inventive Examples 1, 2 is deeper that of each of Comparative Examples 1 to 3; however, a hardness of the surface or its vicinity of each of Inventive Examples 1, 2 is lower than that of each of Comparative Examples 1 to 3.

Inventive Examples 1, 2 and Comparative Examples 1 to 3 are subjected to completely reversed plane bending test for measuring the bending fatigue strength of a dedendum 11 of each example (sub-gear 6).

Fig. 4 is a graph showing a relationship between the number N of repetitions of stress and a stress amplitude o"a for each of Inventive Examples 1, 2 and Comparative Examples 1 to 3. Table 2 shows the stress amplitude aa when the number (N) of repetitions of stress reaches 10? times for each of Inventive Examples 1, 2 and Comparative Examples 1 to 3.

[Table 2] Removed)

As is apparent from Fig. 4 and Table 2, each of Inventive Examples 1, 2 is higher in bending fatigue strength than each of Comparative Examples 1 to 3.

In the case where the sub-gear 6 is of a type produced by hot forging, it is produced by steps of hot forging, solution treatment, machining, and soft nitriding serving as artificial aging, the steps being sequentially performed in this order. [0047]

The steps will be described in detail below.

I. Hot Forging

A semi-finished sub-gear, similar to that obtained after completion of the above step B, is obtained by works of cutting off a steel piece (thickness: 30 mm) from a round steel bar (diameter: 50 mm) a steel having the composition shown in Table 1, heating the steel piece to a temperature of 950°C, removing scales from the steel piece, stamping the steel piece by a high speed forging press, . removing burrs by a crank press, and shaping the steel piece thus stamped by the crank press, the works being sequentially performed in this order.

II. Solution Treatment

The semi-finished sub-gear is subjected to solution treatment by rapidly cooling the semi-finished sub-gear held at 910°C/ which is a hot forging ending temperature (solution treatment temperature TI).

Subsequently, the semi-finished sub-gear is subjected to works similar to those described steps C, D, to obtain a sub-gear 6.  In addition, the treatment time "t" in the step D is set at 3 hr. The sub-gear 6 thus obtained exhibits a high bending fatigue strength comparative to those of Inventive Examples 1, 2.

[Effect of the Invention]

The present invention provides a gear having a high fatigue strength and a high dimensional accuracy. The gear is produced from a steel material which is excellent in plastic workability and machinability and which is capable of being subjected to soft nitriding serving as artificial aging after solution treatment.  In the steps of the producing the gear, artificial aging and soft nitriding step are simultaneously performed. As a result, it is possible to achieve energy saving and reduction in

production cost, and hence to provide a relatively

inexpensive gear.

[Reference Numerals]

1: crank shaft,  3: compound gear,  5: main gear,  6: sub-gear

Fig. 3

hardness

distance from surface (nun)

central portion

Comparative Example 2 (SACM 645, quenching/tempering, soft nitriding)

Comparative Example 3 (SCM 415H, carburizing)

Comparative Example 1 (soft nitriding steel, soft nitriding)

Inventive Example 2 (treatment time, t = 3) Inventive Example 1 (treatment time, t = 2)

Fig. 4

stress amplitude a a

number N of repetitions of stress

Comparative Example 2 (SACM 645, quenching/tempering, soft nitriding)

Comparative Example 3 (SCM 415H, carburizing)

Comparative Example 1 (soft nitriding steel, soft nitriding)

Inventive Example 2 (treatment time, t = 3) Inventive Example 1 (treatment time, t = 2) ,

we claims;

[Claim 1] A high fatigue strength gear formed from a steel material by plastic working, said steel material containing C≦O.Ol wt%, Si≦l wt%, 0.05 wt%≦Mn≦0.5 wt%, P ≦0.1 wt%, S≦O.03 wt%, 0.02 wtl≦sol. Al≦O.l wt%, 0.8 wt% ≦Cu≦l.7 wt%, and 0.02 wt%≦Ti≦0.1 wt%, the balance being Fe and inevitable elements, wherein said gear is subjected to soft nitriding serving as artificial aging, after being subjected to solution treatment.

[Claim 2] A high fatigue strength gear formed from a steel material by plastic working, said steel material containing C≦O.Ol wt%, Si≦l wt%, 0.05 wt%≦Mn≦0.5 wt%, P ≦0.1 wt%, S≦O.03 wt%, 0.02 wt%≦sol. Al≦O.l wt%, 0.8 wt% ≦Cu≦l.7 wt%, 0.02 wt%≦Ti≦0.1 wt%, and 0.15 wt%≦Ni≦0.7 wt%, the balance being Fe and inevitable elements, wherein said gear is subjected to soft nitriding serving as artificial aging, after being subjected to solution treatment.

[Claim 3] A high fatigue strength gear according to claim 1 or 2, wherein said artificial aging is performed at a temperature T2 within a range of 550°C≦T2≦6000C.

[Claim 4] A high fatigue strength gear according to any

one of claims 1 to 3, wherein said gear is formed from said steel material by punching.

[Claim 5] A high fatigue strength gear according to any one of claims 1 to 3, wherein said gear is formed from said steel material by hot-forging.

6.  A high fatigue strength gear substantially hereinbefore described with reference to and as illustrated in the accompanying drawings.

Documents:

				1639-del-1997-abstract.pdf

				1639-DEL-1997-Claims.pdf

				1639-del-1997-correspondence-others.pdf

				1639-del-1997-correspondence-po.pdf

				1639-DEL-1997-Description (Complete).pdf

				1639-del-1997-drawings.pdf

				1639-DEL-1997-Form-1.pdf

				1639-del-1997-form-13.pdf

				1639-del-1997-form-19.pdf

				1639-DEL-1997-Form-2.pdf

				1639-del-1997-form-3.pdf

				1639-del-1997-form-4.pdf

				1639-del-1997-form-6.pdf

				1639-del-1997-gpa.pdf

				1639-del-1997-petition-137.pdf

				1639-del-1997-petition-138.pdf

				abstract.jpg

« Previous Patent

Next Patent »

Patent Number	214706	

Indian Patent Application Number	1639/DEL/1997	

PG Journal Number	09/2008	

Publication Date	29-Feb-2008	

Grant Date	14-Feb-2008	

Date of Filing	18-Jun-1997	

Name of Patentee	HONDA GIKEN KOGYO KABUSHIKI KAISHA	

Applicant Address	1-1, MINAMIAOYAMA 2-CHOME, MINATO-KU, TOKYO, JAPAN.	

Inventors:

#	Inventor's Name	Inventor's Address	

1	TOSHIO HISANO	C/O KABUSHIKI KAISHA HONDA GIJUTSU KENKYUSHO, OF 4-1, CHUO 1-CHOME, WAKO-SHI, SAITAMA, JAPAN.	

2	ATSUSHI AMATAKA	C/O KABUSHIKI KAISHA HONDA GIJUTSU KENKYUSHO, OF 4-1, CHUO 1-CHOME, WAKO-SHI, SAITAMA, JAPAN.	

3	MIKIO KUBO	C/O KABUSHIKI KAISHA HONDA GIJUTSU KENKYUSHO, OF 4-1, CHUO 1-CHOME, WAKO-SHI, SAITAMA, JAPAN.	

4	KATSUHIRO KUBO	C/O KABUSHIKI KAISHA HONDA GIJUTSU KENKYUSHO, OF 4-1, CHUO 1-CHOME, WAKO-SHI, SAITAMA, JAPAN.	

PCT International Classification Number	C21D 9/32	

PCT International Application Number	N/A	

PCT International Filing date		

PCT Conventions:

#	PCT Application Number	Date of Convention	Priority Country	

1	Hei-8-183694	1996-07-12	Japan	

© All Indian Patents, 2013-2021.

  Patent data available in the public domain from Indian Patents Office, Department of Industrial Policy and Promotions, Ministry of Commerce and Industry, Government of India.

File: patents/214720-an-electrochemical-half-cell.html
Indian Patents. 214720:"AN ELECTROCHEMICAL HALF CELL"

Indian Patents

Recently Granted Patents

  Recently Published Patents

Title of Invention	"AN ELECTROCHEMICAL HALF CELL"

Abstract	This invention relates to an electrochemical half cell having a gas diffusion electrode as an anode or cathode, in which the gas space behind the gas diffusion electrode is optionally partitioned, for pressure equalisation, into gas compartments which are joined to the gas diffusion electrode and which can be removed from the half cell or changed as a unit.	

Full Text	The present invention relates to an electrochemical half cell.

The use of gas diffusion electrodes in pressure-equalised electrochemical cells of large overall height necessitates the partitioning of the gas space into segments situated one above another, which are termed gas compartments, and which in the respective edge region have to be in contact with the electrode and sealed so that they are gas-tight. A half cell which has a basic construction such as this is described in DE 44 44 114 Al. A disadvantage of the mode of construction disclosed in DE 44 44 114 is the comparatively elaborate manner of making contact with and sealing the gas diffusion electrode. It is desirable for the electrode to be placed in electrical contact with the gas compartment and sealed in the smallest possible space, in order to keep the area of the electrode which is inactive as regards the electrode reaction as small as possible.

The object of the present invention is to provide an electrochemical gas diffusion half cell which makes it possible to utilise the active electrode area as extensively as possible, wherein the electrode together with the gas compartment is optionally fashioned as a module so that it is removable, thus permitting prior electrode installation in the gas compartment so that the edge contact is gas-tight, and so that making electrical contact for the operation of the gas diffusion electrode in the half cell is simplified.

A further object of the invention is to fashion the half cell and the electrode- and gas compartment module in particular so that modules of the half cell can also be replaced in a simple manner by a conventional electrode, for example a nickel electrode which produces hydrogen.

This object is achieved according to the invention by providing compartments fitted with gas diffusion electrodes such that said compartments can be removed from the half cell, optionally even individually, and can be detached from their gas supply or

pressure equalisation means and from the electrical connections. In this respect, the gas compartments are manufactured as compact shallow elements, the front face of which is blanked off by the gas diffusion electrode so that when the electrode is installed in the half cell no electrolyte emerges into the gas space and no gas emerges in the opposite direction from the gas compartment.

Therefore, the present invention relates to an electrochemical half cell based on a gas diffusion electrode as a cathode or anode, having a gas space, which is formed from one or more gas compartments, for the gas diffusion electrode, having an ion exchange membrane, a holding structure, a gas inlet and a gas outlet, an electrolyte feed line, an electrolyte discharge line, and a housing, characterized in that the gas diffusion electrode is joined to the gas compartment or gas compartments to form a module or a plurality of modules which is detachably fastened to the holding structure, wherein the gas inlet and the gas outlet form a detachable connection to the gas compartment.

In one preferred embodiment, the gas space is partitioned into a plurality of gas compartments which are optionally supplied with electrode gas independently of each other, and which are optionally pressure-equalised in relation to the electrolyte space located in front of the gas diffusion electrode.

A half cell is particularly preferred in which, when there is a plurality of individual gas compartment modules, the individual modules are detachably fastened to the holding structure independently of each other.

Embodiments are also particularly preferred in which the gas diffusion electrodes are fastened to the gas compartment in an easily detachable manner so as to permit their replacement by modified electrodes.

The gas inlet and gas outlet are preferably designed as a flexible hose connection to which the gas compartment is attached, and which makes it easier to remove the gas compartments after the ion exchange membrane has been removed.

Alternatively, it is also possible hi particular to employ gas inlets manufactured as a coupling seal and designed as bubble channels, and correspondingly pressure-equalising immersed elements.

In another preferred form of the half cell according to the invention, the gas compartment modules are positioned in the half cell with the aid of structural elements, are electrically connected to the external power supply and are optionally sealed to such an extent that electrolyte from the electrolyte gap through which flow occurs cannot overflow in an uncontrolled manner into the rear, pressure-equalised space of the gas compartment, wherein the structural elements position the gas compartment modules so that the gas diffusion electrodes can serve simultaneously as an electrolyte gap for the passage of the electrolyte into the electrolyte space between the gas diffusion electrode and the ion exchange membrane.

The electrical contact between the gas compartment modules and an external source of electric current, e.g. a source connected to the half cell housing, can be improved in that, in addition to the press contacts in the edge region, the modules are brought into electrical contact with the aid of an auxiliary structure, which is in pressed contact with the half cell housing for example, from the rear face thereof, namely the face remote from the gas diffusion electrode, via flexible, electrically conducting contact elements (e.g. spring contacts).

A low resistance supply of electric current to the electrode is made possible due to the electrical contact in the edge region and due to the contact of the electrode, which is distributed over the area of the electrode.

In another preferred variant of the half cell according to the invention, the gas diffusion electrode is brought into electrical contact on its side facing the gas space

of the gas compartment with the aid of a support grid on its face. The support grid is thereby in electrical contact with the gas compartment rear wall.

A possible additional channel which is formed at the lower edge between the gas diffusion electrode and the gas compartment can serve to receive condensate which may possibly arise. The condensate can be discharged into the rear electrolyte space, together with the excess gas, via the gas outlet situated at the lowest point.

In one preferred variant, any heterogeneity in the supply of fresh electrolyte to the electrolyte space situated in front of the gas diffusion electrode can be prevented by providing the half cell behind the electrolyte feed line with an additional electrolyte distributor which homogenises the flow of electrolyte over the width of the half cell. In this embodiment, there is optionally no flow through the pressure-equalising rear space. The rear space only communicates with the flow of electrolyte at the top end of the half cell.

One particular advantage of the mode of construction of the half cell according to the invention is the possibility of easily operating the half cell also, when the gas compartment module is replaced, using conventional electrodes; particularly electrodes which produce hydrogen, e.g. nickel electrodes. In one preferred variant, the gas compartment modules are therefore fashioned so that they can be replaced by conventional electrodes, wherein the gas feed line to the gas compartment can optionally be blanked off or removed.

The present invention also relates to the use of the electrochemical half cell according to the invention in an electrochemical cell, particularly an electrolysis cell, for operation according to choice with gas compartment modules or with conventional electrodes, particularly with electrodes which produce hydrogen, especially activated nickel electrodes.

The invention is explained in more detail below with reference to the Figures, where:

Figure 1 is a cross-section through the half cell according to the invention as viewed from the ion exchange membrane towards the gas diffusion electrodes and the holding devices for the gas compartments situated therebetween;

Figure 2 is an interrupted longitudinal section through a closed half cell along line A-A' in Figure 1;

Figure 3 is an interrupted longitudinal section through an open half cell along line A-A' in Figure 1, with the ion exchange membrane and gas compartment module removed from the cell housing;

Figure 4 shows a detail from Figure 2 to explain the placement of the gas compartment in electrical contact;

Figure 5a is a cross-section along line B-B', looking towards the gas inlet 21 of the half cell;

Figure 5b shows part of a section along line C-C' in the upper part of the half cell shown hi Figure 1;

Figure 6 is a partial cross-section through a half cell, along line D-D' in Figure 1, in which the gas compartment modules have been replaced by a conventional nickel electrode 30 with the supporting structure 31; and

Figure 7 is a longitudinal section, corresponding to that along line A-A' in Figure 1, through the variant of the half cell shown in Figure 6 in operation with a nickel electrode 30.

Examples

Example 1

An electrochemical half cell is constructed as follows:

A mounting structure 11 and an auxiliary structure 12, which is connected to an external power lead (not shown), are fixedly anchored hi a shell-like housing 13 which is impervious to electrolyte (see Figure 3). A gas line 21 (see Figure 1), an electrolyte feed line 20 and a combined electrolyte and gas outlet line 22 are led into the housing. The gas compartment unit 1, which comprises the gas diffusion electrode 5, is fixed on the holding structure 11 in the housing 13 by means of vertical clamping strips 8 and horizontal clamping strips 9. The half cell is closed by the membrane 40, which is seated on the surrounding edge of the housing 13 via a seal 41 (see Figure 2), and is pressed, so that it is impervious to electrolyte, on the surrounding edge of the housing 13, e.g. by the flange-mounting of a further half cell, which is not shown. The flexible lines 6a, 6b, 6c, 6d (see Figure 1) which lead off from the gas distributor are connected to the gas compartment unit via flanged connections to supports 6e in each case.

The embodiment shown in Figure 1 is partitioned into four gas compartments 2a, 2b, 2c, 2d, which are each provided with pressure equalisation via gas overflow lines 7. The gas compartment 1 consists of the metal housing 2, which is connected to the current-carrying auxiliary structure 12 at pre-arched structural parts T6 via current contacts, e.g. spring contacts 14 or brush contacts 15, or by direct contact (see the details shown in Figure 4). The further supply of current is effected via the metal process contacts between the clamping strips 8, 9 and the holding structure 11, via the edge region of the housing 2. The contact resistance can be reduced by surface treatment, e.g. by gold plating. The gas compartment unit 1 also comprises feed lines and outlet lines 6e and 7 for the electrode gas, a supporting structure 3 for supporting the gas diffusion electrode 5, and an electrode support grid 4 on which the entire surface of the gas diffusion electrode 5 rests. Each of the four gas compartments la, Ib, Ic, Id comprises a gas diffusion electrode 5, which is attached in a gas-tight

manner in the edge region of the gas compartment module and which at the same time is electrically connected here. When gas diffusion electrodes are employed which have a conductive back face, there is complete electrical contact via the electrode support grid.

In operation, as shown in Figure 5a, the electrolyte enters the electrolyte space 27 in front of the gas diffusion electrode 5 from the electrolyte feed line 20 through the electrolyte distributor 23, via holes 24 and further holes 10 hi the horizontal clamping strips. The electrolyte flows through the electrolyte space 27 along the four gas compartment modules la to 1d and flows through holes in the uppermost horizontal clamping strip 9 into the electrolyte collecting duct 26. From there, the electrolyte flows off via holes 25 into the rear space behind the gas diffusion electrode and is discharged from the half cell together with excess electrode gas via a downpipe 22 (see Figure 5b). In operation as an electrolysis cell, the half cell is closed on its front face by an ion exchange membrane 40, which ensures the passage of ions corresponding to the electrolysis reaction concerned from the half cell according to the invention to a further connected half cell or optionally in the reverse direction.

The electrode gas enters the half cell at feed line 21 and is distributed via a gas distributor 19 on to the feed lines 6a, 6b, 6c and 6d, which lead, via constrictions into the individual gas compartment modules for better gas distribution, to the, four gas compartment modules la, Ib, Ic, Id (see Figure 1). The electrode gas flows through the gas compartments hi the longitudinal direction, and the" unconsumed excess, together with any condensate arising, emerges from the gas .compartments at the opposite end, through gas overflow connection pieces 7, towards the electrolyte in the electrolyte gap. Pressure equalisation is thereby effected. From the gas overflow lines 7 the gas bubbles upwards through the space situated behind the gas compartment modules and collects in the space above the end of the connection 22. From there the gas is discharged from the half cell through the downpipe 22.

Example 2

For operation with a conventional electrode, the gas compartment modules la to Id, together with the clamping strips 8 and 9, can be removed as indicated in Figure 3 and replaced by a nickel cattiode 30 comprising an auxiliary structure 31 which serves as a power lead and as a support. The gas inlets 6a to 6d are most usefully closed. The conventional electrode, e.g. an activated nickel electrode, is fixed to the mounting structure 11 of the half cell by screwed connections 32 (see Figures 6 and 7). The hydrogen formed in the electrode reactions can be discharged, together with electrolyte draining off, via the downpipe 22.

WE CLAIM:

1.	An electrochemical half cell based on a gas diffusion electrode (5) as a

cathode or anode, having a gas space, which is formed from one or

more  gas  compartments  (2a,  2b,  2c,  2d),  for  the  gas  diffusion

electrode, having an ion exchange membrane (40), a holding structure

(11), a gas inlet (21) and a gas outlet (22), an electrolyte feed line (20),

an electrolyte discharge line (22), and a housing (13), characterized in

that the gas diffusion electrode (5) is joined to the gas compartment or

gas compartments (la, 1b, 1c, 1d) to form a module or a plurality of

modules (la, 1b 1c, 1d), which is detachably fastened to the holding

structure (11), wherein the gas inlet (21) and the gas outlet (22) form

a detachable connection to the gas compartment (2a, 2b, 2c, 2d).

2.	The cell as claimed in claim 1, wherein the gas space is partitioned

into a plurality of gas compartment modules (la, 1b, 1c, 1d) which are

optionally supplied with gas independently of each other, and which

are pressure-equalised in relation to the electrolyte space (27).

3.	The cell as claimed in claim 2, wherein the gas compartment modules

(la, 1b,1c, 1d) are detachably fastened to the holding structure (11)

independently of each other.

4.	The cell as claimed in claims 1 to 3, wherein the gas inlets (6a, 6b, 6c,

6d)  are  constructed  as  flexible  hose  connections  to  the  gas

compartment (2a, 2b, 2c, 2d).

5.	The cell as claimed in claims 1 to 4, wherein the gas compartment

modules (la, 1b1c,  1d) are positioned, placed in electrical contact

and optionally sealed as regards flow in the half cell via structural

elements (9), wherein the structural elements optionally at the same

time form an electrolyte gap through which active flow occurs.

6.	The cell as claimed in claims 1 to 5, wherein the gas compartment

modules (la,  1b,  1c,  1d) are placed in electrical contact with the

auxiliary structure (12) via contact elements (14, 15, 16).

7.	The cell as claimed in claim claims 1 to 6, wherein the gas diffusion

electrode (5) is brought into surface electrical contact on a support

grid (4) in the interior space of the gas compartment (2a, 2b, 2c, 2d).

8.	The cell as claimed in claims 1 to 7, wherein the cell has an electrolyte

distributor (23)  for the homogeneous supply of electrolyte to the

electrolyte space (27).

9.	The cell as claimed in claims 1 to 8, wherein the gas compartment

modules (la, 1b, 1c,  1d) can be replaced by conventional electrodes

(30).

10.	The  cell  as claimed  in claims  1  to  9,  wherein the gas diffusion

electrode (5) is detachably joined to the modules la to 1d.

11.  An electrochemical half cell substantially as hereinbefore described with reference to the accompanying drawings.

Documents:

				3156-del-1997-abstract.pdf

				3156-del-1997-claims.pdf

				3156-del-1997-correspondence-others.pdf

				3156-del-1997-correspondence-po.pdf

				3156-del-1997-description (complete).pdf

				3156-del-1997-drawings.pdf

				3156-del-1997-form-1.pdf

				3156-del-1997-form-13.pdf

				3156-del-1997-form-19.pdf

				3156-del-1997-form-2.pdf

				3156-del-1997-form-3.pdf

				3156-del-1997-form-4.pdf

				3156-del-1997-form-6.pdf

				3156-del-1997-gpa.pdf

				3156-del-1997-petition-138.pdf

« Previous Patent

Next Patent »

Patent Number	214720	

Indian Patent Application Number	3156/DEL/1997	

PG Journal Number	09/2008	

Publication Date	29-Feb-2008	

Grant Date	14-Feb-2008	

Date of Filing	04-Nov-1997	

Name of Patentee	BAYER AKTIENGESELLSCHAFT	

Applicant Address	D-51368 LEVERKUSEN, GERMANY	

Inventors:

#	Inventor's Name	Inventor's Address	

1	HANS-DIETER PINTER	FORSTRING 20, 42929 WERMELSKIRCHEN, GERMANY	

2	FRITZ GESTERMANN	BERLINER STR.83, 51377 LEVERKUSEN, GERMANY	

3	JENS CAMPHAUSEN	ALFRED-STOCK-STR. 6, 51373 LEVERKUSEN, GERMANY	

PCT International Classification Number	C25B 9/00	

PCT International Application Number	N/A	

PCT International Filing date		

PCT Conventions:

#	PCT Application Number	Date of Convention	Priority Country	

1	196 46 950.3	1996-11-13	Germany	

© All Indian Patents, 2013-2021.

  Patent data available in the public domain from Indian Patents Office, Department of Industrial Policy and Promotions, Ministry of Commerce and Industry, Government of India.
