Repository: anandvc/allindianpatents

File: patents/214899-an-improved-process-for-the-preparation-of-pure-stoichiometric-aluminium-orthophosphate.html
Indian Patents. 214899:"AN IMPROVED PROCESS FOR THE PREPARATION OF PURE STOICHIOMETRIC ALUMINIUM ORTHOPHOSPHATE"

Indian Patents

Recently Granted Patents

  Recently Published Patents

Title of Invention	"AN IMPROVED PROCESS FOR THE PREPARATION OF PURE STOICHIOMETRIC ALUMINIUM ORTHOPHOSPHATE"

Abstract	This invention relates to an improved process for the preparation of pure stoichiometric aluminum orthophosphate useful as catalyst. The product is also used as catalyst support and as an ingredient for the preparation of Radiation sensitive phosphate glasses.The process is simpler and easier than the existing process. The process is less expensive, and raw material is easily available. Process steps are: preparing a homogenous mixture of water soluble aluminium salt and water soluble orthophosphate salt, precipitating the aluminium phosphate gel out of the mixture by adding buffer, washing gel with deionised water and miscible organic solvent, removing the water and drying the material.	

Full Text	This invention relates to an improved process for the prepa¬ration of pure stoichioroetric aluminium Orthophosphate useful as catalyst, catalyst support and as an ingredient for the prepara¬tion of Radiation sensitive phosphate glasses.

In the case of heterogeneous catalysis of chemical  reaction

aluminium Orthophosphate (A1PO4 ) refered here in after as alumini-

um phosphate, is well known through its acid-base properties either as a catalyst or a catalyst support. However its acidic or base character varies with the variation of its A1:P:0 = 1:1:4 stoichiometry. In fact, stoichiometric aluminium phosphate where A1:P:0 = 1:1:4, is more an acidic catalyst than a basic catalyst and can be used to prepare nitrided aluminium phosphate (A1PON) which is a strongly basic catalyst.

In ceramic field on the other hand, pure aluminium phosphate is used in making various radiation sensitive glasses like Radio photoluminescence glasses, laser glasses etc. The sensitivity to radiation of such glasses is also found to be dependent on the purity as well as A1:P stoichiometry of the aluminium phosphate used.

So pure stoichiometric aluminium phosphate is a widely demad-ing material all over the world. Unfortunately, most of the com¬mercially available aluminium phosphates are not stoichiometric even in respect of A1:P ratio and are frequently found to contain

aluminium metaphosphate [AlfPO3 )3 ], free aluminum (Al2 O3 ) etc.  as

impurities.

The methods which are presently used for the preparation of stoichiometric aluminium phosphate are (1) a method due to Stephen T. Wilson etal disclosed in an U.S. Patent No 4310440 and (2) a controlled reaction method using alkene oxide, recently reported in a paper in the Journal "High Temp Chem Processes" I (1992) P-157.

In the  first method aluminium phosphate crystals  stuffed

o with organic amines are hydrothermally grown at 100-300 C from a

gel  formed by adding an organic templating agents  like  organic amines  or quarternary ammonium salts to a mixture of  an  active

form of alumina (Al2 O3 ), Orthophosphoric acid (H3 PO4 ) and water.

The  'pH' of the mixture is kept in between 5-8.  Pure  aluminium

phosphate  (microporous)  are then obtained by calcining the

stuffed crystals at 400-600o C.

In the second method amorphous and highly dispersed aluminium phosphate is prepared by slowly adding suitable amount of propyl-

ene oxide to a vigorously stirred A1C1 ,6H O/H PO  (M)  mixture

cooled to 0o C. After standing several hours, the transperent gel

is thoroughly washed with propanol-2, dried and calcined in the

 temperature range 500-800oC.

However, the major disadvantages of the existing methods described above are (1) they are very expensive and (2) tedious.

Therefore, the main objective of the present invention is to provide an improved process for the preparation of stoichiometric aluminium phosphate which is simpler and less expensive compared

to the existing methods.

Accordingly, the present invention provides an improved process for the preparation of stoichiometric aluminum orthophosphate (AlPO4) useful as acid-base catalyst, which comprises:

a)	preparing a homogeneous solution of a water soluble aluminum salt as herein

described in the concentration range of 0.2 - 0.5 M in deionised water,

b)	preparing a homogeneous solution of a water soluble phosphate salt as herein

described in the concentration range of 0.2 - 0.5 M in deionised water,

c)	preparing a homogeneous mixture of the above two solution keeping aluminum

cation and phosphate anion concentration ratio 1:1 in the total mixture,

d)	precipitating the aluminum phosphate gel out of the mixture by controlling the pH

of the mixture at pH ~ 6 by adding a buffer such as herein described,

e)	washing the gel repeatedly first with deionized water and then with a water

miscible organic solvent as herein described,

f)	removing the absorbed water out of the gel as far as practicable by washing with a

dry water-miscible organic solvent as herein described,

g)	drying the material to obtain the product.

Aluminum salt used may be chosen out of aluminum trichloride (AlCl3), aluminum sulphate A l2(SO4)3, aluminum nitrate Al (NO3)3 and the like.

The water soluble phosphate salt used may be selected from sodium dihydrogen phosphate NaH2PO4 disodium hydrogen phosphate Na2HPO4, potassium dihydrogen phosphate KH2PO4, ammonium dihydrogen phosphate NH4H2PO4 and the like. The buffer solution used may be chosen from known buffers like sodium dihydrogen phosphate ± citric acid, sodium acetate + acetic acid, potassium dihydrogen phosphate + sodium hydroxide and the like. The organic solvent used for washing and dehydrating aluminum phosphate gel may be selected from dry methanol, ethanol, acetone, glycerol and the like.

The drying may be affected by keeping the product in a desicator. The yield of the stoichiometric aluminum phosphate was found to be in between 60-70% depending on the ingredients used.

The product is an amorphous powder and can be converted into its various crystalline variety by heat treatment.

The details of the invention is described in the examples given below which are provided by way of illustration only and should not be construed to limit the scope of the invention.

Example - 1

Stoichiometric aluminum phosphate can be prepared by making a homogeneous mixture of 0.3 (M) aqueous deionised solution of aluminum trichloride and 0.3 (M) aqueous deionised solution of potassium dihydrogen phosphate in a ratio such that the Al (+3) cation and PO4 (-3) anion content in the mixture becomes 1:1,

then precipitating out the aluminium phosphate gel through controlling the pH of the mixture around pH ≈ 6 using a buffer of  potassium dihydrogen phosphate and sodium hydroxide.

The precipitate is repeatedly washed with deionised water and then with methanol and finally filtered off. The gel may be further dehydrated by washing with pure dry acetone and keeping in desiccator. The product is highly dispersed and stoichiomet¬ric, yield 65%.

Example -2

Stoichiometric aluminium phosphate can also be prepared by using a 2:1 mixture respectively of 0.2(M) aqueous (deionised) solution of disodium hydrogen posphate and 0.2 (M) aqueous solu¬tion of aluminium sulphate and precipitating the aluminium phos¬phate gel by controlling the pH of the mixture around pH^e with the help of a buffer of sodium acetate and acetic acid.

The precipitated gel is repeatedly washed with deionised water and the analytical grade acetone and finally filtered off. The material is then further dehydrated by repeatedly washing with dry acetone and keeping in desiccator. The product is perfectly stoichiometric and shows all desired properties, yield 60%.

Example - 3

Stoichiometric aluminium phosphate may be prepared also by using a 1:1 homogeneous mixture of 0.5(M) acqueous (deionised) solution of ammonium dihydrogen phosphate and 0.5(M) aqueous (deionised) solution of aluminium nitrate and precipitating out the aluminium phosphate gel by controlling the pH at around pH 6

with the help of a buffer of sodium dihydrogen phosphate  and citric acid.

The precipitated gel similar to the previuos methods is washed repeatedly with deionised water and then with pure acetone and filtered under suction and finally dehydrated by washing with dry acetone and keeping in a desiccator. The product in this case is also found to be highly dispersed and stoichiometric yield 71%.

Advantages of the invention

1.	The process  is  simpler  and easier than the  existing

processes.

2.	The process is less expensive than the existing ones.

3.	The process can be easily adopted by the industries for large

scale production with a minimum installation cost.

4.	All  raw materials  required  for the  process  are  easily

available.

We Claim:

1.	An  improved  process  for  the  preparation  of  stoichiometric  aluminum

orthophosphate (A1PO4) useful as acid-base catalyst, which comprises:

a)	preparing a homogeneous solution of a water soluble aluminum salt as herein

described in the concentration range of 0.2 - 0.5 M in deionised water,

b)	preparing a homogeneous solution of a water soluble phosphate salt as herein

described in the concentration range of 0.2 - 0.5 M in deionised water,

c)	preparing a homogeneous mixture of the above two solution keeping aluminum

cation and phosphate anion concentration ratio 1:1 in the total mixture,

d)	precipitating the aluminum phosphate gel out of the mixture by controlling the pH

of the mixture at pH ~ 6 by adding a buffer such as herein described,

e)	washing the gel repeatedly first with deionized water and then with a water

miscible organic solvent as herein described,

f)	removing the absorbed water out of the gel as far as practicable by washing with a

dry water-miscible organic solvent as herein described,

g)	drying the material to obtain the product.

2.	An improved process as claimed in claim 1 - wherein the aluminum salt used is

selected  from  aluminum  sulphateAl2  (SO4)3,  aluminum  chloride  A1C13,

aluminum nitrate A1(NO3)3.

3.	An improved process as claimed in claim 1 and 2 wherein the  water soluble

phosphate  salt  used  is  selected  from  ammonium  dihydrogen  phosphate

(NH4H2PO4), disodium hydrogen phosphate (Na2HPO4), potassium dihydrogen

phosphate (KH2PO4)

4.	An improved process as claimed in claims l-3,wherein the buffer solution used is

selected from sodium acetate and acetic acid buffer, potassium dihydrogen

phosphate + sodium hydroxide buffer, sodium dihydrogen phosphate + citric acid

buffer.

5.	An improved process as claimed in claims 1-4, wherein the organic solvent used

for washing and drying the gel is selected from methanol, acetone, ethanol,

glycerol.

6.	An improved process as claimed in claims 1-5, wherein the drying is effected by

keeping the washed gelin a desiccator.

7.	An  improved  process  for  the  preparation  of a  stoichiometirc  aluminum

orthophosphate useful as acid base catalyst, substantially as herein described with

reference to the examples.

Documents:

				1802-del-1996-abstract.pdf

				1802-del-1996-claims.pdf

				1802-del-1996-correspondence-others.pdf

				1802-del-1996-correspondence-po.pdf

				1802-del-1996-description (complete).pdf

				1802-del-1996-form-1.pdf

				1802-del-1996-form-2.pdf

				1802-del-1996-form-4.pdf

« Previous Patent

Next Patent »

Patent Number	214899	

Indian Patent Application Number	1802/DEL/1996	

PG Journal Number	10/2008	

Publication Date	07-Mar-2008	

Grant Date	18-Feb-2008	

Date of Filing	14-Aug-1996	

Name of Patentee	COUNCIL OF SCIENTIFIC AND INDUSTRIAL RESEARCH	

Applicant Address	RAFI MARG, NEW DELHI, 110001, INDIA	

Inventors:

#	Inventor's Name	Inventor's Address	

1	RADHA BHALLABH DEBNATH	CENTRAL GLASS & CERAMIC RESEARCH INSTITUTE, CALCUTTA - 700032, INDIA	

PCT International Classification Number	C01B 25/36	

PCT International Application Number	N/A	

PCT International Filing date		

PCT Conventions:

#	PCT Application Number	Date of Convention	Priority Country	

1			NA	

© All Indian Patents, 2013-2021.

  Patent data available in the public domain from Indian Patents Office, Department of Industrial Policy and Promotions, Ministry of Commerce and Industry, Government of India.

File: patents/214908-a-metal-and-alloy-treatment-method.html (part 1 of 2)
Indian Patents. 214908:"A METAL AND ALLOY TREATMENT METHOD"

Indian Patents

Recently Granted Patents

  Recently Published Patents

Title of Invention	"A METAL AND ALLOY TREATMENT METHOD"

Abstract	This method refers to a method by which the physical and mechanical properties intrinsic to a fine-grain structure may be formed in metal billets using pressure treatment. The method is designed to treat rods, bars and other particularly long billets. This method is designed to lower the cost of deformational treatment for long rods and large diameter billets and creates a pre-specified microstructure, including micro-crystal structure, and specific physical and mechanical properties. This may be achieved using various treatment techniques, one of which includes the deformation of at least a part of the billet through reduction of the billets cross-section. In this method, a long rod shaped billet is used. Reduction of the cross-section is ...	

Full Text	METHOD FOR PROCESSING BILLETS OUT OF METALS AND ALLOYS AND THE ARTICLE

BACKGROUND OF THE INVENTION

This method relates to a method of pressure treatment for metal billets that have specified physical and mechanical properties, which are derived from their fine grain structural characteristics. The method relates to treating rods, bars and other particularly long billets.

It is known that physical and mechanical properties, for example strength and plasticity, depend on a material's microstructure. Therefore, changes to the microstructure characteristics may change these properties. For example, it is usually necessary to create a cellular or sub-grain microstructure within the material to strengthen a material.

Large physical and mechanical changes of a material's properties may be achieved by refining the micro-crystal grains, for example those grains that are sized from 10 to 0.1 µm. These materials, when compared with coarse grain materials, exhibit significantly higher strength characteristics. At higher temperatures these materials exhibit low flow pressure and higher levels of plasticity, of even super-plasticity. In order to form a micro-crystal structure, it may be necessary to use more radical deformation techniques than those used to create other types of fragmented microstructures, for example sub-grain microstructures.

Known billet deformational treatment methods comprise equal-channel angular extrusion and pressure torsion. These methods are used to produce billets with specified physical and chemical characteristics, because the methods produce known micro-crystal structures. These methods also permit the development of small mass and sized fine-grain billets. These methods are, however, highly labor and energy intensive.

Another metal and alloy deformational treatment method comprises deformation that is done by multiple reduction steps and is generally followed by an increase in cross-section by extrusion and upsetting. This method permits development of small sized rods from soft materials, in which the rods have smaller physical and chemical properties.

Billet treatment involves significant energy consumption because of the force required to overcome friction that is generated when the surface of the machine tool and billet meet to overcome hydro-static pressure created during extrusion, for example extrusion using backwater. This method is generally unsuitable for the production of large-sized billets, for example billets in the form of rods that are five to six meters in length with a 150-200 mm minimal diameter formed from a hard to deform alloy. In this situation, it is necessary to use an apparatus including a press that can develop up to several tens of thousands of ton pressure as well suitable machine tools. Typically rods with a micro-crystal structure or grains sized from 3 to 8 um and a diameter of 30 to 40 mm are produced by multi-operational forging or rolling methods from billets with an initial diameter of 400 mm or larger.

SUMMARY OF THE INVENTION

The method reduces the cost of deformational treatment for long rods and large diameter billets that require a specified internal microstructure, including micro-crystal microstructure, and specified physical and mechanical properties. This specified internal microstructure may be achieved using various treatment methods, including deformation of a billet section through reduction of a billet's cross-section. Reduction of the cross-section uses tools, for example a roller, that permit movement along and across the billet's axis and as well being spinning the billet about its surface. At least one support stand can be used for correct positioning and placement of the billet. Additionally, a pre-specified strain level can be achieved using a deformation that includes one of torsion, upsetting, and drawing, that uses machines such as the above-discussed stand. The stand applies a specified deformation to the billet at the

deformed, or strained, section at a pre-specified temperature. This deformation obtains a specified microstructure with intrinsic physical and mechanical characteristics.

It is recommended that reduction of the billet's cross-section, using a hot-metal roller, be done by applying pressure along the billet's axis using stands and clamps; reducing the billet's cross-section by laterally moving the billet through rollers; reducing the billet's cross-section by longitudinal and lateral moving the billet through rollers; reducing the cross-section by moving the billet through rollers that the rotational axes create crossed angles with the billet's axis; reducing the billet by passing the billet through rollers located at 120° from each other; and choosing a length of the treated section not to exceed three minimal diameters of the rod's reduced cross-section. Further, the reduction of the billet's cross-section, which uses a hot-metal roller, may be done while applying torsion using stands and rollers; applying reverse torsion; and applying deformation of the billet's cross-section using a figure roller. The roller profile includes several sections, including a middle section that includes the largest cross section; an intermediate section on both sides of the middle section that have the smallest cross-section; and two end sections.

Alternatively, the method for billet reduction using a hot-metal roller, is by reducing a cross-section through compression along the billet's longitudinal axis; or allowing upsetting the billet after passing the billet through rollers about its lateral axis, in which the length of movement is not greater than the amount of lateral deformation for this section during reduction); allowing the billet's upsetting after longitudinal and lateral rolling about the billet's axis; upsetting the billet while rolling under the following condition:

where a; is the level of stress on the strained section, determined by considering the deformation resistance produced by the rollers during rolling, and σ1is the stress caused by loss of the billet's stability, and a. is the stress caused by compression of the

billet's undefonned section.

Furthermore, the reduction of the billet's cross-section comprises rolling using a hot-metal roller while continuously and consecutively deforming the length of the billet under treatment; and treating sections of the billet in which the distances between each section are not greater than 3 times the diameter of the billet after treatment.

For a billet formed of single-phase alloys, the deformation method includes deformation is done with a real strain amount is not less than 3, and in particular with a strain amount of 1.4, with the strain rate of 101 - 10-2 s-1 at a temperature of (0.3 - 0.5) Tmek), where Tmek is melting point For billets formed of a multi-phase alloy, deformation is done with a real strain amount of not less than 3, in particular with a strain amount of 1.4, and with a strain rate of 10-1 - 10-4 s-1 at a temperature of (0.5 - 0.85) 7mek, where Tmekis melting point.

For titanium alloy billets that comprise a lamellar structure, the deformation method, with a real strain amount of not less than 3, comprises reduction or applying torsion with rolling and upsetting that occurs simultaneous the rolling. These steps are done in addition to the reducing, upsetting, and deforming at 700 -Ta.t. and a strain rate 10-1 - 10-4 s-1 , where Ta.t. an allotropic transformation temperature. For sections of titanium billet with a lamellar structure, the method is done with not leu than 1.1 times reduction of the billet cross-section at temperature of Ta,p - Ta.p.+ (10 - 50) followed by a coil step at a rate of not less than 1 7s, and applying torsion and upsetting at a temperature not higher than 700 - Ta.p. and strain rate of 10-1-10-4 s-1

For heat resistant nickel billets, the method includes deforming at temperatures not higher than the temperature of complete dissolution of the y ' - phase, deforming each billet section within 10%-20% of the specified temperature and strain amount, so as not to a change in the stress (low of more than 5%-10%; and deforming each billet section at a specified temperature and strain amount £ until changes of the

strain amount do not increase of the coefficient of the sensitivity rate m=(log Ni - log N2) / 0og £1 - 1°8 £2) up to amounts of 0.3-0.8; in which NI and N2 are pressure amounts (moment, pressure of compression, or extension at the corresponding deformation) that are applied to the billet, both before and after the change of the strain amount from the amount gi to the amount £2

Figure 1 illustrates a unit's components for the method, as embodied by the invention;

Figure 2 illustrates cross section A-A of the unit of Fig. 1;

Figures 3A-3H illustrate schemes of the treatment method, as embodied by the invention, at different stages in the method;

Figure 4 illustrates a unit, as embodied by the invention;

Figure 5 illustrates a microstructure of a BT8 titanium alley sample

t before treatment; and

Figure 6 illustrates a microstructure of the BT8 titanium alloy sample (Fig. 5) after treatment using the method, as embodied by the invention.

In the method, as embodied by the invention, a treated section is subjected to "geometric" de-hardening through cross-section reduction using rollers. The method of the invention deforms of a billet, including sections of the billet's central part. The method also creates conditions for further material treatment. The deformation is not distributed or scattered over the entire billet. Instead, the deformation is localized within selected reduction zones of the billet. Therefore, structural changes to the billet are done only in the particular billet section. A number of different deformation techniques and steps are employed in the method, including rolling, extension, compression, and shearing (torsion). Additionally, the amount and predominant direction of deformation facilitates the formation of the structural changes in the billet.

The temperature that is used in forming a specified microstructure with certain mechanical properties lends to the localization of the deformation. This temperature dependence is due to thermal de-hardening of material. The temperature that is applied to a billet section, as well as any varying of the temperature, can influence the formation of different specified microstructure, for example micro-crystal structure that develops as a result of the initial and dynamic re-crystallization of deformed material. The formation of a given micro-crystal structure may occur over a wide temperature range. The selection of a temperature range for heat treatment of a billet section or the entire billet, depends on the billet material or the microstructure that the method is desired. For example, in the production of a fine-grain microstructure in metals and single-phase alloys, deformation is done at lower temperatures compared with multi-alloyed and multi-phased metallic materials.

Deformation, as embodied by the invention, typically comprises rolling reduction of billet, and includes one of: applying torsion, upsetting, or drawing processes. The deformation process, and the extent to which the process is used, depends on at least one of: intensity of deformation, the microstructure desired, the billet's initial composition, the initial size and shape of the billet, and the final size and shape of the billet.

Usually only one deformation process is applied to a billet that has a relatively small cross-section. For example, torsion can be applied to a small cross-section billet to reduce its grain size on a surface layer, as compared to a middle section. Torsion may also be used when alteration of a billet's cross-section is not required. To create a more unified microstructure within a billet cross-section, drawing and upsetting processes may be used. The upsetting process generally produces a rod with a cross-section that is close to or larger than the rod's initial cross-section. The extension associated with upsetting can produce a smaller billet cross-section than that which the billet initially possessed.

Torsion can be applied to create a uniform microstructure within a

given billet cross-section without drawing or upsetting, if the application of torsion is done at temperatures close to those at which super plastic deformation (SPD) occurs. Accordingly, a reduction of a given grain size occurs. During the application of torsion, changes occur within inner regions of the billet, and generally insubstantial changes occur at external layers due to known characteristics of SPD. These steps result in the formation of a uniform fine-grained microstructure in a billet.

Several deformation techniques (steps) may be used for treating of a rod with a relatively wide cross-section. These techniques can be employed consecutively or simultaneously. Multiple deformation techniques used simultaneously decrease axis pressure during deformation. Additionally, treatment of the same section can be repeated by reapplying the previous combination of deformation techniques or by using a modified combination of techniques. For example, decreasing a heating temperature during a subsequent heat treatment session can result in a finer fine-grain microstructure than that which would resulted from just one heat treatment. The overall result of a combination of different treatments produces varying deformation characteristics. Therefore, treatments that are sufficient for the formation of desired and specified physical and mechanical properties of the billet are done.

The particular techniques, and the extent, to which they are used to achieve a particular microstructure, can be influenced by the deformation characteristics of the material. For materials prone to localized deformation, for example titanium alloys, it may be necessary to simultaneously treat the billet using several techniques. This treatment increases the homogeneity of deformation. A similar treatment is useful for alloys of low plasticity, such as heat resistant nickel alloys. For heat-resistant nickel, an increased deformation homogeneity leads to an increase in the deformation of the billet. Further, for materials with a large variety of possible creep systems, for example single-phase nickel alloys, treatment with at least one of the above-described technique is possible

An economic efficiency, as embodied by the invention, is determined

with reference to the amount of energy and materials consumed. To transform a coarse grain microstructure into a fine grain microstructure, extensive deformation of relatively small billet sections may be required. Extensive billet deformation can be done using multiple and repetitive techniques, such as extruding and upsetting of the billet. However, these techniques are highly energy intensive. Another energy intensive method is comprehensive billet forging, which is often used to produce a homogeneous fine grain microstructure. Multiple heating of the billet may be required since a single heat treatment will not achieve a uniform grain size reduction in these materials. Multiple heating is highly energy intensive, and is a multi-forging technique requiring upsetting of the billet with alternating compression directions. This technique results in billet sections with intense deformation, minor deformation and sections where deformation is not present. This type of deformation distribution leads to excessive energy use because strain recovery occurs in the under-treated sections. Therefore, in these sections, more energy is used to accumulate structural defects that

are needed for re-crystallization method.

In the method, as embodied by the invention, deformation is localized in the billet. Therefore, a re-crystallization dislocation density can be reached in the localized much faster when compared with upsetting and forging. Additionally, the energy consumption to overcome fiiction forces is decreased. This decrease is because creep fiiction that occurs during extruding and upsetting is replaced by rolling fiiction by rollers.

The raw material savings that result using the method, as embodied by the invention, as opposed to forging, result from a reduction in the number of production steps to achieve a particular microstructure. The method can comprise a one step method; so loses of metal due to repeated heating and flash removal are avoided. The method, as embodied by the invention, also permits the production of billets that are free from minor reductions of cross-sectional diameters. Rods of a small initial diameter may be treated by the method, as embodied by the invention, rather than forging. Therefore, it is possible to avoid the use of large diameter billets

that lack chemical, phase and grain homogeneity.

The method, as embodied by the invention, does not need heavy equipment and heavy load presses. Forces for achieve upsetting are less than that involved during the known upsetting. Additionally, the method, as embodied by the invention, can be used to correct a rod shape, such as its curvature and circumference. This method also promotes material savings, and the rolling improves shaping accuracy and surface clarity (also known as its "finish").

The method, as embodied by the invention, permits the production of large diameter long rods that possess physical and mechanical properties that correspond to a fine-grain structured material. The method allows production of a shaft, in which a part includes increased heat resistance as a result of a relatively coarse grain structure and other pans include high strength characteristics from grain refinement. The method, as embodied by the invention, also permits the manufacture of billets with various sized cross-sections, diameters, and lengths, and can maintain an

initial billet size.

The following examples of methods, as embodied by the invention, provide a billet with material plasticity: rolling and applying an extension force along a billet's axis during reduction to elimination of ridge formation from the material displaced by rollers; rolling the billet through at least three rollers, which can be located at 120° from each other, created by side hydrostatic backwater; applying reverse torsion, as the changes in deformation direction and increase in creep are evident; and reducing by applying compression along a billet's axis. Additionally, upsetting steps can be done simultaneously with rolling.

For increasing billet stability during treatment, the following techniques (steps) can be employed: upsetting a billet after rolling about its lateral axis, in which the movement amount should not be greater than the lateral deformation amount; and upsetting simultaneously with rolling under the following conditions: ou> σ, 
Additional methods, as embodied by the invention, include: upsetting after longitudinal and lateral rolling about the billet's axis; continuously and consecutively deforming the length of the billet under treatment pressure; and rolling the billet so that the rotational axes create crossed angles with the billet's axis rollers that are located at 120° from each other.

Deforming a billet section that has a length not greater than three billet's diameters can produce structurally inhomogeneous billet sections. The billet ends will possess a fine-grain microstructure, while middle parts possess a coarse grain microstructure. After upsetting, the billet may be formed into homogeneous discs.

The methods, as embodied by the invention, include heating to a specified temperature and subjecting to strain trat a strain rate to produce a fine-grain microstructure. To produce a material with small-angled grains (sub-grains), a strain amount oftr= 0.3-0.6 is appropriate, whentr is a true strain. When refining grains up to 10 Jim, the strain amount should betr ≥ 3, while to form sub-micro-crystal or nano-

structure, the true strain amount is tr≥ 5. Accordingly, a higher strain corresponds to a smaller sized grain.

For single-phase materials, lower heating temperatures can be used because of grain growth characteristic differences compared with multi-phases materials. A microstructure of multi-phases materials is more stable so a dissolution temperature, which suppresses the growth of grains, limits the upper temperature limit. The lower temperature limit is determined by a material's diffusion activity. For example, for heat resistant nickel alloys, the heating temperatures are 0.5 Tmelt, where TBMK is the melting point as well as the dissolution temperature for the hardening intermetallic phase. For titanium alloy billets, the heating temperature is limited to (T a.t. - 150°C), where T a.t is the temperature of the allotropic transformation.

A strain rate, as embodied by the invention, corresponds to the super-plasticity condition because transformations are intensified. For titanium alloys to achieve a complete transformation to a fine-grained microstructure, several

deformation techniques can be used simultaneously. These techniques may include applying torsion, rolling, and upsetting. Another method, as embodied by the invention, to treat large cross-section titanium alloy rods heats a billet to a temperature of Ta.t-Ta.t + (10 - 50)°C, followed by reducing its cross-section from 1.5-2 times. The treated section is then cooled or quenched at a rate of not less than l°C/s. Torsion and upsetting may then be applied, for example by rollers, at a temperature not higher than T ,.L This method increases hardnenability and causes development of thin colonies of a-phase grains. Additionally, this method promotes the development of a more homogeneously dispersed microstructure during deformation treatment at temperatures below the allotropic transformation temperature.

The method, as embodied by the invention, allows monitoring of the mechanical parameters of deformation, such as the coefficient of the rate sensibility of the stress flow m. This coefficient is monitored during tension, extension, and compression treatments. Precise monitoring at stages during torsion treatment is possible to  assess the formaiion of the initial structure into the required micro-crystal microstructure. If m is greater than 0.3, or with further increases of deformation pressure amounts does not change significantly, then major structural changes are complete and that a fine-grained microstructure has been formed.

Examples of the Method in Operation.

Figs. 1 and 2 illustrate the unit that applies the steps of the method, as embodied by the invention. The unit comprises a frame 1, furnace 2, and three rollers 3, 4, and 5. The rollers are inserted into the furnace though windows 6, 7, and 8. The unit also contains hydro-cylinders 9, 10, and 11 for lateral transformation of the rollers. A carriage 12 is mounted on a frame or plate 13 may be moved incrementally along guides 14, 15 within the frame 13. Bearings 16 and 17, gears 18 and 19, and a drive 20 rotate of frame 1. Mobile stands 21 and 22 are located within a body of pins 23 and 24. The pins correspondingly are mounted on the bearings 25, 26, 27, and 28 in the bodies of left 29 and right 30 stocks. The stocks 29 and 30 are also mounted on the

frame 13 for movement along the guides 14 and 15. The end parts 31 and 32 of the pins 23 and 24 act as clamps during torsion and extension of the billet. A mechanism for griping billets between clamps is not illustrated in Fig. 1. Additionally, the unit has drives 34 and 35 for moving the stands 21 and 22 and loading the billet 33 with axial forces. The drives 36 and 37 are use to move the pins 23 and 24 with clamps 30 and 31. Electric motors 38 and 39 provide torsion forces to the billet 33 through redactors 40 and 41, and bearings 42, 43, 44, and 45 and pairs of gears 46 and 47, and 48 and 49.

Figs. 3 A-3H illustrate systems for treating the billet, as embodied by the invention. The figures illustrate that stands 21 and 22 can be moved along the billet's axis, and also permit reverse torsion applications using clamps 31 and 32 and three rollers 3, 4, and 5 located at an angle of 120°. Roller 5 is not illustrated in Fig. 5.

Fig. 4 illustrates operation of the unit.  The stands 51 and 52 can be

moved along the sample's axis and permit application of reverse torsion using clamps

i

53 and 54. Furnace 55 provides a heat source 56 with which to heat the billet. At the billet's butt-end 50, slots 57 and 58 are introduced to aid movement during torsion. Inserts 59 and 60 that imitate the role of the rollers and stabilize the billet during upsetting hold the treated section 56. A clamp 61 stabilizes the inserts during the upsetting and application of torsion steps. The clamp and inserts are made from the softer material than the billet under treatment.

Example 1. A method, as embodied by the invention, is done in a unit as illustrated in Fig. 1. The explanation of the method is with respect to Figs. 3A-3H. The rod-shaped billet 33 is several times longer than it is wide. When treatment commences, the billet is mounted on stands 21 and 22 and held between clamps 23 and 24. The rollers 3, 4, 5, along with the furnace 2, move the section on a carriage 12 along the frame 13. The furnace 2 is not illustrated in the figures.

Generally, the particular section selection for treatment is unrestricted. However, selection of a given section depends on the purpose for which it will later be

used. If the middle of a billet 33 is to be treated, then the ends of the billet are located on stands 21, 22 and held with clamps 23, 24. Thus, rollers 3,4,5 along with the furnace 2 move the treated part on a carriage 12. If treatment of the whole billet 33 is desired, the furnace 2 and rollers 3, 4, 5 are moved from one end of the billet, for example, the right one. In this scenario, the rollers act as stands.

After heating the billet 33 to the deformation temperature, the billet is rotated by electric motors 38, 39, redactors 40, 41, and pairs of gears 46-49. Reduction is done by rolling of sections of billet, and also as a result of roller transportation in the lateral axis of the billet. This movement may be achieved using hydro-cylinders 9, 10, 11. To improve the reduction of the billet's ends and preventing formation of ridges (buckling) on the unreduced section surface, the rotational axis creates specific crossed angles within the billet's axis. In this case, force is directed along the billet's axis. This force provides displacement of part of the treated section in the direction of the billet's axis. The amount of this displacement is equal to the amount displaced by rollers. Fig. 30 illustrates sectional reduction of the part that is not located at the billet end. Extension forces F are applied though clamps 31, 32. As in the previous case, ridges are not created because the impact of the rollers and clamps provide displacement at either end of the billet. As before, the amount of this displacement is equal to the amount of the metal that is displaced by rollers. In Fig. 3C this displacement is illustrated by the dotted lines. The length'of the reduced section is limited by the billet part that is heated up to the deformation temperature. Fig. 3D illustrates that the length of the reduced section is greater then the length of the rollers. Moments M, which have opposed directional forces, are applied to the ends of the billet. These moments M provide plastic torsion of the treated section (Fig. 3E). During plastic torsion, the surface is rolled, and after torsion, depending on the cross-sectional size of rod, the rollers and furnace are moved along the billet's axis or upsetting is applied. Then treatment of the next section begins.

Movement to a new billet section can be done by a step-by-step by lateral roller removal from the billet, placing the rollers along the billet's axis and

repeating the steps on the next billet section by placing the rollers along the billet's axis. The rollers rotational axes create angles with the billet's axis, simultaneously moving the rollers along and across the billet while applying extension forces.

Upsetting is done by application of compression forces P on the billet. Rolling of the billet section under treatment is simultaneous with upsetting to provide deformation homogeneity. Upsetting can use different steps. One step is illustrated in Figs. 3D and 3E. Before the upsetting begins, the rollers are moved to one end of the billet, for example the right end. Accordingly, a gap 6 is formed between the rollers and the left side of the billet. The positioning of the right side rollers and stand is fixed. The left stand is then displaced by amount A. This amount is sufficient to conduct, through the application of force P, upsetting on the left-hand side of the treated section. The upsetting continues until the gap disappears.

Also, upsetting is done along the entire length of a treated billet section.

The stands, together with the movement force, apply pressure forces P to the billet.

i

Additionally, the rollers move laterally and increase of the diameter of the strained section to roll the billet surface and prevent the barrel formation. To decrease the strain pressure and increase the homogeneity deformation, the billet section is simultaneously treated applying plastic torsion and upsetting. Upsetting can be applied simultaneously with the above-described rolling. This method continues until all sections between the stands are treated, as in Figures 3F and 3G. A butt-end of the billet is treated using the same steps as those applied at the beginning of the billet. Upsetting steps for a billet are shown in Fig. 3H.

Example 2. Several alloys are treated using the method, as embodied by the invention. The treatments are done using two-phase titanium alloy "BT8" possessing an initial, coarse lamellar structure. The titanium (α+ ß) alloys tend to exhibit localizes deformation, however lamella a - phases are stable. Thus, these alloys do not form a homogeneous micro-crystal structure as readily as heat resistant nickel alloys. In addition to BT8 alloy, a multi-phase heat resistant nickel alloy "YI962" is

treated. In order to reduce costs, the treatments were done on alloys with a diameter of 15 mm and length of SO mm using the unit illustrated in Fig. 4.

Example 2.1. The treatment investigated producing a specified microstructure, including a homogeneous globular micro-crystal microstructure in one section of two-phase titanium alloy BT8 sample. Several samples are produced. Initially, the samples possess a lamellar microstructure (Fig. 5). The size of the transformed p-phase grains are 1500-2000 urn, and colonies of a-phase grains are 200-300 urn The section to be treated has a diameter and length of 10 mm. During compression, the cross-sectional size of the section is close to its initial diameter. Samples 1, 2 and 3 are treated using the method, as embodied by the invention, at 950°C; sample 4 is treated according to the conditions in Table 1. This Table also contains the results of the treatments.

Table 1

(Table Removed) 

Example 2.2. This treatment is designed to create a micro-crystal structure in heat resistant nickel alloy using the method and steps, as embodied by the invention. A sample of a coarse-grain heat resistant nickel alloy (Y1962), with an average grain size of 100 um, is held in clamps as illustrated in Figures 3A-3H. The sample was heated to a temperature of 1080°C After heating, plastic torsion is applied to the billet.

The application of torsion is done until the sample is no longer stable-up to 5% from an average amount. The upsetting is done until the diameter of the section is approximately equal to its initial diameter Torsion is applied simultaneously with an application of strain. An average summed strain amount is 3.8.

Metallographic analysis reveals that a micro-duplex microstructure forms with matrix

grain sizes with a 3 -4 u,m range and inter-metallic phase grain sizes with a 1- 2 u range. The method, as embodied by the invention, produces grain refinement in different materials. Additionally, the method confirms that a structurally inhomogeneous billet could be produced.

Example 2.3. A sample of a titanium alloy (BT8) with a lamellar structure was treated. This treatment produces an inhomogeneous structure with a diameter of IS mm and length of 20 mm. The bun-end microstructure (a distance from the ends at about 5 mm) should be a micro-crystal microstructure with the middle section being of coarse grain with a lamellar microstructure. Two 10mm sections located 20 mm from each other are treated as in Example 2.1. The middle sections are then cut. The sample is then subjected to upsetting. The strain amount is 80% with a strain rate of 10'3 s~* at 9SO°C. For comparison purposes, a homogeneous coarse¬grained billet is subjected to upsening under the same conditions. Results indicate that in a structurally inhomogeneous sample, the "barrel shape" and under-formed zones are absent while a globular homogeneous microstructure is formed. However, the coarse-grained homogeneous sample exhibited "barrel shape" sides, end zones without deformation and a globular microstructure. This Example demonstrates advantages of the method, as embodied by the invention.

Theoretical Results and an Assessment of the Method When Applied to Over-Length Billets.

Treatments using full-length large diameter billets are expensive, thus a theoretical assessment of different conditions and steps, as embodied by the invention, were done. The deformation amount of applied force needed treatment time, and initial pressure amount necessary to commence upsening without encountering loss of the billet's structural stability were assessed The results indicate that the method, as embodied by the invention, can comprise several deformation steps applied simultaneously. For example, applying reduction, drawing, upsening, and applying torsion simultaneously can produce refined grains. The steps of holding deformation

for grain refinement as well as decreasing axial pressure provided desirable results. For example, during the application of torsion, the pressure for upsetting a given billet section with a diameter in a range from 100 to 250 mm, is less than 10 tons at a strain rate of 5 mm/min and 60 tons at the strain rate of 50 mm/min. For upsetting without torsion, applied pressure of 3 to 5 times the above may be needed. In comparison, micro-crystal structured rods with a 100 - 250 mm diameter formed from heat resistant nickel and titanium alloys can be produced by extrusion (pressing) and applying several thousand tons of force. Calculations show that upsetting with torsion pressure deforms a billet without causing a loss of structural stability. Therefore, forces applied are less than a critical force that causes the billet to bend. Accordingly, the torsion moment required for a billet, with a diameter of 100 to 300 mm, is 1-14 tm.

The time to create a fine grain microstructure in a 100 mm long section, at the above-mentioned strain rate, is 2-10 minutes, and for a 2 meter rod length, with the diameter of 100-300 mm, is about 2 hours. These times are comparable with times for isothermic forging of billets with diameters of 200 mm and lengths of 400-500 mm.

While various embodiments are described herein, it will be appreciated from the specification that various combinations of elements, variations or improvements thereto may be made by those skilled in the art, and are within the scope of the invention.

Claim:

1.	A metal  and alloy treatment method,  the method  including

deformation of at least a section of a billet through reduction of the billet's cross-

section, the method comprises:

providing a long rod-shaped billet;

reducing the billet's cross-section using by moving the billet along and across its axis;

rolling the billet about its surface;

providing at least one support stand for positioning the billet;

applying strain at pre-specified strain level, wherein the step of applying strain comprises deforming the billet, and the step of deforming is selected from: applying torsion and subjecting the billet to extension forces;

wherein the stand is capable of deforming the billet at a temperature to sufficient to provide a microstructure with intrinsic physical and mechanical characteristics.

2.	A method according to claim 1, wherein the step of reducing a

billet's cross-section comprises applying pressure along the billet's axis using stands

and clamps.

3.	A method according to claim 1, wherein the step of reducing a

billet's cross-section comprises laterally rolling the billet with rollers.

4.	A method according to claim 1, wherein the step of reducing a

billet's cross-section comprises longitudinal and lateral rolling the billet through rollers.

5.	A method according to claim 1, wherein the step of reducing a

billet's cross-section comprises rolling the billet and creating forces directed at angles

to the billet through rollers in which the rotational axes create crossed angles with the

billet's axis.

6.	A method according to claim 1, wherein the step of reducing a

billet's cross-section comprises passing the billet through three rollers located at 120°

from each other.

7.	A method according to claim 1, wherein the length of the deformed

billet does not exceed three minimal diameters of the rod's reduced cross-section.

8.	A method according to claim 1, wherein the step of reducing of the

billet comprises applying compression along the billet's longitudinal axis.

9.	A method according to claim 1, wherein the step of deforming

comprises applying torsion comprises using stands and rollers.

10.	A method according to claim 1, the method further comprises the

step of applying reverse torsion.

1 1. A method according to claim 1, wherein the step of deforming billet comprises rolling using a figure roller, in which a profile of the roller comprises several sections, including a middle section with the largest cross section; an intermediate section on both sides of the middle section that has the smallest cross-section; and two end sections.

12.	A method according to claim 1, the method further comprises the

step of upsetting the billet after deforming by rolling rollers about its lateral axis,

wherein the deformed billet section is moved than the lateral deformation of the billet

section.

13.	A method according to claim 12, wherein the step of upsetting is

done after longitudinal and lateral the step of rolling about the billet's axis.

14.	A method according to claim 12, wherein the step of upsetting is

simultaneous with rolling the billet with rollers under the following condition:
