Repository: anandvc/allindianpatents

File: patents/214935-a-process-for-the-preparation-of-novel-ceramic-substrate-ba2dymo5-5-for-bi-cuprate-superconductors.html
Indian Patents. 214935:A PROCESS FOR THE PREPARATION OF NOVEL CERAMIC SUBSTRATE Ba2DyMO5.5, FOR BI-CUPRATE SUPERCONDUCTORS

Indian Patents

Recently Granted Patents

  Recently Published Patents

Title of Invention	A PROCESS FOR THE PREPARATION OF NOVEL CERAMIC SUBSTRATE Ba2DyMO5.5, FOR BI-CUPRATE SUPERCONDUCTORS

Abstract	A process for the preparation of novel ceramic substrates, Ba2DyMO5.5 for Bi-cuprate superconductors by reacting salts of dysprosium, barium and Zr, Sn or Hf in an organic medium, pressing the resultant mixture in the form of pellets, calcining the pellets by heating at a temperature in the range of 1000 to 1200°C, repeating the calcinations process for 30-45 h, preferably 12h for each calcinations, at a temperature in the range of 1000-1200°C until a highly homogeneous mixture is formed, grinding the calcined material and pelletising at a pressure in the range of 3 to 4 tons/cm2, and sintering the resultant product at a temperature in the range of 1200 to 1600°C for a period of 10 to 30 h, and then cooled to room temperature by conventional method to obtain BaaDyMOs.s.	

Full Text	This invention relates to a process for the preparation of novel ceramic substrates, Ba2DyMO5.5 for Bi-cuprate superconductors.

The immediate application of high Tc superconductors is likely to be in the form of thick and thin films in electronic devices [Alford N. McN et al., Supercond. Sci. Technol, 4 (1991) 433; pinto R. et.al. applied superconductivity (1993) 1]. In the preparation of superconducting films, substrates play a vital role and the high chemical reactivity of Bi-cuprate superconductors imposes severe restrictions on the materials available for their use as substrates for Bi-cuprate superconductors [McGinnis, W.C. et. Al. J. Mater, Res. 7 (1992) 585]. Besides for microwave applications, the substrate should have a low dielectric constant and loss factor at GHz frequencies [Preng, L.H. et. al., Supercond. Sci. Technol. 3 (1990) 233]. To the best of our knowledge, MgO is the only substrate suitable for Bi-cuparate films for microwave applications. However the Bi(Pb)SrCaCuO [BiSCCO] films developed on MgO contained mixed phases of both low Tc, Bi(2212) [TC(0)=80K] and high To, Bi(2223) [TC(0)=110K] [McGinnis, W.C. et.al., J. Mater, Res.7 (1992) 585; Agarwal, A. et. Al., Supercond. Sci Technol. 6 (1993) 670]. Other commercially available substrates such as Si, SiO2, Al2O3, SrTiO3 are either chemically reactive with BiSCCO superconductor or hrwe high dielectric constant and loss factor which makes them unsuitable or less attractive for microwave applications.

Recently we have developed new substrate materials, Ba2DyMO5.5 (M=Zr, Sn and Hf) which are found to be non-reacting with BiSCCO superconductor even at extreme processing conditions and have low dielectric constant and loss factors. We have produced phase pure Bi(2223) and Bi(2223)-Ag thick films with Tc(0) =110 K and high critical current density (-104 A/cm2) on these substrates. Thus the main objective of the present invention is to develop a process for the preparation of ceramic substrates of Ba2DyMO5.5 (M=Zr, Sn and Hf) and to develop a process for the preparation of single phase Bi(2223)-Ag thick films of Tc(0) = 110 K and high critical current density on these substrates.

Thus the present invention provides novel ceramic substrates, BaaDyMOs.s and a process for the preparation of superconducting Bi(2223) and Bi(2223)-Ag thick films on these new substrates.

Accordingly, the present invention provides a process for the preparation of novel ceramic substrates, Ba2DyMO5.5 for Bi-cuprate superconductors where M represents at least one of the metals Zr, Sn & Hf which comprises :

(i)  reacting salts of dysprosium, barium and Zr, Sn or Hf in an organic

medium,

(ii)  pressing the resultant mixture in the form of pellets, (iii)  calcining the pellets by heating at a temperature in the range of 1000 to 1200°C,

(iv) repeating the calcinations process for 30-45 h, preferably 12h for each calcinations, at a temperature in the range of 1000-1200°C until a highly homogeneous mixture is formed,

(v) grinding the calcined material and pelletising at a pressure in the range of 3 to 4 tons/cm2, and

(vi) sintering the resultant product at a temperature in the range of 1200 to 1600°C for a period of 10 to 30 h, and then cooled to room temperature by conventional method to obtain Ba2DyMO5.5.

The salt of Disprosium, barium and other metals used may be selected from oxides, carbonates or nitrates. The purity of the salts may be of 99.9%. The organic medium used may be selected from organic solvents such as acetone, ethyl alcohol, isopropyl alcohol. Three multiple calcinations of the pellets may be conducted at a temperature 1000 to 1200°C for a period ranging from 10 to 15 h for each calcinations. The sintering of the final product may be effected for a period of 10 to 30 h preferably for 20 h.

In view of the suitability of Ba2DyMO5.5 substrates, we have successfully screen-printed/dip-coated thick films of Bi(2223) and Bi(2223)-Ag with a zero resistivity superconducting transition at 110 K on these substrates.

Thus, yet another aspect of the present invention relates to a process for the preparation of superconducting Bi(2223) and Bi(2223)-Ag thick films on new ceramic substrates of the formula Ba2DyM05.5 where M represents

metals, Zr, 'Sn and Hf, useful for the preparation of superconducting films which comprises:

(i)  mechanically polishing the ceramic substrate of the above said formula to get highly smooth and shining surfaces,

(ii)  preparing thick films of Bi(2223) and Bi(2223)-Ag composites with 5-10 vol% of Ag by known methods,

(iii)(a) screen printing Bi(2223) and Bi(2223)-Ag on said polished

Ba2DyM05,5 substrates using a mesh size in the range of 325, or

(b) dip-coating Bi(2223) and Bi(2223)-Ag on said polished Ba2DyM05 5 using a suspension of the respective powder with an organic solvent,

(iv)  drying the resulting films at a temperature in the range of 100 to 150°C,

(v)  heating the dried films at a rate of 200 to 300°C/h upto 860-880°C and soaking at this temperature for 1 to 5 minutes,

(vi)  cooling the film at a rate of 10°C/h to bring down the temperature to 845°C and keeping the films at this temperature for a period of 2-4 h, and

(vii)  cooling the film at a rate of 200°C/h upto room temperature. All the above steps are being carried out in the presence of air.

The details of the invention is described in the Examples given below which are provided by way of illustration only and should not be construed to limit the scope of the invention.

Example 1

Preparation of ceramic substrates of the formula Ba2DyZrO5.s

Ba2DyZr05,5 was prepared by solid state reaction method. Dy203, BaCO3 and Zr02 (purity 99.9%) were taken in stoichiometric ratio, mixed

thoroughly in acetone medium and calcined in air at 1150°C for 45 h with two intermediate grindings. The resultant mixture was powdered and pressed at a pressure of 5 tons/cm2, in the form of circular pellets and sintered in air at 1450° for 20 h.

Example 2

Preparation of ceramic substrate of the formula Ba2DySnO5.5

Ba2DySnO5.5 was prepared by solid state reaction method. Dy203, BaCO3 and SnO2 (purity 99.9%) were taken in stoichiometric ratio, mixed

thoroughly in acetone medium and calcined in air at 1100°C for 36 h with two intermediate grindings. The resultant mixture was powdered and pressed at a pressure of 4 tons/cm2 in the form of circular pellets and sintered in air at 1360°Cfor20h.

Structure determination

The structure of the sintered materials was examined by X-ray diffraction (XRD) method and it is found that all these materials are isostructural having a cubic perovskite structure as shown in the XRD patterns in Fig.1 (Sheet No.1) of the drawings accompanying this specification for two typical samples Ba2DyZrO5.5 (Example 1) and

Ba2DySn05.5 (Example 2). In table 1a and b, we have given the computerised XRD data for these materials.

Dielectric properties

The dielectric properties of the substrate materials were measured in the range 30 Hz to 13 MHz frequencies and values of the dielectric constant (e1) and loss factor (tan 8) at 13 MHz frequency are 12 and 10'3 respectively at room temperature. At GHz frequencies the values of E' and tan 8 are found to be 10 and 10~5 respectively, which are ideally suitable for microwave applications.

Chemical compatibility of Ba2DyMO5.5 with Bi(2223) superconductor

The most important characteristics of a material to be used as a substrate for superconductors is its chemical non-reactivity with the

Table 1(a): X-ray diffraction data of Ba2DyZrO5.6

(Table Removed)

Table 1(b): X-ray diffraction data of Ba2DySnO5.5

(Table Removed)

superconductor at the processing temperature. The chemical reactivity between Ba2DyMO5.5 and Bi(2223) was studied by mixing 1:1 vol% of Ba2DyMO5.5 and Bi(2223) and annealing the pressed pellet at 850°C for 20 h. The XRD pattern of the annealed 1:1 vol% mixture of Ba2DySnO5,5 and Bi(2223) is shown in fig.2 (Sheet No.2). The XRD pattern in the two phases in fig.2c is compared with those of pure Bi(2223) (fig.2a) and pure Ba2DySnO5.5 (fig.2b). Fig.2 shows that there is no additional phase formed,

not even Bi(2212) in the annealed composite sample other than those of Bi(2223) and Ba2DySn05 5. This clearly indicates that there is no chemical

reaction between Ba2DySnO5.5 and Bi(2223), even at the extreme processing conditions. Detailed percolation studies carried on Ba2DyM05,5-Bi(2223) composites confirmed that the Bi(2223) and Ba2DyM05 5 are found

to remain as separate phases with their own characteristic even under severe heat treatment suggesting that Ba2DyMO5 5 can be an ideal substrate

material for Bi(2223) superconductor. Ba2DyM05.5 are insulating perovskite oxides with resistivity of the order of 1010 ohm. cm.

In view of the  suitability  of  Ba2DyMO5.5  substrates,  we  have

successfully screen-printed/dip-coated thick films of Bi(2223) and Bi(2223)-Ag with TC(0)=110 K on these new substrates.

Our process for fabrication of Bi(2223) and Bi(2223)-Ag by screen-printing/dip-coating thick films on Ba2DyM05 5 substrates is given below:

Before  screen-printing/dip-coating  Bi(2223)  and  Bi(2223)-Ag, Ba2DyM05,5 substrates were mechanically polished to get highly smooth

and

shining surfaces. For screen printing thick film paste of Bi(2223) and Bi(2223)-Ag were made by mixing respective powder with an organic vehicle. Film thickness was controlled via viscosity control of the thick film paste. This thick film paste was then screen-printed on Ba2DyMO5.5 substrates using a

mesh size of 325. In the case of dip-coating the suspension of Bi(2223) and Bi(2223)-Ag were prepared by mixing their respective fine powders separately in an organic medium and the viscosities were controlled by the addition of commercially available fish oil. Thick films of Bi(2223) and Bi(2223)-Ag were prepared by dipping polished Ba2DyM05.5 substrates into respective suspension. Screen printed/dip-coated films were dried at 100° to 150°C for 2 to 3 h. Dried films were heated in a programmable furnace at a rate of 200° to 300°C/h upto 860-880°C and soaked at this temperature for 1-5 min. The films were cooled down at a rate of 10°C/h and brought down to 845°C and kept at this temperature for 2-4 h and films were then cooled down to room temperature at a rate of 200°C. All the above processes were done in air. The structure of the films were examined by X-ray diffraction method and XRD patterns of these typical thick films of Bi(2223) on Ba2DyM05 5 are

shown in Fig.3 (given on sheet Nos.3,4&5). The XRD patterns of these Bi(2223) thick films showed that except for the characteristic peaks of Ba2DyM05.5 substrates, all other peaks could be assigned to a phase pure

Bi(2223) superconductor.

The following examples illustrate the preparation of superconducting films employing the novel substrates:

Example 3

Preparation of Superconducting Bi(2223) thick film on ceramic substrate of formula Ba2DyZrO5.s

Highly polished polycrystalline Ba2DyZrO5.5 substrate was used for

the fabrication of Bi(2223) thick film. Thick film paste of Bi(2223) was prepared by mixing Bi(2223) with n-butanol. The viscosity of the paste was

controlled by the addition of commercially available fishoil. This paste was then screen printed on Ba2DyZrO5.5 substrate using a screen of 325 mesh

size. The printed film was then dried in an oven at 200°C for 3 h. The film was then heated in a programmable furnace in air at a rate of 200°C/h upto 880°C and was kept at this temperature for two minutes. It was then cooled at a rate of 10°C/h upto 845°C and kept at this temperature for 3 h and finally furnace cooled to room temperature.

Example 4

Preparation of superconducting Bi(2223) thick film on ceramic substrate of formula Ba2DySnO5.s

The thick film suspension of Bi(2223) for dip coating was prepared by mixing fine powder of Bi(2223) with n-butanol and the viscosity was controlled

by the addition offish oil. The thick film of Bi(2223) was prepared by dipping highly polished Ba2DySnO5 5 substrate in the Bi(2223) suspension. The film

is then dried in an electric oven at 150°C for 3 h. The dried film was then heated in a programmable furnace at a rate of 200°C/h upto 880°C and kept at this temperature for 3 min. The film was then cooled down upto 845°C at a rate of 10°C/h and kept at this temperature for 3 h. It was then cooled at a rate of 200°C/h to room temperature. The entire process was carried out in air.

Example 5

Preparation of superconducting Bi(2223)-Ag thick film on ceramic substrate of formula Ba2DySnO5.5

Thick film suspension of Bi(2223)-Ag for dip-coating was made by mixing superconducting Bi(2223)-Ag composite powder with n-butanol. Thick film of Bi(2223)-Ag composite having 7 vol% of Ag was fabricated by dipping highly polished Ba2DySnO5.5 substrate in this suspension. The coated film

was kept in an electric oven at 200°C for 3 h, to remove the organic solvent present in the film. The film was then heated in a programmable furnace in air at a rate of 300°C/h upto 870°C and kept at this temperature for 2 min and cooled at a rate of 10°C/h upto 845°C and kept at this temperature for 3 h. The film was then cooled at room temperature.

The structure of the film was examined by X-ray diffraction technique. The XRD patterns of three typical thick films on Ba2DyZr05.5 (Example 3), Ba2DySn05.5 (Example 4) and Ba2DySnO5 5 (Example 5) substrates are

shown in Fig.3 of the drawings (Sheet Nos.3,4 & 5) accompanying this specification. The XRD pattern of these Bi(2223) thick films showed that

except for the characteristic peaks of Ba2DyM05,s substrates, all other

peaks could be assigned to a phase pure Bi(2223) superconductor. Superconductivity in hese Bi(2223) thick films on Ba2DyMO5 5 substrates

were studied by temperature-resistance measurements shown in fig.4 (Sheet No.6,7&8). The films show a metallic behaviour in the normal state and give zero resistivity superconducting transition at 110 K.

We claim :

1.	A process for the preparation of novel ceramic substrates, Ba2DyMO5.5 for

Bi-cuprate superconductors where M represents at least one of the metals

Zr, Sn & Hf which comprises :

1 -^o.  > (i)  reactingjsalts of dysprosium, barium and Zr, Sn or Hf in an organic

medium,

(ii)  pressing the resultant mixture in the form of pellets, (iii)  calcining the pellets by heating at a temperature in the range of

1000to1200°C, (iv)  repeating the calcinations process for 30-45 h, preferably 12h for

each calcinations, at a temperature in the range of 1000-1200°C

until a highly homogeneous mixture is formed, (v)  grinding the calcined material and pelletising at a pressure in the

range of 3 to 4 tons/cm2, and (vi)  sintering the resultant product at a temperature in the range of

1200 to 1600°C for a period of 10 to 30 h, and then cooled to room

temperature by conventional method to obtain BaaDyMOs.s.

2.	A process as claimed in claim 1 wherein the salts of dysprosium, barium and

other metals used are selected from oxides, carbonates or nitrates.

3.	A process as claimed in claims 1-2 wherein the organic medium used is

acetone, alcohol.

4.	A process as claimed in claims 1-3 wherein the multiple cancination of the

pellets is effected for a period ranging from 30 to 45 h, preferably 12h, for

each calcination.

5.	A process as claimed in claims 1-4 wherein the sintering of the final product

is effected for a period of 10 to 30 h, preferably for 20 h.

6.	A process for the preparation of novel ceramic substrates, Ba2DyMO5.5 for

Bi-cuprate superconductors substantially as herein described with reference

to the examples.

Documents:

				1028-del-1996-abstract.pdf

				1028-del-1996-claims.pdf

				1028-del-1996-correspondence-others.pdf

				1028-del-1996-correspondence-po.pdf

				1028-del-1996-description (complete).pdf

				1028-del-1996-drawings.pdf

				1028-del-1996-form-1.pdf

				1028-del-1996-form-2.pdf

				1028-del-1996-form-4.pdf

				1028-del-1996-petition-138.pdf

				1028-del-1996-petition-others.pdf

« Previous Patent

Next Patent »

Patent Number	214935	

Indian Patent Application Number	1028/DEL/1996	

PG Journal Number	10/2008	

Publication Date	07-Mar-2008	

Grant Date	18-Feb-2008	

Date of Filing	16-May-1996	

Name of Patentee	COUNCIL OF SCIENTIFIC AND INDUSTRIAL RESEARCH	

Applicant Address	RAFI MARG, NEW DELHI- 110 001, INDIA	

Inventors:

#	Inventor's Name	Inventor's Address	

1	ASHA MARY JONE	SENIOR RESEARCH FELLOW,REGIONAL RESEARCH LABORATORY (CSIR), TRIVENDRUM -695019, INDIA	

2	DR. ALATHUR DAMODARAN	DIRECTOR,REGIONAL RESEARCH LABORATORY (CSIR), TRIVENDRUM -695019, INDIA	

3	JOSE KURIAN	SENIOR RESEARCH FELLOW,REGIONAL RESEARCH LABORATORY (CSIR), TRIVENDRUM -695019, INDIA	

4	POO KODAN SAJITH	SENIOR RESEARCH FELLOW,REGIONAL RESEARCH LABORATORY (CSIR), TRIVENDRUM -695019, INDIA	

5	KRISHNAN SUDERSAN KUMAR	RESEARCH SCHOLAR,REGIONAL RESEARCH LABORATORY (CSIR), TRIVENDRUM -695019, INDIA	

6	RAJAN JOSE	JUNIOR FELLOW,REGIONAL RESEARCH LABORATORY (CSIR), TRIVENDRUM -695019, INDIA	

7	PROF. JACOB KOSHY	SCIENTIST E-II,REGIONAL RESEARCH LABORATORY (CSIR),TRIVANDRUM-695019,INDIA	

PCT International Classification Number	C04B 35/00	

PCT International Application Number	N/A	

PCT International Filing date		

PCT Conventions:

#	PCT Application Number	Date of Convention	Priority Country	

1			NA	

© All Indian Patents, 2013-2021.

  Patent data available in the public domain from Indian Patents Office, Department of Industrial Policy and Promotions, Ministry of Commerce and Industry, Government of India.

File: patents/214937-an-improved-electrolyte-useful-for-detection-and-determination-of-gases-present-in-a-gas-stream.html
Indian Patents. 214937:AN IMPROVED ELECTROLYTE USEFUL FOR DETECTION AND DETERMINATION OF GASES PRESENT IN A GAS STREAM

Indian Patents

Recently Granted Patents

  Recently Published Patents

Title of Invention	AN IMPROVED ELECTROLYTE USEFUL FOR DETECTION AND DETERMINATION OF GASES PRESENT IN A GAS STREAM

Abstract	An electrolyte composition useful for the detection and determination of gases, having reducing properties in gas streams which comprises potassium iodide in the range 3 to 6.0% by weight of the composition and a buffer in the range of 9 to 40.0% by weight, and the balance being water	

Full Text	This invention relates to an electrolyte composition useful for detecting and determining the presence of gases having reducing properties in a gas stream. This invention particularly relates to an improved electrolyte useful for the detection and determination of the presence of gases such as SO , H S and CO having reducing properties in a gas stream.  The 2  electrolyte of the present invention can also be used for the determination of the amount of such gases present in the process gas streams.

Due to increased activity in the chemical industries for production of industrial chemicals there is a need for producing more and more reducing gases. The gases so produced are not completely utilised in the process and major part of such gases are released to the atmosphere causing air pollution problems. In addition process efficiency is also decreased. Hence it is very essential and important either to restrict the formation of such polluting gases or to monitor the formation of such gases to a certain limit and use in the process itself, thereby improving the efficiency of the process. Various methods such as Cou-lometry, spectrophotometry, thermal conductivity, pulse fluros-cense etc are used for the measurement of gases having reducing properties.

Although various other methods such as spectrophotometry, thermal conductivity, pulse fluroscence etc are also used for the determination and detection of gases having reducing properties

such as SO , the coulometric method is considered the most drift 2

free, wet chemical method and has less interference from other gases. Among the various methods Coulometric method is consid-

ered as the most drift free, and has less interference from other

gases.

The other advantages of the coulometric technique are:

*	It is simple, accurate and low cost.

*	It  is  amenable  for automation  and measurement of  high

and  low concentration.

*	It can give trouble free operation for long duration.

*	It does not require frequent calibration.

The principle of coulometric technique has been employed for the determination of high as well as low (ppm) concentrations of

gases having reducing properties such as SO gas in the process

gas streams.

Currently the presence of gases having reducing properties in gas streams is determined and/or detected using an electro¬chemical type gas analyser employing an electrolyte (composi¬tion) . Literature survey recommends a system based on Bro¬mine-Bromide electrolyte for the determination of gases having

reducing properties  in a gas stream at  ppm/ppb level.  The

-6 concentration of Bromine used is of the order of  10 M.  For

determining high concentration of gases having reducing proper¬ty, the use of Bromine containing electrolyte is not suitable due to the loss of Bromine during estimation (due to its volatility) causing errors in measurement.

Other type  of electrolyte available for the determination

of gases having reducing property such as SO  is based on the use

of Pyridine, Iodine and Methanol (Karl-Fischer type). Iodine is used as an oxidising agent and methanol as a solvent for iodine.

Pyridine  serves as a base to neutralise any acid  formed during estimation. This electrolyte can be used for the determination of

gases having reducing properties such as SO  and not suitable for

other gases such as H S, CO etc having reducing properties.

The electrolyte containing pyridine has the following disadvan¬tages.

1.	The presence of Pyridine present in the electrolyte gives  a

bad odour which is a undesirable.

2.	The  electrolyte is sensitive  to  excess  moisture.  Hence

it reguires  rest time  (of upto 30 mts)  in between succes¬

sive determinations.

3.	The electrolyte has  limited  life expectancy and has to

be changed every 24 hours.  This will  increase the  cost

of operation.

4.	The cost of the solution  is US$800 per litre.  (Reguirement

is 150mL per day)

The presence of reducing gas in the gas stream is detected by passing the gas through the electrochemical type gas analyser incorporating the said electrolyte(composition).

An embodiment of the electrochemical type analyser is shown in fig 1 of the drawing accompanying this specification. The analyser usually consists of a cell with two sets of elec¬trodes immersed in the electrolyte. One set of electrode called the sensing electrodes(l) measure the ratio of the constituents in the electrolyte solution in terms of micro-amps. The other set of electrodes called generating electrodes(2) through which DC current is passed to restore the original ratio of the constitu¬ents which gets altered by the passage of gas stream containing

the gases having reducing properties.

With ' L ' shaped platinum sensing electrodes, it is possible to measure the current generated due to particular constituents ratio present in the solution. The generator electrodes are also made of platinum and used for the restoration of the constituents ratio by electrolysis. In order to avoid error in the sensing current measurement due to the generation of hydrogen during electrolysis, the generator electrodes are separated using a sintered glass disc (3). The electrolyte present in the anode side is called the anolyte (4) and that in the cathode side is called the catholyte (5). The anolyte and catholyte may be the same or different.

The sampled gas(7) or the standard gas from a cylinder(6) is taken through a peristaltic pump(17) where it is mixed with air from an aerator(8) and sent to the electrochemical by actuating a solenoid valve(14). When the gas is not passed through the elec¬trochemical cell it is bypassed to an alkali trap(9) by deener-gising the solenoid(14). The solenoid vales are energised or deenergised by means of solid state relays(13) from the electron¬ic unit(10). The sensing electrodes are interfaced to part 11 and the generator electrodes are interfaced to part 12 in the electronic unit. The electronic unit is interfaced to a Personal Computer(16). Different sections of the electronic unit(10 shown in Figl) are :

1*.  Milli volt signal conditioner (11) : - to measure the current from the sensing electrodes in  terms  of millivolts.

2*.  Milli  Amp signal conditioner/generator (12)  :  - to generate and measure the current through generating electrodes.

3*. Solid state relay interface: - to energise sole¬noids (14) to pass gas through the cell or to by pass gas through an alkali trap (9).

4*.  Power  supply unit (15): - to provide power supply to various sections.

PC system with interface card: A multifunction data acquisition card is used in an IBM compatible PC system to process the condi¬tioned signals in the measuring and generating electrodes and

also to control the direction of flow of SO gas and to generate

2

appropriate current for electrolysis and finally to compute  and

display the SO  concentration. 2

The system uses a peristaltic pump (17) to pass known volume of gas through the cell containing improved electrolyte.

The principle by which the analyser functions to detect and determine the presence of gases having reducing property present in a gas stream is explained below.

When a sample containing reducing properties such as SO gas

2

is allowed to react with the electrolyte, it alters the concen¬tration of the constituents present in the electrolyte which in turn decreases the observed current between the electrodes. The difference in current is sensed by the sensing electrodes.

To avoid the drawbacks of the existing electrolyte useful for the detection and determination of gases having reducing properties in the gas stream and reducing the downtime of such detection and determination a need has arisen to provide an improved electrolyte for the purpose.

Therefore the main objective of the present invention is to provide an improved electrolyte useful for the detection of gases having reducing properties present in process gas streams.

Another objective of the present invention is to provide an improved electrolyte useful for determining the presence of gases having reducing properties in process gas streams employing the coulometric technique which can eliminate the use of pyridine and avoid bad odour;

Yet another objective of the present invention is to provide an improved electrolyte useful for detecting and determining the presence of gases having reducing properties in process gas streams employing the coulometric technique which can measure the concentration of such gases present in the gas stream in the presence of moisture;

One other objective of the present invention is to provide an improved electrolyte useful for detecting and determining the presence of gases having reducing properties in process gas streams employing the coulometric technique which can eliminate down time in between measurements;

Another objective of the present invention is to provide an improved electrolyte useful for detecting and determining the presence of gases having reducing properties in process gas streams employing the coulometric technique which can be used over an extended period without the need for changing the elec¬trolyte;

Still another objective of the present invention is to provide an improved electrolyte useful in detecting and deter-

mining the presence of gases having reducing properties in proc¬ess gas streams employing the coulometric technique which can be used for detecting and determining gases having reducing proper¬ties at all concentrations.

With the above objectives in view, we have initiated re¬search work to develop , an improved electrolyte which can be used for the detection and determination of the presence of gases having reducing properties in process streams employing coulomet¬ric technique.

Initialy we thought of using Iodine-Iodide combination as electrolyte. Accordingly experiments were conducted by passing known quantities of standard gases having reducing properties

such as  SO gas through  (Iodine - Iodide system)  having good 2

conductivity. The use of the Iodine - Iodide electrolyte for continuous determination of gases having reducing properties such

as SO  at 10 %  level generate sulphuric acid build-up in the 2

solution which lowers the pH of the medium. At low pH conditions, aerial oxidation of Iodide to Iodine takes place causing error in the detection and determination. Hence the medium requires a buffer to resist the acidity generated during each determinations. Some of the buffer systems which can be used are phosphoric acid, boric acid, phthalic acid and citric acid.

The Iodine present in the electrolyte oxidises the gas having reducing properties and gets itself reduced to iodide ion. This reaction results in a reduction of a preset (sens¬ing) current generated between the sensing electrodes in the cell shown in fig 1 .The original (sensed) current, prior to passing of the gas stream containing gases having reducing properties such as S02 can be restored by electrolysis, which is effected by passing proportional current through the generating electrodes in the cell.

The quantity of electricity (current * time) needed in the process of restoring to the original preset current, is a direct measure of the presence and the concentration of gas having reducing properties such as S02 that reduced the Iodine.

The reaction in the cell can be explained by the chemical equation given below.

(Equation Removed)

A buffered solution is necessary to resist the change in pH due to the generation of sulphuric acid in the reaction, when a gas with reducing property like S02 at 10% concentration level is measured continuously. The use of buffer solution also avoids frequent changing of the electrolyte solution.

Accordingly the present invention accordingly provides an electrolyte composition useful for the detection and determination of gases, having reducing properties in gas streams which comprises potassium iodide in the range 3 to 6.0% by weight of the composition and a buffer/in the range of 9 to 40.0% by weight, and the balance being water.

The composition obtained by the process of the present invention is neither a product of chemical reaction nor a mere admixture but is a synergistic formulation having properties different than the aggregate properties of the individual components. No chemical reaction between the constituents of the said composition.

According to an embodiment of the present invention, the present electrolyte comprises an aqueous solution consisting of

Potassium Iodide	3.5% by weight of the composition

Disodium hydrogen phosphate 10.5% by weight of the composition

Citric acid	7%  by weight of the composition

pH of the combination buffer  5 + 0.1%

The electrolytes of the present invention were tested for the detection and determination of gases having reducing proper¬ty. It is observed that the above mentioned electrolyte (150mL)

was  found to be useful for the determination of pure SO gas  (a

2

gas with reducing property) upto 300mL with a change of pH within 0.5 units from the initial pH of the electrolyte.

The following experiments describe in detail the inven¬tion which are provided to illustrate the invention and should not be construed to limit the scope of the invention. Example 1 :

An  aqueous  solution of the  electrolyte having the  following composition was prepared for laboratory trials for the determina-

tion of SO gas concentration by using the components 2

Potassium Iodide (KI)	3 % by wt

Disodiumhydrogenphosphate	20% by wt

pH of the solution	5.0

The above electrolyte (150mL)	was filled into the anode

compartment ( 4 )  and 50mL into the cathode compartment ( 5 ).  Ini-

tially 150mA of current was passed through the generating elec¬trodes  in the anode compartment till  the  sensing electrodes

measure a current of 6uA in the display unit.  Now the  cell  is

ready (Starting Mode) for the detection and determination of  SO

2

gas with reducing properties contained in a gas cylinder having 99.99% purity.

The SO gas cylinder was connected to the peristaltic pump(f)M

2	'

with a pumping speed set to 1.25mL/min. The gas coming out of the peristaltic pump was mixed with air from the aerator(8) and was allowed to pass to the anode compartment of the electrochemi¬cal cell for 60 seconds by energising the solenoid valve(14) from the electronic unit. The air was mixed only to carry the gas coming out of the peristaltic pump to the cell. After passing the gas for 60 seconds through the cell, the gas was bypassed by de-energising the solenoid valve to pass into an alkali trap(9) where the gas gets dissolved.

While the gas was passed through the cell for 60 seconds, a decrease in sensing current was observed in the display unit, ie the sensing current decreases from 6 uA to a lower value. This indicates the presence of reducing gas in the gas (in this case S02) being passed. A DC current(150mA ie ri' Amps) was passed through the generating electrodes for a particular duration ('t' seconds) till the original sensing current of 6uA was restored. The time taken to restore the sensing current is a measure of the concentration of the reducing gas present in the gas being sam¬pled.

From the guantity of electricity ('!' * 't' coulombs) passed through the generating  electrodes, the concentration of the

reducing (SO ) gas was computed.

5  trials were done for the determination of SO  gas in the

2

sample  and each time restoring the cell to Starting mode  before the passage of next sample.

The results are tabulated in Table 1. Column 1 in the table represent the time (in Hours & Minutes) and column  2  represent

the concentration in mL.  Since the SO gas(99.99%  purity)  was

2

passed from a standard cylinder for 60 seconds  and the peristal¬tic pump being set to a flow rate of  1.25mL/min the expected computed concentration was to be around 1.25mL or 99.99%. Table 1:

(Table Removed)

It is evident from the table 1  that

1)	The repeatability of the value of SO concentration indicate

the precision of measurement;

2)	and there is no down time between measurements.

Example 2:

Aqueous solution of the  electrolyte having the following compo¬sition was prepared for the laboratory trials for the  determina¬tion of SO concentration. 

Potassium Iodide	5% by Wt

Citric acid	20% by Wt

Disodiumhydrogenphosphate	5% by Wt

pH of the solution	5.0

The above electrolyte(150mL) was filled into the anode compartment (4) and 50mL into the cathode compartment (5). Ini¬tially 150mA of current was passed through the generating elec¬trolytes in the anode compartment till the sensing electrodes measure a current of 6 uA in the display unit. Now the cell is

ready (Starting Mode) for the detection and determination of  SO

2

gas with reducing properties contained in a gas cylinder having 99.99% purity.

The  SO gas cylinder was connected to the peristaltic pump 2

with a pumping speed set to 2.50mL/min. The gas coming out of the peristaltic pump was mixed with air from an aerator(8) and was allowed to pass to the anode compartment of the electrochemi¬cal cell for 60 seconds by energising the solenoid valve(14) from the electronic unit. The air was mixed only to carry the gas coming out of the peristaltic pump to the cell. After passing the gas for 60 seconds through the cell, the gas was by passed by de-energising the solenoid valve to pass into an alkali trap(9) where the gas gets dissolved.

While the gas was passed through the cell for 60 seconds, a decrease in sensing current was observed in the display unit. ie the sensing current decreases from 6uA to a lower value. This

indicates the presence of reducing gas SO present in the gas be-

ing passed.  A DC current(150mA ie 'i' Amps) was passed through

the generating electrodes for a particular duration ('t' seconds) till the original sensing current of 6uA was restored. The time taken to restore the sensing current is a measure of the concen¬tration of the reducing gas that was sampled.

From the guantity of electricity ('i' * 't' coulombs) passed

through the generating electrodes, the concentration of the  SO

2

gas was computed.

5  trials were done for the determination of SO gas in the

sample and restoring the cell to Starting mode before the passage of next sample.

The results are tabulated in Table 2. The column 1  in the table represent the time (in Hours & Minutes) and the column  2

represent the concentration in mL.  Since the  SO  gas(99.99%

purity)  was passed from a standard cylinder for 60 seconds  and the peristaltic pump being set to a flow rate of 2.50mL/min the expected computed concentration  was to be  around  2.50mL or 99.99%. 

Table 2:

(Table Removed0)

It is evident from the table 2  that

1)	The repeatability of the value of SO concentration  indicate

the precision of measurement;

2)	and there is no down time between measurements

Example 3:

Yet another aqueous solution of the electrolyte having the fol¬lowing composition was prepared for the laboratory trials for the

determination of SO gas concentration.

(Table Removed)

The above electrolyte(150mL) was filled into the anode compartment(4) and 50mL into the cathode compartment(5). Ini¬tially 150mA of current was passed through the generating elec¬trolytes in the anode compartment till the sensing electrodes measure a current of 6uA in the display unit. Now the cell is

ready (Starting Mode) for the detection and determination of SO

2

gas with reducing properties contained in a gas cylinder having 99.99% purity.

The  SO gas cylinder was connected to the peristaltic pump 2

with a pumping speed set to 1.25mL/min. The gas coming out of the peristaltic pump was mixed with air from an aerator(8) and was allowed to pass to the anode compartment of the electrochemi¬cal cell for 60 seconds by energising the solenoid valve(14) from the electronic unit. The air was mixed only to carry the gas coming out of the peristaltic pump to the cell. After passing

the gas for 60 seconds through the cell, the gas was by passed by de-energising the solenoid valve to pass into an alkali trap(9) where the gas gets dissolved.

While the gas was passed through the cell for 60 seconds, a decrease in sensing current was observed in the display unit. ie the sensing current decreases from 6uA to a lower value. This is the detection of the presence of reducing gas being passed. A DC current(150mA ie 'i' Amps) was passed through the generating electrodes for a particular duration ('f seconds) till the original sensing current of 6uA was restored. The time taken to restore the sensing current is a measure of the concentration of the reducing gas present in the gas passed.

From the guantity of electricity ('i' * 't' coulombs) passed

through the generating electrodes, the concentration of the  SO2

gas was computed.

5 trials were done for the determination of SO2 gas in the

sample and each time restoring the cell to Starting mode before the passage of next sample.

The results are tabulated in Table 2. The columnl in the table represent the time (in Hours & Minutes) and the column 2

represent the  concentration in mL.  Since the  SO  gas(99.99%

purity) was passed from a standard cylinder for 60 seconds and the peristaltic pump being set to a flow rate of 1.25mL/min the expected computed concentration was to be around 1.25mL or 99.99%.

Table 3:

(Table Removed)

It is evident from the table 3  that

1)	The repeatability of the experiment indicate  the precision of

measurement;

2)	and there is no down time between measurements

Example 4

The electrolyte of the present invention described in the example 1 consisting of

Potassium Iodide (KI)  3 % by wt

Disodiumhydrogenphosphate  20% by wt

pH of the solution	5.0

was used  for the determination of SO gas  concentration  in  a

sulphuric acid plant.

The process SO gas stream in moisture from stage I of the

vanadiumpentoxide bed was connected to the peristaltic pump with a pumping speed set to 10. OOmL/min. The gas coining out of the peristaltic pump was allowed to pass to the anode compartment of the electrochemical cell for 5 minutes by energising the solenoid

valve(14) from the electronic unit. After passing the gas for 5 minutes through the cell, the gas was by passed by de-energising the solenoid valve to pass into an alkali trap(9) where the gas gets dissolved.

While the gas was passed through the cell for 5 minutes, a decrease in sensing current was observed in the display unit. ie the sensing current will decrease from 6uA to a lower value. This indicates the presence of reducing gas being passed. A DC current(150mA ie 'i' Amps) was passed through the generating electrodes for a particular duration ('t' seconds) till the original sensing current of 6uA was restored. The time taken to restore the sensing current is a measure of the concentration of the reducing gas that was sampled.

From the quantity of electricity ('i' * 't' coulombs) passed

through the generating electrodes, the concentration of the  SO

2

gas was computed.

5 trials were done for the determination of SO gas in the

2

sample and each time restoring the cell to Starting mode before the passage of next sample. The process gas samples were also analysed after fixing it in Sodiumhydroxide solution followed by lodimetric method(ie volumetric) and were found to be of the order of 9.1 ± 0.2%. The results obtained were comparable to that obtained by the instrumental method.

The results are tabulated in Table 4. The column 1 in the table represent the time (in Hours & Minutes) and the column 2 represent the concentration in %.

Table 4:

(Table Removed)

It is evident from the table 4  that

1)	The repeatability of the experiment indicate the precision of

measurement;

2)	The electrolyte could be used for the detect and determine of

the gas concentration in the presence of moisture; and

3)	there is no down time between measurements

Example 5

The electrolyte described in the example 2  consisting of

Potassium Iodide (KI)  5 % by wt

Citric acid	20% by wt

Disodiumhydrogenphosphate  5% by wt

pH of the solution	5.0

was used  for the determination of SO gas  concentration  in  a

sulphuric acid plant.

The above electrolyte(150mL) was filled into the	anode

compartment(4) and 50mL into the cathode compartment(5).Ini¬

tially 150mA of current was passed through the generating	elec-

trolytes in the anode compartment till the sensing electrodes measure a current of 6uA in the display unit. Now the cell is

ready (Starting Mode) for the detection and determination of  SO

gas with reducing properties contained in a gas cylinder having 99.99% purity.

The process SO gas stream in moisture from stage II of the 

vanadiumpentoxide bed was connected to the peristaltic pump with a pumping speed set to 10.OOmL/min. The gas coining out of the peristaltic pump was allowed to pass to the anode compartment of the electrochemical cell for 5 minutes by energising the solenoid valve(14) from the electronic unit. After passing the gas for 5 minutes through the cell, the gas was by passed by de-energising the solenoid valve to pass into an alkali trap(9) where the gas gets dissolved.

While the gas was passed through the cell for 5 minutes, a decrease in sensing current was observed in the display unit. ie the sensing current decreases from 6uA to a lower value. This is the detection of the presence of reducing gas being passed. A DC current(150mA ie 'i' Amps) was passed through the generating electrodes for a particular duration ('f seconds) till the original sensing current of 6uA was restored. The time taken to restore the sensing current is a measure of the concentration of the reducing gas that was sampled.

From the quantity of electricity ('i' * 't' coulombs) passed

through the generating electrodes, the concentration of the SO

gas was computed.

5 trials were done for the determination of SO gas in the

sample and each time restoring the cell to Starting mode before

the passage of next sample. The process gas samples were also analysed after fixing it in Sodiumhydroxide solution followed by lodimetric method(ie volumetric) and were found to be of the order of 6.00 ± 0.15%.

The results  are tabulated in Table4. The  columnl  in the table  represent the time (in Hours & Minutes) and the  column  2 represent the concentration in %. Table 5:

(Table Removed)

It is inferred from the table5  that

1)	The repeatability of the experiments indicate the precision of

measurement;

2)	The electrolyte could be used to detect and determine the gas

concentration in the presence of moisture;

3)	and there is no down time between measurements

Example 6

The electrolyte described in the experiment, consisting of

Potassium Iodide (KI)  4 % by wt

Citric acid	10% by wt

Disodiumhydrogenphosphate  20% by wt

pH of the solution	5.0

was tested in a sulphuric acid plant.

The electrolyte(150mL) was filled into the anode compart¬ment (4) and 50mL into the cathode compartment(5). Initially 150mA of current was passed through the generating electrolytes in the anode compartment till the sensing electrodes measure a current of 6uA in the display unit. Now the cell is ready

(Starting Mode) for the detection and determination of  SO  gas

2

with reducing properties contained in a gas cylinder having 99.99% purity.

The stack gas in the sulphuric acid plant was connected to the peristaltic pump with a pumping speed set to lOOmL/min. The gas coming out of the peristaltic pump was allowed to pass to the anode compartment of the electrochemical cell for 20 minutes by energising the solenoid valve(14) from the electronic unit. After passing the gas for 20 minutes through the cell, the gas was by passed by de-energising the solenoid valve to pass into an alkali trap(9) where the gas gets dissolved.

While the gas was passed through the cell for 20 minutes, a decrease in sensing current was observed in the display unit. ie the sensing current decrease from 6uA to a lower value. This is the detection of the presence of reducing gas being passed. A DC current(150mA ie 'i' Amps) was passed through the generating electrodes for a particular duration ('t' seconds) till the original sensing current of 6uA was restored. The time taken to restore the sensing current is a measure of the concentration of the reducing gas that was sampled.

From the quantity of electricity ('i' * 't' coulombs) passed

through the generating electrodes, the concentration of the SO

gas was computed.

5 trials were done for the determination of SO gas in the

sample and each time restoring the cell to Starting mode before the passage of next sample. The process gas samples were also analysed after fixing it in Sodiumhydroxide solution followed by lodimetric method(ie volumetric) and were found to be of the order of 0.031 + 0.002%.

The results  are tabulated in Table 6. The column 1  in the table represent the time (in Hours & Minutes) and the column  2 represent the concentration in %. Table 6:

(Table Removed)

It is inferred from the table 6 that

1)	The repeatability of the experiments indicate the precision of

measurement;

2)	The electrolyte could be used for detect and determine the

gas concentration in the presence of moisture; and

3)  there is no down time between measurements.

Example 7:

The electrolyte described in the	experiments consisting of

Potassium Iodide (KI)  4 % by wt

Citric acid	10% by wt

Disodlumhydrogenphosphate  20% by wt

pH of the solution	5.0

was used for the detection of H S gas concentration near a  swew-

age pumping station near Madras.

The above electrolyte(150mL) was filled into the anode compartment(4) and 50mL into the cathode compartment(5). Initial¬ly 150mA of current was passed through the generating elec¬trodes in the anode compartment till the sensing electrodes measure a current of 6uA in the display unit. Now the cell is

ready (Starting Mode) for the detection and determination of  SO

gas with reducing properties contained in a gas cylinder having 99.99% purity.

The stack gas in the sulphuric acid plant was connected to the peristaltic pump with a pumping speed set to lOOmL/min. The gas coming out of the peristaltic pump was allowed to pass to the anode compartment of the electrochemical cell for 10 minutes by energising the solenoid valve(14) from the electronic unit. After passing the gas for 10 minutes through the cell, the gas was by passed by de-energising the solenoid valve to pass into an alkali trap(9) where the gas gets dissolved.

While the gas was passed through the cell for 10 minutes, a decrease in sensing current was observed in the display unit. ie the sensing current decreases from 6uA to a lower value. This

is the detection of the presence of reducing gas being passed. A DC current(150mA ie 'i' Amps) was passed through the generating electrodes for a particular duration ('t' seconds) till the original sensing current of 6uA was restored. The time taken to restore the sensing current is a measure of the concentration of the reducing gas that was sampled.

From the quantity of electricity ('i' * 't' coulombs) passed

through the generating electrodes, the concentration of the SO

2

gas was computed.

5 trials were done for the determination of SO gas in the

sample and each time restoring the cell to Starting mode before the passage of next sample. The process gas samples were also analysed after fixing it in 1% Zinc acetate solution followed by lodimetric method(ie volumetric) and were found to be of the order of 1.52 ± 0.02%.

The results are tabulated in Table 7. The column 1  in the table  represent the time (in Hours & Minutes) and the column  2 represent the concentration in %. Table 7:

(Table Removed)

It is inferred from the table 7  that

1)	The repeatability of the experiment indicate the precision

of measurement;

2)	The electrolyte could be used for detect and determine the H S

gas concentration in the presence of moisture; and

3)	there is no down time between measurements.

Example 8:

In the laboratory a comparison study was made for the deter¬mination of SO gas with the use of electrolyte based on pyri-

dine, iodine and dry methanol (a commercial product costing $800 per litre). 150 ml of the electrolyte based on pyridine, iodine and dry methanol(imported sample) was used in the anode compart¬ment of the cell and 50 ml electrolyte based on phosphoric acid(imported) was used in the cathode compartment. Initially 150mA of current was passed through the generating electrodes in the anode compartment till the sensing electrodes measure a current of 6uA in the display unit. Now the cell is ready

(Starting Mode) for the detection and determination of  SO  gas

with reducing properties contained in a gas cylinder having 99.99% purity.

The  standard  SO  gas (99.99% purity) from a  cylinder was

connected to the peristaltic pump with a pumping speed set to 1.25mL/min. The gas coming out of the peristaltic pump was mixed with air from an aerator(S) and was allowed to pass to the anode compartment of the electrochemical cell for 60 seconds by ener¬gising the solenoid valve(14) from the electronic unit. The air was mixed only to carry the gas coming out of the peristaltic

pump to the cell. After passing the gas for 60 seconds through the cell, the gas was by passed by de-energising the solenoid valve to pass into an alkali trap(9) where the gas gets dis¬solved.

While the gas was passed through the cell for 60 seconds, a decrease in sensing current was observed in the display unit. ie the sensing current decreases from 6uA to a lower value. This is the detection of the presence of reducing gas being passed. A DC current(150mA ie 'i' Amps) was passed through the generating electrodes for a particular duration ('t' seconds) till the original sensing current of 6uA was restored. The time taken to restore the sensing current is a measure of the concentration of the reducing gas that was sampled.

From the quantity of electricity ('i' * 't' coulombs) passed

through the generating electrodes, the concentration of the SO

gas was computed.

5  trials were done for the determination of SO gas in the

sample and each time restoring the cell to Starting mode before the passage of next sample.

The results are tabulated in Table 7. The column 1 in the table represent the time (in Hours & Minutes) and the column 2

represent the concentration in mL.  Since the  SO  gas(99.99%

purity) was passed from a standard cylinder for 60 seconds and the peristaltic pump being set to a flow rate of 1.25mL/min the expected computed concentration was to be around 1.25mL or 99.99%.

Table 8:

(Table Removed)

It is  evident from the table 8 that the repeatability of the

value of SO concentration indicate the precision of measurement 

using pyridine based system.  However the main draw back was that it required a minimum of 30 minutes of wait time between deter-minations . Example 9:

A field study was conducted in a sulphuric acid plant with the use of electrolyte based on pyridine, iodine and dry methanol (a commercial product costing $800 per litre) for the detection

and determination of SO gas.  150 ml of the electrolyte based on

pyridine, iodine and dry methanol(imported sample) was used in the anode compartment of the cell and 50 ml electrolyte based on phosphoric acid(imported) was used in the cathode compartment. Initially 150mA of current was passed through the generating electrodes in the anode compartment till the sensing electrodes measure a current of 6uA in the display unit. Now the cell is ready (Starting Mode) for the detection and determination of SO

gas with reducing properties contained in a gas cylinder having 99.99% purity.

The process SO gas stream in moisture from stage I of the

vanadiumpentoxide bed was connected to the peristaltic pump with a pumping speed set to 10.OOmL/min. The gas coming out of the peristaltic pump was allowed to pass to the anode compartment of the electrochemical cell for 5 minutes by energising the solenoid valve(14) from the electronic unit. After passing the gas for 5 minutes through the cell, the gas was by passed by de-energising the solenoid valve to pass into an alkali trap(9) where the gas gets dissolved.

While the gas was passed through the cell for 5 minutes, due to the presence of moisture in the gas stream, erratic change in the sensing current was observed and the electrolyte ultimately

failed to respond to the detection of the SO gas even though the

experiment was  repeated several times.  Hence it was  inferred

that when this solution was tested for the determination of  SO

in the sulphuric  acid plant, the solution failed due to the presence of moisture in the gas sample.  This electrolyte based on pyridine is sensitive to moisture and hence it is not suitable for industry environment. Advantages of the present invention.

1)	The repeatability of the experiments indicates the precision

of measurement;

2)	The electrolyte  could even detect and determine the presence

of reducing gases in the presence of moisture;

3)	There is no down time in between measurements

4)	Useful for on-line measurement even  in the industrial  envi-

ronment.

It is not sensitive to moisture and therefore also be used  for

detecting and monitoring with industrial process.

The major drawback in the pyridine based electrolyte is that  it

is sensitive to moisture and it is based on non aqueous  solvent.

Hence it is not suitable in the industrial process gas monitoring

in the presence of moisture.

1.	An electrolyte composition useful for the detection and determination of gases,

having reducing properties in gas streams which comprises potassium iodide in

the range 3 to 6.0% by weight of the composition and a buffer/in the range of 9

to 40.0% by weight, and the balance being water.

2.	An electrolyte composition as claimed in claim 1 wherein the buffer used is

selected from Phosphoric Acid, Boric Acid, Citric Acid, Succinic Acid, Di Sodium

Hydrogen Phosphate, Mono Sodium Hydrogen Phosphate or mixtures thereof.

3.	An electrolyte composition claimed in claims 1 to 2 wherein the amount of

potassium iodide is 3% by weight, buffer 20% by weight and the pH of the

electrolyte being 4.5 to 5.1.

4.	An electrolyte composition useful for the detection and determination of gases

having reducing properties present in process gas streams substantially as herein

described with reference to the examples.

Documents:

				2266-del-1996-abstract.pdf

				2266-del-1996-claims.pdf

				2266-del-1996-correspondence-others.pdf

				2266-del-1996-correspondence-po.pdf

				2266-del-1996-description (complete).pdf

				2266-del-1996-drawings.pdf

				2266-del-1996-form-1.pdf

				2266-del-1996-form-19.pdf

				2266-del-1996-form-2.pdf

				2266-del-1996-form-4.pdf

« Previous Patent

Next Patent »

Patent Number	214937	

Indian Patent Application Number	2266/DEL/1996	

PG Journal Number	10/2008	

Publication Date	07-Mar-2008	

Grant Date	18-Feb-2008	

Date of Filing	18-Oct-1996	

Name of Patentee	COUNCIL OF SCIENTIFIC AND INDUSTRIAL RESEARCH	

Applicant Address	RAFI MARG, NEW DELHI-110001,INDIA.	

Inventors:

#	Inventor's Name	Inventor's Address	

1	DR.NATESHAN BALASUBRAMANIAN, ASSOCIATE PROFESSOR	DEPT.OF CHEMISTRY, INDIAN INSTITUTE OF TECHNOLOGY, MADARAS-600036	

2	MR.THOPPUR RAJAGOPAL NATRAJAN, SCIENTIST E II	CENTRAL SCIENTIFIC INSTRUMENTS ORGANISATION, MADRAS CENTRE, CSIR MADRAS COMPLEX, TARAMANI, MADRAS-600036.	

3	DR. RANGASWAMI RAGHUNATHAN, SCIENTIST C	CENTRAL SCIENTIFIC INSTRUMENTS ORGANISATION, MADRAS CENTRE, CSIR MADRAS COMPLEX, TARAMANI, MADRAS.	

4	MS. HEMAMALINI KASTHURI, TECHNICAL OFFICER B	CENTRAL SCIENTIFIC INSTRUMENTS ORGANISATION, MADRAS CENTRE, CSIR MADRAS COMPLEX, TARAMANI, MADRAS.	

5	MS.VASANTHA BALASUBRAMANIAN, TECHNICAL OFFICER B	CENTRAL SCIENTIFIC INSTRUMENTS ORGANISATION, MADRAS CENTRE, CSIR MADRAS COMPLEX, TARAMANI, MADRAS.	

6	MR. KRISHNAN SUNDARARAJAN, FORMER SCIENTIST-IN-CHARGE	CENTRAL SCIENTIFIC INSTRUMENTS ORGANISATION, MADRAS CENTRE, CSIR MADRAS COMPLEX, TARAMANI, MADRAS.	

PCT International Classification Number	G01N 27/26	

PCT International Application Number	N/A	

PCT International Filing date		

PCT Conventions:

#	PCT Application Number	Date of Convention	Priority Country	

1			NA	

© All Indian Patents, 2013-2021.

  Patent data available in the public domain from Indian Patents Office, Department of Industrial Policy and Promotions, Ministry of Commerce and Industry, Government of India.
