Repository: anandvc/allindianpatents

File: patents/214944-a-plant-for-the-continuous-heat-treatment-of-a-metal-strip.html
Indian Patents. 214944:"A PLANT FOR THE CONTINUOUS HEAT TREATMENT OF A METAL STRIP

Indian Patents

Recently Granted Patents

  Recently Published Patents

Title of Invention	"A PLANT FOR THE CONTINUOUS HEAT TREATMENT OF A METAL STRIP

Abstract	Plant for the continuous heat treatment of a metal strip, comprising a thermally insulated furnace, through which the metal strip travels in a protective atmosphere consisting of a gas mixture with a hydrogen, said furnace consisting of at least one section for heating (1), with eventually an upstream preheating section (0), a section (2) for temperature hold, a section for cooling (3), eventually a section for aging (4) and eventually a final cooling section, the section for cooling (3) comprising means for blowing a protective gas over the product to handle, all the sections being provided, in their upper and lower parts, with a plurality of return rollers (6, 6&quot;, 6&quot;, 7, 7&quot;, 7&quot;) or centering rollers (8, 8&quot;, 8&quot;) for guiding the strip, said sections being connected together by connecting tunnels, the strip passing through an isolating device (14) positioned in each connecting tunnel upstream and downstream of the cooling section (3), which is full of a gas with a high content of hydrogen, in view of increasing the value of gradient °C/s, in order to allow to modify the time of travel of the strip through the said cooling section, characterised in that the isolating device (14) comprise several groups of two rollers located on each side of the strip, or several groups of rollers and flaps allowing to separate substantially hermetically adjacent sections, especially concerning their respective atmosphere.	

Full Text	The present invention relates to a process for the heat treatment of a metal strip. It relates more particularly to those industries consuming large amounts of sheet metal, in which the best way of making savings is to reduce the mass, and hence the thickness, of the sheet metal/ while still maintaining excellent mechanical properties. The continuous annealing operation meets these expectations perfectly.

The invention applies to the technology of continuous strip treatment furnaces. Such furnaces are used in continuous annealing lines or continuous galvanizing lines; however/ the invention may apply to other types of plant in which the strip is treated continuously in a protective atmosphere.

The process hinges on one or more strip annealing furnaces which consist of several sections equipped for carrying out in succession the various steps in the heat treatment cycle, which in the simplest case are: heating, temperature hold and cooling.

At the end of each of the steps,.the temperature reached by the product is defined and must be stabilized so as to obtain the required metallurgical characteristics.

The operation is easy and usually carried out when the furnace operates in steady state; this is because it treats a product, of given dimensions, at a constant rate and according to a steady heat treatment curve.

Known industrial furnaces work/ on a daily basis, on a strip of different thicknesses and of different widths according to heat treatment cycles which also vary.

The efficacy of the plant and the compliance with, the heat treatment curves depend above all on the residence time of the strip running through the various sections of the furnace, or oa the time taken to reach a temperature at the end of the heating step or of the cooling step. For each of these heating or cooling sections, a temperature gradient per unit time (°C/s) is

thus expressed.

In order to improve the efficacy of their plants/ users seek solutions which decrease the residence time during the heating and/or cooling steps.

Currently/ the known cooling devices allowing heat exchange with the running strip essentially consist of four technologies:

- a first technology uses radiative heat exchange between the strip and air-cooled radiant tubes; the thermal gradient of the strip is very low and in all cases less than 20°C/s;

a second technology uses conductive heat exchange between rollers and the strip, particularly heat exchange based on rollers through which water circulates; the heat exchange between the rollers and the running strip takes place by contact, something which causes heterogeneities in the temperature profile, these arising from the presence of wrinkling on the surface of the strip;

a third technology uses convective heat exchange by spraying a water mist onto the strip or by immersing it in a water tank; the major drawback of this solution resides in the fact that it promotes oxidation of the strip, requiring the use, in order to remove this skin of oxidation, of a pickling unit on the end of the line, having a corresponding impact on the overall cost of the plant;

a fourth technology uses convective heat exchange by blowing a recirculated protective gas, cooled beforehand in an exchanger. The thermal gradient of the strip only reaches 70»c/a with difficulty.

The present invention aims to remedy these drawbacks by providing a process which does not oxidize the running sheet metal and which guarantees good flatness and perfect surface finish, whilst still making it possible to obtain gradients which are markedly higher than those of the prior techniques having these advantages, especially of the order of 100'C/s.

For this purpose, the process for the continuous

heat treatment of a metal strip, the latter travelling through a furnace, which is thermally insulated, and in a protective atmosphere; the said furnace consisting of at least one section/ for heating, for temperature hold and for cooling; the said strip being guided by a plurality of rollers arranged especially in the lower part and in the upper part of the said sections, so as to form a plurality of runs, is characterized in that the strip passes through at least one partial or total isolating device positioned within at least one section or between two sections, allowing partial or total differentiation of the atmosphere present within the said section, so as to ensure, owing to the composition of the atmosphere, different heat transfer properties on the strip compared with at least one other adjacent section, having a different atmosphere.

Other characteristics and advantages of the present invention will emerge from the description given hereinbelow, with reference to the appended drawings which illustrate an entirely non- limiting embodiment thereof. In the figures:

-	Figure 1 is a sectional plan view of a furnace

implementing the process forming the subject of the

invention;

-	Figure 2 is a curve illustrating a comparison

between a thermal cycle undertaken according to a process

of the prior art and the process forming the subject of

the invention, applied to cooling.

According to a preferred method of implementing this process, the strip to be treated travels through a continuously operating vertical or horizontal furnace.

This furnace is generally composed of heating sections 1, temperature-hold sections 2 and cooling sections 3. The number and arrangement of the sections are highly varied; temperature-hold sections 2, 4 may coexist between the various cooling sections in order to perform the crystallographic transformations correctly.

The strip therefore runs through the various sections of the furnace; in the context of a vertical

Other characteristics and advantages of the present invention will emerge from the description given hereinbelow, with reference to the appended drawings which, illustrate an entirely, non-limiting embodiment thereof. In the figures:

-	Figure 1 is a sectional plan view of a furnace

implementing the process forming the subject of the

invention;

-	Pigrare 2 is a curve illustrating a comparison

between a thermal cycle undertaken according to a process

cf the prior art and the process forming the subject of

the invention,, applied to cooling,

• According to a preferred-method of implementing thia process, the atrip to be treated travels through a continuously operating vertical or horizontal furnace.

Thia furnace is generally composed of heating sectiona 1,  temperature-hold  sections  2  and cooling sections 3. The number and arrangement of the sections are highly varied; temperature-hold sections 2, 4 may coexist between the various cooling sections in order to perform the crystallographic transformations correctly.

The strip therefore runa through the various sections of the furnace; in the context of a vertical

furnace, it is guided by a plurality of fixed rollers 6, €'/ €"/ 7, 7', 7", rotationally driven, located between the upper and lower ends of the volumes or chambers forming the treatment enclosures.

The strip stretches, as a loop or in runs, between two guide rollers, the top guide roller 6 and the bottom guide roller 7. Conventional heating means or induction heating means/ or alternatively cooling members, are arranged between the runs of the strip or facing the outer walls.

The conventional heating means mainly consist of heating elements, of tubular shape, inside which is supported the combustion of a liquid or gaseous fuel. These elements, called radiant tubes, are placed between the runs of the strip and facing the front walls of the furnace, and heat the strip by radiation. They supply most of the energy and are used during the steady-state operation of the plant.

The combustion fume can be used to reheat a protective gas recycled through an exchanger, this gas being blown in a direction substantially perpendicular to the path of the strip through a plurality of orifices or of slots which are arranged on the blowing means. The strip is thus preheated before being heated by the radiant tubes.

It may easily be understood that all the enclosures are thermally insulated from the environment 9/ 10, 11, 12, 13 by suitable lagging. Each of the enclosures is provided with devices for centring the axis of the strip along the axis of the line; these devices consist of rollers 8, 8' similar to the guiding rollers and are mounted so as to move inside supports so as to adjust the developed length between two fixed guiding points 6', 7'; if required, they may be replaced by guiding rollers and are present in the preheating section (0) or heating section 1, the temperature-hold sections 2, 4 and the cooling sections 3, 5.

The cooling means are generally formed by devices for blowing protective gas which is recycled and cooled

in exchangers external to the plant. This blowing, the rate of which varies depending on the heat exchange requirements, takes place in a direction substantially perpendicular to the path of the strip and through a plurality of orifices or slots arranged on the blowing means.

The various chambers are connected together by connecting tunnels, the whole assembly optionally being maintained in a protective atmosphere, either an inert or reducing atmosphere/ consisting especially of a gas mixture chosen from hydrogen and nitrogen.

According to one advantageous characteristic of the invention/ a gas mixture based on hydrogen or helium is used, the composition of which exceeds the values commonly employed (of the order of 5% for 95% of nitrogen}. Thus, the process according to the invention uses a hydrogen or helium atmosphere whose content may exceed 5% and more particularly 15%, in order to reach, for example, 50% of hydrogen or helium, in fact, the heating and/or cooling chambers are used in an atmosphere whose characteristics of the hydrogen or helium contents are above the explosibility limit values for these gases. The specification also applies to helium instead of or in addition to hydrogen.

The way in which the strip travels is as follows: The strip enters a first heating enclosure 1, which comprises conventional heaters.  This heating enclosure may be preceded by a preheating enclosure 0,

In these portions, the strip undergoes a temperature rise up to the desired temperature corresponding to the desired heat treatment, and then it passes into a temperature-hold chamber 2 in which the energy supply is held constant in order to carry out the crystallographic transformations. Its temperature is lowered by the previously explained means in a so-called cooling enclosure 3, the temperature decreases rapidly and the crystallographic transformations come to an end.

Next, it passes through a chamber intended for ageing, commonly called an "overageing" chamber 4, this

cnamoer being designed in a manner similar to the temperature-hold enclosure and lying between two cooling chambers.

The final cooling 5 generally takes place either like the previous one, by gas-solid exchange, or by liquid-solid exchange, which is much more effective, by spraying liquid onto the moving strip.

The end-product is wound up or output on leaving the plant, optionally after having undergone other treatments.

According to another advantageous characteristic of the invention, the plant implementing this process includes a plurality of isolating devices 14, especially arranged within the various connecting tunnels, upstream and/or downstream, these being provided between the various heating, temperature-hold and cooling sections of which the furnace is composed/ making it possible, when these isolating devices 14 are actuated, to separate adjacent sections substantially hermetically, in particular with regard to their respective atmosphere.

These isolating devices 14 consist of at least one or more sets of two rollers, these being located on each side of the strip, or of one or more sets of rollers and shutters.

It is thus possible, by virtue of these isolating devices 14, to vary, either in the sense of an increase or of a decrease about a known value, the composition of the mixture making up the protective atmosphere in one chamber with respect to an adjacent chamber separated by the said isolating device.

The process forming the subject of the invention uses as protective gas mixture nitrogen with a percentage of hydrogen or helium. The use of one of the latter gases enables the efficacy of the heating or cooling devices to be increased; it is thus possible to adjust the strip residence time within the said cooling section 3 or preheating section 0 for the purpose of increasing the value of the gradient (°C/s) above that known in the current techniques.

Thus, according to a first method of using the process forming the subject of the invention/ it is possible to isolate and to use a convective cooling section 3 (the recirculated atmosphere gas/ after it has been cooled/ especially by a gas/water exchanger/ is blown onto the strip), and to fill this section with gas having a high level of hydrogen or helium since these gases have thermomechanical properties (specific heat/ viscosity, density/ conductivity, etc.) which are more favourable than nitrogen/ thereby making it possible to increase the exchange coefficient or to decrease the size of the fans/ or both.

A temperature gradient having values ranging from 75aC/s to 150*C/s and preferably having values close to 100«C/s is thus achieved, instead of 70'C/s with the current techniques.

Thus/ according to a second method of using the process forming the subject of the invention, it is possible to isolate and use a convective preheating section 0 (the recirculated atmosphere gas/ after it has been reheated, especially by a gas/fume exchanger/ is blown onto the strip), and to fill this section with a gas having a high level of hydrogen or helium since these gases have thermomechanical properties (specific heat/ viscosity, density/ conductivity, etc.) which are more favourable than nitrogen/ thereby making it possible to increase the exchange coefficient or to decrease the size of the fans/ or both.

Whatever the method of using the process/ strip residence times within the furnace are thus achieved which are markedly shorter than the values in the prior art.

It remains the case, of course/ that the present invention is not limited to the embodiments described and represented hereinabove, but that it encompasses all variants thereof.

1.  Process for the continuous heat treatment of a metal strip/ the latter travelling through a furnace, which is thermally insulated, and in a protective atmosphere; the said furnace consisting of at least one section, for heating (1) / for temperature hold (2) and for cooling  (3);  the said strip being guided by a plurality of rollers (6, 6', 6”, 7, T , 7") arranged especially in the lower part and in the upper part of the said sections, so as to form a plurality of runs, characterized in that the strip passes through at least one partial or total isolating device (14) positioned within at least one section or between two sections, so as to ensure different heat transfer properties on the strip compared with at least one other adjacent section having a different atmosphere, by adjusting the composition of the atmosphere consisting of a gas mixture whose hydrogen or helium content exceeds 5% and more particularly 15%, in order to allow differentiation of the thermcmechanical properties of the atmosphere. 2.  Heat treatment process according to Claim 1, characterized in that the strip passes through at least one isolating device (14) , placed upstream and/or downstream of at least one cooling section (3), so as to increase the cooling capacity of the said section. 3 *  Heat treatment process according to Claim 1, characterized in that the strip passes through at least one isolating device (14), placed upstream and/or downstream of at least one heating section (1) or preheating section {0} , so as to increase the heating capacity of the said section.

4. Beat treatment process according to any one of the preceding claims, characterized in that a gas mixture is used whose hydrogen or helium content is close to 50%. 5 . Plant for the implementation of the process according to any one of Claims 1 to 4, characterized in that it includes, for the purpose of carrying out the continuous heat treatment of a running atrip:

-	at least one heating section (1),

-	optionally/ a temperature-hold section (2),

-	at least one cooling section (3) in which a gas

is blown onto the product to be treated,

-	optionally, an ageing section (4},

-	optionally, a final cooling section (5);

all these section are provided, in their upper and lower parts, with a plurality of guide rollers (6, 6', 6", 7, T, 7") or centring rollers {8, 8', 8") for guiding the strip, the said sections being connected together by connecting tunnels, the said tunnels being provided with a plurality of isolating devices (14), enabling at least one cooling section (3, 5} to be sealed, the said sealed section being filled with a protective atmosphere whose properties enable the cooling capacity of the said section to be increased by virtue of an increase in the gradient (°C/s).

6. Plant for the implementation of the process according to any one of Claims 1 to 4, characterized in that it includes, for the purpose of carrying out the continuous heat treatment of a running strip:

-	at least one preheating section (0),

-	at least one heating section (1),

-	optionally, a temperature-hold section (2),

-	at least one cooling section (3) in which a gas

is blown onto the product to be treated,

-	optionally, an ageing section (4),

-	optionally, at least one final cooling section

(5);

all these sections are provided, in their upper and lower parts, with a plurality of guide rollers (6, 6', 6", 7, T i 7") or centring rollers (8, 8', 8") for guiding the strip, the said sections being connected together by connecting tunnels, the said tunnels being provided with a plurality of isolating devices (14), enabling at least one heating section (0, 1) to be sealed, the said sealed section being filled with a protective atmosphere whose properties enable the heating capacity of the said section to be increased by virtue of an increase in the

gradient (°C/a).

7. Plant according to one of Claims 5 and 6, characterized in that the isolating devices (14) consist of at least one or more sets of two rollers, these being located on each side of the strip, or of one or more sets of rollers and shutters.

8.	Process for the continuous heat treatment of a metal strip substantially as

herein described with reference to and as illustrated in the accompanying

drawings.

9.	Plant for the implementation of the process substantially as herein

described with reference to and as illustrated in the accompanying drawings.

Documents:

				600-del-1997-abstract.pdf

				600-del-1997-claims.pdf

				600-DEL-1997-Correspondence Others-(23-03-2011).pdf

				600-del-1997-correspondence-others.pdf

				600-del-1997-correspondence-po.pdf

				600-DEL-1997-Description (Complete).pdf

				600-del-1997-drawings.pdf

				600-del-1997-form-1.pdf

				600-del-1997-form-13.pdf

				600-del-1997-form-19.pdf

				600-DEL-1997-Form-2.pdf

				600-DEL-1997-Form-27-(23-03-2011).pdf

				600-del-1997-form-3.pdf

				600-del-1997-form-4.pdf

				600-del-1997-form-6.pdf

				600-del-1997-gpa.pdf

				600-del-1997-petition-137.pdf

				600-del-1997-petition-138.pdf

« Previous Patent

Next Patent »

Patent Number	214944	

Indian Patent Application Number	600/DEL/1997	

PG Journal Number	10/2008	

Publication Date	07-Mar-2008	

Grant Date	18-Feb-2008	

Date of Filing	11-Mar-1997	

Name of Patentee	STEIN-HEURTEY	

Applicant Address	Z.A.I. DU BOIS DE L EPINE, 91130 RIS ORGANIS, FRANCE	

Inventors:

#	Inventor's Name	Inventor's Address	

1	MICHEL M. BOYER	13 LOTISSEMENT BELLEVUE, 77770 CHARTRETTES FRANCE	

2	JEAN JACQUES M. NOZIERES	3C RUE DES BLANCHISSEURS, 92370 CHAVILLE, FRANCE	

PCT International Classification Number	H02H 001/00	

PCT International Application Number	N/A	

PCT International Filing date		

PCT Conventions:

#	PCT Application Number	Date of Convention	Priority Country	

1	9603140	1996-03-13	France	

© All Indian Patents, 2013-2021.

  Patent data available in the public domain from Indian Patents Office, Department of Industrial Policy and Promotions, Ministry of Commerce and Industry, Government of India.
