Repository: anandvc/allindianpatents

File: patents/215039-an-improved-process-for-the-preparation-of-ultathin-thin-films-of-metallic-compounds.html
Indian Patents. 215039:"AN IMPROVED PROCESS FOR THE PREPARATION OF ULTATHIN/THIN FILMS OF METALLIC COMPOUNDS"

Indian Patents

Recently Granted Patents

  Recently Published Patents

Title of Invention	"AN IMPROVED PROCESS FOR THE PREPARATION OF ULTATHIN/THIN FILMS OF METALLIC COMPOUNDS"

Abstract	The present invention provides an improved process for the preparation of ultrathin/ thin films of metallic compounds comprising of preparing an aqueous solution containing cation/anion or species of corresponding elements in a concentration ranging 10~5 to 10-3M leading to the formation of metal oxides, chalcogenides or halides of which the thin film is desired; adjusting the pH of the solution; preparing a solution of the cation or anion in a volatile organic solvent or a mixture of organic solvents and water leading to formation of metal oxides, chalcogenides, and halides on reacting only in solution form ; spreading the solution on the aqueous solution to form a film at the interface of the aqueous and solvent solutions, evaporating the solvent, compressing the film formed at the interface laterally with a constant compression pressure; dipping a substrate in the solution and withdrawing it from the solution at a uniform rate in the range of 0.5 to 1.5 m/min at a temperature range of 10-50°C;heating thin films formed for crystallization at a temperature ranging between 500 to 800°C to obtain the product.	

Full Text	The present invention relates to an. improved process for the preparation of ultrathin/ thin films of metallic compounds. Particularly the process relates to the preparation of film of metal in the form of oxides, halides, chalcogenides ( i.e. sulphides, selenides, Tellurides). The thickness of the films prepared by the process of the present invention is in the range of 30 to 500 A. The films formed are useful in molecular electronics. The various applications of such films could be as electric capacitors, electrochromic films, corrosion resistant coatings, antireflection coatings, surface passivation coatings etc.

The conventional methods employed for the formation of thin/ultrathin films are:

(1)	Sol-gelation method (sol-gel)

(2)	Vapour Evaporation Technique (VE)

(3)	Glow Dishcarge Technologies (Sputtering)

(4)	Plasma processes

(5)	Chemical Vapour Deposition (CVD)

(6)	Electro plating

(7)	Spray Pyrolysis

(8)	Spin on method

(9)	Langmuir Blodgett Method (LB)

(10)	Liquid liquid interface reaction technique (LLIRT)

The above mentioned methods and their drawbacks are discussed below.

(1) Sol-gel Method: Molecular or atomic conglomerates when stabilize in a suspended state in an aqueous liquid is called sol. These conglomerates or suspensions can be destabilized to aggregated particles or homogeneous gel by changing the conditions of solvation or suspension in sols. If the said molecular or atomic conglomerates are desired to be deposited in the form of uniform films during gelation, a substrate, glass plate or quartz plate or the like is dipped in a sol and drawn out. A thin coating of gel is formed. The substrate is then dried. The heat treatment of substrate leads to oxide coating.

Drawbacks: The conditions of sol stabilization and gelation are very critical. Also, thickness control is difficult. During the drying of gel and post deposition heat treatment, large volume changes bring about cracks in gel material and therefore it is difficult to get homogeneous, uncracked films.

Reference:

Journal of non-crystalline solids, vol 100, Proceedings of the Forth International Workshop on Glasses and Glass Ceramics from Gels, section 7, Pages. 479-542, 1988.

(2) Vacuum Evaporative Technologies: The substance of which a thin / ultrathin film is to be deposited is generated in vapour state by boiling, sublimating or vapourizing by giving sufficient energy by heating, electron beam bombardment, lasers or any other energy source.' In the second step vapour is transported to substrate without any chemical change occuring in the substance and in the last step, the substance is allowed to condense / deposite on substrate surface such as glass/ quartz plate, silicon wafer etc.

Drawbacks: High vacuum is required. Some chemical changes in substance composition is quite common such as nonstoichiometry or contamination from source container. For the uniform and adherent films to be obtained, the number of parameters are large and therefore process monitoring and control is needed. Molecular beam epitaxy which is an improved technology over vacuum evaporation is mainly used for growing single crystalline films (very ordered films) on single crystal substrates. The cost and number of parameters are increased many folds. The operation* is complex and throughput is very low.

Reference:

Handbook of thin film deposition processes and techniques.

K. K. Schuegrat

Noyes Publication, Park Ridge, New Jersey USA (1988)

Thin film phenomenon

K. L. Chopra.

McGraw -Hill Book Co. New York USA (1969).

(3)	Glow discharge technologies (Sputtering):  The ejection of surface

atoms from an electrode surface by momentum transfer from bombarding ion

is called sputtering.  In other words during sputtering process source of

electrode material in vapour state is made available, which is used for thin film

formation as in vacuum evaporation.

There are various ways in which basic process is modified. AC sputtering, bias sputtering, magnetron sputtering are often used modifications.

Drawback : The main drawback is contamination problem. Also, the equipment is sophisticated and very costly.

Reference

Handbook of thin film deposition processes and techniques.

K. K. Schuegrat

Noyes Publication, Park Ridge, New Jersey USA (1988)

Thin film phenomenon

K. L. Chopra.

McGraw - Hill Book Co. New York USA (1969).

(4)	Plasma processes:  Some chemical reactions are accelerated in

presence of bombarding reactive ions. Therefore, the electrode material

(metal) in presence of gases like 02 , N2+H2, CH4 forming a glow discharge

forms a film of metal oxide, carbide, nitride on the substrate surface. The

plasma can be generated by means of discharge in vacuum,  electron

bumbardment, cyclotron resonance etc.

Drawback: The drawbacks of this process is again high cost equipment. Also limited number of reactions can be carried out and thin films formed by this method.

Reference:

Handbook of thin film deposition processes and techniques.

K. K. Schuegrat

Noyes Publication, Park Ridge, New Jersey USA (1988)

Thin film phenomenon K. L. Chopra. McGraw Hill Book Co. New York USA (1969).

(5) Chemical vapour deposition: In this method the constituents of vapour phase are made to react near or on the substrate surface where the solid product is obtained in thin film form. Since large number of reactions are avail¬able, CVD is versatile and flexible technique in producing variety of products (oxides, sulphides, selenides etc.) in thin film form including metals, semiconductors, insulators.

Metal organics are very convenient for CVD application as relatively low temperatures, can transform them in vapour phase, compared to pure inorganic compounds. This, therefore has become a main modification of CVD called MOCVD.

As a modification of CVD, other energy sources assistance is taken to

carry out reactions by increasing the reaction rates. The lasers, photons (light)

are utilized for this purpose.	>

Drawback : Although the chemistry part of CVD appears to be simple, the monitoring of many parameters is needed to achieve films of good quality. The process, therefore, becomes technically complicated and critical. Also, thick¬ness control of the film is difficult.

Reference

Handbook of thin film deposition processes and techniques.

K. K. Schuegrat

Noyes Publication, Park Ridge, New Jersey USA (1988)

Thin film phenomenon

K. L. Chopra.

McGraw -Hill Book Co. New York USA (1969).

(6)	Electroplating: When a current is passed through a conducting solution

(electrolyte) and suitable reactions are taking place at either cathode i.e.

negative electrode or anode i.e. positive electrode, it is possible to employ this

method in depositing thin films on conducting substrates. By controlling the

pH, current density (current / area of electrode ), temperature, composition of

electrolyte it is possible to get uniform films of metals.some metal oxides,

chalcogenides etc.

Drawbacks: Films are obtained only on the conducting substrates. Also, the contamination is a common problem as many reactions can take place simultaneously.

Reference

Handbook of thin film deposition processes and techniques.

K. K. Schuegrat

Noyes Publication, Park Ridge, New Jersey USA (1988)

Thin film phenomenon K. L. Chopra. McGraw A Hill Book Co. New York USA (1969).

(7)	Spry pyrolysis:  The "atomised" droplets of the solution  are spread

on hot substrate where pyrolysis takes place,  leading to a film on the

substrate surface. Although versatile, this method is not useful for making ultra-thin films.

Reference

Chemical spray deposition process for inorganic films.

R. R. Chamberlin and J. S. Skarman.

J. Electrochem Soc. 113(1) 86, (1966).

J. E. Hill and R. R. Chamberlin. U. S. Patent 3,148.084 (1964).

(8)	Spin on method:  In "spin on" method of depositing thin films a drop

of solution or sol is placed on rotating substate. By centrifugal force the

solution /sol  is  spread  on the  surface  of the  substrate where  geletion

reaction  takes  place  as  explained in  the  sol -gel  technique.  Further

heating the substrate, converts the gel film in ,to oxide film.

Drawbacks: The method can be used only for specific applications. Also, very thin film in submicron range cannot be deposited by this method with uniformity and continuity.

Reference:

Schroeder H.

Physics of thin films, Vol.5, Page 87-

Editor G. Mass and R.E.Thun

Acad. Press. New York, 1969.

(9)	Langmuir Blodgett method:  In this method a known quantity (1x10"5

tolxlO^M) of a solution of film forming materials such as fatty acids C PH 2n+i

COOH or amines C nH 2n+i NH 2 dissolved in volatile solvent such as benzene,

chloroform, carbon tetrachloride etc. is delivered on a known area of clean

water surface held in Langmuir trough (rectangular or circular) fitted with film pressure balance.

These materials form monomolecular films at air- water interface, on lateral compression of the film with help of barrier or oil piston (such as oleic acid), condensed phase is obtained. If the soluble metal salts are added in aqueous subphase the cations/or(anions) get attached to the acid/(or amine) groups at the surface. The deposition of a monolayer on to a solid substrate such as glass plate quartz plate silicon wafer etc. is effected by introducing the substrate inside the aqueous subphase. For every withdrawal or dipping of the substrate one monolayer is deposited. Usually the dipping or withdrawal is effected under constant surface pressure (15 to 35 dynes/cm.).The nature and the amount of the species deposited from the aqueous subphase depends on deposition condition such as concentration, pH, rate of dipping and withdrawal, deposition pressure etc. By varying the deposition parameters the optimal condition for the deposition of metal ion is obtained. The deposited films are then thermally decomposed (500-900° C) to get stable ultrathin oxide films. The thickness of the film can be controlled by the number of monolayer deposited.

Drawbacks: Only limited number of cation or anions could be brought in the film to react and to give desired product. Also, in the post deposition treatment, the long chain carbon containing part is to be removed mainly by burning. This leaves some chances of 'C'(carbon) contamination in the films. Also, the chemical reduction of the film material by carbon during heat

treatment is possible.

Reference:

T.Nakaya, Yu Jun, K. Shibata

Preparation of  ultrathin  particle  multilayers  using  the Langmuir-Blogette

technique.

J. Mat. Chem. 6(5), 1996, 691-697.

(10) Liquid liquid interface reaction technique (LLIRT): In this process two immiscible, an aqueous and organic solvent- solutions, containing spacies which react at the interface and form a solid product of desired material or a precursor to it, in a particulate film form. This film is pressurised laterally which facilitates its transfer on desired substrate when the substrate is vertically dipped and withdrawn from the solution with a conveninent rate.

Drawback: One of the solutions use oraganic solvent which limits the scope of this method. The spacies which are insoluble in organic solvent and soluble in aqueous solvent only, could not be used via spreading over aqueous phase.

Reference:

S.D.Sathaye, K.R.Patil, D.V.Paranjape

U.S.Patent no.5549931  dated 27th Sept. 1996.

The main object of the invention is to provide an improved and versatile method for preparation of ultrathin/thin films. Another object of the present invention is to provide an improved process for preparation of ultra thin films.

The principle by which the process of the present invention is developed is based on 1) The formation of an aqueous salt solution in the dilute concentration, 2) Formation of a solution of another salt in organic solvent or a mixture of organic solvents or a mixture of organic solvents and water which spreads on aqueous surface e.g. carbon tetrachloride, chloroform, benzene, n-hexane etc. 3) Choosing the salts in 1 and 2 such that they can react with each other in solution state and form a solid product. 4) Since the reaction takes place only on the surface of the aqueous phase, the solid product obtained can be in the form of a thin film and finally 5) A suitable method for transferring the thin film formed on the aqueous surface to the substrate surface.

Accordingly, the present invention provides an improved process for the preparation of

ultrathin/ thin films of metallic compounds comprising of

a) preparing an aqueous solution containing cation/anion or species of corresponding elements in a concentration ranging 10"" to 10-"M leading to the formation of metal oxides, chalcogenides or halides of which the thin film is desired;

b)	adjusting the pH of the solution in the range of 3 to 12;

c)	preparing a solution of the cation or anion or species of the another salt  in a

concentration ranging 10° to 10-JM  and the said salt being immiscible and

reacting interfacially with the salt prepared in step (a), in a volatile organic

solvent or a mixture of organic solvents and water leading to formation of metal

oxides, chalcogenides, and halides on reacting only hi solution form with the

solution prepared in step (a);

d) spreading the solution as prepared in step (c) on the aqueous solution prepared in step (a) so as to form a film at the interface of the aqueous and solvent solutions, evaporating the solvent, compressing the film formed at the interface laterally with a constant compression pressure in the range of 18-35 dynes/cm;

e)	dipping a substrate in the solution formed in step d) to have a thin film on the

surface of the said substrate  and withdrawing it from the solution at a uniform rate in the range of 0.5 to 1.5 m/min at a temperature range of 10-50°C;

f)	heating  thin films so formed as in step e) for crystallization at a temperature

ranging between 500 to 800°C.

In an embodiment of the present invention the elements used for preparing aqueous solution are selected from Si, Ti, Al, V, Cr, Min, Fe, Co, Ni, Cu, Zn, Zr, Nb, Mo. Pd, Sn, In, Sb, Ba, Sr, La, Ta, W, Pb, Ce and their solid solutions.

In another embodiment of the present invention elements used for preparing chaleogenides form in solvent solution are selected from Cu, Fe, Ni, Ga, In, Sn. Sb, Cd, Hg and their solid solutions and in halide forms are selected from Ag. Hg, Cu and their solid solutions.

The organic solvents used in the process of invention may be selected from carbon tetrachloride, chlroform, benzene, n-hexane, tetrahydrofuran, carbon disulphide, water and mixtures thereof.

The evaporation of the solvent may be effected by natural evaporation, IR heating etc.

The substrates may be selected from glass plates, quartz plates, single crystal wafers of Si, Ge, SrTiOS, BaTiOS AI203 plates, pellets of the compounds such as ZnO, Zr02, MgO, plates of Zr02, MgO etc.

The invention is illustrated by the examples given below which should not be construed to the limit of the scope of present invention.

Example I

A solution of sodium hydroxide in a concentration of 1x 10~3 M in double distilled water is prepared. The solution is contained in a teflon trough 45 times 15 times 2 cms size. The solution is marked as 'A'.

A solution of potassium titanyl oxalate in a concentration of 1 x 10'3 M in a mixture of carbon tetrachloride and water is prepared. This solution is marked as 'B'. 0.5 ml. of solution 'B' is spread on solution 'A1. The film formed at the interface of aqueous phase and spreading solution is compressed laterally with the help of oleic acid piston ( pressure 30 dynes/cm.), after evaporating the spreading solvent. A quartz plate 1 times 1 cm. was vertically dipped and withdrawn from the solution with a rate 1cm./min. transfering the film on the substrate. This operation is repeated fifty times, for increasing the thickness. A film thus formed is heated to high temperature 800°C for 24 hours. The film is characterized by X-ray diffraction and was determined to be TiO2

Example II

A solution of potassium iodide in the concentration of 3 x 10"* M. in double distilled water was prepared. The solution is ontained in a teflon trough of 45x15x2 cm. size. This solution is marked, as 'A'. A solution of AgN03 in undried chloroform is prepared with the concentration of 1 x 10~5 M.

This solution is marked as solution 'B'. 0.2 ml. of 'B' was spread on 'A' to form a film of silver iodide on the surface of aqueous solution. After evaporating chloroform the film was compressed laterally with the help of oleic acid piston ( pressure 30 dynes/cm.) and transferred on glass substrate of 1x1x0.25 cm. size, by dipping it into the solutions for 100 times to form the thin layer of film on the substrate. The film thus formed is charactrised by low angled XRD and was found to be of Silver iodide.

Example III

A solution of sodium hydroxide in a concentration of 1 x 10"3 M in double distilled water is prepared. The solution is contained in teflon trough of the size 45x15x2 cm. The solution is marked as 'A'. A solution of zinc chloride in a concentration of 1 x 10~3 M in water is prepared. o.2 ml of this solution is added to 5 ml of dry carbon tetrachloride. This solution is marked as 'B1. 0.5ml. of 'B1 is spread over 'A'. The film forms at interface. The spread solution

/

is allowed to evaporate. The film on the aqueous surface is compressed laterally with the help of oleic acid piston ( pressure 30 dynes/cm.). A quartz substrate is vertically dipped and withdrawn from the solutions with a fix rate of 0.5 cm/min. This operation is repeated 100 times. The film is transfered on quartz substrate during this process.

The film is thus obtained is heated at 600° C and characharised by XRD as zinc oxide phase.

The	main advantages of the present invention.

1.	The method does not require any sophisticated equipment.

2.	The method is low cost.

3.	The method is very simple and the parameters can easily be monitored.

4.	The thickness of the film prepared can be controlled.

5.	Uniformity and adherence of the film prepared is good.

6.	Large area deposition is possible.

7.	The method is useful to deposit ultrathin films.

8.	Inorganic spacies insoluble in pure organic solvents also could be

spread by using suitable mixture of organic solvents and water.

9.	Saving of chemicals.

We Claim:

1.  An improved process for the preparation of ultrathin/ thin films of metallic compounds

a)	preparing an aqueous solution containing cation/anion or species of

corresponding elements in a concentration  ranging 10"5 to 10-3M

leading to the formation of metal oxides, chalcogenides or halides of

which the thin film is desired;

b)	adjusting the pH of the solution in the range of 3 to 12;

c)	preparing a solution of the cation or anion or species of the another

salt  in a concentration ranging 10~5 to 10-3M and the said salt being

immiscible and reacting interfacially with the salt prepared in step (a),

in a volatile organic solvent or a mixture of organic solvents and water

leading to formation  of metal oxides, chalcogenides, and halides on

reacting only in solution form with the solution prepared in step (a);

d)	spreading the solution as prepared in step (c) on the aqueous solution

prepared in step (a)  so as to fofm a film at the interface of the

aqueous and solvent solutions, evaporating the solvent, compressing

the film formed at the interface laterally with a constant compression

pressure in the range of 18-35 dynes/cm;

e)	dipping a substrate in the solution  formed in step d) to have a thin

film on the surface of the said substrate and withdrawing it from the

solution at a uniform rate in the range of 0.5 to 1.5 m/min at a

temperature range of 10-50°C;

f)	heating  thin films so formed as in step e) for crystallization at a

temperature ranging between 500 to 800°C.

2.	A process as claimed in claim 1,  wherein the elements used for

preparing  films in oxide form in aqueous solution are selected

from Si, Ti, Al, V, Cr, Min,  Fe,  Co, Ni,  Cu,  Zn,  Zr, Nb,  Mo,

Pd, Sn, In, Sb, Ba, Sr, La, Ta, W, Pb, Ce and  their	solid

solutions.

3.	A process as claimed in claims 1 and 2,  wherein elements used for

preparing  chaleogenides form in solvent solution are selected from

Cu, Fe,  Ni, Ga, In, Sn, Sb, Cd, Hg  and their solid solutions and

in  halide forms are  selected from Ag, Hg, Cu and their solid

solutions.

4.	A process as claimed in claims 1 to 3, wherein the substrates which

can be  used for deposition of the films are selected from the

group of materials, glass,	quartz,  polymer  silicon  or  other

organic and inorganic solid flats.

5.	A process as claimed in claims 1 to 4, wherein solvents used in step c)  are

selected from carbon tetrachloride, chloroform,  hexane,	benzene,

tetrahydrofuran, water and the mixtures thereof

6.	An improved process for the preparation of ultrathin/ thin films of

metallic  compounds substantially as hereinbefore described with

reference to the  examples.

Documents:

				2372-del-1998-abstract.pdf

				2372-del-1998-claims.pdf

				2372-del-1998-correspondence-others.pdf

				2372-del-1998-correspondence-po.pdf

				2372-del-1998-description (complete).pdf

				2372-del-1998-form-1.pdf

				2372-del-1998-form-19.pdf

				2372-del-1998-form-2.pdf

« Previous Patent

Next Patent »

Patent Number	215039	

Indian Patent Application Number	2372/DEL/1998	

PG Journal Number	10/2008	

Publication Date	07-Mar-2008	

Grant Date	20-Feb-2008	

Date of Filing	13-Aug-1998	

Name of Patentee	COUNCIL OF SCIENTIFIC AND INDUSTRIAL RESEARCH	

Applicant Address	RAFI MARG, NEW DELHI-110001, INDIA.	

Inventors:

#	Inventor's Name	Inventor's Address	

1	PATIL RASHINATH RANGU,	NATIONAL CHEMICAL LABORATORY, PUNE 411008, MAHARASHTRA, INDIA.	

2	PARANJAPE DILIP VINAYAK	NATIONAL CHEMICAL LABORATORY, PUNE 411008, MAHARASHTRA, INDIA.	

3	SATHAYE SHIVARAM DATTATRAYA,	NATIONAL CHEMICAL LABORATORY, PUNE 411008, MAHARASHTRA, INDIA.	

PCT International Classification Number	H01F 10/00	

PCT International Application Number	N/A	

PCT International Filing date		

PCT Conventions:

#	PCT Application Number	Date of Convention	Priority Country	

1			NA	

© All Indian Patents, 2013-2021.

  Patent data available in the public domain from Indian Patents Office, Department of Industrial Policy and Promotions, Ministry of Commerce and Industry, Government of India.

File: patents/215044-compositions-based-on-propylene-copolymer-and-process-for-their-manufacture.html
Indian Patents. 215044:"COMPOSITIONS BASED ON PROPYLENE COPOLYMER AND PROCESS FOR THEIR MANUFACTURE"

Indian Patents

Recently Granted Patents

  Recently Published Patents

Title of Invention	"COMPOSITIONS BASED ON PROPYLENE COPOLYMER AND PROCESS FOR THEIR MANUFACTURE"

Abstract	Compositions based on propylene polymers (compositions (C)) comprising: * from 68 to 80% by weight of a statistical propylene copolymer (copolymer (A)) which contains from 12 to 20% by weight of units derived from 1-butene and from 0 to 2% by weight of units derived from ethylene, and * from 20 to 32% by weight of a statistical propylene copolymer (copolymer (B)) which contains from 0 to 15% by weight of units derived from 1-butene and from 1 to 8% by weight of units derived from ethylene. No Figure.	

Full Text	The present invention relates to compositions based on statistical propylene copolyzners.  It more particularly relates to compositions exhibiting both a relatively high melting point and a relatively low sealing temperature containing two statistical propylene copolymers of different composition. The present invention also relates to a process for the manufacture of these compositions. Finally, it relates to multilayer heat-scalable sheets in which the said compositions constitute the heat-scalable layer.

It  is  known  to  use  statistical  propylene copolymers containing a few % by weight of ethylene for the manufacture of the heat-sealable layers (also known as "sealing layers") of multilayer sheets for packaging, the central layer of which is based on a crystalline propylene polymer, which are generally biaxially oriented (known as "BOPP films"). In order to lower the sealing temperature of these copolymers and to improve the optical properties of the sheets, statistical copolymers containing, in addition to propylene and ethylene, a third comonomer which is preferably 1-butene can be substituted for them.

One disadvantage of these copolymers is the fact that, at a given sealing temperature (hereinafter known more concisely as ST) , the melting temperature (hereinafter known more concisely as MT) is too low for use on certain machines for the manufacture of sheets, thus resulting in problems of adhesion to the rollers of these machines.

Attempts have been made to overcome these disadvantages by using compositions containing two propylene copolymers containing variable amounts of monomer units derived from ethylene and/or 1-butene.

Mention may be made, as examples of documents describing such compositions, of:

the document EP-B-0,263,718, which describes weakly crystalline compositions based on propylene polymers comprising:

*	60 to 95% by weight of a statistical copolymer

composed of 97 to 86 mol % of propylene, of 0.5

to 6 mol % of ethylene and of 2 to 13 mol % of a

C4-C20 a-olefin, the molar ratio of the a-olefin

to the sum of the ethylene and a-olefin which are

incorporated being from 0.3 to 0.9;

*	40 to 5% by weight of a statistical copolymer

composed of 10 to 90 mol % of propylene and of 90

to 10 mol % of a C4-C20 a-olefin;

the document EP-A-0,483,523, which describes compositions based on crystalline propylene polymers comprising (percentages by weight)

*	30 to 65% of a copolymer of propylene and a C4-C8

a-olefin containing from 98 to 80% of propylene,

and

*	70  to 35% of a copolymer of propylene and

ethylene and, optionally, 2 to 10% of a C4-C,

a-olefin, the said copolymer containing 2 to 10%

of ethylene in the absence of the C4-C8 a-olefin

and 0.5 to 5% of ethylene in the presence of the

C4-C, a-olefin;

the document EP-A-0,674,991, which describes compositions which are more suitable for printing with ink than those described in the preceding document and which comprise (percentages by weight):

*	20 to 60% of a copolymer of propylene and

ethylene containing 1 to 5% of ethylene;

*	80 to 40% of a copolymer of propylene with

ethylene and a C4-C8 a-olefin,  the ethylene

content of which is between 1 and 5% and the

C4-Ca a-olefin content of which is between 6 and

15%. The total ethylene and a-olefin contents of

the compositions are between 1 and 5% and between

2.4 and 12% respectively.

However,  the compositions described in these documents do not simultaneously exhibit an optimum

compromise between the MT and the ST and a content of fractions which are soluble in organic solvents, such as xylene and hexane, which is sufficiently low. For this reason, these compositions can exhibit problems when they are employed for the shaping of sheets, such as problems of adhesion to the rollers of the machines used for this operation or problems related to the emission of fumes during this operation.

In addition, the sheets obtained by means of these compositions do not always exhibit both optimum optical properties (gloss and transparency) and excellent mechanical properties.

In certain cases, a migration of the possible additives to the surface of the sheets is additionally observed, which migration prevents these compositions from being used for food packaging. Finally, their suitability for printing is not always satisfactory.

Specific  compositions  based  on  statistical propylene copolymers containing monomer units derived from ethylene and 1-butene have now been found which make it possible satisfactorily to solve all the problems -listed above.

To this end, the present invention mainly relates to compositions based on propylene polymers (compositions (C)) comprising:

*	from 68 to 80% by weight of a statistical propylene

copolymer (copolymer (A)) which contains from 12 to

20% by weight of units derived from 1-butene and

from 0 to 2% by weight of units derived from

ethylene, and

*	from 32 to 20% by weight of a statistical propylene

copolymer (copolymer (B)) which contains from 0 to

15% by weight of units derived from 1-butene and

from 1 to 8% by weight of units derived from

ethylene, the composition of the two copolymers (A)

and (B) being different.

In order to simplify the description, the terms "units derived from propylene", "units derived from 1-butene" and "units derived from ethylene" will herein-

after be replaced by the abbreviations "C3", "C4" and "C2" respectively.

It is generally observed that compositions (C) containing higher amounts of copolyxner (A) result in adhesion to the drawing rollers of the machines for the manufacture of the sheets whereas lower amounts of copolymer (A) result in compositions (C) with an excessively high ST.

The copolymers (A) which can be used in the compositions according to the invention result in a satisfactory ST. In addition, they can be obtained under technically and economically acceptable polymerization conditions. Compositions (C) containing higher C4 contents in the copolymer (B) result in an excessively low MT. Lower C4 contents in the said copolymer (B) result in an excessively high ST.

Higher C2 contents in the copolymer (B) result in an excessively low MT and lower C2 contents in the said copolymer (B) result in an excessively high ST.

Advantageously, the copolymer (A) content of the compositions according to the invention is at most 77% by -weight and more particularly 75% by weight. Compositions which comprise approximately 70% by weight of copolymers (A) are highly suitable.

The copolymer (A) is most often such that the amount of C4 is at least 13% by weight with respect to the said copolymer (A) . In addition, this amount is preferably at most 18% by weight.

Accordingly, there is provided a composition (C) based on propylene polymers comprising:

from 68 to 80% by weight of a statistical propylene copolymer (copolymer (A)) which contains from 12 to 20% by weight of units derived from 1-butene and from 0 to 2 % by weight of units derived from ethylene, and

from 32 to 20% by weight of a statistical propylene copolymer (copolymer (B)) which contains from 3 to 15% by weight of units derived from 1-butene and from 1 to 8% by weight of units derived from ethylene, wherein the chemical composition of the two copolymers (A) and (B) are different and the composition exhibits a soluble fraction (H8F) of less than or equal to 5.5%, and a sealing temperature (8T) such that 110°C 8T 120°C.

The copolymers (A) used according to the invention can also optionally contain C2. Preferably, the amount of C2 contained in the copolymers (A) is at least 0.3% by weight. Good results are obtained when this amount is at most 0.9% by weight. This low C2 content does not fundamentally modify the desired MT/ST compromise, while improving the suitability for printing of the sheets manufactured from the compositions (C). It has been noticed surprisingly that, when the copolymer (A) contains ethylene, it is preferably for the C4 content of this copolymer (A) not to exceed 15% by weight.

The present invention relates to a composition which is a synergistic mixture having unexpected or surprising properties.

The compositions (C) according to the invention also comprise from 20 to 32% by weight of a copolymer (B) .

The amount of copolymer (B) is preferably at least 23% by weight and more particularly at least 25% by weight. An amount of copolymer (B) of approximately 30% by weight is highly suitable.

The copolymer (B) preferably contains at least 3% by weight of C4. Advantageously, this amount of C4 is at most 15% by weight.

The copolymer (B), in addition, preferably contains at least 1.5% by weight of C2. Good results are obtained when the amount of C2 is at most 5% by weight.

Preferably, the compositions according to the invention are essentially composed of the copolymers (A) and (B). Preferably as well, the copolymers (A) and (B) only contain monomer units derived from propylene, 1-butene and/or ethylene.

Compositions (C) according to the invention which give particularly good results comprise:

*	from 68 to 75% by weight of a copolymer (A) contain

ing from 12 to 15% by weight of monomer units

derived from 1-butene and from 0 to 1% by weight of

monomer units derived from ethylene, and

*	from 32 to 25% by weight of a copolymer (B) contain

ing from 10 to 15% by weight of monomer units

derived from 1-butene and from 2 to 5% by weight of

monomer units derived from ethylene.

The compositions (C) according to the invention generally exhibit a melt flow index (MFI), measured according to ASTM Standard D 1238 (230°C; load: 2.16 kg), of 1 to 15 g/10 min, preferably of 2 to 10 g/10 min.

The MT of the compositions (C) according to the invention, measured by differential scanning calorimetry according to ASTM Standard D 3418, is generally at least 105°C and preferably at least 120°C. The MT of these compositions is most often at most 150°C and more particularly at most 140°C. Compositions (C) in which the MT is from 125 to 135°C are very particularly preferred

because they allow easy operation on machines for the manufacture of BOPP films, with the absence of adhesion to the drawing rollers in the lengthwise direction.

The compositions (C) according to the invention exhibit both a high MT and a low ST. The ST of the compositions (C) according to the invention is generally at most 125°C and more particularly at most 120°C. The ST of the compositions according to the invention is most often at least 100 and more particularly at least 105°C. The ST is determined as follows: the untreated faces of two coextruded and biaxially oriented sheets with a thickness of 22 /un are placed between the jaws of a Toyo Seiki sealing device with a heated jaw. A pressure of 3 bars is applied for one second. After cooling, a tensile test at 100 xmn/min is carried out. The ST is the temperature, expressed in °C, at which the weld exhibits a strength of 100 g/cm. The coextruded biaxially oriented sheets are composed of a central layer of propylene homopolymer (MFI: 2.8 g/10 min) with a thickness of 20 /xm and of two outer layers of the composition (C) according to. the invention with a thickness of 1 fna. To manufacture > these sheets, a draw ratio in the lengthwise direction of 5 is applied and a draw ratio in the transverse direction of 9 is applied.

According to the present invention, the soluble fraction, hereinafter known more simply as HSF, is measured as indicated in "Food Drug Cosmetic Law Reports" of 18 April 1994, instruction 57,038.2; paragraph 177.1520 and is expressed as percentage by weight of fractions soluble in n-hexane at 50°C with respect to the whole of the composition. The HSF of the composition (C) is preferably less than or equal to 20%. The HSF of the compositions (C) is most often greater than or equal to 1% by weight and less than or equal to 15%. Most often, the HSF is greater than or equal to 2. In the case where the multilayer heat-sealable sheets have to be used for packaging foodstuffs, it is very particularly preferred for the HSF to be less than or equal to 5.5%. The compositions (C) giving particularly good results described

above in addition advantageously exhibit, simultaneously, a melting temperature such that 125°C s MT s 135°C, a soluble fraction of at most 5.5% and a sealing temperature such that 110°C s ST s 120°C.

The compositions (C) according to the invention exhibit, besides the advantages described above, the property of giving rise to seals or welds with a particularly high resistance to heat, commonly known as "hot tack".

The invention also relates to a process for the manufacture of the compositions (C) . According to a first alternative form, the compositions according to the invention can be obtained by preparing the copolymer (A) and the copolymer (B) separately and by mixing these copolymers according to any technique known for this purpose.

The copolymers (A) and (B) can be prepared in a known way by copolymerization of propylene with 1-butene and/or with ethylene. The principle of these copolymerizations is known to the person skilled in the art.

The copolymers (A) and (B) are preferably obtained by gas-phase polymerization. Such a process is preferred because it makes it possible easily to incorporate large amounts of 1-butene and/or ethylene. These copolymerizations can be carried out continuously or non-continuously or by a combination of the two methods. The copolymers (A) and (B) can be mixed, for example, by melt mixing in an internal or external mixer. This mixing is preferably carried out in a mixer of the extruder type. According to a particularly advantageous alternative form, the compositions according to the present invention are prepared by successive copolymerizations, one of the copolymers being prepared during a first stage and the other copolymer being prepared, in the presence of the first, during a subsequent polymerization stage. Each of these stages can be carried out in the same polymerization mixture or in different polymerization mixtures. Preferably, the copolymer (A) is first prepared

and then the copolymer (B) is prepared in the presence of the copolymer (A) resulting from the first stage. A particularly preferred method for the preparation of the composition (C) comprises the successive syntheses of the copolymer (A) and then of the copolymer (B) in the presence of the copolymer (A) by gas-phase polymerization in successive interconnected reactors operating as stirred beds or preferably as fluidized beds.

The copolymers (A) and (B) can be obtained by means of any known sufficiently active and productive Ziegler-Natta catalytic system which makes it possible to polymerize propylene in a sufficiently stereospecific form and which can incorporate, in the polymer, the required amounts of 1-butene and/or ethylene.

The preferred catalytic systems for preparing the compositions according to the invention comprise:

a catalytic solid comprising magnesium, titanium and

chlorine as essential components,

an organoaluminium compound, preferably a trialkyl-

aluminium, very particularly triethylaluminium,

an electron-donating compound (external electron-

donator) chosen from aromatic carboxylic acid esters

and alkoxysilanes of formula R^Si (OR2)^ in which R1

represents a hydrocarbon group containing from 1 to

12 carbon atoms, R2 represents a hydrocarbon group

containing from 1 to 8 carbon atoms and n is 1, 2 or

3.

The aromatic carboxylic acid esters preferably used as external electrondonator are alkyl and alkoxy-alkyl benzoates, very particularly p-ethoxyethylbenzoate. Alkylalkoxy- and cycloalkylalkoxysilanes, very particularly diisobutyldimethoxysilane, n-propyltri-methoxysilane, dicyclopentyldimethoxysilane and cyclo-hexylmethyIdimethoxysilane, are preferred alkoxysilanes as external electrondonator.

The catalytic solids which can be used according to the invention are well known to the person skilled in the art. They most often contain an electron-donating compound (internal electrondonator) chosen from aromatic

carboxylic acid mono- and diesters,  preferably from dialkyl  phthalates,  very  particularly  diisobutyl phthalate. The catalytic solids which can be used according to the present invention can also contain more or less large amounts of preformed polymers. The catalytic solid can be prepolymerized, for example, during the synthesis of the said solid or during a polymerization stage directly preceding the manufacture of the compositions according to the present invention. Catalytic solids which are highly suitable for the manufacture of the compositions (C) according to the invention are the catalytic solids sold under the name SHAG by the company Shell and under the name THC by the company Toho Titanium.

The various constituents of the catalytic system are generally made use of so that the atomic ratio of the aluminium of the organoaluminium compound to the titanium of the catalytic solid is from 3 to 300, preferably from 10 to 250 and very particularly from 15 to 70. In addition, the molar ratio of the aluminium of the organoaluminium compound to the electron-donating compound is generally from 0.5 to 60, preferably from 1 to 50 and very particularly from 2 to 30.

The other general polymerization conditions are well known to the person skilled in the art. The temperature is generally from 20 to 150°C, preferably from 40 to 95 °C and very particularly from 50 to 75°C. The polymerization is generally carried out at a pressure greater than atmospheric pressure, preferably from 10 to 50 x 105 Pa.

The average molecular mass of the copolymers formed can be adjusted by the addition of one or a number of known agents for adjusting the molecular mass, such as hydrogen, diethylzinc, alcohols, ethers and alkyl halides. Hydrogen is the most commonly used.

The required amounts of monomers and of agent for adjusting the molecular mass can be introduced continuously or non-continuously into the polymerization mixture.

The composition (C) can optionally be subjected to one or a number of known treatments with water, an alcohol and/or a hydrocarbon diluent in order to remove the catalytic residues and/or the low molecular weight fractions.

The compositions (C) according to the present invention can contain additives known for improving the properties thereof. These additives are, for example, stabilizers,  neutralizing  agents,  lubricants,  slip-promoting agents or antistatic agents. The MFI of the compositions (C) can also, if necessary, be adjusted by mixing, preferably in the molten state, with a peroxide. As mentioned above, the compositions (C) according to the invention can be used for the manufacture of heat-sealable sheets and more particularly for the manufacture of multilayer sheets for which they constitute the sealing layer or layers.

The multilayer sheets generally contain a base layer which can be composed of any polymeric material, generally of a crystalline a-olefin polymer. Preferably, the base sheet is substantially composed of a crystalline propylene polymer. It most often exhibits an intrinsic viscosity [77], measured in decalin at 135°C, of 1.5 to 4 dl/g. Its isotacticity is preferably such that its fraction which is insoluble in refluxing heptane is greater than 85% by weight and more particularly greater than 95% by weight. This crystalline propylene polymer can also be a copolymer of propylene, ethylene and/or 1-butene generally containing less than 8% by weight of these comonomers, preferably less than 5% by weight.

The multilayer sheets according to the invention can be obtained:

by causing a preshaped base sheet and one or a

number of sheets preshaped from the composition (C)

to adhere to one another by pressing between heated

rollers;

by coating a base sheet by means of a solution or a

dispersion of the composition (C) in an organic

solvent, in order to laminate the composition (C) on

the base sheet;

by extruding a layer of the molten composition (C) ,

in order to laminate it on the base sheet;

by extruding the composition (C) and the base sheet

separately and by joining the molten extrudates via

a common die.

The compositions (C) according to the invention are particularly well suited to the preparation of multilayer sheets according to the last method.

The thickness of the multilayer sheets according to the invention is generally from 5 to 300 fan, preferably from 10 to 170 fan. The thickness of the sealing layer(s) based on the composition (C) is generally from 0.1 to 50 /m, preferably from 0.5 to 30 fan. The thickness of the base sheet is generally from 5 to 200 ;un, preferably from 10 to 70 /un.

The multilayer sheets according to the invention can be used without being drawn. Preferably, they are drawn monoaxially and more particularly biaxially, for the purpose of their orientation, after coating the base sheet with the layer or layers of composition (C). This -drawing can be carried out according to one of the known methods below:

the multilayer sheet obtained by coextrusion, through a common die, of the composition (C) and the base sheet is drawn biaxially;

a layer of the composition (C) is extruded over a preformed base sheet and the multilayer sheet thus obtained is drawn biaxially;

a base sheet is drawn beforehand monoaxially, while hot, in the lengthwise direction ("machine11 direction (MD)) by means of a series of rollers, including a metal roller, a layer of the composition (C) is extruded over this sheet, which has been monoaxially drawn in this way, and the multilayer sheet thus obtained is drawn in the transverse direction (TD).

It is observed, surprisingly, that the compositions (C) according to the invention do not result in

problems of adhesion to the rollers when the first two drawing methods are employed.

The multilayer sheets thus obtained are particularly appropriate for all packaging applications.

The following examples serve to illustrate the invention.

In these examples, the MFI, MT, ST and HSF values are measured as described above. The C4 content of the copolymers (A) and (B) is determined by Fourier transform IR spectrometry, by using the absorption band at 767 cm"1, with respect to a pressed film of 200 Jim and is expressed as % by weight. The C2 content is determined by the same method from the absorption bands at 733 cm"1 and 720 cm'1 and is expressed as % by weight. The C3 content is determined by the mass balance and is also expressed as % by weight. Example 1

The preparation is carried out as follows of a composition (C) comprising (percentages by weight): 75% of a copolymer (A) and 25% of a copolymer (B). The copolymer (A) contains 86.5% of C3 and 13.5% of C4 and • the copolymer (B) contains 84.3% of C3, 11% of C4 and 4.7% of C2.

The total respective contents of C4 and C2 in the composition (C) are 13 and 1.3%.

Each of the copolymers (A) and (B) .is prepared successively in two fluidized bed reactors connected in series and operating continuously and each equipped with a gas distribution grid. A gas flow containing nitrogen, propylene, 1-butene and hydrogen (and ethylene in the second reactor) is made to move through these reactors, via a compressor, at a stable stationary concentration.

The molar ratios (mol/mol) of the constituents of the gas flow in the first reactor are: hydrogen/propy1ene: 0.011; 1-butene/propylene: 0.19.

The molar ratios (mol/mol) of the constituents of the gas flow in the second reactor are: hydrogen/propylene: 0.028;

ethylene/propylene: 0.029; 1 -butene/propylene: 0.17.

The total pressure in the first reactor is adjusted to 36 bar and in the second to 22 bar. The temperature is adjusted to 65 °C in the two reactors. The gas flow passes through the fluid bed of the first reactor at a velocity of 0.31 xn/s and the fluid bed of the second reactor at a velocity of 0.48 m/s. The particles exiting from the first reactor are introduced into the second after degassing under a nitrogen atmosphere in an airlock and repressurization.

The catalytic system, introduced into the first reactor, contains:

a catalytic solid containing magnesium, titanium, chlorine and an electrondonator, sold by Shell under the name SHAG 201, triethylaluminium (TEAL) , and n-propyltrimethoxysilane .

The atomic ratio of the aluminium of the TEAL to the titanium of the catalytic solid is 70; the atomic ratio of the aluminium of the TEAL to the silicon of the silane is 5.

The mean residence time of the copolymer particles in each reactor is approximately 1.8 hours.

The composition (C) obtained exhibits the following characteristics: MFI (g/10 min) : 4.9; MT (°C) : 130 ST (°C): 117 HSF (weight %) : 4.5 2R

This example is given by way of comparison. The preparation is carried out, in the first of the reactors mentioned in Example 1 and according to the general conditions mentioned in this example,  of a composition comprising only a single copolymer containing (% by weight) : 91% of C3; 7% of C4;

2% of C2.

This  composition  exhibits  the  following characteristics: MFI (g/10 min): 5 MT (°C): 125.5 ST (°C): 121.

This composition results in problems of adhesion to the rollers of the machines used for the processing thereof. Example 3R

This example is given by way of comparison. The preparation is carried out, in the first of the reactors mentioned in Example 1 and according to the general conditions mentioned in this example,  of a composition comprising only a single copolymer containing (% by weight): 81.4% of C3; 18%  of C4; 0.6% of C2.

This  composition  exhibits  the  following characteristics: MPI (g/10 min): 5 MT (°C): 115 ST (°C): 103.

This composition results in problems of adhesion during its use as sealing layer for the manufacture of multilayer heat-scalable sheets. Examples 4 to 7 (according to the invention)

The compositions (C) of these examples are described in Table I below. These compositions are prepared under the general conditions mentioned in Example 1 by adjusting the amounts of monomers and of hydrogen employed.

Table I

(Table Removed)

WE CLAIM;

1.  A composition (C) based on propylene polymers comprising:

from 68 to 80% by weight of a statistical propylene copolymer (copolymer (A)) which contains from 12 to 20% by weight of units derived from 1-butene and from 0 to 2 % by weight of units derived from ethylene, and

from 32 to 20% by weight of a statistical propylene copolymer (copolymer (B)) which contains from 3 to 15% by weight of units derived from 1-butene and from 1 to 8% by weight of units derived from ethylene, wherein the chemical composition of the two copolymers (A) and (B) are different and the composition exhibits a soluble fraction (H8F) of less than or equal to 5.5%, and a sealing temperature (8T) such that 110°C 8T 120°C.

2.	A composition as claimed in claim 1, wherein it comprising:

from 68 to 75% by weight of a copolymer (A) containing from 12 to 15% by weight of monomer units derived from 1-butene and from 0 to 1 % by weight of monomer units derived from ethylene, and

from 32 to 25% by weight of a copolymer (B) containing from 10 to 15% by weight of monomer units derived from 1-butene and from 2 to 5% by weight of monomer units derived from ethylene.

3.	A process for the manufacture of the compositions as claimed in claim

1 or 2, wherein copolymers (A) and (B) are melt mixed in an internal or

external mixer.

4.	A process for the manufacture of the compositions as claimed in

claims 1 or 2 by successive copolymerizations wherein, copolymer (A)

is synthesized in a first stage and copolymer (B) is synthesized in a

second stage in the presence of copolymer (A).

5.	A  process  as  claimed  in  claim  4,  wherein  that  two  successive

copolymerization stages are carried out in the gas phase.

6.	A process for preparing a composition as claimed in claim 1 for the

manufacture of multilayer heat-sealable sheet comprising a sealing

layer and a base layer, wherein the sealing layer is composed of the

said composition and that the base layer is composed of a crystalline

propylene polymer.

7.	Composition based on propylene polymers  substantially as herein

described with reference to the foregoing examples.

8.	Process  for the  manufacture  of the  compositions  substantially as

herein described with reference to the foregoing examples.

Documents:

				2862-del-1996-abstract.pdf

				2862-del-1996-assignment.pdf

				2862-del-1996-claims.pdf

				2862-del-1996-correspondence-others.pdf

				2862-del-1996-correspondence-po.pdf

				2862-del-1996-description (complete).pdf

				2862-del-1996-drawings.pdf

				2862-del-1996-form-1.pdf

				2862-del-1996-form-10.pdf

				2862-del-1996-form-13.pdf

				2862-del-1996-form-2.pdf

				2862-del-1996-form-3.pdf

				2862-del-1996-form-4.pdf

				2862-del-1996-form-6.pdf

				2862-del-1996-gpa.pdf

				2862-del-1996-petition-137.pdf

				2862-del-1996-petition-138.pdf

« Previous Patent

Next Patent »

Patent Number	215044	

Indian Patent Application Number	2862/DEL/1996	

PG Journal Number	10/2008	

Publication Date	07-Mar-2008	

Grant Date	20-Feb-2008	

Date of Filing	18-Dec-1996	

Name of Patentee	POLYPROPYLENE BELGIUM	

Applicant Address	SCHELDELAAN 480, B-2040 ANTWERPEN, BELGIUM.	

Inventors:

#	Inventor's Name	Inventor's Address	

1	RAYMOND MIKIELSKI	RUE DE GRIS MOULIN, 51, B-1310 LA HULPE, BELGIUM	

2	VEERLE DEBLAUWE	STUIVERSTRAAT, 21, B01840 LONDERZEEL, BELGIUM	

3	MATHIEU WILKIN	RUE HENRI DE MOL, 44, B-1780 WEMMEL, BELGIUM.	

PCT International Classification Number	C08F 4/642	

PCT International Application Number	N/A	

PCT International Filing date		

PCT Conventions:

#	PCT Application Number	Date of Convention	Priority Country	

1	09501068	1995-12-22	Belgium	

© All Indian Patents, 2013-2021.

  Patent data available in the public domain from Indian Patents Office, Department of Industrial Policy and Promotions, Ministry of Commerce and Industry, Government of India.
