Repository: anandvc/allindianpatents

File: patents/215078-an-absorbent-article-with-an-effective-amount-of-lotion-coating.html (part 1 of 4)
Indian Patents. 215078:"AN ABSORBENT ARTICLE WITH AN EFFECTIVE AMOUNT OF LOTION COATING"

Indian Patents

Recently Granted Patents

  Recently Published Patents

Title of Invention	"AN ABSORBENT ARTICLE WITH AN EFFECTIVE AMOUNT OF LOTION COATING"

Abstract	This invention relates to an absorbent article with an effective amount of lotion coating, the absorbent article comprising: a chassis comprising: an outer covering layer comprising: a backsheet; and a liquid pervious topsheet joined to said backsheet; and an absorbent core positioned between said topsheet and said backsheet; a barrier leg cuff disposed adjacent each of two said longitudinal side edges, wherein each of said barrier leg cuffs has a proximal edge affixed adjacent to said longitudinal side edge of said absorbent article and a distal edge unsecured to said absorbent article, wherein each of said barrier leg cuffs has an inner surface oriented toward the interior of said absorbent article and an outer surface oriented toward the skin of the wearer when said absorbent article is being worn, wherein of said barrier leg cuff outer surface or inner surface has disposed thereon an effective amount of a lotion coating which is semi-solid or solid at 20°C and which is partially transferable to the wearer&quot;s skin, said lotion coating comprising emollient and an agent capable of immobilizing said emollient.	

Full Text	ABSORBENT ARTICLES HAVING CUFFS WITH SKIN CARE COMPOSITION DISPOSED THEREON

TECHNICAL FIELD

The present invention relates to absorbent articles such as diapers, training pants, adult incontinence devices, sanitary napkins, feminine garments, and the like, having cuffs, including elastic leg cuffs. More particularly, the present invention relates to absorbent articles having a skin care composition disposed on the cuffs or the cuffs .and the topsheet that is transferable to the wearer's skin by normal contact and/or wearer motion and/or body heat. The skin care compositions disclosed in the present invention are selected to maintain and/or improve the skin health of the wearer upon transfer diiring use, for example, to provide a skin protective barrier or a therapeutic benefit; to minimize the abrasion between the cuffs and skin in the area where the cuffs contact the wearer's skin, resulting in less red marking or skin irritation; to improve BM clean up on the skin, or to improve the barrier properties of the cuffs.

BACKGROUND OF THE INVENTION

The major function of absorbent articles such as disposable diapers and incontinent briefs or undergarments is to absorb and contain body exudates. Such articles are thus intended to prevent body exudates from soiling, wetting, or otherwise contaminating clothing or other articles, such as bedding, that come in contact with the wearer. The most common mode of failure for such products occurs when body exudates leak out of the gaps between the article and the wearer's legs or waist to adjacent clothing because they are not immediately absorbed within the article and the absorbent article is not able to sustain a good fit on the wearer such that gaps are created allowing the exudates to leak out of the article. For example, urine tends to be deposited onto the topsheet in gushes such that the urine migrates to the gaps between the article and the wearer where it can come in contact with clothing or other articles and be absorbed by these articles. Additionally, loose fecal material that is not easily absorbed by the

absorbent article tends to "float" on the body-contacting surface and work its way past the gaps between the article and the legs or waist of the wearer.

Contemporary disposable diapers have a topsheet, a bac.ksheet, an absorbent core, and one or more cuffs, typically elastic cuffs, positioned to contact the legs and/or waist of the wearer.  These elastic cuffs prove effective generally to prevent wicking and overflow from the fluid laden diaper to clothing contacting the edges of the diaper in that the elastic cuffs present a barrier between the edge of the diaper and the contacting clothing, and generally in addition, provide a gasketing action about the legs or waist of the wearer to maintain a seal about the leg or waist and minimize gapping.  However, •because the forces generated by the elastic members are concentrated along a narrow area resulting in high localized pressures, such elastic cuffs have an increased tendency to indent and mark the skin of the wearer.  These skin effects are particularly acute for products worn by infants and incontinent elderly adults due to the tenderness of their skin and its sensitivity to even slight pressures or rubbing actions. T,hese skin effects are e^veji further acute due to the occlusion of the skin caused by such products. The occlusion of the skin by the diaper can potentially lead to skin overhydration.  As a result, overhydrated skin is more susceptible to damage from abrasion due to rubbing caused by normal wearer movements and contact with the elastic cuffs.  It is also generally known that overhydrated skin is more susceptible to skin disorders, including diaper rash, erythema, heat rash, abrasion, pressure marks, and skin barrier loss. The reduced barrier efficiency of abraded, overhydrated skin can further cause an increase in diaper rash. (21 C.F.R. 333.503 defines diaper rash as "[a]n inflammatory skin condition in the diaper area (perineum, buttocks, lower abdomen, and inner thighs) caused by one or more of the following factors: moisture, occlusion, chafing, continued contact with urine or feces or both, or mechanical or chemical irritation.")  To address the concerns of skin disorders associated with wearing diapers and other absorbent articles, the caregiver or wearer often applies skin protective and/or therapeutic products to the buttocks, genitals, anal and/or other regions before placing the absorbent article on the wearer.  This procedure usually involves the caregiver applying the skin protective product to their hands, and then wiping the same on the skin of the wearer. To eliminate the need for this wasteful, messy, time-consuming, and easily forgotten procedure, there have been attempts to prepare absorbent articles which contain a skin care substance on the article's topsheet.

One substance that has been applied to diaper products to impart a soothing, protective coating is mineral oil. Mineral oil (also known as liquid petrolatum) is a mixture of various liquid hydrocarbons obtained by distilling the high-boiling (i.e., 300°-390°C) fractions in petroleum. Mineral oil is liquid at ambient temperatures, e.g. 20°-25

°C. As a result, mineral oil is relatively fluid and mobile when applied to diapers. Because mineral oil is fluid and mobile at ambient temperatures, it tends not to remain localized on the surface of the diaper, but instead migrates into the interior of the diaper. Accordingly, relatively high levels of mineral oil need to be applied to the diaper to provide the desired therapeutic or protective coating benefits. This leads not only to increased costs for these treated diaper products, but other detrimental effects as well, including decreased absorbency of the underlying absorbent core.

Even without increasing its level, the tendency of mineral oil to migrate once applied has other detrimental effects. For example, the applied mineral oil can transfer ,to, into and through the packaging or wrapper material for the treated diaper product. This can create the need for barrier-type packaging or wrapper films to avoid smearing or other leakage of mineral oil from the diaper product.

U.S. Patent 3,489,148 to Duncan, et al. teaches a baby diaper comprising a hydrophobic and oleophobic topsheet wherein a portion of the topsheet is coated with a discontinuous film of oleaginous material. A major disadvantage of the diapers disclosed in the Duncan et al. reference is that the hydrophobic and oleophobic topsheets are slow in promoting transfer of urine to the underlying absorbent cores.

In addition to the migration problems encountered by placing liquid compositions on the topsheet, the prior art has failed to recognize the skin care detriments caused by the use of cuffs, nor of a way to treat the cuffs so that skin care compositions disposed thereon remain on the cuff and transfer to the wearer's skin in an effective amount to provide a skin care benefit. The prior art has also failed to recognize that treatment of an article's topsheet alone does not necessarily transfer the composition to all critical regions of the wearer's skin.

Thus, it would be desirable to provide an absorbent article having cuffs wherein a skin care composition is disposed on the cuffs to provide improved skin care benefits, particularly in skin regions in contact with the wearer during use. The skin care composition must be transferable to the wearer's skin to provide these skin benefits, as well as not inhibiting the functionality of the cuff in the product.

Accordingly, it would be desirable to provide diaper products or other absorbent articles having one or more cuffs with a skin care composition disposed thereon that: (1) have desirable therapeutic or protective coating benefits; and/or (2) do not require relatively high levels of skin care compositions that are liquid at room temperature (e.g., mineral oil); and/or (3) do not adversely affect the absorbency of the diaper product; and/or (4) do not necessarily require special wrapping or barrier materials for packaging.

Therefore, it is an object of the present invention to provide a diaper or absorbent article having one or more cuffs with a skin care composition disposed thereon, wherein at least a portion of the composition is transferable to the wearer's skin to provide desirable skin care benefits, including less skin irritation, less red marking, therapeutic benefits including a reduction in erythema and/or diaper rash, and/or reducing the adherence of BM to the skin, thereby improving the ease of BM cleanup. It is another object of the present invention to improve the containment/barrier function of cuffs when hydrophobic skin care compositions are used.

These and other objects are obtained using the present invention, as will become readily apparent from a reading of the following disclosure.

SUMMARY OF THE INVENTION

The present invention relates to an absorbent article, such as a disposable diaper, having one or more cuffs with a skin care composition disposed on (applied or migratable to) the body surface of the cuffs. Importantly, the skin care compositions useful herein are readily transferable to the wearer's skin by way of normal contact, wearer motion, and/or body heat. Upon transfer to the skin, the skin care composition provides desirable therapeutic and/or protective coating benefits resulting in less red marking, erythema, diaper rash, skin irritation, and/or reducing the adherence of BM to the skin of the wearer, thereby improving the ease of BM clean up. Where hydrophobic skin care compositions are employed, the skin care compositions described herein can also increase the containment/barrier properties of the cuffs, thereby improving their leakage protection. Such a hydrophobic skin care composition particularly allows for flexibility in cuff designs using nonwoven materials by providing an alternate method to achieve the desired containment/barrier properties. This can lead to reduced material costs.

As used herein, the term "cuff includes leg cuffs including barrier cuffs, gasketing cuffs, combinations and variations thereof; transverse barriers and pockets/spacers; side panels; as well as waist cuffs including waist flaps, waistbands, waistcaps, and unitary waistcap/waistbands; and combinations of 'all or some of these cuffs.

Importantly, the skin care compositions described herein provide a protective and/or a therapeutic benefit upon transfer to the wearer's skin, including reducing erythema and/or diaper rash. The skin care composition may also act to minimize the

abrasion between the cuffs and skin in the area where the cuffs contact the wearer's skin, resulting in less redmarking and/or skin irritation. Additionally, the protective coating on the wearer's skin may reduce the adherence of BM to the skin, thereby improving the ease of BM cleanup.

As will be discussed hereinafter, skin care compositions useful in the present invention preferably have a melting profile such that they are relatively immobile and localized on the cuffs at room temperature, are transferable to the wearer at body temperature, and yet are not completely liquid under extreme storage conditions. In such embodiments, less skin care composition is needed to impart the desired skin care (benefits. In addition, special barrier or wrapping materials may not be necessary in packaging the treated products of the present invention.

In one preferred embodiment, an absorbent article of the present invention will comprise a skin care composition disposed on (applied or migratable to) the cuffs and the topsheet. Applicants have discovered that such preferred articles increase transfer of the composition to the wearer's skin, resulting in increased therapeutic and/or protective benefits discussed herein. In this regard, increased transfer will be realized as increased skin coverage (i.e., area of skin) and/or the amount of composition transferred to a given area of skin.

BRIEF DESCRIPTION OF THE DRAWINGS

Figure  1  is a plan view of a disposable diaper embodiment of the present invention having portions cut away to reveal underlying structure.

Figure 2 is a fragmentary sectional view taken along section line 2 - 2 of Figure 1. Figure 3 is a fragmentary sectional view taken along section line 3-3 of Figure 1.

Figure 4 is a perspective view of an absorbent article in the form of a disposable diaper according to the present invention

Figure 5 is a schematic representation illustrating a preferred process for applying the composition of the present invention to diaper barrier cuffs.

Figure 6 is a schematic representation illustrating an alternative process for applying the composition of the present invention to diaper barrier cuffs.

Figure 7 is a fragmentary sectional view of an alternative embodiment of the present invention.

Figure 8 is a cross-sectional view of a further alternative embodiment of the present invention.

Figure 9 is a plan view of a still further alternative embodiment of the present invention.

Figure 10 is a fragmentary cross-sectional view of an even still further alternative embodiment of the present invention.

Figure 11 is a fragmentary coronal view showing a sanitary napkin of the present invention and a panty in place on a user.

STATEMENT OF THE INVENTION

According to the present invention there is provided an absorbent article with an effective amount of lotion coating, the absorbent article comprising:

a chassis comprising:

an outer covering layer comprising: a backsheet; and

a  liquid pervious  topsheet  joined  to  said backsheet; and

an absorbent core positioned between said topsheet and said backsheet ;

a barrier leg cuff disposed adjacent each of two said longitudinal side edges, wherein each of said barrier leg cuffs has a proximal edge affixed adjacent to said longitudinal side

edge of said absorbent article and a distal edge unsecured to said absorbent article, wherein each of said barrier leg cuffs has an inner surface oriented toward the interior of said absorbent article and an outer surface oriented toward the skin of the wearer when said absorbent article is being worn, characterized in that said barrier leg cuff outer surface or inner surface has disposed thereon an effective amount of a lotion coating which is semi-solid or solid at 20°C and which is partially transferable to the wearer's skin, said lotion coating comprising emollient and an agent capable of immobilizing said emollient.

DETAILED DESCRIPTION OF THE INVENTION

As used herein, the term "comprising" means that the various components, ingredients, or steps, can be conjointly employed in practicing the present invention. Accordingly, the term "comprising" encompasses the more restrictive terms "consisting essentially of and "consisting of."

As used herein, the term "skin care composition" refers to any composition which comprises one or more agents which, when transferred from an article to a wearer's skin, provide a therapeutic and/or protective skin benefit. Representative materials are discussed in detail below.

All percentages, ratios and proportions used herein are by weight unless otherwise specified.

A.  Absorbent Article

As used herein, the term "absorbent article" refers to devices which absorb and contain body exudates, and more specifically, refers to devices which are placed against the skin of a wearer to absorb and contain the various exudates discharged from the body. The term "disposable" is used herein to describe absorbent articles which are not intended to be laundered or otherwise restored or reused as an absorbent article after a single use. Examples of disposable absorbent articles include feminine hygiene products such as sanitary panties, sanitary napkins, and pantiliners; diapers; incontinence products such as briefs or undergarments; diaper holders; diaper inserts; pull-on diapers and training pants; and the like.

Disposable absorbent articles typically comprise a chassis corriprising an outer covering layer comprising a liquid pervious topsheet and a liquid impervious backsheet joined to the topsheet, and an absorbent core encased within the outer covering layer, preferably being positioned between the topsheet and the backsheet. Disposable absorbent articles and components thereof, including the topsheet, backsheet, absorbent

core, and any individual layers of these components, have two major surfaces (a first surface and a second surface) generally designated a body surface and a garment surface. As used herein, "body surface" (also referred to as the body-contacting surface or skin-contacting surface) means that surface of the article or component which is intended to be worn toward or adjacent to the body of the wearer, while the "garment surface" is on the opposite side that faces away from the wearer and is oriented toward the wearer's garments when the disposable absorbent article is worn.

The following description generally discusses the absorbent core, topsheet, and backsheet materials that are useful in disposable absorbent articles. It is to be understood ,that this general description applies to these components of the specific absorbent articles shown in Figures 1-4 and further described below, in addition to those of other disposable absorbent articles which are generally described herein.

In general, the absorbent core is capable of absorbing or retaining liquids (e.g.; menses, urine, and/or other body exudates). The absorbent core is preferabty compressible, conformable, and non-irritating to the wearer's skin. The absorbent core may be manufactured in a wide variety of sizes and shapes (e.g., rectangular! .oval, hourglass, "T" shaped, dog bone, symmetric, asymmetric, etc.). In addition to the absorbent composites of the present invention, the absorbent core may include any of a wide variety of liquid-absorbent materials commonly used in absorbent articles, such as comminuted wood pulp, which is generally referred to as airfelt. Examples of other suitable absorbent materials for use in the absorbent core include creped cellulose wadding; meltblown polymers including coform; chemically stiffened, modified or cross-linked cellulosic fibers; synthetic fibers such as crimped polyester fibers; peat moss; tissue including tissue wraps and tissue laminates; absorbent foams; absorbent sponges; superabsorbent polymers; absorbent gelling materials; or any equivalent material or combinations of materials, or mixtures of these.

The configuration and construction of the absorbent core may also be varied (e.g., the absorbent core may have varying caliper zones and/or have a profile so as to 'be thicker in the center; hydropnilic gradients; gradients of the absorbent composite, e.g., superabsorbent gradients; lower average density and lower average basis weight zones, e.g., acquisition zones; or may comprise one or more layers or structures). The total absorbent capacity of the absorbent core should, however, be compatible with the design loading and the intended use of the absorbent article. Further, the size and absorbent capacity of the absorbent core may be varied to accommodate different uses such as

diapers, incontinence pads, training pants, pantiliners, regular sanitary napkins, and overnight sanitary napkins, and to accommodate wearers ranging from infants to adults.

The absorbent core can include other absorbent components that are often used in absorbent articles, for example, a dusting layer, a wicking or acquisition layer (surge management layer), or a secondary topsheet for increasing the wearer's comfort.

The topsheet is preferably compliant, soft feeling, and non-irritating to the wearer's skin. Further, the topsheet is liquid pervious, at least in certain regions, and permits liquids (e.g., menses and/or urine) to readily penetrate through its thickness. A suitable topsheet may be manufactured from a wide range of materials such as woven 'and nonwoven materials (e.g., a nonwoven web of fibers), including aperrured nonwovens; polymeric materials such as aperrured formed thermoplastic films, apertured plastic films, and hydroformed thermoplastic films; porous foams; reticulated foams; reticulated thermoplastic films; and thermoplastic scrims. Suitable woven and nonwoven materials can be comprised of natural fibers (e.g., wood or cotton fibers), synthetic fiber's (e.g., polymeric fibers such as polyester, polypropylene, or polyethylene fibers), bicomponent fibers, or from a combination of natural and synthetic fibers. When the topsheet comprises a nonwoven web, the web may be manufactured by a wide number of known techniques. For example, the web may be spunbonded, carded, wet-laid, melt-blown, hydroentangled, hydroformed, hydroapertured, combinations of the above, or the like.

The backsheet is preferably impervious to liquids (e.g., menses and/or urine), at least in the crotch region of the absorbent article, and is preferably manufactured from a thin plastic film, although other flexible liquid impervious materials may also be used. As used herein, the term "flexible" refers to materials which are compliant and will readily conform to the general shape and contours of the human body. The backsheet prevents the exudates absorbed and contained in the absorbent core from wetting articles which contact the absorbent article such as bedsheets, pants, pajamas and undergarments. The backsheet may thus comprise a woven or nonwoven material, polymeric films such as thermoplastic films of polyethylene or polypropylene, or composite materials such as a coated nonwoven or a film-coated nonwoven material. A suitable backsheet is a polyethylene film having a thickness of from about 0.012 mm (0.5 mil) to about 0.051 mm (2.0 mils). Exemplary polyethylene films are manufactured by Clopay Corporation of Cincinnati, Ohio, under the designation P18-1401 and by Tredegar Film Products of Terre Haute, Indiana, under the designation XP-39385. The backsheet is preferably embossed and/or matte finished to provide a more clothlike appearance. Further, the

backsheet may permit vapors to escape from the absorbent core (i.e., the backsheet is breathable) while still preventing exudates from passing through the backsheet. (An example of a breathable backsheet suitable for use herein is disclosed in U.S. Patent 5,571,096, "Absorbent Article Having Breathable Side Panels", issued to Dobrin, Davis and Weirich on November 5, 1996, which patent is incorporated herein by reference.) The size of the backsheet is dictated by the size of the absorbent core and the exact absorbent article design selected.

The backsheet and the topsheet are positioned adjacent the garment surface and the body surface, respectively, of the absorbent core. The absorbent core is preferably joined with the topsheet, the backsheet, or both in any manner as is known by attachment members such as those well known in the art. However, embodiments of the present invention are envisioned wherein portions of the entire absorbent core are unattached to either the topsheet, the backsheet, or both.

The backsheet and/or the topsheet may be secured to the absorbent core or to eacfh other, for example, by a uniform continuous layer of adhesive, a patterned layer of adhesive, or an array of separate lines, spirals, or spots of adhesive. Adhesives .which have been found to be satisfactory are manufactured by H. B. Fuller Company "of St. Paul, Minnesota under the designation HL-1258 or H-2031. The attachment members will preferably comprise an open pattern network of filaments of adhesive as is disclosed in U.S. Patent 4,573,986, issued to Minetola, et al. on March 4, 1986, and which is incorporated herein by reference. An exemplary attachment means of an open pattern network of filaments comprises several lines of adhesive filaments swirled into a spiral pattern such as illustrated by the apparatus and method shown in U.S. Patent 3,911,173 issued to Sprague, Jr. on October 7, 1975; U.S. Patent 4,785,996 issued to Zwieker, et al. on November 22, 1978; and U.S. Patent 4,842,666 issued to Werenicz on June 27, 1989. Each of these patents are incorporated herein by reference. Alternatively, the attachment means may comprise heat bonds, pressure bonds, ultrasonic bonds, dynamic mechanical bonds, or any other suitable attachment means or combinations of these attachment means as are known in the art.

A preferred disposable absorbent article in which the "treated cuffs" ("treated cuffs" being used herein to designate cuffs having one or more skin care compositions disposed thereon) of the present invention may be used is a diaper. As used herein, the term "diaper" refers to an absorbent article generally worn by infants and incontinent persons that is worn about the lower torso of the wearer. In other words, the term "diaper" includes infant diapers, training pants, adult incontinence devices, and the like. The

present invention is also applicable to other types of disposable products such as sanitary napkins and pantiliners that contain cuffs.

Figure 1 is a plan view of a preferred embodiment of a diaper 20 of the present invention in Its flat-out, uncontracted state (i.e., with all elastic induced contraction pulled out) with portions of the structure being cut away to more clearly show the construction of the diaper 20 and with the portion of the diaper 20 which contacts the wearer (the body surface) facing the viewer. The diaper 20 is shown in Figure 1 to have a front waist region 22, a back waist region 24, a crotch region 26, and a periphery which is defined by the outer edges of the diaper in which the longitudinal edges are designated 30 and the end i edges are designated 32. The diaper 20 additionally has a lateral centerline which is designated 34 and a longitudinal centerline which is designated 36. The diaper 20 comprises a chassis comprising (i) an outer covering layer comprising a liquid pervious topsheet 38 and a liquid impervious backsheet 42, and (ii) an absorbent core 44 having side edges 46; a fastening system preferably comprising a pair of tape-tab fasteners ,54 and a landing member 55; gasketing cuffs 56 each comprising a side flap 58 and flap elastic members 60; barrier cuffs 62 comprising a barrier cuff member 63 having a proximal edge 64, a distal edge 66, and ends 74; and spacing means such as a -spacing elastic member 76 for spacing the distal edge 66 away from the topsheet. The diaper 20 additionally comprises closure members 78 for securing closed the ends 74 of each barrier cuff 62. While the components of the diaper may be assembled in a variety of well known configurations, a preferred diaper configuration is described generally in U.S. Patent 4,695,278 issued to Lawson on September 22, 1987, and which patent is incorporated herein by reference.

Figure 1 shows a preferred embodiment of the diaper 20 in which the topsheet 38 and the backsheet 42 are coextensive and have length and width dimensions generally larger than those of the absorbent core 44. The topsheet 38 is joined with and superposed on the backsheet 42 to thereby form the periphery of the diaper 20.

The diaper 20 has front and back waist regions 22 and 24 extending, respectively, from the end edges 32 of the periphery toward the lateral centerline 34 of the diaper 20. The waist regions comprise those pqrtions of the diaper 20 which, when worn, encircle the waist of the wearer. The crotch region 26 is that portion of the diaper 20 between the waist regions and comprises that portion of the diaper 20 which, when worn, is positioned between the legs of the wearer and covers the lower torso of the wearer.

As shown in Figure 1, a skin care composition 72 is disposed on each barrier cuff 62. The skin care composition 72 is preferably disposed on the body surface of the barrier

cuff so that the skin care composition may readily transfer to the wearer's skin during use. In the embodiment shown, the skin care composition 72 is disposed adjacent the distal edge 66, preferably at least in the crotch region 26. More preferably, the skin care composition 72 is disposed on the distal edge 66. The barrier cuff 62 most preferably comprises one or more stripes of skin care composition 72 disposed thereon. In the embodiment shown, the skin care composition 72 is disposed on only a segment of the barrier cuff 62. For certain skin care compositions, it is preferred to avoid application of the skin care composition to the portions of the barrier cuff adjacent the ends of the spacing elastic members to insure there is no elastic creep resulting from the interaction of

the skin care composition and adhesive.  As is shown in Figure 1, in a preferred i embodiment the skin care composition 72 is not disposed adjacent the end of the spacing

elastic member 76 in the front waist region (although it may alternatively also not be disposed adjacent the end in the back waist region). (Alternatively, an adhesive compatible with the skin care composition may be utilized such that placement of the skin care composition on the cuff is not restricted relative to the ends of the spacing efastic members.) As discussed herein, the skin care composition may alternatively be applied to the garment surface of the barrier cuff and allowed to "transfer through" to the body surface so as to enhance the hydrophobicity of the barrier cuffs as well as to be disposed on the body surface so as to provide the skin care benefits. Further, the skin care composition may be applied to other portions of the barrier cuff, the entire barrier cuff, the spacing elastic members, or any other component of the barrier cuff. The skin care composition may also be disposed in any pattern, including discontinuous or continuous patterns, or in any amount as discussed hereinafter.

The diaper 20 is shown in Figure 2 to have a garment surface 86 and a body surface 84 opposed to the garment surface 86. The body surface 84 of the diaper 20 comprises that portion of the diaper 20 which is positioned adjacent to the wearer's body during use (i.e., the body surface 84 generally is formed by at least a portion of the topsheet 38 and other components including those that may be joined to the topsheet 38). The garment surface 86 comprises that portion of the diaper 20 which is positioned away from the wearer's body during use (i.e., the garment surface 86 generally is formed by at least a portion of the backsheet 42 and other components including those that may be joined to the backsheet 42).

Figure 2 is a fragmentary sectional view taken along line 2--2i of Figure 1 and depicts the diaper construction in the back waist region 24 of the diaper 20. (It should be understood that the diaper construction in the front waist region 22 is substantially identical to the construction in the back waist region 24.) The absorbent core comprises an

absorbent layer 48 that is shown as being completely enveloped by tissue layers 50 and 52. The absorbent core 44 is disposed between the topsheet 38 and the backsheet 42; both the topsheet 38 and the backsheet 42 extend beyond the side edge 46 of the absorbent core 44 to define the side flap 58. The juxtaposed areas of the topsheet 38 and the backsheet 42 are secured together preferably by a flap attachment member 88 such as an adhesive. In a preferred embodiment, the flap elastic members do not extend into the back waist region 24 so that the gasketing cuff is not formed in this region. The barrier cuff 62 is shown as comprising a separate element, a barrier cuff member 63, secured to the topsheet 38; the proximal edge 64 being formed by securing the barrier cuff member 63 to the

topsheet 38 by proximal securement member 92.  The garment surface 68 of the barrier i

cuff 62 (also referred to as the barrier cuffs inboard surface) is secured to the body surface 40 by the closure member 78. Therefore, the distal edge 66 is closed, (i.e., it is not spaced away from the body surface 40). It should be noted that the spacing elastic member is not disposed in this region because the distal edge 66 is not designed to be spaced away from

—  b

the body surface 40 in the waist regions. Therefore, the barrier cuff 62 is not open nor ready to constrain the flow of body exudates in this region. The skin care composition also is preferably not disposed on the barrier cuff in the back waist region'in this particular embodiment.

Figure 3 is a fragmentary sectional view taken along line 3~3 of Figure 1 and depicts the diaper construction in the crotch region 26 as it is shaped before being applied to the wearer (i.e., the diaper 20 is subjected to elastic contraction). The absorbent core 44 comprises the absorbent layer 48 that is shown as being completely enveloped by the tissue layers 50 and 52. The absorbent core 44 is disposed between the topsheet 38 and the backsheet 42; both the topsheet 38 and the backsheet 42 extend beyond the side edge 46 of the absorbent core 44 to define the side flap 58. The juxtaposed areas of the topsheet 38 and the backsheet 42 are secured together preferably by a flap attachment member 88 such as an adhesive. The topsheet 38 and the backsheet 42 also enclose the flap elastic members 60 adjacent the longitudinal edge 30. The flap elastic members 60 are secured in the topsheet-backsheet formed side flap 58 preferably by elastic attachment members 90. The elastically contractible gasketing cuff 56 is thereby formed by the side flap 58 and the flap elastic members 60. The gasketing cuff has a'body surface 57 oriented toward the skin of the wearer when the diaper is worn, and a garment surface 59 opposed to the body surface 57. The barrier cuff 62 is shown as being formed by securing a separate element, barrier cuff member 63, to the topsheet 38 preferably between the flap elastic members 60 and the side edge 46 of the absorbent core 44. The proximal edge 64 of the barrier cuff 62 is formed by securing the barrier cuff member 63 to the topsheet 38

by the proximal securement member 92. The spacing elastic member 76 is enclosed in a tunnel that is formed when an end of the barrier cuff member 63 is folded back upon itself; the spacing elastic member 76 being secured in the tunnel by elastic attachment members 94. The distal edge 66 of the barrier cuff is spaced away from the body surface 40 by the elastic gathering action of the spacing elastic member 76. The barrier cuff 62 is shown as being ready to restrain, contain and hold body exudates until the diaper 20 is removed from the wearer. The skin care composition 72 is shown in Figure 3 as being disposed on the body surface 70 of the barrier cuff 62 (the barrier cuff element 63) so that the skin care composition 72 may be transferred to the skin of the wearer during use.

Diapers of the present invention can have a number of well known configurations, with the absorbent cores thereof being adapted to the present invention. Exemplary configurations are described generally in U.S. Patent 3,860,003 issued to Buell on January 14, 1975; U.S. Patent 5,151,092 issued to Buell et al. on September 29, 1992; U.S. Patent 5,580,411 issued to Nease, et al. on December 3, 1996; U.S. Patent 5,569,232 issued to Roe, et al. on October 29, 1996; and U.S. Patent 5,569,234 issued to Buell, et al. on October 29, 1996. Each of these patents is incorporated herein by reference.

The chassis of the diaper is shown in the drawings as comprising the main body portion (containment assembly) of the diaper. The chassis comprises at least an absorbent core and preferably an outer covering layer comprising the topsheet and the backsheet. When the absorbent article comprises a separate holder and a liner, the chassis generally comprises the holder and the liner (i.e., the chassis comprises one or more layers of material to define the holder while the liner comprises an absorbent composite such as a topsheet, a backsheet, and an absorbent core.) For unitary absorbent articles, the chassis comprises the main structure of the diaper with other features added to form the composite diaper structure; thus, the chassis for the diaper comprises the topsheet, the backsheet, and the absorbent core.

A topsheet 38 which is particularly suitable for use in the diaper 20, is carded and thermally bonded by means well known to those skilled in the fabrics art. A satisfactory topsheet for the present invention comprises staple length polypropylene fibers having a denier of about 2.2 As used herein, the term "staple length fibers" refers to those fibers having a length of at least about 15.9 mm (0.625 inches). Preferably, the topsheet has a basis weight from about 14 to about 25 grams per square meter. A suitable topsheet is manufactured by Veratec, Inc., a Division of International Paper Company, of Walpole, Mass, under the designation P-8. An alternative preferred topsheet is a spunbonded

nonwoven web of 22 grams per square meter basis weight as is available from Fiberweb North America, Inc. of Simpsonville, S.C., under the designation 9694.

The topsheet 38 of diaper 20 is preferably made of a hydrophilic material to promote rapid transfer of liquids (e.g., urine) through the topsheet. If the topsheet is made of a hydrophobic material, preferably at least the body surface of the topsheet, or a portion thereof, is treated to be hydrophilic so that liquids will transfer through the topsheet more rapidly. This diminishes the likelihood that body exudates will flow off the topsheet rather than being drawn through the topsheet and being absorbed by the absorbent core. The topsheet can be rendered hydrophilic by treating it with a surfactant. , Suitable methods for treating the topsheet with a surfactant include spraying the topsheet material with the surfactant and immersing the material into the surfactant. A more detailed discussion of such a treatment and hydrophilicity is contained in U.S. Patents 4,988,344 entitled "Absorbent Articles with Multiple Layer Absorbent Layers" issued to Reising, et al on January 29, 1991 and U.S. Patent 4,988,345 entitled "Absorbent Articles with Rapid Acquiring Absorbent Cores" issued to Reising on January 29, 1991, each of which is incorporated herein by reference.
