Repository: anandvc/allindianpatents

File: patents/215096-a-process-for-the-preparation-of-styrene-based-coating-from-bhilawanut-shell-liquid.html
Indian Patents. 215096:" A PROCESS FOR THE PREPARATION OF STYRENE BASED COATING FROM BHILAWANUT SHELL LIQUID "

Indian Patents

Recently Granted Patents

  Recently Published Patents

Title of Invention	" A PROCESS FOR THE PREPARATION OF STYRENE BASED COATING FROM BHILAWANUT SHELL LIQUID "

Abstract	The present invention relates to the preparation of Bhilawanut Shell Liquid (BSL) having long side chain which provides suitable protection to bamboo surface. Bamboo surfaces having definite composition of styrene , BSL and methyl ethyl ketone peroxide in the ratio of 1:12.9 :18.9 referring with the examples and curing with the selected curing agents undergoing copolymerization reaction in presence of peroxide . The resultant bamboo BSL - STYRENE surface is resistant to high acidic meidium. Coating testing approves the coated surface having definite scratch hardness value and thickness. The process improves the mechanical properties of the timber withstanding micro-organisms activity and high UV radiations.	

Full Text	 

The present invention relates to a process for the preparation of styrene based coating from  Bhilament shell  

for protection of bamboo surfaces. This invention will also lead to effective utilization of  

plant based waste material Bhilanut shell liquid BSL)for the development of surface coatings with improved

properties.

Bamboo, because of excellent mechanical properties is an ideal timber substitute for many structural applications. Bamboo is having good mechanical properties but it has poor durability. It is highly affected by moisture penetration and deteriorates very fastly. When bamboo is exposed to out door condition especially when it is in contract with ground it is subjected to number of deteriorating influence including decay due to micro organism, fungi and degradation due to UV radiation of Sun light and it has poor resistance to corrosive atmosphere, which ultimately degrade bamboo and increase the cost due to frequent replacement while being used as a structural components. The protection of bamboo surface by BSL based coatings would help in saving the replacement cost.

References may be made to Goldstein I.S. 1973, Degradation and protection of wood ln:Nicholas DD (ed) 1973, wood deterioration and its prevention by preservative treatments, Vol.I: degradation and protection of wood, Syracuse University Press, New York. PP 307-339, wherein coating materials like Phosphate, Ammonium Sulphate, borax and Zinc chloride have been used as protective coatings for cellulosic materials. The drawbacks of these coatings materials are lechability and poor resistance to corrosive atmosphere. They are not suitable for the structural purpose bamboo. The available information on the chemistry of Bhilawanut Shell Liquid (BSL) shows that it is a rich source of bhilawanol (C21 H32 O2) which is phenolic in nature and contains unsaturated side chain in meta position. The BSL also contains a small quantity of mono hydroxy phenol (Semicarpal) and a mixture of hydrocarbons. BSL is similar to

Cashewnut Shell Liquid (CNSL) in its chemical properties as both contains substituted phenols namely bhilawanol and cardanol respectively. The composition in the present invention is based on BSL and styrene. Reference may be made to patent specification number 636644 wherein CNSL is treated with styrene and heated to 100° C for sixteen hours to get a nontacky, soft rubber like coating. There is no reference in the literature to BSL-Styrene coatings. The BSL -styrene coating developed in the present invention has more scratch hardness value than CNSL-styrene coating and has a quick drying time when compared to CNSL-styrene coating.

Reference may be made to V. Sorna Gown and Mohini Saxena., Tnd., J., Chem., Tech., 1997, 228, 424 wherein CNSL was used to prepare CNSL - phenol formaldehyde and CNSL - styrene coatings and the drawbacks are, the coating are having poor resistance to acid medium and have poor mechanical film properties. The following table gives the mechanical film properties of CNSL based coatings.

Mechanical Film Properties of Coatings based on CNSL

(Table Removed)

The main object of the present invention is to provide a process for the preparation of styrene based coating from Bhilawanut Shell Liquid(BSL) for the protection of bamboo surfaces useful for the protection of bamboo surfaces.

Another object of the present invention is to develop surface coating from BSL utilizing to advantage its long side chain which obviates the drawbacks as detailed above.

Yet another object of the present invention is to obtain surface coatings suitable for the protection of bamboo surface from corrosive environments.

Accordingly, the present invention provides a process for the preparation of styrene based coating from Bhilawanut Shell Liquid for protection of bamboo surface which comprises copolymerizing a mixture of styrene, Bhilawanut Shell Liquid and the initiator at a temperature ranging from 100°C to 150°C drying the said mixture by adding agents selected fromthe group consisting of cobalt naphthalate, lead naphthalate, manganese naphthalate, wherein, the mixture consists of:

BSL	50 to 100 parts by weight

Styrene	35 to 70 parts by weight

Initiator	2.5 to 5.5 parts by weight

Water	5  to 15 parts by weight

In an embodiment of the present invention the styrene used may be of a consideration in the range of 40 to 42%.

In another embodiment of the present invention 0.3 to 0.4, 0.03 to 0.04, 0.003 to 0.004 weight % of the curing agents Co naphthanate, Pb naphthanate and Mn naphthanate respectively may be incorporated in the prepared coating to effect air drying.

Fig. 1. of the drawing accompanying this specification represents the reaction mechanism for the preparation of styrene based coating of the present invention.

The present invention provides the preparation of styrene based coatings from Bhilawanut shell Liquid (BSL) for the protection of bamboo surfaces which essentially consist the preparation of BSL - styrene coating(IV) has been carried out by copolymerising a mixture of styrene(II), BSL(I) and the initiator (III) which are in the range of BSL, 50-100; Styrene, 35-70; initiator,2.5-5.5; and water 5-15 parts by weight and cured by adding curing agents such as Co naphthanate, Pb naphthanate and Mn naphthanate.

The coating prepared by the process of the present invention is useful for protection of bamboo surfaces. The bamboo specimen may be prepared by splitting the culm in to two half horizontally and cut in to the size of 170 X 50 mm. These specimens may be dried at temperature of 103° ± 2 °C for one hour. After drying the surfaces may be roughened with emery paper. A selective coating of approximate coating thickness 50 u may be applied by brush and air dried. The specimen may be coated again and air dried.

The BSL- styrene coating developed are having more scratch hardness value than the conventional CNSL-styrene coatings.

The following example is given by way illustration of the present invention and therefore should not be construed to limit the scope of the present invention.

Example -1

The BSL - styrene coating is prepared by taking 100 parts by weight of BSL, taken in a three neck flask fitted with a stirrer, thermometer and a Y adapter is heated to temperature of 125° C 1.3 parts of initiator Methyl ethyl ketone peroxide to be used is

added to the system 70 parts by weight of styrene containing 2.7 parts by weight of initiator Methyl ethyl ketone peroxide is then added dropwise through Y Adapter. After the addition is over, the remaining 1.4 parts by weight of initiator is added till the desired conversion of styrene monomer to polymer is obtained as evidenced by the reduced rate of reflux of the material. The ingredients are as follows :

Reactants	Parts by weight

BSL	100

Styrene	70

Methyl Ethyl Ketone peroxide	5.4

To the coating so obtained a mixture of Co,Pb,Mn naphthanates of 0.3. 0.03,0.003 % respectively are added. The resultant coating is air drying.

BSL -styrene coating described in this example has non- volatile matter 68%,viscosity 350 centipoise, Phone - value of 8.33, drying time 25 minutes and specific gravity of 0.87, the BSL-styrene coating has good resistance to acid medium. The coating passed both direct and indirect impact testing when subjected to 1 Kg weight from 70 cm. The scratch hardness value is 1.2 Kg and the thickness of the coating is 22  

The main advantages of the present invention are

1.	Use of cheap locally available, indigenous plant based waste materials  BSL

for making coating compositions.

2.	Coatings based on BSL are having good mechanical film properties.

3.	Air drying coating material which are curable at atmospheric  temperature.

4.	Protection of bamboo surfaces from corrosive environments.

5.	Coatings imparts residence to chemical attack while being applied as

protective coatings on bamboo.

WE CLAIM:

1.	A process for the preparation of styrene based coating from Bhilawanut Shell

Liquid for protection of bamboo surface which comprises copolymerizing a

mixture of styrene, Bhilawanut Shell Liquid and the initiator at a temperature

ranging from 100°C to 150°C drying the said mixture by adding agents selected

from'(he group consisting of cobalt naphthalate, lead naphthalate, manganese

naphthalate, wherein, the mixture consists of:

BSL	50 to 100 parts by weight

Styrene	35 to 70 parts by weight

Initiator	2.5 to 5.5 parts by weight

Water	5  to 15 parts by weight

2.	A process as claimed in claim 1, wherein the styrene used is of concentration in

the range of 40 to 42%.

3.	A process as claimed in claim 1, wherein 0.3 to 0.4, 0.03 to 0.04 and 0.003 to

0.004 wt% of cobalt naphthalate, lead naphthalate, manganese naphthalate

respectively are incorporated in the prepared coating to effect air drying.

4.	A process for the preparation of styrene based coating for protection of bamboo

surfaces substantially as herein described with reference to the examples.

Documents:

				2708-del-1998-abstract.pdf

				2708-del-1998-claims.pdf

				2708-del-1998-correspondence-others.pdf

				2708-del-1998-correspondence-po.pdf

				2708-del-1998-description (complete).pdf

				2708-del-1998-drawings.pdf

				2708-del-1998-form-1.pdf

				2708-del-1998-form-19.pdf

				2708-del-1998-form-2.pdf

				2708-del-1998-form-3.pdf

« Previous Patent

Next Patent »

Patent Number	215096	

Indian Patent Application Number	2708/DEL/1998	

PG Journal Number	10/2008	

Publication Date	07-Mar-2008	

Grant Date	21-Feb-2008	

Date of Filing	11-Sep-1998	

Name of Patentee	COUNCIL OF SCIENTIFIC AND INDUSTRIAL RESEARCH	

Applicant Address	RAFI MARG NEW DELHI 110001, INDIA	

Inventors:

#	Inventor's Name	Inventor's Address	

1	MOHINI SAXENA	REGIONAL RESEARCH LABORATORY (CSIR), HOSHANGABAD ROAD, BHOPAL 462 026, INDIA`	

2	SORNA GOWRI	REGIONAL RESEARCH LABORATORY (CSIR), HOSHANGABAD ROAD, BHOPAL 462 026, INDIA`	

PCT International Classification Number	C08F 2/02	

PCT International Application Number	N/A	

PCT International Filing date		

PCT Conventions:

#	PCT Application Number	Date of Convention	Priority Country	

1			NA	

© All Indian Patents, 2013-2021.

  Patent data available in the public domain from Indian Patents Office, Department of Industrial Policy and Promotions, Ministry of Commerce and Industry, Government of India.

File: patents/215115-process-of-making-a-ss-alumina-fused-cast-refractory-material.html
Indian Patents. 215115:"PROCESS OF MAKING A ß ALUMINA FUSED CAST REFRACTORY MATERIAL"

Indian Patents

Recently Granted Patents

  Recently Published Patents

Title of Invention	"PROCESS OF MAKING A ß ALUMINA FUSED CAST REFRACTORY MATERIAL"

Abstract	The invention covers a process of making a fused cast refractory material essentially consisting of p alumina which comprises melting a mixture of at least one alkaline metal oxide or of a precursor thereof, of silica and of alumina and casting the resultant molten mixture, the mixture having a composition such that the produced fused cast refractory material has the following chemical analysis expressed as molar percentages: -11.25% to 15.45% of at least one alkaline metal oxide selected from the group comprising Na2O, Li2O and K2O provided that Na2O represents at least 9.3%, - 0 to 2.97% SiO2, - 81.38% to 88.75% AI2O3, and - at most 0.2% impurities and in which p alumina represents at least 98% of the crystallised phases. Use for the construction of glassmaking furnaces. FIGURE 2	

Full Text	PROCESS OF MAKING A p ALUMINA REFRACTORY MATERIAL.

The invention concerns a process of making a new fused cast refractory material formed of p alumina which is particularly suitable for constructing glassmaking furnace superstructures, among other applications.

Fused cast p alumina refractory materials have been known for many years. US-A-2043029 describes materials containing alumina and 1-10% sodium oxide and indicates that approximately 5% Na2O is sufficient to obtain a material essentially formed of p alumina and that the presence of more than 1% of silica and titanium dioxide must be avoided because the latter impede the formation of P alumina. US-A-2043029 does not specifically describe materials containing more than 5% Na2O and does not suggest that such materials can have a particular advantage.

SU-A-391 103 proposes the addition of sodium in the form of aluminate NaAlO2 (1% to 15%) to prevent volatilisation of the sodium substances. This Russian patent does not specifically describe any product containing more than 7.04% Na2O and does not give any information as to the effect of the composition an the characteristics of the product.

According to patent FR-A-2739617 compression resistance can be improved by adding BaO, SrO and CaO to products with a total NaO + K2O content varying in the range 4% to 7%.

In practice, all commercially available p alumina materials, such as Monofrax H from Monofrax® Company (USA) or Toshiba Refractories (Japan), Marsnite® from Asahi (Japan) or Jargal® H from the applicant have very similar analyses, namely 93% to 94.6% AI2O3, 5.2% to 7% Na2O and 0.1% to 0.3% silica and other oxides (impurities or intentional additions).

Other p alumina products are commercially available in which the amount of sodium oxide is as much as 6.7% but the content of silicon dioxide is less than 0.05%. A product sold by the applicant under reference ER.5312, known as P"' alumina, comprises 86.5% to 87.5% by weight aluminium oxide, 4.5% sodium oxide and 8% magnesium oxide, together with small amounts of other oxides, in particular around 0.30% silicon dioxide. All the above products

contain virtually no corundum or a alumina (less than 3-4% and typically 2% maximum in jargal H).

P alumina materials have a high resistance to thermal shock and to mechanical stresses at high temperature. These properties make them suitable for use in superstructures in the melting chamber of glassmaking furnaces. However, P alumina materials are somewhat fragile. Accordingly, machining and cutting cast blocks are difficult and costly because of wastage. Also, the various handling operations that the blocks undergo during manufacture and during assembly of the furnace can cause nicks in edges and damage corners. Even a highly localised absence of material in a superstructure block can lead to the risk of accelerated corrosion of the material associated with the presence of deposits of corrosive materials emanating from the glass or simply from an increase in the corrosion surface area of the block.

Moreover, damage to the blocks during manufacture increases the cost of the product by reducing the yield. This problem limits design solutions because superstructures generally require parts with very clearly defined edges to a greater extent than in other applications.

Moreover, the trend in glass melting techniques is towards more severe conditions in which the materials of the furnace are more stressed and this applies in particular to the development of oxy-gas combustion.

Because of the requirement for integrity of structures, more pressing than in the past, in particular at the level of the joints, and to contribute to the current evolution in superstructure geometry, there is a need for fused cast products consisting principally of P alumina having improved mechanical properties.

The aim of the invention is therefore to provide a process of making a new P alumina product that is less fragile but retains the properties of resistance to thermal shock and to mechanical stresses at high temperature of current P alumina materials.

We have additionally found that the modifications made to reduce fragility also enable us to obtain a product that is less sensitive to moisture uptake and whose reactivity in contact with AZS and siliceous materials and in contact

3 with flying ash consisting principally of silica is improved.

More particularly, the present invention concerns a process of making a new fused cast refractory material essentially consisting of p alumina characterised in that it comprises melting a mixture of at least one alkaline metal oxide or of a precursor thereof, of silica and of alumina and casting the resultant molten mixture, the mixture having a composition such that the produced fused cast refractory material has the following chemical analysis expressed as molar percentages:

-11.25% to 15.45% of at least one alkaline metal oxide selected from the group comprising Na2O, Li2O and K2O provided that Na2O represents at least 9.3%,

0 to 2.97% SiO2,

81.38% to 88.75% AI2O3, and at most 0.2% impurities and in which p alumina represents at least 98% of the crystallised phases.

The alkaline metal oxide is preferably essentially in the form of Na2O and the chemical analysis of the material expressed as weight percentages is preferably as follows:

7.25% to 10% Na2O,

Oto1.85%SiO2,

87.95% to 92.75% AI2O3,and at most 0.2% impurities.

The chemical analysis of the material expressed as weight percentages is preferably also as follows:

7.3% to 8.8% Na2O,

0.4%to1.65%SiO2,

89.85% to 92.3% AI2O3, and at most 0.2% impurities.

The chemical analysis of the material expressed as weight percentages is most preferably as follows:

7.4% to 8.5% Na2O,

0.7%to1.45%SiO2,

89.85% to 91.9% AI2O3, and at most 0.2% impurities.

The impurities, which are not introduced intentionally, come from the raw

4 materials and are principally in the form of oxides of Fe and Ti.

Surprisingly, it has been found that increasing the content of sodium oxide above a threshold value of 7.25% gives these new p alumina products improved properties without degrading the well-known fundamental properties of this type of product.

Trials have shown that in practice the maximal Na2O content must be limited to approximately 10%. Above 10% the sagging under load temperature is significantly reduced.

Similarly, the Na2O content must not fall below 7.25% if materials having significantly improved mechanical properties are to be obtained.

We have shown further the interest of products in which Na2O is partially replaced with an equivalent molar quantity of Li2O or K2O.

It is thought that these improvements are linked on the one hand to reduced intergranular porosity and on the other hand to mechanical strengthening of the P alumina grain associated with a change to the crystallography of the p alumina.

In the present context, p alumina means substances from the Al2O3-Na2O system in which Na2O can be replaced by another alkaline or alkaline-earth oxide.

New fused cast p alumina materials of the invention can be produced in the conventional way by melting the raw materials in the appropriate proportions and then casting the molten mixture either in bulk to obtain a granular product that can be agglomerated by pressing or used as a principal ingredient of a concrete or a mortar or in moulds to obtain shaped parts directly. The materials are often called "electrocast" materials because melting is usually carried out in an electric arc furnace. The expression "fused cast" is to be understood as encompassing this latter term.

Various industrial format parts were prepared by casting into graphite moulds molten mixtures of Al2O3, Na2O and SiO2 using either a 600 kVA single-phase laboratory arc furnace or a 3 000 kVA three-phase industrial arc furnace using the "arc" fusion technique disclosed in French patent 1 208 577.

The chemical analysis of the materials in terms of Na2O and SiO2 is set out in table 1, the remainder of the composition consisting of AI2O3 and impurities (less than 0.2%). Material No 5 is a reference material outside the scope of the invention, namely a commercially available p alumina material.

Table 3 gives the compositions of the products in which Na2O is partially replaced by an equivalent molar quantity of Li2O or K2O.

The following description, given with reference to the accompanying graphs, clearly explains the invention. Figure 1 is a graph showing the correlation between the Young's modulus and the MOR of various products. Figure 2 is a graph showing the variation in the mechanical properties as a function of the composition of the material.

Table 1

(Table Removed)

* material outside the scope of the invention ** reference material outside the scope of the invention

The various improvements of properties characteristic of the materials of the invention will now be reviewed with an attempt to explain the reasons for them. It goes without saying, however, that the applicant does not intend to link the invention to any particular theory and that the explanations given are merely indicative.

A) Reduced fragility

Starting with the problem of the fragility of the blocks during machining and various handling operations, we investigated which physical characteristic would enable us best to characterise this phenomenon and in particular to

measure the effects of changing the chemical composition.

The skilled person is well aware that the important specification for products used in the vaults of glass melting furnaces is creep resistance. We show below that this property is retained by the products made according to the invention but that it does not correspond to the problem of the fragility of edges and corners. Moreover, compressive strength is of no particular relevance to characterising the materials in this context. To the contrary, we know that the characteristic indicating the potential of a material to fracture at edges and corners is its bending strength.

The modulus of rupture (MOR) is the rupture stress in three-point bending of test pieces with dimensions of 25 x 25 x 150 mm. The modulus of elasticity (Young's modulus) is a dynamic modulus measured by the resonant frequency of propagation of transverse waves in the same test pieces. The MOR and the Young's modulus are related by the following equation derived from the Griffith Irwin Orowan analysis: MOR = (Ey/4c)1/2 where E is the Young's modulus, y the surface energy and 2c the length of the principal dimension of the defect. As shown by a few points set out in table 2, we have verified that there is a good correlation between the MOR and the Young's modulus.

Table 2

(Table Removed)

Accordingly the present invention relates to a process of making a fused cast refractory material essentially consisting of ß alumina comprising the following steps:

a)  preparing a mixture of 11.25to 15.45 at least one alkaline metal

oxide or a precussor of said allaline metal oxide which provide

said which provide said allaline metaloxide o to 2.97% siO2 and 81.39% to 88.75% 

of Al2O3 and at most 0.2% impurties

b) casting the resultant molten mixture;

d)colling said resultant molten mixture so as to produce a fused cast refractory material;

and in which ß  alumina  represents  at  least  98%  of  the crystalisaed phases.

Figure 1 shows that the two parameters are closely correlated and that the bending behaviour of products can therefore be assessed by measuring their Young's modulus or their MOR.

Because it is easier to measure the Young's modulus, we have chosen this parameter to illustrate the mechanical characteristics of the various products.

Table 1 sets out the Young's modulus values for all the products that we made and figure 2 shows the evolution of the Young's modulus for varying contents of silica and sodium oxide. Each point represents the average of six measurements corresponding to six samples taken from the same block.

The curve shows that from approximately 7.5% Na2O the Young's modulus is increased by a factor of at least 5 over reference material No 5. The improvement in mechanical properties is significant from a sodium oxide content greater than or equal to 7.25%.

Note that as soon as the sodium oxide content reaches 7% the results obtained may be correct but examples 10* through 13* show that in this transition area the results are erratic. In contrast, from 7.25% sodium oxide the improvement is a real one and the results are reproducible (examples 16 through 21). For this reason we shall adopt the value of 7.25% sodium oxide as the limit from which the mechanical properties of the products are significantly improved.

This curve also shows that the silica content does not have a significant effect on the evolution of the mechanical properties of the products. The silica contents of the products tested varied from 0 to 2%.

We also produced a number of products in which Na2O was partially replaced by Li2O and K2O. The products identified previously as being made within the scope of the invention have a molar percentage of sodium oxide that can vary in the range 11.25% to 15.45%. We worked within this range to verify that if the sum of the molar percentages of Na2O + Li2O + K2O is in the range 11.25% to 15.45% the products obtained have improved mechanical properties. The results are set out in table 3 which shows the compositions of the products in weight and molar percentages; in both cases the remainder is alumina.

9 Table 

(Table Removed)

Note that substituting Li2O or K2O for some of the Na2O is within the scope of the invention provided that the sum of the molar percentages of Na2O + Li2O + K2O is in the range 11.25% to 15.45%. Note that the products with less than 6% by weight Na2O were not studied because they are of no economic interest.

On the practical plane, note an improvement over products having the prior art compositions. This improvement is reflected in reduced sensitivity of the product to nicking of the edges and breaking of the corners routinely occurring on removal from the mould, after sawing or during manipulation of the blocks (building of furnaces). Moreover, the products of the invention generally have a better external appearance.

To summarise, a sufficient quantity of sodium oxide possibly accompanied by lithium oxide or potassium oxide makes the material less fragile.

B) Reduced deterioration by water

It is important to know how p alumina products behave when exposed to moisture. When exposed to conditions of high humidity, such as those encountered in long-term outdoor storage, p alumina materials tend to lose their mechanical cohesion, this deterioration possibly going as far as complete disintegration of the product. Similarly, the cements used in building the furnaces require the use of water which can weaken the materials with which we are concerned here when it evaporates.

To highlight the effect of the new process on deterioration by water, we immersed samples (180 x 180 x 180 mm) taken from near the surface of the blocks in water at room temperature. Changes in the mechanical properties of the material were studied by measuring the Young's modulus. We carried out these tests on products made outside the scope of the invention (with around 7% Na2O) and products made in accordance with the invention (approximately 8% Na2O) with various percentages of silica. Table 4 summarises the results.

Table 4

(Table Removed)

A significant reduction in Young's modulus indicates that the moisture had affected the grain boundaries and the p alumina grain itself and must be considered as symptomatic of degradation of the material.

Note that with the materials made in accordance with the invention correct values were obtained for Young's modulus after prolonged hydration and that for any silica content. This is due to the initially higher values but also to a lower percentage loss. Note however that for relatively high silica contents the deterioration of the material is significantly reduced. Increasing the silica content therefore significantly improves the resistance of the blocks to hydration.

C) Reduced reactivity to AZS and flying silica ash

In the construction of glassmaking furnace superstructures, the p alumina product is initially in contact with AZS type products because in most cases the area on the upstream side of the furnace is made of AZS type products. Furthermore, the p alumina products are generally overlaid with silica refractory materials, in particular those constituting the vault of the melting chamber of the furnaces. When attacked, these refractory materials can give rise to silica-rich runs which can come into contact with the p alumina product.

Industrial experience and laboratory tests show that a reaction occurs if these various materials are in contact with each other at high temperatures: the constituents of the AZS and the silica penetrate the p alumina product leading to local disintegration of the product associated with yellowish coloration due to the penetration of zirconia.

Various products were tested for their behaviour in an atmosphere containing sodium at 1 550°C. The material tested was used as the lid of a crucible made from ER1711 (the applicant's AZS product) containing molten sodium sulphate at 1 100°C. The entire device was heated to 1 550°C for 72 hours. A sample taken in exactly the same way from the centre of all the materials tested was then subject to particular characterising tests.

To compare the behaviour of one material to another we compared the sodium oxide and silica contents in the various products analysed. The analysis

provides an estimate of the potential resistance of the product to diffusion of these elements from the crucible into the p alumina material. The results are set out in table 5.

Table 5

(Table Removed)

The products made according to the invention, regardless of the silica content, therefore show satisfactory behaviour in an atmosphere containing sodium and are less sensitive to diffusion of sodium oxide and silica. In particular, introducing silica into the material reduces the concentration gradient between the material tested and the AZS crucible and there is therefore less penetration of silica.

Also, reducing the reactivity of the p alumina products relative to silica provides a p alumina base material that is significantly less sensitive to flying silica ash. For some types of glass it can be highly beneficial to reduce the proportion of AZS materials in the vicinity of the batch material burden to the benefit of materials consisting of P alumina. This can reduce defects resulting from vapour phase corrosion of AZS products.

D) Conservation of properties of p alumina products

We verified that the products made according to the invention conserve the well-known properties of p alumina products: resistance to thermal shock and to mechanical stresses at high temperature. To do this we carried out various types of tests on prior art products as well as on products made in accordance with the invention.

To study the resistance of the products to thermal shock we subjected samples (25 x 25 x 75 mm) of the products tested to 25 identical thermal cycles: 15 minutes in a furnace at 1 200°C followed by 15 minutes at room temperature.

We also subjected the samples to wall fracture tests. In this test the larger face of the samples (50 x 50 x 100 mm) is subjected to a heat cycle (one hour at 900°C then one hour at 1 500°C) with the other face exposed to air at room temperature. In addition to thermal cycling on the hot side, the product is therefore subjected to a temperature gradient. The thermal conditions of this test simulate the situation in which the blocks are placed within the superstructure of a glassmaking furnace since, in most cases, P alumina products are used in the area of the burners and are therefore subjected to variations of temperature on the hot face in relation to the alternating passage of combustion flue gases leaving the furnace and combustion-supporting air entering it from the regenerators.

Both these tests showed similar behaviour of all the products, regardless of the sodium oxide and/or silica content.

To evaluate resistance to mechanical stresses at high temperatures we used sagging under load and creep tests.

In a glassmaking furnace, the superstructure blocks are subjected to mechanical loads at high temperature. Sometimes, especially if the blocks are assembled into arches or vaults, the compression forces are high enough for there to be a risk of creep.

It is necessary to verify that resistance to mechanical stresses at high temperature is not affected by increasing the content of sodium oxide with various silica contents.

In the sagging under load test a compression stress of 2 kg/cm2 is applied to samples (diameter 50 mm, height 50 mm) of the product to be tested and the temperature at which the material sags is recorded. The results are set out in table 6.

Table 6

(Table Removed)

We found that the sagging temperature was above 1 630°C for the products made according to the invention and for the prior art products. It is only with sodium oxide contents above 10% that a reduction in the sagging temperature is seen. We therefore set a sodium oxide content limit of 10%. Similarly, a reduction in the sagging temperature was noted for silica contents higher than 1.9% (examples 49* and 53*). This is related to the increase in the volume of the silica-containing phase and for this reason the products made by the process of the invention must not contain more than 1.85% silica.

To evaluate creep resistance a load of 5 kg/cm2 was applied to samples (diameter 50 mm, height 50 mm) of the products to be studied and the rate of creep of the material was measured for 100 hours at a temperature of 1 550°C.

The test temperature was chosen to simulate the behaviour of the products in an industrial situation and was the most severe that can be encountered from the mechanical point of view: the stress of 5 kg/cm2 corresponds to a vault with a span of 5 m and an angle of 60°.

The tests did not detect any difference between the behaviour of the products made according to the invention and that of the prior art products.

E) Comments on the mechanisms of improvement of p alumina products Crystallographic and microscopic studies using X-ray diffraction and a

microprobe showed that adding sodium oxide in the proportions indicated to p

alumina materials had the following consequences:

-	it reduced porosity,

-	the microstructure was changed: there was an interstitial phase serving as

a cement between the p alumina grains, an increase in the sodium oxide content

of the p alumina grains (NaAl11O17) and the appearance of a p alumina phase

very rich in sodium oxide called p1 alumina (NaAl7O11).

Table 7 (Table Removed)

shows the change in porosity for various types of p alumina product:

Note that the products made by the process of the invention were less porous. Clearly the reduced intergranular porosity is one factor in the mechanical strengthening of the product by enabling closer contact of the p alumina grains. Propagation of a crack along the grain boundaries when the material is under load tends to be favoured by the presence of pores between the p alumina grains.

The effect of increasing the sodium oxide content on the microstructure of the p alumina products was studied using a microprobe and X-ray diffraction. In particular, we studied the effect of adding sodium oxide in the presence and in the absence of silica.

Measurements obtained by means of the microprobe indicated the mean content of sodium oxide in the p alumina grains. This study enabled us to show

that adding sodium oxide in the presence or absence of silica enriches the p alumina grains with sodium oxide as compared to materials outside the scope of the invention.

Table 8 shows that if the sodium oxide content is greater than 7.25% a p alumina phase richer in sodium oxide appears that can be detected by X-ray diffraction. This is the P' alumina phase NaAI7O11. Table 8 also shows that if the sodium oxide content is increased some of the surplus sodium oxide contributes to enriching the p alumina grains as previously indicated and also contributes to the formation of an interstitial phase.

Table 8

(Table Removed) 

The nature of the interstitial phase depends on the silica content. In the presence of silica the substance formed at the periphery of the p alumina grains is a silica-sodium-alumina substance of the Na2O, AI2O3, SiO2 type. The content of this substance increases with the content of Na2O in the product. In the absence of silica there is a sodium aluminate NaAIO2 type interstitial phase. The content of this substance increases with the Na2O content of the product.

The presence of these two types of interstitial phase in sufficient proportions can contribute to strengthening the cohesion of the grains.

In conclusion, it can be said that the tests carried out show that the products made according to the invention conserve the fundamental properties of p alumina products whilst making very significant improvements thereto.

Note that although the present invention has been specifically described in relation to the making of fused cast materials by moulding, it also encompasses the making of granular products obtained from said molded materials by grinding or crushing or by any other means. Said granular products can be agglomerated or not thereafter.

WE CLAIM:

1. A process of making a fused cast refractory material essentially consisting of ß alumina comprising the following steps:

a)	preparing a mixture  11.25% to  15.45% of at least one

alkaline metal oxide or a precursors of said alkaline metal oxide

which provide said alkaline metal oxide 0 to 2.97% SiO2 and

81.38% to 88.75% A12O3 and at most 0.2% impurities.

b)	heating said mixture so as to melt said mixture;

c)	casting the resultant molten mixture;

d)	cooling said resultant molten mixture so as to produce a

fused  cast  refractory  material;  and  in  which  p  alumina

represents at least 98% of the crystallised phases.

2.	A process as claimed in claim 1 wherein the alkaline metal

oxide consists essentially of Na20.

3.	A process as claimed in claim 2, wherein the said mixtures

of the material preferably is as follows:

7.25% to 10% Na20,

0 to 1.85%SiO2,

87.95% to 92.75% A1203, and

at most 0.2% impurities.

4.	A process as claimed in claim 3, wherein the said mixtures

of the material more preferably is as follows:

7.3% to 8.8% Na20, 0.4% to 1.65% SiO2, 89.35% to 92.3% A1203, and at most 0.2% impurities,

5.	A material as claimed in claim 4, wherein the said mixture

of the material most preferably is as follows:

7.4% to 8.5% Na20, 0.7% to 1.45%SiO2, 89.85% to 91.9% A1203, and

at most 0.2% impurities.

6.	A  process  of making  a  fused  cast  refractory  material

substantially  as  herein  described  with  reference  to  the

accompanying drawings.

Documents:

				2299-del-1998-abstract.pdf

				2299-del-1998-claims.pdf

				2299-del-1998-correspondence-others.pdf

				2299-del-1998-correspondence-po.pdf

				2299-del-1998-description (complete).pdf

				2299-del-1998-drawings.pdf

				2299-del-1998-form-1.pdf

				2299-del-1998-form-13.pdf

				2299-del-1998-form-19.pdf

				2299-del-1998-form-2.pdf

				2299-del-1998-form-3.pdf

				2299-del-1998-form-4.pdf

				2299-del-1998-form-6.pdf

				2299-del-1998-gpa.pdf

				2299-del-1998-petition-137.pdf

				2299-del-1998-petition-138.pdf

				abstract.jpg

« Previous Patent

Next Patent »

Patent Number	215115	

Indian Patent Application Number	2299/DEL/1998	

PG Journal Number	10/2008	

Publication Date	07-Mar-2008	

Grant Date	21-Feb-2008	

Date of Filing	06-Aug-1998	

Name of Patentee	SOCIETE EUROPEENNE DES PRODUITS REFRACTAIRES	

Applicant Address	LES MIROIRS, 18, AVENUE D'ALSACE, 92400 COURBEVOIE, FRANCE.	

Inventors:

#	Inventor's Name	Inventor's Address	

1	BOUSSANT-ROUX YVES	112 RUE LECORBUSIER - 84000 AVIGNON - FRANCE.	

2	ZANOLI ALAIN, PAUL, BERNARD;	4 RUE NEUVE SAINT-CHARLES-84000 AVIGNON-FRANCE.	

PCT International Classification Number	C04B 35/113	

PCT International Application Number	N/A	

PCT International Filing date		

PCT Conventions:

#	PCT Application Number	Date of Convention	Priority Country	

1	97 10196	1997-08-08	France	

© All Indian Patents, 2013-2021.

  Patent data available in the public domain from Indian Patents Office, Department of Industrial Policy and Promotions, Ministry of Commerce and Industry, Government of India.
