Repository: anandvc/allindianpatents

File: patents/215192-a-metal-sulphide-coating-composition.html
Indian Patents. 215192:"A METAL SULPHIDE COATING COMPOSITION"

Indian Patents

Recently Granted Patents

  Recently Published Patents

Title of Invention	"A METAL SULPHIDE COATING COMPOSITION"

Abstract	Disclosed is a metal sulphide coating composition of the formula Where: M is one or more metals selected from: Mo, Ti, W, Nb, Ta, Zr, and Hf; Si is silicon; R is one or more eiemenb selected from; C B, AL V, Cr, Fe, Co, Ni, Sm, Au, Cu, Zn, Sn, Pb. Nr H and O; S is sulphur; F is fluorine; X is 0.2 to 1.5; V is 0.02 to 3, Y is 0 to 4; Z is 0 2 to 6: and. W is 0.01 to 6. and in which X, Y, Z, V & W&nbsp;are given in amounts by atomic ratio The said compositions show good non-stick properties, low hydiophilia and lugh stability.	

Full Text	TECHNICAL FOLD

The present invention relates to a. low friction coating and to the deposition of low friction coatings by vacuum ion and plasma techniques. oatings have non-stick properties, low hydrophilia and high stability.

BACKGROUND ART

The disulph:.des of elements such as Mo and. "W are known to have very low friction properties due to their unique chemical bonding and structure. MoS2 and WS2coa.tings are currently being deposited by vacuum ion and plasma techniques such as magnetron sputtering (MS), plasma assisted chemical vapour deposition (PACVD) and ion beam assisted, deposition (IBAD). MoS4 and WS2 coatings have been used in tribological applications as a solid lubrka.it in aerospace products [M.R. HILTON, P.D. FLEISCHAUER, Surface and Coating Technology, 68/69 (1994) 398; J.S. FRZYBYSZEWSKI, T. SPALVINS, Kasa TN D-5349, July 1969] and other engineering fields such as cuttbg applications [I RECHBER.GER, R- DUBACH, Surface and Coating Technology, 60(1993) 393],

The-deposition process ha.5 always been subject of poor reproduc bility. Different techniques have been applied in order to enhance the reproduc .bility of coaling properties. among them the inclusion of other elements in the structure [M.R. HILTON, Surface and Coating technology, 68/69 (1994) 407;

B.S. STUPP, thin Sclid Films, 84 (1981) 257]. In certain cases the induction of other elements enhanced the coating properties.

General problems inherent to these family of coatings are their thernal and atmospheric instability. The coatings react with water vapour and oxygen transforming the sulphide into an oxide with very different tribological properties.  In addition to these problems the maximum useful thickness for the coating lias been always under 2 µm. Thicker coatings tend to suffer sever 2 cracking under working pressure conditions.

Tungsten disulpbide films have had their tribological properties improved by incorporating CFX into a mixture of tungsten and sulphur by pul.se laser deposition [Surface and Coatings Technology Col 76-77, 1995 400-406].

Similarly, fluorinated graphite containing 10-40% F has been added in mixtures to MoS2, 10 improve wear resistance; [SU 601306].

However there remains a need for coatings with improved properties which overcome the limitations of present compositions.

DISCLOSURE OF THE INVENTION

According to the present invention there is provided a metal sulphide coating composition characterised in that the composition further comprises silicon and fluorine.

According to a further aspect of the present invention there is provided a method of depositing a tow fruction metal sulphide coating onto a substrate by a vacuum ion or plasma technique characterised in that silicon and fluorin; or

precursors thereof are introduced into the deposition unit.

According to yet a further aspect of the present invention thers is provided a product coated with a metal sulphide coating composition of. the present invention or a product produced by a method of the invention.

Preferably the deposnion of coatings is by vacuum ion or plasma techniques such as MS, PACVD, IBAD, electron cyclotron resonance (ECFL), arc evaporation (AIL), electron beam evaporation (EBE), laser ablation (LA), ion impiantation (II), or combinations of these techniques.

More particularly the coatings comprises

(a) one or more of the following element: Mo, W, Nb, Ta, Ti,Zr Hf

(b)	sulphur

(c)	fluorine,

(d)	silicon

and optionally

(e)	one or more of the following elements: C, B, Al, V, Cr, Fe, Co, Ni,

Sm, Au, Cu, Zn, Sn, Pb, N, H, C

In one embodiment the invention relates to the deposition of a film in which at least one volume, no matter its size, comprises a chemical composition,  as either a single or a plurality cf phases, of the following formula:

where	M represents one or several elements as stated in (a)

S represents the sulphur element;

Si represents the silicon element;

F represents the fluorine element;

and	R represents one or more of the elements described in (c).

The values of x, y, :z, V and w are within the ranges (by atomic ratio), of:

x= 0.2 to. 1.5

y=0.01to 4

z- 0.2 to 6

v= 0.02 to 3

w= 0.01 to 5

Examples of chemical compositions for coatings described by this inventon include

(Formula Removed)

Tn additior the process could be carried out in different vacuum conditions of gasts and pressure 'N'oble gases (He, Ar, Kr, Xe, Rn) or reactive gases (e.g , H2, 0;, N2, SF6, Si:Fe) or a mixture of them could be used during the deposition process. The process could also be earned out in ultra-high vacuum, without the assistance ol" any or very limited gas or vapour sources.

The metal elements cited in (a) could have been introduced by different means such as thermal evaporation, arc evaporation, electron beam evaporation, laser ablation, magnetron sputtering, plasma assisted chemical vapour deposition, on beam assifrted deposition, ion implantation, which could use different source:; for the elements, such as pure metal target (e.g., Mo, W, Nb, Ta, Zr, Hf, Si) alloys (e.g., Mo/W, Mo/Ti/Zr, Mo/Ti, Zr/Ti) and compounds either solid (e.g. MoS2, WS2, Mo2C, WSi2, WC-Co, WC-Ni), liquid (e.g. WF6.MoF6) or gas (e.g. W(CO)6) or any combination of them.

The sulphur could be introduced by the same or different means as stated for the element of section (a), which could use different sources such as pure sulphur (e.g. S,), metal sulphide (e.g. McS2, WS2, MoWS) or Other sulphur compounds '.e.g. SF6) or any combination of them. The fluorine could be introduced by different means using different precursors such as F2, SF6, C:F4, CF4, C,F6, WF6,MoF6, Si,F6,  BF3, NF3, or any combination of them.

The silicon could be introduced as a pure element or as a cornpouinl, for example. Si:F6, Si3N4,SiC or any combination of them. Elements cited in (e) could be introduced by simihir means as (a). (b,\(c) and (d) from appropriated sources (e..g. C from C targets or from C2H2, C2F4 g is, N from N, or NF3) or any combinationof them

All the elements prssem within the coatings described in this invention could be incorporated within the coatings in an homogeneous or inhomogenens way. The coating described in this invention could be a part or the whole of the total deposited film. The composition ot the coating could be homogeneous all the

way from the surface to the interface coating-substrate. The coating could be deposited on to other layers deposited by same, similar or different means and same, similar or different chemical composition and/or structure. The coating could vary its composition from the surface towards the interface. The coating could be a panial or total periodic repetition of different layers. The coating couid be made of different layers without periodic repetitions. The coating could also be subjected to further vacuum and non-vacuum treatments which could imply change; in its original deposited chemical composition and/or structure (e.g. thermal treatment, chemical or electrochemical treatments, radiation or ablation treatments). These treatments could be also included as a part of the general deposition process.

The coating could be produced on one or several in-line deposition units or on one or several isolated-deposition units.

The deposition unit could comprise one or a plurality of coating means and/or sources. Samples to be coated could be static or dynamically noved in

the deposition unit.

The coatings described by the present invention have a low friction

coefficient.

The coatings described by the present invention have lower hydro philia

than the standard metai disuiphide coatings produced previously.

The coatings described by the present invention have good thermal find atmospheric stability which are improved compared to other disuiphide coatings.

The coatings described by the present invention have non-sticky properties.

The coating described by the present invention have good tribobgical properties.

The coatings described by the present invention do not suffer severe cracking during working pressure conditions improving the actual limis of the actual disulphide coatings.

All these properties make possible the use of the coating described by this invention in the following applications: Optic and magnetic recorder media. Aircraft and spacecraft bearings.

Ball bearings, ball screw, gears, cam shafts, valves, fuel injectors, oil and combustion pumps, cylinders and piston rings, as an example in the autonobile and oilier motor industries.

Cutting and forming tools such as drills, end mills, inserts, saws and other tools used in the machining of aluminium, aluminium alloys, copper and copper alloys, inserts, precious metals 'e.g. gold, silver, osmium, indium, platinum, ruthenium, rhodium and palladium), steel, stainless steel, carbon fibres, glass fibres ceramics, metal matrix composites, organic matrix composites, wood, cardboard, plastics and polymers (e.g. plastic packing) or combinations of ouch materials such as cardboard plus polymer (e.g. tetrabrick packing), alurrinium plus polymer (e.g. drink cans),steel plus polymer (e.g. food tins). Stamping, punching and conforming operations in materials as described in the

previous group.

Coating of mould components such as the mould, injectors, nozzles and valves as an example to enhance demoulding and wear protection.

Operations in textiles and paper industry related to guiding, sliding, machining, cutting, stamping, printing, improving the quality and wear resistance of the tools and elements.

Accordingly, the present invention relates to a metal sulphide coating composition characterized in that the composition further comprises silicon and fluorine.

The invention will be further described by way of exampled only with reference to the following figures in which:

Figure 1 shows a general deposition unit which produces the coating according to the present invention.

Figure 2 illustrates an exampled of in-line deposition unit producing a coating according to the present invention.

Figure 3 shows an example of a PACVD deposition unit according to the present invention where the samples are stationary.

Figure 4 shows an example of a deposition unit based on MS wherein the samples rotates in front of the magnetrons producing a coating deposition according to the present invention.

Figure 5 shows an example of a deposition unit based on a MS and an ECR

sources producias a coating deposition according to the present invention.

Figure 6 shows an example of ion implantation (II) and MS producing a coating deposition according to the present invention.

Figure 7 shows an example of a graded coating composition according to the: present invention; and

Figure 8 shows an example of a multilayered coating with a coaling posl-treatiment according to the present invention.(coaling + gold).

Referring to Figure 1, a deposition unit includes a vacuum charrber 1, which is vacuurred by means of a pumping system 2. The different elements referred within this invention can be introduced separately or by the same means or channels. In general a single or multiplicity of means 3 could incorporate the elements described in (a) on their own or accompanied by other elements. A sir.glc or multiplicity of means 4 could incorporate the suphur on its own or accompanied by other elements. A single or multiplicity of means 5 could introduce the fluorine on its own or accompanied by other eleu.ents. In general a single or multiplicity of means 6 could incorporate silicon on its own or accompanied by other elements.  Any other optional element could pe incorporated .n like manner.  A single or multiplicity of means 7 could introduce one or more nobie gases on their own or accompanied by other gases or vapours phases. In the system described by this invention the samples due to

be coated 8 are generally situated in a sample holder 9. One or several lines, areas and volumes of energization 10 are normally present within the system. The different elements interact in Those lines, areas or volumes producing the final coating on to the samples and other components surfaces. The energization 10 coule be plasmas generated by different means, particle accelerators temperature heaters, radiation waves or glow discharges processes. the sanples are normally biased by single or different excitation sources 11 in order tc control properties of the deposited films.

Referring to Figure 2, in that in-line system samples 8 are troispc rted in their holder 9 in the direction from 12 to 13. Three chambers 15, 1 and 16 are represented. The chambers are vacuum isolated by gates 14. Each of the: chambers is vacuumed by individual pumping systems 2. In chamber 15 three coating units 20 produce a surface treatment prior to the main deposition. This surface treatment could include etching and/or deposition of one or several intenayers. Coaling units 20 normally are comprised of a main body 18 and a target material 19. One of the most common coating units 20 are the magnetrons, where 18 is the magnetron body and 19 the so called target. Inert gases are introduced through 7. which could also carry reactive gases. The chamber 1 is responsible for the deposition of a coating of the present invention. In the figure three magnetrons are represented. The mugnorons couprises magnetron body 21 and target material 22. The target material could be for example MoS:. Lines 4, 5 and 6 could inject gases such as SFM C2F4 and Si2F6. Line 7 could introduce inert gases such as AT. Chamber 16 represent a

post-deposition treatment where a radiant source 23 irradiates the samples 8 producing a transformation in the deposited coating.

Referring to Figure 3, the deposition chamber 1 is vacuumed by means of a purr-ping systen 2. Samples 8 are situated on to the sample holder 9. Sample lolder 9 is connected to a high frequency power supply 24. plasma discharge is generated between the sample holder 9 and an anode 25 which is earthed 26. The reactants are introduced into the chamber through 3. 4, 5, 6 and 7.

Figure 4, .step view of a deposition chamber 1 which comprises three magnetrons 20. The samples are situated on a sample holder 9 which has two rotation axis 27 and 28 so that the samples could have an uniform coaling by rotating in front of all three magnetrons 20.

Figure 5.. represents a chamber 1 which comprises one magneto n 20 and one electror cyclotron resonance (ECR) unit 29. Highly ionised species create a plasma 10 surrounding the samples 8 7he samples are situatec on to a holder 9 which rotates 2? allowing higher deposition homogeneity.

Figure 6, represents a chamber 1 which comprises magnetron units 20 and an ion. implantatior (II) unit 30. A selected group of ions car. be accelerated by using a suitable magnetic arrangement 31, The growing of the film is mainly performed by the magnetrons 20. A plasma 10 surrounds the samples 8 which are supported by a rotating 27 holder 9. The II unit accelerates the ions up to such energy that they could penetrate into the growing film. This input of energy and new elements is used to control properties such as

composition and structure within the Final deposited film.

Figure 7, is a graph showing the relative concentration, in arbitrary units (a.t.), for different elements in a graded coating according to the present invention.

.'Figure 8. represents a cross section of a multilayered coating according to the present invention. The substrate 32 has beer, coated first with one interlayer 33 which provides good adhesion between the multilayer aad the substrate. The multilayer is composed of alternative layers 34 and 35. Layers 34 could of any composition and structure. Layers 35 have any composition defined by MxSivRySzFw as disclosed in the present invention. A final layer 36 corresponds to a post-treatment which could provide a better aestheric appeal to the final coating, for example, a gold plating.

We claim:

1.  A metal sulphide coating composition comprising silicon and fluorine wherein said coating composition is of the formula

MxSivRySzFw where:

M is one or more metals selected from Mo, Ti, W, Nb, Ta, Zr and Hf;

Si is silicon;

R is one or more elements selected from C, B, Al, V, Cr, Fe, Co, Ni, Sm,

Au, Cu, Zn, Sn, Pb, N, H and O;

S is sulphur;

F is fluorine;

X is 0.2 to 1.5;

V is 0.002 to 3;

Y is 0 to 4;

Z is 0.2 to 6; and

W is 0.01 to 6, and in which X, Y, Z, V & W are given in amounts by

atomic ratio.

2.	A product coated as and when with a metal sulphide coating composition

as claimed in claim 1.

3.	A metal sulphide coating composition substantially as herein described

with reference to and as illustrated with reference to the accompanying

drawings.

Documents:

				3582-del-1997-abstract.pdf

				3582-del-1997-claims.pdf

				3582-del-1997-correspondence-others.pdf

				3582-del-1997-correspondence-po.pdf

				3582-del-1997-description (complete).pdf

				3582-del-1997-drawings.pdf

				3582-del-1997-form-1.pdf

				3582-del-1997-form-13.pdf

				3582-del-1997-form-19.pdf

				3582-del-1997-form-2.pdf

				3582-del-1997-form-3.pdf

				3582-del-1997-form-4.pdf

				3582-del-1997-form-6.pdf

				3582-del-1997-gpa.pdf

				3582-del-1997-pct-210.pdf

				3582-del-1997-pct-409.pdf

				3582-del-1997-pct-416.pdf

				3582-del-1997-petition-137.pdf

« Previous Patent

Next Patent »

Patent Number	215192	

Indian Patent Application Number	3582/DEL/1997	

PG Journal Number	10/2008	

Publication Date	07-Mar-2008	

Grant Date	21-Feb-2008	

Date of Filing	11-Dec-1997	

Name of Patentee	GENCOA LIMITED	

Applicant Address	4-D WAVERTREE BOULEVARD SOUTH, WAVERTREE TECHNOLOGY PARK, LIVERPOOL L7 9PF, ENGLAND.	

Inventors:

#	Inventor's Name	Inventor's Address	

1	VICTOR BELLIDO-GONZALEZ	30, THINGWALL HALL DRIVE, LIVERPOOL L15 5PF, ENGLAND.	

PCT International Classification Number	B32B 9/00	

PCT International Application Number	N/A	

PCT International Filing date		

PCT Conventions:

#	PCT Application Number	Date of Convention	Priority Country	

1	9625916.3	1996-12-13	U.K.	

© All Indian Patents, 2013-2021.

  Patent data available in the public domain from Indian Patents Office, Department of Industrial Policy and Promotions, Ministry of Commerce and Industry, Government of India.

File: patents/215201-electrolyte-injection-system.html
Indian Patents. 215201:"ELECTROLYTE INJECTION SYSTEM"

Indian Patents

Recently Granted Patents

  Recently Published Patents

Title of Invention	"ELECTROLYTE INJECTION SYSTEM"

Abstract	Disclosed is an electrolyte injection system which forms a means in a head portion to prevent a secondary battery from wetting with electrolyte on an annode tab and an upper surface of a beading portion by directly injecting electrolyte from an injection nozzle to an electrode assembly during injection of electrolyte.	

Full Text	FIELD OF THE INVENTION

The present invention relates to an electrolyte injection system for secondary batteries, and more particularly, to an electrolyte injection system which prevents electrolyte from being injected onto an anode tab and a beading portion during an electrolyte injection process. BACKGROUND OF THE ART

There are two basic types of batteries, i. e., a primary battery which is charged during the manufacturing process and discarded after losing its charge, and a secondary battery which can be recharged by the user for continuous use. Both types of batteries may be cylindrical, square or rectangular.

The secondary battery usually includes an electrode assembly having anode and cathode plates and a separator plate interposed therebetween, a cap assembly connected to the anode plate of the electrode assembly, a can into which the electrode assembly is inserted and which is connected to the cathode plate, a gasket inserted between the cap assembly and the can to insulate and seal the same, and an insulation ring used as insulator between the can and electrode assembly and between the electrode assembly and cap assembly.

In such a secondary battery, before the cap assembly is installed in the can, a vacuum is formed inside the electrode assembly inserted in the can, and electrolyte is injected into the electrode assembly using an electrolyte injector.

The conventional secondary battery constructed as in the above has drawbacks in that, when electrolyte is injected into the electrode assembly, an anode tab and a beading portion are stained with electrolyte, and it is difficult to seal the can with the cap assembly tightly due to the electrolyte salt on the beading portion. Furthermore, it is difficult to weld the anode tap and the cap assembly. As a result, an additional procedure for removing electrolyte from the anode tab and the beading portion is required. Also, even after this electrolyte removal process, salt in the electrolyte can be left on the anode tab and the beading portion, causing the secondary battery to rust.

SUMMARY OF THE INVENTION

The present invention has been made to solve the above problems. It is an object of the present invention to provide an electrolyte injection system which, when electrolyte is injected into an electrode assembly of a secondary battery, prevents electrolyte from being injected onto an anode tab and a beading portion such that injection

efficiency is increased and the manufacturing process is simplified by eliminating the need for an electrolyte removal procedure in which the anode tab and the beading portion are cleaned.

To achieve the above object, it is provided an electrolyte injection system comprising abase for mounting a battery, and a head portion having an injection nozzle which is prolonged so as to directly inject electrolyte to an electrode assembly of the battery when the head portion is mounted on the base. The electrolyte injection system injects electrolyte into an electrode assembly of a secondary battery by means of pressing the anode tap and the electrode assembly after vacuum!zing the electrode assembly, and by directing injecting electrolyte from an injection nozzle in the head portion into the electrode assembly, thereby prevents electrolyte from being injected onto an anode tab and a beading portion during an electrolyte injecting process. BRIEF DESCRIPTION OF THE DRAWINGS

The present invention will become fully understood from the detailed description given hereinbelow and the accompanying drawings which are given by way of illustration only, and thus are not limitative of the present invention, and in which:

Fig. 1 is a sectional view illustrating an electrolyte injection system according to a preferred embodiment of the

present invention and a secondary battery in a state before electrolyte is injected into an electrode assembly; and

Fig.  2  is  a  sectional  view  illustrating  the electrolyte injection system and secondary battery shown in Fig. 1 in a state when injecting electrolyte into the electrode assembly. DETAILED DESCRIPTION OF PREFERRED EMBODIMENT

Reference will now be made in detail to the present preferred embodiment of the invention, an example of which is illustrated in the accompanying drawings. Wherever possible, the same reference numbers will be used throughout the drawings to refer to the same or like parts.

Referring to Figs. 1 and 2, there is shown a secondary battery 1 placed in an electrolyte injection system according to a preferred embodiment of the present invention. A beading portion 3 is formed on an upper part of a can 2 of the secondary battery 1 and an anode plate of an electrode assembly (not shown) inserted in the can 2 is connected to an anode tab 5.

An electrolyte injector 7 according to a preferred embodiment of the present invention is used to inject electrolyte into the electrode assembly. The electrolyte injector 7 includes a base 11 having a battery receiving portion 9 to hold the battery 1, and a head portion 15 provided above the base 11, the head portion 15 forming an injection nozzle 13 used to inject electrolyte into the

electrode assembly.

In an upper portion of the base 11, a ring member 17 may be mounted on which a bottom end of the head portion 15 makes contact when the same is lowered onto the base (see Fig. 2) .

In the head portion 15, there is provided means for preventing electrolyte from being injected onto the anode tab 5 and the beading portion 3 of the secondary battery 1 when electrolyte is injected into the electrode assembly through the injection nozzle 13.

The above means includes a biasing portion 19 formed to be upwardly inclined at a predetermined angle, i. e., increasingly enlarging toward an upper part thereof, to push the anode tab 5 toward one side when the head portion 15 is lowered onto the base 11, and a cylinder 21 formed at a predetermined size protruding downward toward the base 11 to be positioned on the upper surface of the beading portion 3 when electrolyte is injected (Fig. 2).

A cylinder ring member 23 is mounted on a bottom surface of the cylinder 21 to tightly contact with the upper surface of the beading portion 3 as shown in Fig. 2.

A hole 25 is formed through a side of the cylinder 21 so that a vacuum can be formed together with an inside of the can 2, in a space 10 between the head portion 15 and the outer surface of the cylinder 21.

In the electrolyte injection system structured as in

the above, when wanting to inject electrolyte into the electrode assembly of the secondary battery 1, the head portion 15 of the electrolyte injector 7 is lowered onto the base 11 in a state where the can 2 of the secondary battery 1 is positioned in the battery receiving portion 9.

As shown in Fig. 2, when head portion is lowered onto the base 11, the cylinder ring member 23 and the bottom surface of the head portion 15 are tightly contacted on the upper surface of the beading portion 3 and the ring member 17 of the base 11, respectively.

In this state, the anode tab 5 of the secondary battery 1 is positioned adjacent to the outer side surface of the biasing portion 19. With this positioning, a vacuum is formed in the electrode and electrolyte is injected into the same through the injection nozzle 13. That is, the means for preventing a secondary battery from wetting with electrolyte is positioned to the upper end of the electrode assembly when tightly contacting the bottom end of the anode tab, and, in that state, the electrode assembly and the periphery are vacuumized. And, when the electrolyte is supplied to the injection nozzle, electrolyte is injected from the injection nozzle into the electrode assembly.

With this means for preventing a secondary battery from wetting with electrolyte, it is possible for electrolyte to be injected without wetting with electrolyte on the anode tab and the beading portion. As a result of

the above structure, electrolyte can be injected into the secondary battery 1 without contaminating the anode tab 5 and the beading portion 3 with the same by the biasing portion 19, the cylinder 21 and the ring member 23.

While this invention has been described concerning what is presently considered the most practical and preferred embodiment, it is to be understood that the invention is not limited to the disclosed embodiments, but, on the contrary, is intended to cover various modifications and equivalent arrangements included within the spirit and scope of the appended claims.

We claim:

1.  An electrolyte injection system comprising:

a base for mounting a battery and

a head portion having an injection nozzle which is prolonged so as to directly inject electrolyte to an electrode assembly of the battery onto an anode tab and a beading portion of the battery when the head portion is mounted on the base.

2.	An electrolyte injection system as claimed in claim 1, wherein  a

biasing portion is formed around the injection nozzle to be upwardly

inclined at a predetermined angle from the lower part to the upper

part of the injection nozzle to push an anode tab of the battery

toward one side direction.

3.	An electrolyte injection system as claimed in claim 2 wherein the

biasing portion is conically shaped.

4.	An electrolyte injection system as claimed in claim 1 wherein a

cylinder  is  formed  around  the  injection  nozzle  and  formed

protruding downward from the head portion to be positioned on a

beading portion of the battery when the head portion is mounted on

the base.

5.	An electrolyte injection system as claimed in claim 4 wherein a ring

member is mounted on a bottom end of the cylinder to tightly

contact the upper surface of the beading portion.

6.	An electrolyte injection system as claimed in claim 3 wherein a hole

is formed through a side the cylinder to produce a vacuum in the

head portion.

7.	An electrolyte injection system substantially as herein described

with reference to the foregoing examples and as illustrated by the

accompanying drawings.

Documents:

				3626-del-1997-abstract.pdf

				3626-del-1997-claims.pdf

				3626-del-1997-correspondence-others.pdf

				3626-del-1997-correspondence-po.pdf

				3626-del-1997-description (complete).pdf

				3626-del-1997-drawings.pdf

				3626-del-1997-form-1.pdf

				3626-del-1997-form-19.pdf

				3626-del-1997-form-2.pdf

				3626-del-1997-form-3.pdf

				3626-del-1997-form-4.pdf

				3626-del-1997-form-6.pdf

				3626-del-1997-gpa.pdf

				3626-del-1997-petition-124.pdf

« Previous Patent

Next Patent »

Patent Number	215201	

Indian Patent Application Number	3626/DEL/1997	

PG Journal Number	10/2008	

Publication Date	07-Mar-2008	

Grant Date	21-Feb-2008	

Date of Filing	16-Dec-1997	

Name of Patentee	SAMSUNG DISPLAY DEVICES CO. LTD.	

Applicant Address	575, SIN-DONG, PALDAL-KU, SUWON-SI, KYUNGKI-DO, KOREA.	

Inventors:

#	Inventor's Name	Inventor's Address	

1	EUI-SUN HONG	30/1, 1149-16, CHEKI 1-D, TONGDAEMUN-KU, SEOUL KOREA.	

PCT International Classification Number	H01M 2/36	

PCT International Application Number	N/A	

PCT International Filing date		

PCT Conventions:

#	PCT Application Number	Date of Convention	Priority Country	

1	97-11780	1997-03-31	Republic of Korea	

© All Indian Patents, 2013-2021.

  Patent data available in the public domain from Indian Patents Office, Department of Industrial Policy and Promotions, Ministry of Commerce and Industry, Government of India.

File: patents/215213-a-polymer-composition.html
Indian Patents. 215213:A POLYMER COMPOSITION

Indian Patents

Recently Granted Patents

  Recently Published Patents

Title of Invention	A POLYMER COMPOSITION

Abstract	A polymer composition and method for reducing the permeability of gases through molded polymeric containers and films by incorporating into the polymer from which the container or film is formed effective amount of a barrier-enhancing additive, such as monoesters of hydroxybenzoic acid hydroxynapthoic acid.	

Full Text	FORM 2

THE PATENTS ACT,  1970

[39 OF 1970]

&

THE PATENTS RULES, 2003

COMPLETE SPECIFICATION

[See Section 10; rule 13]

"A POLYMER COMPOSITION"

E.I.DU PONT DE NEMOURS AND COMPANY, a Delaware corporation, of 1007 Market Street, Wilmington, Delaware 19898, United States of America,

The following specification particularly describes the nature of the invention and the manner in which it is to be performed:-

WO 01/12521

PCT/USOO/21777

TITLE

METHOD AND COMPOSITION FOR IMPROVING GAS BARRIER PROPERTIES OF POLYMERIC CONTAINERS AND FILMS

CROSS REFERENCED) TO RELATED APPLICATIONS

This application claims priority benefit from U.S. provisional patent application no. 60/148,537 filed August 12, 1999.

BACKGROUND OF THE INVENTION

The present invention is a polymer composition and method for improving the gas barrier performance of polymeric containers and films, and particularly containers for food and beverages which are molded from thermoplastic polyester polymers. More particularly, the invention is a polymer composition and method for reducing the permeability of gases through molded polymeric containers, sheets and films by incorporating into the polymer from which the container, sheet or film is formed an effective amount of a barrier-enhancing additive of the type described herein.

The addition of small amounts of molecular additives to a base polymer can result in antiplasticization of the polymer whereby the modulus of the polymer increases below its glass transition temperature and its barrier to gas permeability can improve. For example, Robeson describes the use of phenyl-2-naphthyl amine in polysulfone [Robeson, L.M; Faucher, J.A., J. Polym. Sci, Part B 7, 35-40 (1969)] and various polychlorinated aromatic molecules in polycarbonate and in polyvinyl chloride [Robeson, L.M., Polym. Eng. Sci. 9, 277-81 (1969)]. Maeda and Paul [Maeda, Y.; Paul, D.R., J. Polym. Set, Part B: Polym. Phys. 25, 981-1003 (1987)] disclose the use of tncresyl phosphate in polyphenylene oxide to lower the sorption of carbon dioxide (and therefore its permeability). However, the need exists to improve the gas barrier performance of polymer resins of the type currently used for molded containers for food and beverages, and, in particular, poly (ethylene) terephthalate (PET) thermoplastic polyester polymers used for producing injection stretch blow molded bottles for packaging water, carbonated soft drinks and beer. Additives selected from 4-hydroxybenzoates and related molecules of the type described herein have not been suggested.

2

WO 01/12521

PCT/US00/21777

10

SUMMARY OF THE INVENTION

The present invention and the inventive features described herein reside in the discovery of certain barrier-enhancing additives for thermoplastic polymers. The invention is a polymer composition that contains one or more of the additives and a method for reducing gas permeability of shaped polymeric articles produced from such a composition, such articles being generally selected from containers, sheets and films.

The method comprises incorporating into the polymer an effective amount of a barrier-enhancing additive, or a mixture of barrier-enhancing additives, selected from the group consisting of:

(a)  monoesters of hydroxybenzoic acid and hydroxynaphthoic acid of the formula (A)

15

wherein R is C] - Cg aikyl, benzyl, phenyl or naphthyx; Ar is substituted or unsubstituted phenylene or naphthalene; or formula (AA) where M is a cation such as, but not limited to, sodium, ammonium, tetraalkyl ammonium, potassium, calcium, magnesium or zinc;

(b)  diesters of hydroxybenzoic acid of the formula (B)

3

WO 01/12521	PCT/0SOO/21777

wherein Ar is as defined above, and R1 is C1 - Cg alkyl, (CH2CH20)kCH2CH2 where k is 1 or more, benzyl, phenyl or naphthyl; or formula (BB) where M is as defined above.

(c)  monoamides of hydroxybenzoic acid and hydroxynaphthoic acid of the formula (C)

wherein R and Ar are as defined above; or formula (CC) where M is as defined above.

(d)  diamides of hydroxybenzoic acid of the formula (D)

wherein Ar is as defined above, and R2 is C] - Cg alkyl, (CH2CH20)kCH2CH2 where k is 1 or more, benzyl, phenyl or naphthyl; or formula (E>D) where M is as defined above.

4

WO 01/12521

PCT/US00/21777

(e)  ester-amides of hydroxybenzoic acid of the formula (E)

where Ar is as defined above and R3 is C\ - Cg alkyl, C\ - Cg dialkyl, (CH2CH20)kCH2CH2 where k is 1 or greater, benzyl, phenyl or naphthyl, or 5  formula (EE) where M is as defined above. As used herein, an effective amount, i.e., the preferred range of barrier enhancing additive, is from 0.1% by wt. to 20% by wt. of the base polymer comprising the polymeric article.

Polymeric articles, and particularly extruded film or injection stretch blow molded polyester (e.g., PET) bottles, which contain one or more of the 1  barrier-enhancing additives described herein, exhibit substantially reduced oxygen and carbon dioxide permeability values when measured according to ASTM D3985 and water vapor permeability values when measured according to ASTM F1249 in comparison to corresponding polymeric articles which contained no barrier-enhancing additives.

DETAILED DESCRIPTION OF THE INVENTION The present invention resides in the discovery that oxygen, water vapor and carbon dioxide (C02) permeability values for shaped polymeric containers and films can be substantially reduced by incorporating into the base polymer from which the articles are formed from about 0.1% by wt. up to about 20% by wt. of a 20  barrier-enhancing additive of the type defined herein.

A uniform physical blend, or mixture, is prepared comprising the base polymer and one or more barrier-enhancing additives in the desired concentrations. As used herein with reference to the invention, the term "composition" is intended to mean a physical blend or mixture. Water-sensitive base polymers, such as, for

WO 01/12521

5

PO7US00/21777

example, polyesters should preferably be thoroughly dried by heating under air or

nitrogen flow or vacuum as known to those experienced in the art. The mixture is

then heated and extruded or molded at a sufficiently high temperature to melt the base

polymer and provide for sufficient mixing of the additive or mixture of additives

within the base polymer matrix. By way of example using PET/such melt

temperature ranges from about 255°C to 300°C. The composition thus produced

comprises the barrier-enhancing additive (or mixture of such additives) substantially

in its (their) original molecular form; that is, only small amounts of barrier-enhancing

additive have been observed to react with the base polymer via trans-esterification or

10  other reaction mechanism typical of the functional groups present. It is preferred to

prepare and extrude or mold the polymer composition under conditions of relatively

low temperature and processing residence time which thereby minimizes the

opportunity for the barrier-enhancing additives to react with the base polymer. Best

performance in terms of desirable mechanical properties of polymeric containers and

films produced according to the invention is achieved when no more than about 10%

of the gas barrier-enhancing additive has reacted with the base polymer. As a

consequence of any reaction of a gas barrier-enhancing additive within the scope of

the invention with a base polymer, the molecular weight of the starting base polymer

may decrease.

2(|)	The gas barrier-enhancing additives found to be most suitable for carrying out

the invention are selected from the group consisting of:

(a)  monoesters of hydroxybenzoic acid and hydroxynaphthoic acid of the formula (A)

25

6

WO 01/12521	PCT/US00/21777

wherein R is C1 - Cg aikyl, benzyl, phenyl or naphthyl; Ar is substituted or

unsubstituted phenylene or naphthylene; or formula (AA) where M is a cation such as,

but not limited to, sodium, ammonium, tetraalkyl ammonium, potassium, calcium,

magnesium or zinc;

5	(b)  diesters of hydroxybenzoic acid of the formula (B)

wherein Ar is as defined above, and R1 is C1- C8 alkyl, (CH2CH20)kCH2CH2 where k is 1 or more, benzyl, phenyl or naphthyl; or formula (BB) where M is as 1()  defined above.

(c)  monoamides of hydroxybenzoic acid and bydroxynaphthoic acid of the formula (C)

15  wherein R and Ar are as defined above; or formula (CC) where M is as defined above.

7

WO 01/12521	PCT/US00/21777

(d)  diamides of hydroxybenzoic acid of the formula (D)

wherein Ar is as defined above, and R2 is C1 - Cg alkyl, (CH2CH20)kCH2CH2 where k is 1 or more, benzyl, phenyl or naphthyl; or formula (DD) where M is as defined above.

(e)  ester-amides of hydroxy benzoic acid of the formula (E)

where Ar is as defined above and R3 is Cj - Cg alkyl, Cj - Cg dialkyl,

(CH2CH20)kCH2CH2 where k is 1 or greater, benzyl, phenyl or naphthyl, or

formula (EE) where M is as defined above.

The above-defined barrier-enhancing additives can be obtained from

commercial suppliers or they can be synthesized using established procedures.

Base polymers most suitable for use in practicing the invention comprise thermoplastic homopolymers, copolymers (both block and random), and blends of such thermoplastic polymers. Most suitable are polyester homopolymers and copolymers. Among suitable polyester base polymers are those polymers which contain structural units derived from one or more organic diacids (or their corresponding esters) selected from the group consisting of terephthalic acid,

8

WO 01/12521	PCT/US00ttl777

isophthalic acid, naphthalene dicarboxylic acids, hydroxybenzoic acids,

hydroxynaphthoic acids, cyclohexane dicarboxylic acids, succinic acid, glutaric acid,

adipic acid, sebacic acid, 1,12-dodecane dioic acid and the derivatives thereof, such

as, for example, the dimethyl, diethyl, or dipropyl esters or acid chlorides of the

dicarboxylic acids and one or more diols selected from ethylene glycol, 1,3-propane

diol, nathphalene glycol, 1,2-propanediol, 1,2-, 1,3-, and 1,4-cyclohexane dimethanol,

diethylene glycol, hydroquinone, 1,3-butane diol, 1,5-pentane diol, 1,6-hexane diol,

triethylene glycol, resorcinol, and longer chain diols and polyols which are the

reaction products of diols or polyols with alkylene oxides.

1 0	In a preferred embodiment of the invention the polyester base polymer is

polyethylene terephthalate (PET), which includes PET polymer which has been modified with from about 2 moIe% up to about 5 mole% of isophthalate units. Such modified PET is known as "bottle grade" resin and is available commercially as Melinar® Lasert- polyethylene terephthalate brand resin (E. I. du Pont de Nemours and Company, Wilmington, DE). As used hereinafter in illustrating the invention, the term PET will refer to commercially available "bottle grade" polyester resin.

Preparation of Film and Container Samples

Film samples are indicative of the improved gas barrier properties obtainable from the invention. Such film samples were generated from physical blends of a base polymer and a selected additive from among those described herein, and the samples were either compression molded or extrusion cast using a co-rotating twin screw extruder with a slit die, typically having a 0.38 mm gap, a quench roil, and a vacuum port on the front barrel section, with barrel, adapter, and die temperatures set at 240°C 2|5  to 275°C depending on the polymer composition being used. Melt temperatures were measured with a thermocouple, and, for samples prepared using a twin screw extruder, melt temperatures were typically about 15°C to 20°C above the set temperature. In a few instances as noted, a transfer line, in which static mixers were installed within the line in place of a compounding screw, was used along with a slit die. Films were typically 0.05 to 0.25 mm thick. The thick films were subsequently stretched biaxially simultaneously to 3,5X.hy3.5^C using a Long stretcher at 90°C, 9000%/minute unless otherwise

9

WO 01/12521	PCT/USOO/21777

For fabricating bottles, 26g preforms were injection molded using a Nissei ASB 50 single stage injection stretch blow molding machine with barrel temperatures set at about 265°C and with a total cycle time of about 30 seconds. The preforms were immediately blown into 500 mL round-bottomed bottles with a blow time of 5 seconds. All other pressure, time and temperature set-points were typical for commercially available PET bottle resin.

Tensile bars 1/8" thick were molded using a 6oz. injection molding machine with the following machine set-up: barrel temp: 255°C, mold temp: 20°C/20°C, cycle time: 20 sec/20 sec, injection pressure: 5.5 MPa, RAM speed: fast, screw speed: lp  60 rpm, and back pressure: 345 kPa,

Analytical Procedures

NMR Spectrometry

1|5	Samples for 1H NMR were dissolved in tetrachloroethane-d2 at 130°C.

Spectra were acquired at 120°C at 500 MHz.

Thermal Analysis

Differential Scanning Calorimetric data were acquired at 2°/min on a TA 2p  Instruments calorimeter.

Permeability

Oxygen permeability values (OPV) were measured for each sample according to ASTM procedure D3985 at 30°C, 50% RH on an Ox-Tran 1000 instrument from 25  Modern Controls, Inc. Carbon dioxide permeability was measured at 25°C and 0% RH on a Permatran CIV instrument, also from Modem Controls, Inc. Water vapor permeability was measured at 37-38°C, 100% RH on a Permatran-W600 instrument, also from Modern Controls, according to ASTM procedure F1249.

10

WO 01/12521

PCT/US00/21777

Intrinsic-Viscosity

Intrinsic viscosity values were, determined from 0.4 wt% solution of polymers or polymer blends in a 1:1 (by weight) mixture of methylene chloride and trifluoroacetic acid at 20°C.

The present invention relates to" a polymer composition comprising (1) a base which is selected from thermoplastic homopolymers, random or block copolymers and a blend or blends of such homopolymers and copolymers and (2) a concentration of from 0.1% by wt. upto 20% by wt. of the composition of a gas barrier-enhancing molecular addictive or mixture of such gas barrier-enhancing molecular additives selected from the group consisting of:

a)monoesters of hydroxybenzoic acid and hydroxynaphthoic acid of the formula (A)

wherein R is C1 - C8 alkyl, benzyl, phenyl or naphthyl; Ar is substituted or unsubstituted phenylene or naphthylene; or formula (AA) where M is a cation such as, but not limited to, sodium, ammonium, tetraalkyl ammonium, potassium, calcium, magnesium or zinc;

(b)  diesters of hydroxybenzoic acid of the formula (B)

wherein Ar is as defined above, and R1 is C1-C4 alkyl, (CH2CH20)kCH2CH2 where k is 1 or more, benzyl, phenyl or naphthyl; or formula (BB) where M is as defined above.

(c)  monoamides of hydroxybenzoic acid and hydroxynaphthoic  acid  of  the formula (C)

12

wherein R and Ar are as defined above; or formula (CC) where M is as defined above, (d) diamides of hydroxybenzoic acid of the formula (D)

wherein Ar is as defined above, and R2 is C1 -Cs alkyl, (CH2CH20)kCH2CH2 where k is 1 or more, benzyl, phenyl or naphthyl; or formula (DD) where M is as defined above, (e) ester-amides of hydroxybenzoic acid of the formula (E)

where Ar is as defined above and R3 is C1 - C8 alkyl, C1 - C8 dialkyl, (CH2CH20)kCH2CH2 where k is 1 or greater, benzyl, phenyl or naphthyl, or formula (EE) where M is as defined above.

/5

EXAMPLES

Example 1

Films comprising commercially available PET resin (Melinar® Laser+ PET

Vp  brand resin) as the base polymer plus a barrier additive were prepared by a variety of

methods as follows: melt pressing (M), extrusion compounding through a slit die (E),

and transfer line mixing (T) into a slit die, and noted below in the table.

Compositions are indicated in Table 1. After extrusion, films were simultaneously

biaxially stretched to 3.5X by 3.5X at 90°C and at a rate of 9000%/min. Oxygen

15  permeation values (OPV) were measured according to ASTM procedure D3985 at 30°

C, 50% relative humidity. Weight percent of the additive in the resin was assayed by

NMR; where such analysis was not possible, nominal values (i.e., amounts initially

mixed into the resin) are noted. In each case, both in unstretched and stretched films,

the OPV was lower in films which contained a barrier-enhancing additive according

20  to the invention than typical PET values (Control values, Table 1). OPV units are

cc-mils/l 00 sq. in-24 hr-atm.

13

WO 01/12521

10

PCT/US00/21777

Intrinsic-Viscosity

Intrinsic viscosity values were, determined trom 0.4 wt% solution of polymers or polymer blends in a 1:1 (by weight) mixture of methylene chloride and trifluoroacetic acid at 20°C.

The present invention relates to"a polymer composition comprising (1) a base which is selected from thermoplastic homopolymers, random or block copolymers and a blend or blends of such homopolymers and copolymers and (2) a concentration of from 0.1% by wt. upto 20% by wt. of the composition of a gas barrier-enhancing molecular addictive or mixture of such gas barrier-enhancing molecular additives selected from the group consisting of:

a)monoesters of hydroxybenzoic acid and hydroxynaphthoic acid of the formula (A)

wherein R is C1 - C8 alkyl, benzyl, phenyl or naphthyl; Ar is substituted or unsubstituted phenylene or naphthylene; or formula (AA) where M is a cation such as, but not limited to, sodium, ammonium, tetraalkyl ammonium, potassium, calcium, magnesium or zinc;

(b)  diesters of hydroxybenzoic acid of the formula (Bj

wherein Ar is as defined above, and R1 is C1-C4 alkyl, (CH2CH20)kCH2CH2 where k is 1 or more, benzyl, phenyl or naphthyl; or formula (BB) where M is as denned above.

(c)  monoamides of hydroxybenzoic acid and hydroxynaphthoic  acid  of the formula (C)

11

wherein R and Ar are as defined above; or formula (CC) where M is as defined above, (d) diamides of hydroxybenzoic acid of the formula (D)

wherein Ar is as defined above, and R2 is C1 -Cs alkyl, (CH2CH20)kCH2CH2 where k is 1 or more, benzyl, phenyl or naphthyl; or formula (DD) where M is as defined above, (ej ester-amides of hydroxybenzoic acid of the formula (E)

where Ar is as defined above and R3 is Ci - Cs. alkyl, Ci - Cs dialkyl,

(CH2CH20)kCH2CH2 where k is 1 or greater, benzyl, phenyl or naphthyl, or

formula (EE) where M is as defined above. 5

EXAMPLES

Example 1

Films comprising commercially available PET resin (Melinar® Laser+ PET

10  brand resin) as the base polymer plus a barrier additive were prepared by a variety of

methods as follows: melt pressing (M), extrusion compounding through a slit die (E),

and transfer line mixing (T) into a slit die, and noted below in the table.

Compositions are indicated in Table 1. After extrusion, films were simultaneously

biaxially stretched to 3.5X by 3.5X at 90°C and at a rate of 9000%/min. Oxygen

15  permeation values (OPV) were measured according to ASTM procedure D3985 at 30°

C, 50% relative humidity. Weight percent of the additive in the resin was assayed by

NMR; where such analysis was not possible, nominal values (i.e., amounts initially

mixed into the resin) are noted. In each case, both in unstretched and stretched films,

the OPV was lower in films which contained a barrier-enhancing additive according

20  to the invention than typical PET values (Control values, Table 1). OPV units are

cc-mils/100 sq. in-24 hr-atm.

13

WO 01/12521	POYUSOO/21777

11

Table 1

Sample	Preparation*	Additive	Wt% (NMR)	OPV: Unstretched	OPV: Stretched

Control	E	None	0	11.08**	7.23**

A	M	Methyl 4-hydroxybenzoate	2.48	7.07	3.48

B	T	Methyl 4-hydroxybenzoate	5.74	3.76	3.56

C	T	Methyl 4-hydroxybenzoate	3.49	7.14	3.69

D	T	Methyl 4-hydroxybenzoate	1.55	8.17	4.70

E	T	Methyl 4-hydroxybenzoate	0.66		5.91

F  .	E	Ethyl 4-hydroxybenzoate	3.71	5.42	4.14

G	E	n-Propyl 4-nyaVoxyienzoate	2.90	7.91	4.74

H	E	i-Propyl 4-hydroxybenzoate	6.00 (nominal)		4.01

I	M	Benzyl 4-hydroxybenzoate	5.88 (nominal)	8.87	3.99

J	M	Phenyl 4-

hydroxybenzoate	5.55 (nominal)	7.71	3.82

K	E	Phenyl hydroxynaphthoate	5 (nominal)	8.49	4.47

*  Preparation methods: E = extrusion compounded then extrusion through a slit die to make film; M = melt-pressed film; T = transfer line with static mixers then

5  extrusion through a slit die to make film.

** For unstretched PET film, the control OPV is the mean of values for seven different samples, each run in duplicate; the standard deviation is 0.49. For stretched film, the control OPV is the mean of values for 27 different samples, each run in duplicate; the standard deviation is 0.41.

0

Example 2 Films prepared from commercially available PET resin (Melinar® Laser+ brand PET resin) which contained zero or nominally 2 \vt% of the sodium salt of

14

WO 01/12521	PCT/US00/21777

methyl 4-hydroxybenzoate were extruded using a twin screw extruder. Oxygen permeability values were determined for both as-cast and biaxially stretched films, as in Ex. 1. Films were stretched to 3.5X by 3.5X at 9000%/min, 100°C. The OPV for the stretched film containing the additive was 5.18 cc-mils/100 sq. in-24 hr-atm stretched, versus 6.56 for stretched PET film without an additive; the additive therefore produced a 26.6% improvement in oxygen barrier performance.

Example 3

PoIy(propylene terephthalate) ("3GT") films containing zero and nominally 10  3 wt% methyl 4-hydroxybenzoate ("MHB") were prepared using a twin screw extruder and a barrel setting of 240°C. Films containing no MHB and nominally 3 wt% MHB were stretched 3X by 3X at 55°C and 53°C respectively. Oxygen permeability values for the 3GT films containing MHB were 4.72 cc-mil/100 sq. in-24 hr-atm for cast film and 3.59 cc-mil/100 sq. in-24 hr-atm for stretched film, versus the 3GT control OPV 15  values of 8.56 for as-cast film and 5.30 for stretched film. Water vapor permeability at 38°C for as-cast films containing MHB was 2.22 g-mil/100 sq. in-24 hr and 1.95 g-mil/100 sq. in-24 hr for stretched film, versus the 3GT control values of 3.50 for as-cast film and 2.24 for stretched film.

20

Example 4

A blend of MHB with PET (IV 0.86) was prepared via twin-screw extrusion at 245°C. The resulting blend, which was a concentrate, had an IV of 0.86 dL/g, and contained 6.9% MHB by NMR analysis. The blend was dried overnight at 100°C under vacuum and combined with standard commercial PET bottle resin (IV 25  0.83 dL/g, dried 6 hours at 150°C). 26g sample preforms were then injection molded using a Nissei ASB 50 single stage injection stretch blow molding machine, using barrel temperatures of about 265°C and a total cycle time of approximately 30 seconds. The preforms were immediately blown into 500 mL round-bottomed bottles with a blow time of 5 seconds. All other pressure, time and temperature set-30  points were typical for standard PET bottle resin. A control set of bottles made only

1

WO 01/12521		PCT/US00/21777

of the standard PET bottle resin (IV 0.83, dried 6 hours at 150°C) was prepared under the same conditions. The oxygen permeation value for panels cut from bottles containing 1.97 wt% methyl 4-hydroxybenzoate ("MHB") was determined to be 3.69 cc-mils/100 sq. in-24 hr-atm versus 5.73 for a control PET bottle panel. Carbon dioxide permeation values were 9.65 cc-mil/100 sq. in-24 hr-atm. for the bottle with MHB and 14.62 for the control panel.

Example 5

Commercially available PET film containing 4 wt% MXD-6 6007 nylon (Mitsubishi Gas Chemical Corp.) and, nominally, 3 wt% MHB was extruded along with a PET control film. The films were biaxially stretched 3.5X by 3.5X as in Example 1. The OPV for the film containing the additives was 2.59 cc-mils/l 00 sq. in-24 hr-atm, versus the control film"s OPV of 7.14.

Example 6

A diester of p-hydroxybenzoic acid ("HBA") (corresponding to Formula B where R1 = CH2CH2) was synthesized from the reaction of stoichiometric mixtures of HBA and ethylene glycol in diphenyl ether with the catalyst butyl stannoic acid. PET films containing 0 and 4.55 wt% of this diester were extruded and then stretched as in Example !. The OPV of the film containing the diester was 3.93 cc-mils/100 sq. in-24 hr-atm, and the OPV of the PET film without the diester was 7.32 cc-mils/100 sq. in-24 hr-atni.

Example 7

The benzamide of HBA (corresponding to Formula C where R = phenyl) was synthesized from the reaction of MHB with benzylamine. An extruded PET film containing a nominal 3 wt% of this benzamide and stretched as in Example 1 exhibited an OPV of 5.00 cc-mil/100 sq. in-24 hr-atm, vs. a PET control film which had an OPV of 6.94.

16

WO 01/12521

PCT/US00/21777

Example 8

The diamide of HBA (corresponding to Formula D where R1 = CH2CH2) was synthesized from the reaction of 4-acetoxybenzoyl chloride with ethylene diamine, followed by basic hydrolysis of the acetate groups. An extruded PET film containing  a nominal 3 wt% of this diamide and stretched as in Example 1 exhibited an OPV of 5.46 cc-mil/lGO sq. in-24 hr-atm whereas a PET control film exhibited an OPV of 7.79.

Example 9

10	A diesterof HBA and methylene glycol was synthesized from the reaction of

stoichiometric mixtures of HBA and triethylene glycol in diphenyl ether with the catalyst butyl stannoic acid. PET film containing 6.49 wt% of this diester (determined by NMR) was extruded and stretched as in Example 1. The OPV for this film was 4.0 cc-mil/100 sq. in-24 hr-atm whereas a PET control film exhibited an

1)  OPV of 7.04.

Example 10

A blend of 97 wt% dried PET resin (Melinar® Laser*- brand PET resin) and 3 wt% methyl 4-hydroxybenzoate was mixed thoroughly and added to the hopper of a 20  6 GZ. injection molding machine. Standard 1/8  thick tens ile i^ars were molded W"tii the following machine set-up: barrel temp 255°C, mold temp: 20°C/20°C, cycle time: 20 sec/20 sec, injection pressure: 5.5 MPa, RAM speed: FAST, screw speed: 60 rpm, and back pressure: 345 kPa. Intrinsic viscosity was measured on sections which were cut from the center of the bars using a 0.4% solution in 1:1 TFA: CH2C12 at 19°C. 2 5  The I.V. was 0.73 dL/g vs. a control PET resin sample molded under identical conditions which had an I.V. of 0.73 dL/g.

In contrast, the I.V. of the bottle from Example 4, containing 1.97 wt% MHB and prepared from a pre-compounded MHB/PET concentrate, was 0.464 dL/g, and the control PET bottle I.V. was 0.76 dL/g. This example demonstrates that : 0  degradation of the polymer composition"s molecular weight (as evidenced by I.V.) can be avoided by selection of appropriate processing conditions.

17

5

WO 01/12521	PCTYUS00/21777

15

Example 11

Laser+ PET films containing 0 to 3.46 wt% MHB were prepared by extrusion compounding. Two of these were also biaxially stretched as in Example 1. Water vapor permeabilities (g-mil/100 sq. in - 24 hr) at 38°C, 100% relative humidity are tabulated below.

MHB Content (wt%)	Water Vapor Permeability, As-Cast Film	Water Vapor Permeability, Stretched Film

0	4.31	2.43

0.56	3.87	~

1.91	3.42	1.69

3.46	2.93	

Example 12

Films of Lexan® 134r polycarbonate, Ultem® 1000 polyetherimide (both 10  manufactured by General Electric), and Radel® polyethersulfone (manufactured by Boedeker Plastics, Inc.) containing 0 or nominally 5 wt% n-propyl p-hydroxybenzoate (PHB) were melt-pressed at 260, 270, and 270°C, respectively. Oxygen permeabilities (OPV) at 30°C are tabulated below.

Polymer	OPV, no PHB (cc-mil/l00 sq. in. 24 hr)	OPV,nom.5 wt% PHB (cc-mil/l00 sq. in. 24 hr)

Lexan® 134r polycarbonate	232.5	138.7

Ultem® 1000 polyetherimide	48.05	24.45

Radel® polyethersulfone	89.79	52.11

18

WO 01/12521

PCT/US00/21777

Example 13

Films of a copolymer of composition 7.4% poly(isosorbide terephthalate)-co-92.6%) poIy(ethylene terephthalate), prepared according to U.S. Patent No. 5,959,066, containing 0 to 3.85 wt% MHB were prepared by extrusion compounding, then 5  biaxially stretched 3.5X by 3.5X at 90°C (95°C for 0% MHB), 9000%/min. Oxygen permeabilities are tabulated below.

MHB Wt%	OPV (cc-mil/100 sq. in/24 hr-atm)

0	8.22

0.70	8.02

2.24	5.57

3.85	3.98

19

WE CLAIM:

1. A polymer composition comprising (1) a base which is selected from thermoplastic homopolymers, random or block copolymers and a blend or blends of such homopolymers and copolymers and (2) a concentration of from 0.1% by wt. upto 20% by wt. of the composition of a gas barrier-enhancing molecular addictive or mixture of such gas barrier-enhancing molecular additives selected from the group consisting of:

(a) monoesters of hydroxybenzoic acid and hydroxynaphthoic acid of the formula (A)

wherein R is C1 - C8 alkyl, benzyl, phenyl or naphthyl; Ar is substituted or unsubstituted phenylene or naphthylene; or formula (AA) where M is a cation such as, but not limited to, sodium, ammonium, tetraalkyl ammonium, potassium, calcium, magnesium or zinc;

20

(b)  diesters of hydroxybenzoic acid of the formula (B)

wherein Ar is as defined above, and Ri is C1-C4 alkyl, (CH2CH2O)kCH2CH2 where k is 1 or more, benzyl, phenyl or naphthyl; or formula (BB) where M is as defined above.

(c)  monoamides of hydroxybenzoic acid and hydroxynaphthoic  acid  of the formula (C)

24

wherein R and Ar are as defined above; or formula (CC) where M is as defined above, (d) diamides of hydroxybenzoic acid of the formula (D)

wherein Ar is as defined above, and R2 is Ci -Cs alkyl, (CH2CH2O)kCH2CH2 where k is 1 or more, benzyl, phenyl or naphthyl; or formula (DD) where M is as defined above. (e) ester-amides of hydroxybenzoic acid of the formula (E)

where Ar is as defined above and R3 is C1 - Cs alkyl, C1 - Cs dialkyl, (CH2CH2O)kCH2CH2 where k is 1 or greater, benzyl, phenyl or naphthyl, or formula (EE) where M is as defined above.

2. The polymer composition as claimed in claim 1, wherein the base polymer is a polyester homopolymer or copolymer which contains structural units derived from one or more organic diacids or their corresponding esters selected from the group consisting of terephthalic acid, isophthalic acid, naphthalene dicarboxylic acids, hydrexybenzoic acids, hydrexynaphthoic acids, cyclohexane dicarboxylic acids, succinin acid, glutaric acid, adipic acid, sebacic acid, 1, 12-dodecane dioic acid and the derivatives thereof which are the dimethyl, diethyl,

22

or dipropyl esters or acid chlorides of the dicarboxylic acids and one or more diols selected from the group consisting of ethylene glycol, 1-3-propane diol, naphthalene glycol, 1,2-propanediol, 1,2-, 1,3-, and 1,4-cyclohexane dimethanol, diethylene glycol, hydroquinone, 1,3-butane diol, 1,5-pentane diol, 1,6-hexane diol, triethylene glycol, resorcinol, and long chain diols and polyols which are the reaction products of diols or polyols with alkylene oxides, and the gas barrier-enhancing molecular additive or mixture of such gas barrier-enhancing molecular additives are present in the polymer composition at a total concentration of from 0.1% by wt. up to about 20% by wt of the composition.

3.	The polymer composition as claimed in claim 2, wherein the polyester homopolymer or copolymer is polyethylene terephthtalate.

4.	The polymer composition as claimed in claim 1, wherein the base polymer is selected from polycarbonates, polyetherimides and polyethersulfones.

[DR. ANUSHRI GUPTA]

OF REMFRY 8B SAGAR

ATTORNEY FOR THE APPLICANTS

5.  An article of manufacture which is a sheet, a film or a container which is formed from the composition as claimed in claim 1. Dated this on 27/07/2005

13

Sheet No. ...3.

Box No.V  DESIGNATION OF STATES

The following designations are hereby made under Rule 4.9(a) (mark the applicable check-boxes; at least one must be marked):

Regional Patent

X  AP ARIPO Patent:  GH Ghana,  GM Gambia,  KE Kenya,  LS Lesotho,  MW Malawi,  SD Sudan,  SZ Swaziland, UG Uganda, ZW Zimbabwe, and any other State which is a Contracting State of the Harare Protocol and of the PCT

X EA Eurasian Patent: AM Armenia, AZ Azerbaijan, BY Belarus, KG Kyrgyzstan, KZ Kazakhstan, MD Republic of Moldova, RU Russian Federation, TJ Tajikistan, TM Turkmenistan, and any other State which is a Contracting State of the Eurasian Patent Convention and of the PCT

X  EP European Patent: AT Austria, BE Belgium, CH and LI Switzerland and Liechtenstein, CY Cyprus, DE Germany, DK Denmark,  ES  Spain,  FI Finland,  FR France,  GB United Kingdom,  GR Greece,  IE  Ireland,  IT Italy, LU Luxembourg, MC Monaco, NL Netherlands, PT Portugal, SE Sweden, and any other State which is a Contracting State of the European Patent Convention and of the PCT

X OA OAPI Patent: BF Burkina Faso, BJ Benin, CF Centra! African Republic, CG Congo, CI Cote d"lvoire, CM Cameroon,

GA Gabon, GN Guinea, GW Guinea-Bissau, ML Mali, MR Mauritania, NE Niger, SN Senega!, TD Chad, TG Togo,

and any other State which is a member State of OAPI and a Contracting State of the PCT (if other kind of protection or

treatment desired, specify on dotted litis)	

National Patent (if other kind of protection or treatment desired, specify on dotted line):

LS Lesotho  	

LT  Lithuania LU  Luxembourg LV  Latvia

MD Republic of Moldova	

MG Madagascar  	

MK The former Yugoslav Republic of Macedonia

AL  Albania  	

AM  Armenia  	

AT  Austria  	

AU  Australia  	

AZ  Azerbaijan

BA  Bosnia and Herzegovina  	

BB  Barbados

MN Mongolia

MW Malawi  	

MX Mexico  	

NO  Norway

NZ  New Zealand  	

Poland  	

Portugal  	

Romania

Russian Federation

Sudan

Sweden

Singapore

Slovenia  	

Slovakia  	

Sierra Leone

Tajikistan  	

TM Turkmenistan  	

TR  Turkey  	

TT  Trinidad and Tobago

UA  Ukraine  	

UG  Uganda  	

US  United States of America

BG  Bulgaria  	

BR  Brazil  	

BY  Belarus	

CA  Canada

CH and LI Switzerland and Liechtenstein

PL

PT

RO

RU

SD

SE

SG

SI

SK

SL

TJ

CN  China  	

CU  Cuba  	

CZ  Czech Republic  	

DE  Germany  	

DK  Denmark  ,	

EE  Estonia  	

ES  Spain  	

FI  Finland  	

GB  United Kingdom

GD  Grenada

GE  Georgia  	

GH  Ghana  	

GM  Gambia

HR  Croatia	

HU  Hungary  	

ID  Indonesia

IL  Israel  	

IN  India  	

UZ  Uzbekistan VN  Viet Nam YU  Yugoslavia ZW Zimbabwe

IS  Iceland

JP  Japan  	

KE  Kenya  	

KG  Kyrgyzstan 	

KP  Democratic People"s Republic of Korea

	KR	Republic of Korea

	KZ	Kazakhstan  	

	EC	Saint Lucia

	LK	Sri Lanka

	LR	Liberia

Check-boxes reserved for designating States (for the purposes of a national patent) which have become party to the PCT after issuance of this sheet:

□  	"	

D  	

D  	

Precautionary Designation Statement: In addition to the designations made above, the applicant also makes under Rule 4.9(b) all other designations which would be permitted under the PCT except any designation(s) indicated in the Supplemental Box as being excluded from the scope of this statement. The applicant declares that those additional designations are subject to confirmation and that any designation which is not confirmed before the expiration of 15 months from the priority date is to be regarded as withdrawn by the applicant at the expiration of that time limit.  (Confirmation of a designation consists of the fling ofa notice specifying thai designation

| and the payment of the designation and confirmation fees.  Confirmation must reach the receiving Office within the i 5-month lime limit.)	

Form PCT/RO/101 (second sheet) (January 1999)	uBaisiar 1999, Pom PCTREQ	See Notes to the request form

X  The receiving Office is requested to prepare and transmit to the International Bureau a certified copy

  of the earlier application(s) (only if the earlier application was filed with the Office which for the  

purposes of the present international application is the receiving Office) identified above as itcm(s):  _(1)  (2)____	

* Where the earlier application is an ARIPO application, it ix mandatory to indicate in the Supplemental Box at least one country parly to the Paris Convention for the Protection of Industrial Property for irhich that earlier application wax filed (Rule 4.10(b)(ii)J.  See Supplemental Bar.

Box No. VII  INTERNATIONAL SEARCHING AUTHORITY

Choice of International Searching Authority (ISA)	Request to use results of earlier search; reference to that search  (if an earlier

(if two  Or  more International Searching Authorities are	I  search has keen carriedout hy or requested from the InternationalSearching Authority):	J

competent to carry out the international search, indicate the 

Authority chosen; the two-letter code may be used):	Date (day/month/year)	Number	Country (or regional Office)

ISA/EP	)		

Box No. VIII  CHECK LIST: LANGUAGE OF FILING	

This international application contains  This international application is accompanied by the item(s) marked below: the following number of sheets:  1. X fee calculation sheet

request	4	2. [] separate signed power of attorney

description (excluding)	3. [X] copy of general power of attorney; reference number, if any:

sequence listing part)  :	16	4. [] statement explaining lack of signature

claims	:  6	5. □ priority document(s) identified in Box No. VI as -itcms(s):

abstract	.	1	6. [] translation of international application into (language):

drawings	:	0	7.  separate indications concerning deposited microorganism or other biological material

sequence listing part  8.  nucleottde and/or amino acid sequence listing in computer readable form

of description  :  0	__

	9. X other (specify):  TRANSMITTAL LETTER

Total number of sheets :	27  	.,	

Figure of the drawings which	Language  of  filing  of  the	

should accompany the abstract:	international application:  ENGLISH"

Box No. IX  SIGNATURE OF APPLICANT OR AGENT

Next to each signature, indicate the name of the person signing and the capacity in which the person signs (if such capacity is not obviousfrom reading the request).

E.I. DU PONT DE NEMOURS AND COMPANY

BY- 

ROGERA. BOWMAN

ASSISTANT SECRETARY-PATENT BOARD

For receiving Office use only

1.  Dale of actual receipt of the purported international application:

3.  Corrected date of actual receipt due to later but

timely received papers or drawings completing the

purported international application:	

4.  Date of timely receipt of the required corrections under PCT Article 11(2):

2. Drawings: received:

not received:

5.  International Searching Authority  ISA/ (if two or more are competent):  

6.

□

Transmittal of search copy delayed until search fee is paid

For International Bureau use only

Date of receipt of the record copy by the International Bureau:

Form PCT/RO/101 (last sheet) (July 1998; reprint January 1999)

LeoaiSiar 199B, Fonn PCTREQ	See Notes to the request form	

Documents:

				833-mumnp-2004-claims(granted)-(1-11-2007).doc

				833-mumnp-2004-form 2(granted)-(1-11-2008).doc

				833-MUMNP-2005-CANCELLED PAGES(1-11-2007).pdf

				833-MUMNP-2005-CLAIMS(2-8-2005).pdf

				833-MUMNP-2005-CLAIMS(AMENDED)-(1-11-2007).pdf

				833-mumnp-2005-claims(cancelled).pdf

				833-mumnp-2005-claims(granted)-(01-11-2007).pdf

				833-mumnp-2005-claims(granted)-(22-2-2008).pdf

				833-mumnp-2005-claims.doc

				833-mumnp-2005-claims.pdf

				833-MUMNP-2005-CORRESPONDENCE(18-12-2007).pdf

				833-mumnp-2005-correspondence(31-12-2007).pdf

				833-mumnp-2005-correspondence(ipo)-(15-12-2006).pdf

				833-MUMNP-2005-CORRESPONDENCE(IPO)-(4-4-2008).pdf

				833-mumnp-2005-correspondence(ipo).pdf

				833-mumnp-2005-correspondence-others.pdf

				833-mumnp-2005-correspondence-received-ver-240106.pdf

				833-mumnp-2005-correspondence-received-ver-251105.pdf

				833-mumnp-2005-correspondence-received.pdf

				833-mumnp-2005-correspondence-send.pdf

				833-mumnp-2005-correspondence.pdf

				833-mumnp-2005-description (complete).pdf

				833-MUMNP-2005-DESCRIPTION(COMPLETE)-(2-8-2005).pdf

				833-mumnp-2005-description(granted)-(22-2-2008).pdf

				833-mumnp-2005-description(granted).doc

				833-mumnp-2005-description(granted).pdf

				833-mumnp-2005-form 1(02-08-2005).pdf

				833-mumnp-2005-form 1.pdf

				833-mumnp-2005-form 13(01-11-2007).pdf

				833-MUMNP-2005-FORM 13(1-11-2007).pdf

				833-mumnp-2005-form 13.pdf

				833-mumnp-2005-form 18(25-01-2006).pdf

				833-mumnp-2005-form 18.pdf

				833-MUMNP-2005-FORM 2(COMPLETE)-(2-8-2005).pdf

				833-mumnp-2005-form 2(granted)-(01-11-2007).pdf

				833-mumnp-2005-form 2(granted)-(22-2-2008).pdf

				833-mumnp-2005-form 2(granted).doc

				833-mumnp-2005-form 2(granted).pdf

				833-MUMNP-2005-FORM 2(TITLE PAGE)-(2-8-2005).pdf

				833-mumnp-2005-form 2(title page)-(granted)-(22-2-2008).pdf

				833-mumnp-2005-form 2(title page).pdf

				833-mumnp-2005-form 3(01-11-2007).pdf

				833-MUMNP-2005-FORM 3(2-8-2005).pdf

				833-mumnp-2005-form 3(27-07-2005).pdf

				833-mumnp-2005-form 3.pdf

				833-mumnp-2005-form 5(27-07-2005).pdf

				833-mumnp-2005-form 5.pdf

				833-mumnp-2005-form pct-ipea-409(02-08-2005).pdf

				833-mumnp-2005-form-1.pdf

				833-mumnp-2005-form-pct-ipea-408.pdf

				833-mumnp-2005-form-pct-ipea-seperate sheet-408.pdf

				833-mumnp-2005-form-pct-ro-101.pdf

				833-MUMNP-2005-GENERAL POWER OF ATTORNEY(2-8-2005).pdf

				833-mumnp-2005-genrel power of attorney.pdf

				833-mumnp-2005-pct-international examination report.pdf

				833-mumnp-2005-pct-other.pdf

				833-mumnp-2005-pct-request.pdf

				833-mumnp-2005-pct-wo international publication report a1.pdf

				833-mumnp-2005-petition under rule 137(1-11-2007).pdf

				833-mumnp-2005-power of attorney.pdf

				833-mumnp-2005-power of authority(01-11-2007).pdf

				833-mumnp-2005-power of authority(13-09-2005).pdf

				833-mumnp-2005-power of authority(24-07-2005).pdf

				833-mumnp-2005-us-patent.pdf

				833-MUMNP-2005-WO INTERNATIONAL PUBLICATION REPORT(2-8-2005).pdf

« Previous Patent

Next Patent »

Patent Number	215213	

Indian Patent Application Number	833/MUMNP/2005	

PG Journal Number	13/2008	

Publication Date	28-Mar-2008	

Grant Date	22-Feb-2008	

Date of Filing	02-Aug-2005	

Name of Patentee	E.I. DU PONT DE NEMOURS AND COMPANY	

Applicant Address	1007 MARKET STREET, WILMINGTON, DELAWARE 19898 USA	

Inventors:

#	Inventor's Name	Inventor's Address	

1	IRENE GREENWALD PLOTZKER	2307 WYNWOOD DRIVE, WILMINGTON, DELAWARE 19810	

2	SAMUEL TACITUS D'ARCANGELIS	2522 TRAYNOR AVENUE, CLAYMONT, DELAWARE 19703	

3	THOMAS MICHAEL FORD	3112 CENTERVILLE ROAD, GREENVILLE, DELAWARE 19807	

4	KENNETH GEORGE SHARP	164 HAMMILTON ROAD, LANDENBERG, PENNSYLVANIA 19350	

PCT International Classification Number	B65D65/38 C08K5/134	

PCT International Application Number	PCT/US00/21777	

PCT International Filing date	2000-08-10	

PCT Conventions:

#	PCT Application Number	Date of Convention	Priority Country	

1	60/148,537	1999-08-12	U.S.A.	

2	09/634,288	2000-08-09	U.S.A.	

© All Indian Patents, 2013-2021.

  Patent data available in the public domain from Indian Patents Office, Department of Industrial Policy and Promotions, Ministry of Commerce and Industry, Government of India.
