Repository: anandvc/allindianpatents

File: patents/215277-an-improved-process-for-manufacturing-portland-cement-using-bamboo-dust-from-paper-mills.html
Indian Patents. 215277:AN IMPROVED PROCESS FOR MANUFACTURING PORTLAND CEMENT USING BAMBOO DUST FROM PAPER MILLS

Indian Patents

Recently Granted Patents

  Recently Published Patents

Title of Invention	AN IMPROVED PROCESS FOR MANUFACTURING PORTLAND CEMENT USING BAMBOO DUST FROM PAPER MILLS

Abstract	An improved process for manufacturing Portland cement using bamboo dust, which comprises pulverizing separately limestone, clay, coke or coal to a fineness of 90 micron or below and the bamboo dust to a fineness of 150 micron or below, mixing and homogenizing thoroughly, 65 - 75 wt % of the ground limestone, 10-16 wt% of ground clay, 4 - 10.5% by wt. of ground coke or coal and 1.5 - 8 wt % of the finely ground bamboo dust, mixing with 10 -15% by weight of water pelletizing the said mixture in the form of pellet by known procedures, firing the said pellets in the range of 1200 - 1450°C under air blast followed by cooling the resultant clinker to ambient temperature by blowing ambient air, grinding the clinker with 4 - 5% of gypsum to obtain the desired portland cement.	

Full Text	The  present  invention  relates  to an improved  process  for • 

manufacturing Portland cement using Gamheo  TUST from paper mills. More precisely, this invention relates to a process for producing ordinary Portland cement (DPC) by the black meal process using bamboo dust obtained as waste in the paper mills as a fuel and a raw material.

Portland cement, the most common construction material, is made by grinding Portland cement clinker with a small quantity of gypsum. The clinkers are produced by burning a well proportioned and homogenized mixture containing calcareous (lime containing like limestone) and argillaceous silica, materials (alumina containing like clay) at high temperature of around 1500 degree Celsius.During the course of heating, the materials undergo drying, dehydroxylation, decarbonation etc. reactions forming the acidic and basic oxides which subsequently react at high temperature to form the various clinker constituents (phases). The silicates are the major constituents of the clinker. The di and tricalcium silicates together account for about 70 7% of the clinker and these are responsible for the strength charactristics of the cement. The tricalcium silicate phase is responsible for the initial strength characteristics of the cement and its formation takes place at about 13OO degree Celsius temperature. Cement clinkerization is therefore highly energy intensive. Fuel accounts for a major cost of the cement. In general, the fuel requirement for manufacturing cement by the^i

shaft  kiln  technology is around 1OOO k.cal/kg  of  clinker. Cement  clinkerization is done either in rotary or  in  shaft kiln.  Large  scale cement manufacturing is usually  done  by the  rotary  kiln technology. Such technology  require  large limestone  deposits and assured markets. Coal, oil, gas  etc. are  the common fuels for the rotary kiln.  The  rotary  kiln however  is considered to be a versatile incinerator and  any type  of low grade fuel or combustible waste may be  used  as fuel  as reported by S C Ahluwalia and C H Page,  in  the article  'Effect of low grade fuels, combustible  wastes  and non traditional raw materials, published in the  Proceedings, 9th  International Congress on the Chemistry of  Cement,  New Delhi, 1992, Vol.1, pages 83-124.

The shaft kiln technology is ideally suited for manufacturing cement in small scale. The technology is based on the black meal process, wherein, the fuel is intermixed with the raw material and therefore the generated ash also takes part in the clinkerization process. The commonly used fuel for the shaft kiln technology is low volatile breese coke obtained as a bye product in the coke ovens of steel plants. Since coke ovens are localized, its availability and cost in some places are becoming scarce and high.

Accordingly, there is a growing interest in developing processes for manufacturing cement by the black meal process by substituting a part or the entire amount of the conventional fuel coke breeze by alternative material.

In  countries like India, huge amounts of  biomass  are generated as waste in the fields and factories. These biomass contain  various  amount  of  carbonaceous  materials  like cellulose,  hemicellulose, lignin, pentosan, resin,  wax  oil etc. The calorific values of the biomass rich in ash is  low, whilst,  those  rich  in  oils,  resins,  waxes  are  high. Therefore,  lignocellulosic  materials may be thought  of  as fuel  for  producing  cement clinker in the  shaft  kiln.  In general, unlike the coke breeze, these materials are rich  in volatile matter and their  calorific values are less than the coke breeze. The ash content and physicochemical  characteristics of the ash also varies from source to source. Rice husk obtained  as  waste material in the rice  milling  industries having calorific value of around 3OOO K.Cal/Kg, on combustion generate about 17-25 54 of its weight as ash and around 90'/, of the  ash is silica, which is highly reactive. The  husk  have been  described as a good source of fuel and a  raw  material for  making  Portland  cement of  various characteristics  as described in Indian Patent No.172587 by K C Misra, D Bordoloi and  P C Borthakur, Indian Patent Application Nos  993/Del/94 and 994/Del/92 by P Barkakati,D Bordoloi,A C Baruah,U C Borah and  P C Borthakur. Literature reports on use of  lignocellulosic materials other than that of the rice husk as source of fuel  and raw material in black meal process of cement  manufacturing is not available.

Bamboo,  soft  wood  etc. are used as  the  most  common pulping  material for manufacture of paper in India and  many other  countries.  Processing  of  these  materials  for preparation of the pulp generate huge amount of wastes in the form of dust, chips etc. The quantity generated is  enormous. On an average, a bamboo based paper mill producing around 30O tonnes  of paper/day generates around 25-30 metric tonnes  of bamboo dust.  The common practice of disposal is to transport and  dump the waste in open places nearer to the  paper mill and  burn  the same. The calorific value of  the  waste  over .£4000  K.cal/kg) are thus wasted. The ash content  of  bamboo dust  is  relatively  small,(about  1OX  by  weight)  and  is comprised  of  silica,  and  small to  traces  of  oxides  of aluminium,  iron, calcium, magnesium, sodium, potassium  etc. The  silica content is relatively small and alkli content  is high.  The  cumulative deposits of the  generated  ash  cause concern for disposal and associated pollution.

The main object of the present invention is to provide a process for obtaining Portland cement by the black meal process utilising bamboo dust as a fuel and a raw material. Another object of the present invention is to develop a method of producing Portland cement at a relatively low temperature ideal for implementation at a small scale, using bamboo waste as a fuel and a raw material. Still another object of the present invention is to conserve nonrenewable fossil fuels like coal, petroleum etc. usually used as the source of fuel in cement manufacturing. Yet another object of

the present invention is to utilize bamboo dust, a waste from the

paper  mills,  for  useful  purposes  and  eliminate  the  problems associated with it's disposal.

Accordingly,  the  present  invention  provides  an  improved

•process for manufacturing Portland cement using Gamheo tust  which comprises of pulverising separately limestone, clay, coke or coal to a fineness of 90 micron or below and bamboo dust to a fineness of 150 micron or below, mixing and homogenizing throughly, 65 - 75 wt % of the ground limestone, 10

-	16 wt % of ground clay 4 - 10.5 % by wt. of ground coke or coal

and 1.5 - 8 wt % of the finely ground bamboo dust, mixing with 10

-	15 % by weight of water pelletizing the said mixture in the

form of pellet by known procedures, firing the said pellets in

the range of 1200 - 1450 °C under air blast followed by cooling

the resultant clinker to ambient temperature by blowing ambient

air, grinding the clinker with 4 - 5 % of gypsum to obtain the

desired portland cement.

The essential steps of the process of the present invention consist in separately grinding or Pulverising limestone, clay and coke or coal to a fineness in the range of 80-100 micron size and bamboo waste to a fineness of 150 micron size or below, mixing and homogenizing 50 -70 wt.% of ground limestone, 4 to 10 wt.% of ground clay and 4 to 12 wt.% of pulverized coal or coke and 2 to 10% by weight of ground bamboo and then agglomerating the mixture in the form of nodules of 8-12 mm diameter by known methods in a disc type nodulizer using water in the range of 10 - 15 % by wt. of the mixture and then igniting the agglomerates in a vertical shaft kiln at temperatures in the range of 1200-1450 deg. Celsius by known methods , cooling the resultant clinkers to ambient temperature by blowing air, discharging the clinkers

from the kiln followed by grinding the same with 4-5 % by weight of gypsum to a Blaine's surface area of 3000-350O sq.cm/gm to obtain the Portland cement.

The invention is illustrated with the following examples which should not be construed to limit the scope of the invention :

Chemical analysis of the raw materials viz. limestone, clay, are presented in Table i. The proximate analysis of the fuels viz. coke breeze and bamboo dust and their ash analysis are presented in Table 2.

Table 1 : Analysis of Raw materials

(Table Removed)

Table 2 : Proximate  analysis  of the fueis and their ash analyses (Dry basis)

(Table Removed)

Example 1

Limestone, clay and coke are separately ground to a fineness of below 90 micron size and bamboo dust was ground to less than 150 micron size. These materials are mixed in the proportions of 71.91, 15.17, 1O.32 and 2.58 % by weight of limestone, clay, coke and bamboo dust respectively and blended thoroughly in the dry state and then agglomerated in a disc type nodulizer in the form of spherical "nodules of 8-12 mm diameter by using a spray of water comprising of 1O % by wt. of the mix. The resultant agglomerates are then placed

in a vertical sintering furnace similar to the vertical shaft kiln having provision for air entry at the bottom and lined inside with refractory material. The nodules are then fired under conditions simulating to the operation of the vertical shaft kiln for manufacture of cement. The clinkers obtained by firing at a maximum temperature of 1300 degree Celsius are then cooled by blowing air and then ground with 4 % gypsum in a mill to get the cement with Elaine's surface area of 3080 sq.cm./gm.

The free lime content of the clinkers is 4.8 % by weight

and its lime saturation factor is 0.89.  The calculated alite

(tricalcium silicate) and belite (dicalcium silicate) content of the cement are 20.OO and 45.1O % respectively. The initial and final seting time of the cement are respectively 113 and 140 minutes. The Le-Chatelier expansion is 35 mm. The 3,7 and 28 days compressive strength of the cement are respectively 251, 269,352 kg/cma and meet Indian Specification of ordinary Portland cement.

Example 2

Limestone, clay and coke are separately ground to a fineness of below 90 micron size and bamboo dust was ground to less than 150 micron size. The materials are than mixed in the proportions of 71.91, 15.17,7.75 and 5.16 '/* by weight of limestone, clay, coke and bamboo dust respectively, blended thoroughly in the dry state and then agglomerated in a disc type nodulizer in the form of spherical nodules of

8-12 mm diameter by using a spray of water. The resultant agglomerates are then placed in a vertical sintering furnace similar to the vertical shaft kiln, having provision for air entry at the bottom and lined inside with refractory material. The nodules are then fired under conditions simulating to operation of the shaft kiln for manufacture of cement. The clinkers so produced by firing at a maximum temperature of 1300 degree Celsius are then cooled by blowing ambient air and then ground with 4 J4 gypsum in a mill to get the cement of Elaine's surface area of 308O sq.cm./gm.

The free lime content of the clinkers is 5.5 % and its lime saturation factor is 0.92 % . The calculated alite (tricalcium silicate) and belite (dicalcium silicate) content of the cement are 23.53 and 41.79 % respectively. The initial and final seting times of the cement are respectively 88 and 108 mins. The 3, 7 and 28 days compressive strength of of the cement are respectively 222, 266 and 332 kg/cmz. The setting time and compressive strengths meet Indian Specification of ordinary Portland Cement.

Example 3

Limestone, clay and coke are separately ground to a fineness of below 90 micron size and bamboo dust was ground to less than 150 micron size. These materials are than mixed in the proportion of 71.91, 15.17, 5.16 and 7.74 % by weight respectively, blended thoroughly in the dry state and than agglomerated in a disc type nodulizer in the form of

spherical nodules of 8-12 mm diameter by using a spray of water. The resultant agglomerates are then placed in a vertical kiln having provision for air entry at the bottom, lined inside with refractory material. The nodules are then fired under condition simulating to operation of the vertical shaft kiln for manufacture of cement at a maximum temperature of 1280 degree Celsius, cooled to ambient temperature by blowing ambient air. The clinkers formed are then ground with 4% gypsum in a pot mill to get the cement of Elaine's surface area of 3264 sq.cm./gm

The free lime content of the clinkers is 8.37 V> and its lime saturation factor is 0.94. The calculated alite and belite content of the cement are 18.56 and 44.71% respectively. The initial and final seting times of the cement are respectively 55 and 80 minutes. The 3,7 and 28 days compre-ssive strength of the cement are respectively 204,246 and 316 kg./cm.sq. The setting times and 3 and 7 days compressive strength of the cement meet Indian Specification of ordinary Portland Cement.

The main advantages of the present invention are :

1.	Utilization  of bamboo dust, a waste material of paper

mill as a source of fuel and raw material.

2.	Manufacture of cement at a relatively low temperature.

We Claim:

1.	An improved process for manufacturing Portland cement using bamboo

dust, which comprises pulverizing separately limestone, clay, coke or coal

to a fineness of 90 micron or below and the bamboo dust to a fineness of

150 micron or below, mixing and homogenizing thoroughly, 65 - 75 wt %

of the ground limestone, 10-16 wt% of ground clay, 4 - 10.5% by wt. of

ground coke or coal and 1.5 - 8 wt % of the finely ground bamboo dust,

mixing with 10 - 15% by weight of water pelletizing the said mixture in the

form of pellet by known procedures, firing the said pellets in the range of

1200 - 1450°C under air blast followed by cooling the resultant clinker to

ambient temperature by blowing ambient air, grinding the clinker with 4 -

5% of gypsum to obtain the desired portland cement.

2.	A process, as claimed in claims 1 - 2, wherein, water is added in form of

spray to agglomerate the raw materials.

3.	A process, as claimed in claims 1 & 2, wherein, the pellets are preferably

prepared in the size ranges of 8 - 12 mm.

4.	A process, as claimed in claims 1-3, wherein the limestone is cement

grade and contain around 44 - 52 % by weight of CaO and less than 3%

MgO.

5.	A process, as claimed in claims 1 - 4, wherein the clay used is a medium

plastic one containing 45 - 70% SiO2, 16 - 40% A12O3, 4 - 10% Fe2O3 and

the like.

6.	An improved process for manufacturing Portland cement using bamboo dust

substantially as herein described with reference to the examples.

Documents:

				1122-del-1998-abstract.pdf

				1122-del-1998-claims.pdf

				1122-del-1998-correspondence-others.pdf

				1122-del-1998-correspondence-po.pdf

				1122-del-1998-description (complete).pdf

				1122-del-1998-form-1.pdf

				1122-del-1998-form-19.pdf

				1122-del-1998-form-2.pdf

« Previous Patent

Next Patent »

Patent Number	215277	

Indian Patent Application Number	1122/DEL/1998	

PG Journal Number	10/2008	

Publication Date	07-Mar-2008	

Grant Date	22-Feb-2008	

Date of Filing	27-Apr-1998	

Name of Patentee	COUNCIL OF SCIENTIFIC & INDUSTRIAL RESEARCH	

Applicant Address	RAFI MARG, NEW DELHI-110001,INDIA	

Inventors:

#	Inventor's Name	Inventor's Address	

1	DIPAK BORDOLOI	REGIONAL RESEARCH LABORATORY, JORHAT-785006 ASSAM,INDIA	

2	AJIT CHANDRA BARUAH	REGIONAL RESEARCH LABORATORY, JORHAT-785006 ASSAM,INDIA	

3	PRAKASH CHANDRA BORTHAKUR	REGIONAL RESEARCH LABORATORY, JORHAT-785006 ASSAM,INDIA	

PCT International Classification Number	C04B 7/02	

PCT International Application Number	N/A	

PCT International Filing date		

PCT Conventions:

#	PCT Application Number	Date of Convention	Priority Country	

1			NA	

© All Indian Patents, 2013-2021.

  Patent data available in the public domain from Indian Patents Office, Department of Industrial Policy and Promotions, Ministry of Commerce and Industry, Government of India.

File: patents/215303-improved-process-for-halogenating-isomonoolefin-copolymers.html
Indian Patents. 215303:"IMPROVED PROCESS FOR HALOGENATING ISOMONOOLEFIN COPOLYMERS"

Indian Patents

Recently Granted Patents

  Recently Published Patents

Title of Invention	"IMPROVED PROCESS FOR HALOGENATING ISOMONOOLEFIN COPOLYMERS"

Abstract	&quot;A PROCESS FOR HALOGENATING AN ISOMONOOLEFIN COPOLYMER&quot; The present invention relates to a process for halogenating a copolymer selected from the group consisting of a copolymer of a C4 to C7 isomonoolefin and a C4 to C14 multiolefin and a copolymer of a C4 to C7 isomonoolefin and a para-alkystyrene comprising: (a) contacting a solution of said copolymer in organic solvent under halogenation conditions in the presence of an organic free radical initiator with a halogenating agent and an emulsion and (b) recovering said halogenated copolymer containing at least about 0.05 mole % of chemically combined halogen.	

Full Text	BACKGROUND OF THE: INVENTION Field of the Invention;

The present invention relates to an improved method for halogenating copolymsrs of a C4 to C7 isomonoolefin and a C4 to C14 multiolefin or a para-alfcystyrene.

Description of the Related Art:

Halogenated copolymers of a C4 to C7 isomonoolefin, e.g., isobutylene v/ith from about 0.5 to 10 wt% of a C4 to C14 multiolefin, eg., isoprene, 1,3 butadiene, 2, 3-dirnethyl-l, 3-butadiene or piperylene are well known in the ait, and possess outstanding properties such as oil and ozone resistance and improved impermeability to air. Commerced halo-butyl rubber is a halogenated copolymer of isobutylene and up to about 5 wt% of isoprene. Halogenated butyl rubber may be prepared using relatively facile ionic reactions by contacting the polymer, preferably dissolved in organic solvent, with a halogen source, e.g., molecular bromine or chlorine, and heating the mixture to a temperature ranging from about 20EC to 90EC for a period of time sufficient for the addition of free halogen in the reaction mixture onto the polymer backbone. Such processes are genially disclosed in U.S. Patent 2,732,354.

More recently, a new class of halogenated copolymers have been discovered which offer many of the same properties as halogenated butyl rubber, but are even more ozone and solvent resistant. These materials are the halogenation product of rcindom copolymers of from abut 10 to 99 5 wr% of a C4 to C7 isomonoolefin, such as isobutylene, and from about 0.5 to 90 wt% of a para-alkylstyrene comonomer such that at least some of the alkyl substituent groups present in the styrene ir.onomer units contain halogen.

More preferred materials are elastomeric cnpotymers of isobutylere and para-methylstyrene containing from about 0.5 to about 20 wt% para-methyl styrene wlierein

up tc about 65% of the methyl substituent groups present on the benzene ring contain a bromine or chlorine atom, preferably a bromine atom. These copolymers have a substantially homogeneous compo sitional distribution such that at least 95% by weight of the polymer las a para-alkylirtyrene content within 10% of the average para-alkylstyrene contunt of the polymer. They are also characterized by a very narrow molecular weight distribution (Mw/Mn) of less than about 5, more preferably less than about 2.5, viscosity average molecular weights in tte range of from about 300,000 up to about 2,000,000), and a glass transition temperature (Tg) of below about 50EC. These copolymers and Iialogenated versions thereof prepared by free radical halogsnation methods are disclosed in U.S. Patent 5,162, 445, the complete disclosure of which is incorporated herein by reference,

A major inefficiency in ionic halogenation processes used to halogenate butyl rubber and in free radical halogenation processes used to halogenate iscbutylene/para-alkyistyrene copolymers is that the theoretical fraction of halogen present in the reaction mixture which can be placed on the polymer is only 50%, and the actual utilization is usually less than 45%. Most of the remaining halogen fraction will combine with hydrogen extracted from the polymer to form a hydrogen halide by-product which, under normal conditions, does not halogenate the polymer. This by-product is subsequently neutralized with an alkaline material and washed from the polymer reaction product, as described for example in U.S. Patent 5.077,345.

One known method to enhance the efficiency of butyl rubber halogenation involves inclusion in the reason media of at least 0.5 mole per mole of halogenating agent of an oxidizing agent such as hydrogen peroxide which oxidizes the hydrogen halide by¬product as h forms back to ionic halogen. This regenerated halogen is thus available to further halogenate the butyl rubber, thereby increasing the halogenation utilization by as much as 70%, Such a process is disclosed in US. Patent 3,018,275 and in UK Patent 867,737.

Another process for improving the bromination efficiency in rubber bromination processes is to conduct the reaction in the presence of elemental bromine and an aqueous solution of an organic a,zo compound such as azodiisobutronitrile arid/or an alkali or alkaline earth metal hypochlorite, as disclosed inEP0709401 Al.

Copending application (%B039), filed in the United States on July 24, 19%, also discloses and chums a process for the halogenation of a copolymer of a C4 to C7 isomonoolefin and a para-alkylstyrene. Increased haJogenation efficiency is achieved by conducting the reaction under free radical halogenation conditions and in the presence of an oxidizing agent, e.g., hydrogen peroxide, which oxidizes hydrogen halide generated in-situ in the reaction back to free halogen. The oxidizing agent is preferably not added to the reaction medium until after first stage halogenation is substantially complete.

Such halogenation processes have rate limiting steps: involving diflusion of halogen and hydrogen halide between the organic phase of the reaction mixture containing both the dissolved co-polymer and halogen, and the aqueous phase containing: the oxidizing agent and in-situ generated hydrogen halide. This rate limiting reaction factor can lead to reduced halogen utilization or may necessitate a commercially unacceptable increase in reactor residence time in order to achieve the desared degree of halogenation of the copolymer substrate.

SUMMARY OF THE INVENTION

This invention provides a process for halogenating a copolymer seletted from the group consisting of a copolymer of a C4 to C4 isomonoolefin and a C4 to CM multiolefin and a copolymer of a C4 to CT isomonoolefin and a para-alkystyrene comprising:

(a) contacting a solution of said copolymer in organic solvent under halogenation conditions with a halogenating agent and an emulsion, said emulsion comprising a mixtvi re of;

(i)  a water soluble oxidizing agent capable of converting hydrogen

halide :o free halogen;

(ii) an emulsifying agent, (iii) an organic solvent: and (iv) water, and

(b)  recovering said halogenated copotymer containing at least about 0.05 mole % of chemically combined halogen,

DPJATT .T7D TTF.SCRIPTIQN OF THE INVENTION

Preferred copolyiners which may be halogenated in accordance with this invention include copohymers of isobutylene with up to about 10 wt% isoprene (butyl rubtusr) and copohymers of isobutylene with up to about 20 wt% para-methylstyrene (I-PAS rubber). Since buiyl rubber contains unsaturation in the polymer backbone, it may be readily halogenated using an ionic mechanism by contact of a snhrtion of the polymer with a halogen source, e'g. molecular bromine or chlorine, and at temperatures in the range of from about 20EC to 90EC. On the other hand, I-PAS rubber contains no unsaturation in the polymer backbone and halogenation is normally carried out under free radical halogenation conditions, i.e, in the presence of white actinic light or by inclusion of an organic free radical initiator in the reaction mixture, and ait temperatures of 20EC to 90EC.

The present invention is based on the discovery that the utilization of halogen in butyl rubber ionic halogenation processes and in I-PAS rubber free radical halogenation processes can be substantially increased and reactor residence time decreased by carrying out the halogenation reaction in the presence of an emulsion comprising an oil-dispersed aqueous phase which contains a dissolved oxidizing agent. The emulsion may be added to the halogenation reaction mixture either at the onset of the halogenation reaction or, more preferably, where I-PAS is the copolymer isubstrate, at a second stage after the polymer has been partially halogenated in a first stage. It has been found that die halogenation reaction proceeds more quickly and grater halogen utilization is achieved where the oxidizing agent is jpresent in emulsion form vs. the form of a purely aqueous solution, such as described in UK patent 867,737 or U.S. Patent 3,018,275.

Where I-PAS rubber comprises the halogenation substrate and the reaction mixture contains an organic free radical initiator, the emulsion is preferably added in a second reaction stage only after a substantial portion of the halogen source has been consumed in a first reaction stage. This sequential addition has heen found to minimize unwanted react ons between the organic free radical initiator and the oxidizing agent and to maximize halogen utilization in such a process.

Halogenating agents which may be. used as a source of halogen in accoitiance with the invention include molecular bromine (Br2) or chlorine, bromine chloride, iodine bromide and mixtures thereof. Where the reaction is conducted with the oxidizing agent present at the onset of the halogenation reaction, hydrogen bromide or hydrogen chloride may be used as the halogen source. The preferred halogen source is molecular bromine.

Since a considerable portion of the hydrogen halide, e.g. hydrogen bromide, generated in-situ as a halogeration process by-product is oxidized to regenerate useful halogen, smaller amounts of halogenating agent are initially required to achieve a given degree of polymer halogenation than would be the case where the reaction is conducted without the use of oxidizing agent. As a getieral rule, the amount of halogenating agent present in the reaction media may vary between about 0.5 to 25 parts by weight per 10C parts by weight polymer (php) more preferably from about 1-10 php and most preferably from about 1.5 to 6 php.

Free radical initiators which may be used in accordance with the invention in I-PAS halogenation include any source of light, e.g., actinic white fight or, where the reaction is conducted in the absence of light, one or more organic free radical inhirtors. Preferred initiators are those which have a half life of between about 0.5 and 2500 minutes under the desired reaction conditions, and more preferably a half life of about 10 to 300 minutes The amount of chemical initiator employed may vary between about 0.005 to about one part by weight php, preferably between about 0.01 and 0.4 parts by weight php. The most preferred chemical initiators are azobis compounds

including azobisisobutyronitrile, azobis (2-methyl butyro) nitrite, 22'-azobis (2,4,4 trimethyl pentaosratrile) and azobis (2, 4-dimethyt vakro) nitrile. Other free radical initiators could also be used provided they are relatively poor at hydrogen abstraction so that they react preferentially with the molecular halogen molecules to form halogen

»

atoms rather than with the I-PAS copolymer or any solvent present in the reaction mixture to form alkyi radicals or crossiinked structures.

The oxidizing agents which have been found suitable for the purposes of the present invention are water soluble materials which contain oxygen. Preferred agents are peroxides and peroxide forming substances as exemplified by the following substances: hydrogen peroxide, sodium chlorate, sodium bromate, sodium hypochlorite or bromitc, oxygen, oxides of nitrogen, ozone, urea peroxidate, acids such as pertitanic perzirconic, perchromic, permolybdic, pertungstic, perunarac, perboric, perphosphoric, perpyrophosphoric, persulfates, perchloric, perchlorate and periodic acids. Of the foregoing, hydrogen peroxide and hydrogen peroxide-forming compounds, e.g. per-acids and sodium peroxide, have been found to be highly suitable for carrying out the present reaction.

The amount of oxidizing agent used in accordance with the invention depends on the amount and kind of halogenating agent used. Generally from about 0.5 to about 3 mole of oxidizing agent per mole of halogenating agent may be used. The preferred amount of oxidizing agent present in the reaction mixture ranges from about I to 2 moles per mole of halogenating agent.

The oxidizing agent is introduced into the halogenation reaction zone as an emulsion comprising an aqueous solution of the oxidizing agent finely dispersed in solvent with the assistance of an emulsifying agent (water-in-oil emulsion). The emulsion may be conveniently prepared by first providing a 10 to 80 wt%, more preferably 20 to 70 wt% solution of the oxidizing agent in water and mixing this with an organic solvent and a suitable emulsifying agent under high shear mixing conditions or by vigorous shaking until the aqueous phase is finely dispersed in the solvent phase to form a stable

emulsion. The aqueous phase will generally constitute less than 50wt% of the emulsion, more preferably from about 5 to 35 wt% of the emulsion.

Solvents which may be used to form the emulsion may comprise the same solvents in

*

which the polymer substrate is dissolved, e.g., hexane, pentane. benzene and the like The emulsifying agent may comprise any of the well known aniorac, cationtc or non-ionic surfactants, although non-ionic surfactants are preferred. Suitable surfactants include long chain sulfonates or sulfates, fatty alcohols and ethoxytated fatty alcohols and like materials. Preferred surfactants are alkylphenol ethoxyiates or alkyiphenoxvpoly (oxyethyiene) ethanois marketed by GAP under the IGEPAL7 tradename. GenuraJIy, a surfactant content in the emulsion of from about 0.1 to 1.0 wt% is sufficient to form suitable emulsions.

*

The quantity of oxidizing emulsion contacted with the polymer substrate should be sufficient to provide about 0.5 to 3 mote, more preferably about 1 to 2 motes of active oxidizing agent per mole of halogetiating agent, as described above.

The halogenation reaction may be carried out by first dissolving the coporymer in a suitable organic solvent such as a C4 to C10 aliphatic, cycloaliphatic or aromatic liquid. Suitable solvents include normal hexane, cyclohexane, normal pentane, normal heptane and benzene. Halogen^xjrrtaming solvents such as chlorobenzene, carbon tetrachloride and chloroform may also be used. The polymer solution, which may contain fiom as little as 1 wt% polymer or as much as 40 wt% polymer, is introduced into a reaction zone which is provided with suitable means to permit intimate contact of the reactants. The temperature of the polymer solution is adjusted to that which is most convenient for carrying out the reaction in view of the various properties of the reactants and the volatility of the solvent. To insure a fairly rapid reaction it is advisable to employ a reaction temperature above OEC, e.g. at least SEC, and it is preferred to maintain the temperature berween about 20 arid 80EC However, under certala conditions, especially where less reactive materials are employed, it may be desirable to run the reaction at temperatures ranging up to 150EC or higher.

Where the oxidiang agent is introduced into the reaction zone at the onset of the halogeiiatioto reaction, it may he added prior to, concurrently with 'or subsequent to the

' ia	'  '  '  '•  /	'	'  •  "•..---'"	•	"  •	" "

addition of the halogeflaiingfagent and cheimcal free radical initiator, where preset.

.".-"'.'		\	: '	f  •  •	^	'"'  '"''  '•'•••'	'	:

More preferably, however, and where I-PAS is the1, copolymer substrate, the oxidizing i agent is, not added to the reaction mixture until after at least about 50wt%, more, preferably about '75-'100wt% of the habgensting agent has been consumed in the halogenation reaction. Halogen consumption is indicated, where molecular bromine is used as the halogenating agent, by a change in color of the reaction mixture from' reddish brown to a light tan or amber color.  Halogen consumption can also be caJculatecfstoichiometricafly as a fimction of reaction speed under reaction conditions.

After completion of the halogenation reaction, the polymer may be recovered by

/. conventional methods, e.g,, neutralization with dilute caustic, water washing and

removal of solvent such as by steam stripping or precipitation using a lower alcohol such as isopropanol, followed by drying. Processing aids and arttioxidants may be mixed with the hidogenated bolymer product prior to or subsequent to stripping the solvent.

The halogenaiion reaction is normally conducted for a period of time of from about 1 minute up to about 3 or 4 hours, depending upon reaction conditions, until a

halogenated polymer containing at least about 0.05 mole % of chemicully combined

i

halogen is achieved. More preferably, the halogenation is conducted for about 3 to 90 minutes until a polymer containing from about 0.3 to about 5 rtip!e % of chemically combined halogen is achieved.

Accordingly there is provided a process for halogenating a copolymer selected from the group consisting of a copolymer of a C4 to C7 isomonoolefin and a C4 to C14 multiolefin and a copolymer of a C4 to C7 isomonoolefin and a para-alkystyrene comprising:

(a) contacting a solution of said copolymer in organic solvent under

(^•tKc. p'AZi^^ce.  cr\-  ov^  cYflcv^i'c  4jY££~ Au^^e^. t^

halogenation conditions with a halogenating agenr and an emulsion, said

emulsion comprising a mixture of:

(v)  a water soluble oxidizing agent capable of converting hydrogen

halide to free halogen;

(vi)  an emulsifying agent as herein described (vii)  an organic solvent as herein described and (viii)  water; and

(b) recovering said halogenated copolymer containing at least about 0.05 mole % of chemically combined halogen.

The following examples are illustrative of the invention. Example 1

A 15 wt% aqueous hydrogen peroxide emulsion was prepared as follows: 2.0 grams of hydrogen peroxide solution (30 wt% in water) was combined with 11.33 grams of hexane and 60 mg of IGEP AL7 CO-66 (ethoxylated nonyl phenol) emulsifier in a

smail bottle and the bottle was then shaken vigorously by hand until a stable emulsion was observed,

Exar-jple 2

In a :500 ml foil covered flask, 22.4 grams of a copolymer ofisobutylene containing 1.8 wt% of isoprene having a Mooney Viscosity of 40 (1 +8 at 125X) was dissolved in hexane to form a cement containing 16.8 wt% rubber. Next, a 3 0 gram portion of the emulsion prepared in Example 1 (0.135 gm, 3.9 m.moles of H2O2) was added to the flask under vigorous stirring. Bromine (0 60 grams - 3.8 m.moles) was weighed into 10 ml of cyclohexane. The lab was darkened and the bromine solution was added rapidly to the cement, while stirring the mixture. Stirring was continued for 3 roinutes and the mixture was Uien allowed to stand, unstirred for an additional 57 minutes. The reaction was conducted at about 25EC.

The reaction product was then neutralized by adding 90 ml of 0.2M NaoH to the mixture and stirring an additional 15 minutes. Lab lights were turned on and tte foil cover was removed from the flask. The aqueous phase was settled and drained, and the cement was washed four times with 100 ml portions of water to remove any rcsidual inorganic bromide!;. 3 ml of a 10% aqueous suspension of calcium stearate, 0 3 grams of epcotidized soybean oil and 10 mg. of butykited hydroxytoluem: (stripping aid, stabilber and antioxidant) were then added to the cement, the cement was steam stripped and the resulting polymer was dried on a hot mill. Bromine conten: was measured by XRF

Example 3

Examp e 2 was repeated as set forth above, except that the cement was stirred for 60 minutes after the addition of the bromine vs the 3 minute stir and 57 minute standing period of Example 2.

Control Examples 4 and 5

Examples 2 and 3 were repeated except that the same quantity of hydrogen peroxide

was,added to the reaction mixture as a 30 wt% aqueous solution instead of in emulsion

form

Bromine utilization, i.e., the amount of polymer-bound bromine, was determined for each example and the results are shown in Table 1.

Table 1

Br2 Utilization (%) Stirred (MINI  Stand (MINI  SlDH2O  EMTJLLSH2O2

3	57  73 (Ex 4)  84 (Ex 2)

60	0  75 (Ex. 5)  M (Ex 3)

The results in Table 1 demonstrate an appropriately 14% increase in bromine utilizadon in the process where the peroxide is usecl in emulsion vs. solution form.

WE CLAIM;

1.	A process for halogenating a copolymer selected from the group consisting of

a copolymer of a C4 to C7 isomonoolefin and a C4 to C14 multiolefin and a copolymer

of a C4 to C7 isomonoolefin and a para-alkystyrene comprising:

(a)	contacting  a  solution  of said  copolymer  in  organic  solvent  under

halogenation conditions in the presence of an organic free radical initiator with a

halogenating agent and an emulsion, said emulsion comprising a mixture of:

(i)  a water soluble oxidizing agent capable of converting hydrogen halide

to free halogen;

(ii)  an emulsifying agent as herein described (iii)  an organic solvent as herein described and (iv)  water; and

(b)	recovering in a manner as herein described, said halogenated copolymer

containing at least about 0.05 mole % of chemically combined halogen.

2.	The process as claimed in claim 1, wherein said oxidizing agent is hydrogen

peroxide.

3.	The process as claimed in claim 1, wherein the molar ratio of said oxidizing

agent to halogenating agent is from 0.5 to 3.

4.	The process as claimed in claim 3, wherein said molar ratio is 1.

5.	The process as claimed in claim  1, wherein said halogenated copolymer

contains 0.1 mole% of chemically combined halogen.

6.	The process as claimed in claim 1, wherein said copolymer is an elastomeric

copolymer of isobutylene containing up to 5 wt% isoprene.

7.	The process as claimed in claim 6, wherein said halogenating agent is

molecular chlorine or bromine.

8.	The process as claimed in claim 1, wherein said copolymer is an elastomeric

copolymer of isobutylene containing up to 20 wt% of para-methylstyrene.

9.	The process as claimed in claim 1, wherein said emulsion is a water-in-oil

emulsion.

10.	The process as claimed in claim 6, wherein said halogenation is conducted

under ionic halogenation conditions using molecular bromine as the halogenating

agent.

1 1 The process as claimed in claim 8, wherein said halogenation is conducted under free radical halogenation conditions using molecular bromine as the halogenating agent.

12.	The process as claimed in claim 1, wherein said molecular bromine and said

organic free radical initiator are first contacted with said copolymer to produce a

reaction product mixture containing a partially brominated copolymer and in-situ

generated hydrogen bromide, and said reaction product mixture is then contacted

with said emulsion under halogenation conditions until a brominated copolymer

containing at least about 0. 1 mole % of bromine in obtained.

13.	The process as claimed in claim  12, wherein said organic free radical

initiator  is  a  bis  azo  compound  selected  from  the  group  consisting  of

azobisisobutyronitrile, azobis (2-methylbutyro) nitrile, 2,2'-azobis(trimethyl pentane

nitrile), and azobis (2, 4-dimethylvalero) nitrile.

14.	A process for halogenating a copolymer substantially as herein described

with reference to the foregoing examples.

Documents:

				2063-del-1997-abstract.pdf

				2063-del-1997-claims.pdf

				2063-del-1997-correspondence-others.pdf

				2063-del-1997-correspondence-po.pdf

				2063-del-1997-description (complete).pdf

				2063-del-1997-form-1.pdf

				2063-del-1997-form-13.pdf

				2063-del-1997-form-19.pdf

				2063-del-1997-form-2.pdf

				2063-del-1997-form-3.pdf

				2063-del-1997-form-4.pdf

				2063-del-1997-form-6.pdf

				2063-del-1997-gpa.pdf

				2063-del-1997-petitino-124.pdf

				2063-del-1997-petitino-137.pdf

				2063-del-1997-petitino-138.pdf

« Previous Patent

Next Patent »

Patent Number	215303	

Indian Patent Application Number	2063/DEL/1997	

PG Journal Number	11/2008	

Publication Date	14-Mar-2008	

Grant Date	25-Feb-2008	

Date of Filing	23-Jul-1997	

Name of Patentee	EXXONMOBIL CHEMICAL PATENTS, INC.	

Applicant Address	5200 BAYWAY DRIVE, BAYTOWN, TEXAS 77520, U.S.A.	

Inventors:

#	Inventor's Name	Inventor's Address	

1	NEIL F. NEWMAN	6122 BLUEBONNET POND LANE, KINGWOOD, TEXAS 77345, U.S.A.	

PCT International Classification Number	C08F 8/22	

PCT International Application Number	N/A	

PCT International Filing date		

PCT Conventions:

#	PCT Application Number	Date of Convention	Priority Country	

1	685,403	1996-07-24	U.S.A.	

© All Indian Patents, 2013-2021.

  Patent data available in the public domain from Indian Patents Office, Department of Industrial Policy and Promotions, Ministry of Commerce and Industry, Government of India.
