Repository: anandvc/allindianpatents

File: patents/215321-ferrous-metallurgical-process-and-installation.html
Indian Patents. 215321:"FERROUS METALLURGICAL PROCESS AND INSTALLATION"

Indian Patents

Recently Granted Patents

  Recently Published Patents

Title of Invention	"FERROUS METALLURGICAL PROCESS AND INSTALLATION"

Abstract	A ferrous metallurgical process to improve the partial decarbonation, Comprising separating air into nitrogen and oxygen in an air separation unit; the oxygen thus produced is consumed in at least one step of the ferrous metallurgical process; a gas from the ferrous metallurgical process is partially decarbonated; said partially decarbonated gas is used to carry out a reduction reaction of the ferrous metallurgical process; wherein the partial decarbonation comprises, in a cyclical fashion, a fixation phase of CO2 with a fixation product; then a regeneration phase of said fixation product in a reactor; and characterized in that in the course of the regeneration phase, introducing into the reactor the nitrogen produced by the air separation unit.	

Full Text	The present invention relates to a ferrous metallur¬gical process, of the type in which air is separated in an air separation unit, oxygen thus produced is consumed in at least one step of the ferrous metallurgical process, a gas from this ferrous metallurgical process is partially decarbonated, and this partially decarbonated gas is used to carry out a reduction reaction of the ferrous metallurgical process, the partially decarbonation comprising, in a cyclical manner, a phase of fixation of C02 by a fixation product, then a phase of regeneration of this product in a reactor.

A process of this type is at present known under the mark "COREX" of the Austrian company VOEST-ALPINE INDUSTRIE ANLAGENEBAU.

Other examples of processes of this type are the process HyL III commercialized by the Mexican company HYSLA, or the all-oxygen blast furnace process introduced by the Japanese company NKK.

The solutions that have been proposed to carry out the partial decarbonation of the mentioned gag are either a washing with amines, or a selective adsorption with pressure variation and with vacuum. In the first case, the regenera¬tion of the washing solution uses large quantities of steam, and in the second gas, the vacuum pumps required are expensive as to cost and energy consumption.

The invention has for its object to improve the economy of the partial decarbonation. To this end, it has for

its object a process of the mentioned type, characterized in that in the course of the regeneration phase of the product of fixation, there is introduced into the reactor nitrogen produced by the air separation unit.

The process according to the invention can comprise one or several of the following characteristics:

-	the fixation of C03 is an absorption by a solvent,

said reactor is a regeneration tower for this solvent into

which nitrogen is introduced;

-	the solvent is constituted by at least one amine,

particularly methyldiethylamine (MDEA), and the regeneration

tower comprises at its base a steam reboiler and at its head

a water condenser;

-	the fixation of the C02 is a selective adsorption

by a PSA (Pressure Swing Adsorption) process, particularly

with four adsorbers, the nitrogen being introduced countercur-

rent into the adsorber, during its regeneration, in an elusion

step of the latter at the low pressure of the PSA cycle;

-	the PSA cycle comprises, at the low pressure of

the cycle, the elution step with nitrogen followed by a

countercurrent elution step with a gas withdrawn co-currently

from another adsorber in the course of decompression;

-	the adsorbent is a zeolite 5A heated to a tempera¬

ture higher than about 50°C;

-	the process constitutes a combined process of

gasification of carbon and direct reduction of iron mineral,

said gas being gas resulting from the gasification and/or gas resulting from the direct reduction of the iron mineral.

The invention also has for its object a ferrous metallurgical installation adapted to practice the process defined above. This installation, of the type comprising at least a first oxygen consuming apparatus, a second apparatus, if desired distinct from the first, producing a gas which contains CO2, a partial decarbonation unit for this gas, a third apparatus, if desired separate from the first and/or second apparatus, in which is carried out a reduction reac¬tion, means to supply to this third apparatus the partially decarbonated gas, and an air separation unit adapted to produce the oxygen necessary for said first apparatus, the partial decarbonation unit comprising means for fixing CO2 by a fixation product and means for regenerating this product, is characterized in that the nitrogen outlet of the air separa¬tion unit is connected to the regeneration means of the fixation product.

According to other characteristics of this installa¬tion:

the partial decarbonation unit comprises an absorber, a regeneration tower, and means to circulate a solvent for the C02 from the adsorber to the tower and vise versa, the tower comprising a nitrogen inlet connected to the nitrogen outlet of the air separation unit;

- the decarbonation unit is a selective adsorption unit PSA (Pressure Swing Adsorption) which comprises means for

selective connection of the outlet of each adsorber to the nitrogen outlet of the air separation unit;

- the adsorbent is a zeolite 5A, each adsorber being provided with heating means.

Accordingly, the present invention relates to ferrous metallurgical process, which comprises separating air into nitrogen and oxygen in an air separation unit, consuming oxygen thus produced in at least one step of the ferrous metallurgical process, partially decarbonating a gas from the ferrous metallurgical process, using said partially decarbonated gas to carry out a reduction reaction of the ferrous metallurgical process, wherein the partial decarbonation comprises, in  fashion, a fixation phase of C02 with a fixation product, then a regeneration phase of said fixation product in a reactor; and in the course of the regeneration phase, introducing into the reactor the nitrogen produced by the air separation unit.

Accordingly, the present invention also relates to a ferrous metallurgical installation comprising at least one first apparatus for consuming oxygen, a second apparatus, optionally separate from the first apparatus for producing a gas which contains C02, a partial decarbonation unit for partially decarbonating said gas, a third apparatus optionally separate from the first and second apparatus for carrying out a reduction reaction, supply means for supplying partially decarbonated gas to said third apparatus, an air separation unit structured and arranged to separate air into nitrogen via a nitrogen outlet and oxygen necessary for the first apparatus, the partial decarbonation unit comprising fixation means for fixation of the C02 with a fixation product, and regeneration means for regenerating said fixation product; and wherein the nitrogen outlet of the air separation unit is connected to the regeneration means.

Examples of operation of the invention will now be given with respect to the accompanying drawings, in which;

-	Figure 1 shows schematically a ferrous metallurgi¬

cal installation according to the invention; and

-	Figures 2 and 3 show schematically first and

second processes of partial decarbonation in the installation

of Figure 1.

The ferrous metallurgical installation shown schematically in Figure 1 is of the "COREX" type and is adapted to supply an electric arc furnace F for the production of liquid steel. The installation comprises essentially: a hopper 1 for the supply of carbon to a fusion-gasification furnace 2; a shaft furnace 3 for direct prereduction of ferrous mineral; purification devices 4 and 5; a cyclone 6; a device 7 for purification and cooling; a blower 8; an air separation unit 9; a partial decarbonation unit 10; a heat exchanger 11; a reheater 12; and a shaft furnace 13 for direct reduction of ferrous mineral.

In operation, ferrous mineral is introduced at the top of the shaft furnace 3 by means of a supply device 14. A reducing gas, from the top of furnace 2 and with particulates removed in 6, is introduced into the shaft furnace 3 via a conduit 15. The iron mineral thus prereduced is transferred

to the furnace 2 by means of endless screw devices 16. The furnace 2 also receives carbon from the hopper 1, scrap iron, recycled particulates, via a conduit 17, from the cyclone 6, and the oxygen produced by the unit 9 is injected via nozzles 18 provided at the base of the furnace 2.

The gas from the head of the shaft furnace 3 is purified in 4 and sent via a conduit 19 to the decarbonation unit 10. The excess gas from the cyclone 6 is purified and cooled in 7. A portion of this gas is then injected, via a conduit 20, into the conduit 19, whilst the rest is recycled by means of the blower and mixed with the top gas from the furnace 2, as cooling gas for this latter.

The partially decarbonated gas from the unit 10 is reheated in 11 by indirect heat exchange, then in 12 by partial combustion with the oxygen from the unit 9 via a conduit 21, then introduced, as reducing gas, into the shaft furnace 13, which is supplied at its head by means of a suitable device 22 with ferrous mineral. The gas from the head of furnace 13 is purified in 5 and recycled: a portion rejoins the conduit 19 via a conduit 23, and the rest is sent to the grill of the exchanger 11 via a conduit 24, as preheat¬ing gas.

The liquid metal produced in the bottom of furnaces 2 and 13 is sent to the electric arc furnace F for oxygen refining.

Thus, the oxygen produced by the unit 9 via a conduit 25 is used to supply the furnace 2, the reheater 12

and the electric arc furnace F. It can also be used for other purposes, for example, as shown, to aid in the transport of recycled particulates into the furnace 2, by injection in the conduit 17.

The unit 9 necessarily produces nitrogen at the same time as oxygen. At least a portion of this nitrogen is increased in value in the unit 10, to which the nitrogen outlet of the unit 9 is connected by a conduit 26, under conditions which will now be described with respect to Figures 2 and 3. There is shown at 27 the conduit for production by unit 10 of partially decarbonated reducing gas, and by 28 the acid gas outlet of the unit 10, which constitutes the outlet of the residual gas.

In the example in question, the gas treated by the unit 10 has an approximate composition of 35% C02, 48% CO and 17% H2,

The decarbonation unit 10 shown in Figure 2 is a unit for washing with amines which comprises essentially an absorber 30, a regeneration tower 31, a heat exchanger 32, a water refrigerator 33, a circulation pump 34 and an expansion valve 35. The tower 31 comprises at its head a water cooler 36 and at its base a steam reboiler 37.

In operation, the absorber 30 carries out the partial decarbonation of the treated gas, introduced at its base, by washing with amines, The partially decarbonated reducing gas, which leaves the top of the absorber 30 via the

conduit 27, has a C02 content at most equal to 5% and, in this example, substantially equal to this value.

The solvent used is MDEA {methyldiethylamine), and is introduced at the head of the absorber 30. This solvent loaded with CO2, withdrawn from the base of the absorber, is introduced, after reheating in 32 and expansion in 35, into the head of the tower 31 there to be regenerated. The liquid at the base of this tower (regenerated solvent) is recycled at the head of the absorber 30 via the pump 34 and the cooling exchangers 32 and 33. The residual acid gas is removed from the top of the tower 31, via the conduit 28.

The nitrogen is introduced into the lower portion of the tower 31. This has the effect of lowering the partial pressure of C02 in this tower, which promotes its desorption. Moreover, thanks, to the presence of the nitrogen, the quantity and the partial pressure of water vapor in equilibrium are reduced. There results a substantial reduction of the quantities of water vapor and of cooling water necessary in 37 and 36 respectively.

In the examples shown in Figure 3, the partial decarbonation is carried out by selective absorption of the C02 on a zeolite 5A heated to a temperature higher than 50 °C and typically about 70 °C, by a process of the PSA type (Pressure Swing Adsorption) . The diagram of Figure 3 shows an example of a PSA process using at least one unit with four adsorbers in parallel, not shown, provided with conduits, with control means and with conventional regulation means.

By means of this unit, there is carried out for each adsorber a cycle which is illustrated in Figure 3 with reference to one of the adsorbers. If T designates the duration of the cycle, the operation of the second adsorber is shown by offset for a time T/4, that of the third adsorber by offset for a time T/2, and that of the fourth adsorber by offset for a time 3T/4.

In Figure 3, in which the time t is shown on the abscissa and the absolute pressures P on the ordinates, the lines indicated by arrows indicate the movements and destina¬tions of the gaseous flows; when the arrows are parallel to the ordinates, they indicate moreover the direction of circulation in the adsorber; when an arrow is in the direction of increasing ordinates (toward the top of the diagram), the current is called co-current in the adsorber; if the arrow directed upwardly is located below the line indicating the pressure in the adsorber, the flow penetrates the adsorber from the inlet end of the adsorber; if the arrow directed upwardly is located above the line indicating pressure, the flow leaves the adsorber by the outlet end of the adsorber, the inlet and outlet ends being respectively those of the gas to be treated and of the gas withdrawn in isobaric production phase; when an arrow is in the direction of decreasing ordinates (toward the bottom of the diagram), the current is called counter-current, in the adsorber. If the arrow directed downwardly is located below the line indicating the pressure in the adsorber, the current leaves the adsorber by

the inlet end of the adsorber; if the arrow directed down¬wardly is located above the line indicating pressure, the flow penetrates the adsorber by the outlet end of the adsorber, inlet and outlet ends being always those of the gas to be treated and of the gas withdrawn in isobaric production phase. On the other hand, there are indicated in full lines the gaseous currents which relate exclusively to the adsorber in question and in broken lines the gaseous flows from or in the direction of the other adsorbers.

Thus, for the first adsorber, the cycle comprises the following phases:

(1)	From t = 0 to T/4;  co-current adsorption phase, at high

pressure cycle PM, which is typically of the order of 4 bars.

This phase is broken down into two stages:

(1.1) From t = 0 to tl: the mixture to be treated is introduced into the inlet of the adsorber, and the partial¬ly decarbonated mixture (reducing gas) is withdrawn at its outlet and constitutes the production gas of the adsorber.

(1.2} From tl to T/4: this stage differs from the preceding by the fact that a portion of the production gas is sent to the outlet of another adsorber in the final recompres-sion step described later.

(2)	From T/4 to T/2:  co-current decompression phase, which

is subdivided into two stages:

(2.1) From T/4 to t2: first co-current decompres¬sion, with pressure balancing with another adsorber in the first recompression step described later. The outlet of the

adsorber is then connected to that of this other adsorber, until the two pressures have the same value Pe.

(2.2) From t2 to T/2: second co-current decompres¬sion from Pe to an intermediate pressure Pi the outlet of the adsorber being connected to that of another adsorber in the final elution stage described later.

(3)	From T/2 to 3T/4;  purge and counter-current elution

phase.  This phase brakes down into three stages:

(3.1)	From T/2 to t3: counter-current purge stage,

in the course of which the inlet of the adsorber is connected

to the atmosphere until the pressure reaches the low cycle

pressure Pm, which is typically atmospheric pressure.

(3.2)	From t3 to t4:  the first counter-current

elution step with nitrogen from the air separation unit 9, via

the conduit 26, at pressure Pm, the inlet of the adsorber

being open to the air.

(3.3)	From t4 to 3T/4:  final counter-current

elution stage with gas from another adsorber in stage (2.2) of

second decompression, the inlet of the adsorber being open to

the air.

(4)	From 3T/4 to T: counter-current recompression phase from

Pm to PM.  This phase is broken down into two stages:

(4.1) From 3T/4 to t5; first counter-current recompression stage, from Pm to Pe, by pressure balancing with another adsorber in first decompression stage (2.1).

(4.2.) From t5 to T: final counter- current recompresaion stage, by means of production gas from another adsorber in adsorption stage (1.2).

To avoid the use of a gas accumulator in the unit 10, the durations of stages (2.2) and (3.3) are identical, and it is of course the same for the balancing stages (2.1) and (4.1).

The use of heated zeolite 5A is particularly interesting in the framework of the overall process of Figure 1, in which heat is available to heat the adsorbers. Thus, the zeolite 5A has a high C02/C0 selectivity, which leads to high output, and when it is heated, it can be easily desorbed.

Moreover, thanks to the use of elution nitrogen in stage (3,2), the partial pressure of the CO2 in the adsorber is reduced. This permits eliminating more effectively the C02 and as a result improving both the productivity and the output of the process, all things being equal.

The same is true for the process of Figure 2, in which the nitrogen used is first heated in the refrigeration cycle of the air compressor of the air separation unit 9, or else by heat exchange with the gas to be treated in the course of cooling, for example in the apparatus 7 of Figure 1.

We claim:

1.  A ferrous metallurgical process, which comprises:

separating air into nitrogen and oxygen in an air separation unit;

consuming oxygen thus produced in at least one step of the ferrous

metallurgical process;

partially decarbonating a gas from the ferrous metallurgical process;

using said partially decarbonated gas to carry out a reduction reaction of

the ferrous metallurgical process;

wherein  the  partial  decarbonation  comprises,  in  a  cylical fashion,  a

fixation phase of CO2 with a fixation product;

then a regeneration phase of said fixation product in a reactor; and in

the course of the regeneration phase, introducing into the reactor the

nitrogen produced by the air separation unit.

2.	The process as claimed in claim 1, wherein the fixation of the CO2 is an

absorption by solvent, and said reactor is a regeneration tower for said

solvent into which nitrogen is introduced.

3.	The process as claimed in claim 2, wherein the solvent comprises at least

one amine, and the regeneration tower comprises at its base a steam

reboiler and at its head a water condenser.

4.	The  process  as  claimed  in  claim  3,  wherein  the  amine  is

methyldiethylamine (MDEA).

5.	The process as claimed in claim 1, wherein the fixation of the CO2 is a

selective adsorption in at least one adsorber of a cyclic Pressure Swing

Adsorption  (PSA)  process,  the  nitrogen  being  introduced  counter-

currently into the adsorber, during the regeneration in an elution stage

of said adsorber at the low pressure (Pm) of the PSA cycle.

6.	The process as claimed in claim 5, wherein the selective adsorption is

carried out in four adsorbers.

7.	The process as claimed in claim 6, wherein the PSA cycle comprises, at

the low pressure (Pm) of the cycle, an elution step with a gas withdrawn

co-currently from another adsorber in the course of decompression.

8.	The process as claimed in claim 5, wherein the adsorber comprises a

zeolite 5A adsorbent heated to a temperature higher than about 50°C.

9.	The process as claimed in claim 1, constituting a combined process of

gassification of carbon and direct reduction of iron mineral, said gas

being a gas resulting from at least one of the gassification and the direct

reduction of iron mineral.

10.	A ferrous metallurgical installation comprising:

at least one first apparatus for consuming oxygen;

a second apparatus,  optionally separate from the first apparatus for

producing a gas which contains CO2;

a partial decarbonation unit for partially decarbonating said gas;

a  third  apparatus  optionally  separate  from  the  first  and  second

apparatus for carrying out a reduction reaction;

supply means for supplying partially decarbonated  gas  to  said third

apparatus;

an  air  separation unit  structured  and arranged to  separate  air into

nitrogen  via  a  nitrogen  outlet  and  oxygen  necessary  for  the  first

apparatus;

the partial decarbonation unit comprising fixation means for fixation of

the CO2 with a fixation product, and regeneration means for regenerating

said fixation product; and

wherein the nitrogen outlet of the air separation unit is connected to the

regeneration means.

11.	The  installation  as  claimed  in  claim  10,  wherein  the  partial

decarbonation unit comprises an adsorber,  a regeneration tower, and

circulation means for circulating a solvent for the CO2 from the adsorber to the regeneration tower and vice versa; the tower comprising a nitrogen inlet connected to the nitrogen outlet of the air separation unit.

12.	The  installation  as  claimed  in  claim  10,  wherein  the  partial

decarbonation unit is a Pressure Swing Adsorption (PSA) unit comprising

at least one adsorber, and means for selectively connecting the outlet of

each adsorber to the nitrogen outlet of the air separation unit.

13.	The  installation  as  claimed  in  claim  12,  wherein  each  adsorber  is

provided with heating means, and includes a zeolite 5A adsorbent.

14.	A ferrous metallurgical process substantially as hereinbefore described

with reference to the accompanying drawings.

15.	A  ferrous  metallurgical  installation  substantially  as  hereinbefore

described with reference to the accompanying drawings.

Documents:

				242-del-1997-abstract.pdf

				242-del-1997-claims.pdf

				242-del-1997-correspondence-others.pdf

				242-del-1997-correspondence-po.pdf

				242-del-1997-description (complete).pdf

				242-del-1997-drawings.pdf

				242-del-1997-form-1.pdf

				242-del-1997-form-13.pdf

				242-del-1997-form-19.pdf

				242-del-1997-form-2.pdf

				242-del-1997-form-4.pdf

				242-del-1997-form-6.pdf

				242-del-1997-gpa.pdf

« Previous Patent

Next Patent »

Patent Number	215321	

Indian Patent Application Number	242/DEL/1997	

PG Journal Number	11/2008	

Publication Date	14-Mar-2008	

Grant Date	25-Feb-2008	

Date of Filing	30-Jan-1997	

Name of Patentee	L'AIR LIQUIDE, SOCIETE ANONYME POUR L'ETUDE ET L'EXPLOITATION DES PROCEDES GEORGES CLAUDE,	

Applicant Address	75 QUAI D'ORSAY, 75321 PARIS, CEDEX 07, FRANCE,	

Inventors:

#	Inventor's Name	Inventor's Address	

1	PIERRE GAUTHIER	95 BOULEVARD JEAN JAURES, 94260 FRESNES FRANCE,	

2	JEROME JUTARD	RESIDENCE LES TOURELLES, 51 RUE ETIENNE JODELLE, 37520 LAQ RICHE, FRANCE	

3	XAVIER VIGOR	33 RUE ROBERT LINDET, 75015 PARIS, FRANCE	

PCT International Classification Number	G21B 5/06	

PCT International Application Number	N/A	

PCT International Filing date		

PCT Conventions:

#	PCT Application Number	Date of Convention	Priority Country	

1	96 01 219	1996-02-01	France	

© All Indian Patents, 2013-2021.

  Patent data available in the public domain from Indian Patents Office, Department of Industrial Policy and Promotions, Ministry of Commerce and Industry, Government of India.

File: patents/215340-a-process-for-gas-phase-polymerization.html
Indian Patents. 215340:"A PROCESS FOR GAS PHASE POLYMERIZATION"

Indian Patents

Recently Granted Patents

  Recently Published Patents

Title of Invention	"A PROCESS FOR GAS PHASE POLYMERIZATION"

Abstract	Process for gas phase polymerization of one or more monomers in a fluidized-bed reactor consisting of a first volume which is cylinder with a vertical axis of height H, above which is mounted a second volume, commonly called a disengagement vessel, adjoining the first volume, the enclosure (wall) of which also consists of at least one surface of revolution generated by the rotation, about the same vertical axis known as axis of revolution, of a rectilinear and/or curved segment, characterized in that the height of the fluidized bed (h) is greater than 1.05x H.	

Full Text	The present invention relates to a process for gas phase polymerization.

The present invention relates to a process for gas phase polymerization in a fluidized-bed reactor.

It is known to polymerize one or more monomers in the gas phase at a pressure higher than atmospheric pressure in a fluidized-bed reactor where particles of polymer being formed are maintained in the fluidized state by virtue of a reaction gas mixture containing the monomer(s) to be polymerized travelling in a rising stream. The polymer thus manufactured in powder form is generally drained from the reactor in order to keep the bed at a more or less constant volume. A process which is preferred on the industrial scale employs a fluidization grid which distributes the reaction gas mixture through the bed and which acts as a support for the bed in the event of a cut in the flow of the rising gas. The reaction gas mixture leaving at the top of the tluidized-bed reactor is recycled to the base of the latter under the fluidization grid by means of an external circulation conduit provided with a compressor.

The polymerization of the monomers is an exothermic reaction. It is therefore necessary to provide a suitable means for cooling the bed in order to extract the heat of polymerization therefrom. The preferred method for the polymerization of olefins in a fluidized bed consists in cooling the reaction gas mixture below the polymerization temperature, and, when this fluidization gas passes through the bed, this makes it possible to compensate for the excess heat generated by the polymerization Thus, as it is being returned, the reaction gas mixture is generally cooled with the aid of at least one heat exchanger arranged on the outer circulation conduit so as to remove the heat produced by the polymerization reaction and to keep the polymerization temperature at the desired level.

Attempts have been made, very particularly in recent years, to optimize the gas phase polymerization process so as to increase the output of polymer in existing plants. The thinking has accordingly been in terms of rate of production of polymer, namely in terms of weight yield of polymer produced per unit volume of the reactor and per unit of time (kg/h/nT1). In commercial fluidized-bed reactors of the abovementioned type it is known that the output rate depends directly on the rate of removal of heat generated in the reactor. This rate of removal can be increased, for example by increasing the speed of the fluidizing gas and/or by reducing the temperature of the fluidizing gas and/or by increasing the heat capacity of the fluidizing gas

For example, in its patent application WO 94/28032 BP Chemicals Limited has proposed a process for gas phase polymerization of olefin(s), in which the recycle gas stream is cooled to a sufficient temperature to form a liquid and a gas. By separating the liquid from the gas and by introducing the liquid directly into the fluidized bed it is possible to increase the total quantity of liquid introduced into the fluidized-bed reactor, and this makes it possible to cool the bed better by evaporation and hence to reach higher output efficiency levels.

In general, fluidized-bed reactors according to the present invention can be represented by a first volume, the enclosure (wall) of which consists of at least one surface of revolution generated by the rotation about a vertical axis known as axis of revolution, of a rectilineal' and/or curved segment, above which is mounted a second volume, commonly called a disengagement vessel, the enclosure (wall) of which also consists of at least one surface of revolution generated by the rotation, about the same vertical axis known as axis of revolution, of a rectilinear and/or curved segment. According to its definition of disengagement vessel, the orthogonal section of the second volume (at the location situated just above the junction between the two volumes) is higher than the orthogonal section of the first volume (at the location situated at its upper point).

Conventional fluidized-bed reactors employed for the gas phase polymerization of olefin(s) usually consist of a cylinder (I) with a vertical axis above which is mounted a disengagement vessel (3) in accordance with Figure 1, which shows diagrammatically a preferred apparatus for the gas phase polymerization according to the present invention

The known essential function of the disengagement vessel is to slow down the rising gas stream which, after having passed through the fluidized bed, can

entrain relatively large quantities of solid particles. As a result, most of the entrained solid particles return directly into the fluidized bed. Only the finest particles can be entrained out of the rector.

In principle, the fluidized bed could occupy all of the cylindrical part of the reactor, a part which rises over a height H starting from the base of the fluidized bed, which generally coincides with the fluidization grid (4). In practice the fluidized bed generally occupies only a portion of the cylindrical part of the fluidized-bed reactor, with the result that the real height of the fluidized bed (h) is equivalent to 0.95 x H, preferably 0.90 x H, and in particular 0.85 x H. This height limit of the fluidized bed has been dictated by the person skilled in the art in order to avoid excessive entrainment of polymer particles out of the reactor. Studies of fluidization have shown the formation of bubbles within the fluidized bed. Coalescence of the bubbles takes place as they rise within the bed until they burst when they reach the upper part of the fluidized bed. This bursting considerably accelerates the entrainment of the particles out of the reactor. All this has therefore naturally led the person skilled in the art to limit the height of the fluidized bed in a practical manner during the polymerization.

Within the context of research related to the increase in the output efficiency of its industrial plants for gas phase polymerization of olefins, the Applicant Company has succeeded, despite existing prejudices, in developing a simple and reliable process which makes it possible to increase considerably the output of polymers. In addition, the Applicant Company has completely unexpectedly discovered that the use of its new process offers many advantages as disclosed in the description which follows.

Accordingly, there is provided a process for gas phase polymerization of one or more monomers of the kind such as herein described in a fluidized-bed reactor consisting of a first volume which is a cylinder with a vertical axis of height H, above which is mounted a second volume, commonly called a disengagement vessel, adjoining the first volume, the enclosure (wall) of which also consists of at least one surface of revolution generated by the rotation, about the same vertical axis known as axis of revolution, of a rectilinear and/or curved segment, which process is performed at a pressure higher than atmospheric pressure and comprises passing a reaction gas mixture containing the polymer as a rising stream through a fluidization grid and into the fluidized bed to maintain the bed in a fluidised state, draining polymer from the reactor in order to keep the bed at more or less constant volume, and withdrawing reaction gas mixture from the top of the fluidsed bed reactor and recycling to under the fluidization grid by means of an external circulation circuit conduit provided with a compressor, characterized in that the height of the fluidized bed (h) is greater than 1.05 x H.

The present invention consists therefore of a process for gas phase polymerization in a fluidized-bed reactor consisting of a first volume, the enclosure (wall) of which consists of at least one surface of revolution generated by the rotation, about a vertical axis known as axis of revolution, of a rectilinear and/or curved segment, above which is mounted a second volume, commonly called a disengagement vessel, adjoining the first volume, the enclosure (wall) of which also consists of at least one surface of evolution generated by the rotation, about the same vertical axis known as axis of revolution, of a rectilinear and/or curved segment, characterized in that the fluidized bed occupies at least all of the first volume of the reactor. Thus, according to the present invention the height of the fluidized bed (h) is at least equal to the height H of the polymerization reactor. The

fluidized bed preferably occupies at least partially the second volume known as a disengagement vessel.

Unexpectedly, the Applicant Company has discovered that the process according to the present invention does not in any way lead to excessive entrainment of polymer particles out of the reactor. Although not wishing to be bound to the following explanation, the Applicant Company thinks that this finding originates, on the one hand, from the fact that the particles undergo a deceleration when they reach the disengagement vessel and, on the other hand, because the bubbles are limited and/or reduced in size when they enter the disengagement vessel.

Although not wishing to be limited to one type of polymerization in particular, the present invention is particularly appropriate for reactions of polymerization of one or more monomers such as olefms, polar vinyl monomers, dienes, acetylenes and aldehydes.

The process according to the present invention preferably applies to the polymerization of one or more oletinic monomers such as ethylene, propylene, 1-butene, 1-pentene, 4-methyl-l-pentene, 1-hexeneand 1-octene.

According to the present invention it is possible to decide to polymerize intermittently with a bed height in accordance with the present invention and with a bed height lower than that of the invention. However, it is preferable to perform the polymerization with a bed height constantly within the range of the present invention.

As indicated above, the height H of the polymerization reactor is defined as being the distance separating the base of the fluidized bed, a base which generally coincides with the fluidization grid, and the junction between the first volume or lower volume and the second volume called a disengagement vessel. In the preferred case of the cylinder with a vertical axis, H therefore represents the length of the vertical side wall of the cylinder rising above the base of the fluidized bed.

According to a preferred embodiment of the present invention the height of the fluidized bed (h) is greater than the height H of the reactor, preferably greater than 1.05 x H and in particular greater than 1.1 x H

The disengagement vessel mounted above the cylinder liable to contain the ttuidized bed has, in principle, a cross-section which is greater than that of the cylinder. It is preferably in the shape of a bulb consisting essentially of a conical frustum of revolution with a vertical axis coinciding with the axis of the cylinder,

with apex pointing downwards with preferably an angle of between 10° and 60° and with a dome of substantially hemispherical shape mounted above it. The small base of this conical frustum coincides with the upper end of the cylinder of the reactor, and its large base coincides with the base of the dome. It can also consist of a vertical cylinder which is joined to the cylinder liable to contain the fluidized bed by a joining surface in the shape of a widened conduit. In this case this cylinder has a vertical axis coinciding with the axis of the cylinder liable to contain the fluidized bed and a roof generally of substantially hemispherical shape.

According to a preferred embodiment of the present invention the height of the fluidized bed (h) is such that the volume of the disengagement vessel occupied by the fluidized bed represents more than 5% of the total volume of the vessel, preferably more than 10%, more preferably more than 15%. According to a preferred embodiment of the present invention the height of the fluidized bed (h) is such that the volume of the disengagement vessel occupied by the fluidized bed represents less than 70% of the total volume of the vessel, preferably less than 50%, more preferably less than 30%.

In the case of the vessel consisting of the conical frustum of revolution with a dome mounted above it, the upper limit of the fluidized bed (h) preferably does not reach the height which corresponds to the largest orthogonal section of the said vessel. This limiting height which it is preferable not to exceed is identified by Lp in Figure 2.

The presence of the tines in the reactor can affect the properties of the polymer by increasing the gel content of the finished product such as the films and receptacles made of plastic. In addition, during the polymerization, agglomerates can form on the internal wall of the reactor, in particular on the wall of the disengagement vessel. The accumulation of the fines and agglomerates on the wall of the reactor constitute the fouling of the reactor.

To prevent the fouling of the reactor from affecting the operation of the polymerization system and the quality of the polymer produced, the reactor is stopped at regular intervals in order to clean its wall and to remove the agglomerates from it This can be done by means of water or nitrogen under pressure. Cleaning of this type causes entries of poison into the reactor, and this automatically involves a purge of the reactor and drying in order to remove these poisons. This procedure takes time and is not very economical.

Unexpectedly, the Applicant Company has also discovered that the process

according to the present invention makes it possible to reduce and/or to eliminate the problems linked with the fouling of the reactor wall, in particular of the wall of the disengagement vessel.

Figure 2 shows diagrammatical!]/ an illustration of a plant for gas phase polymerization of olefin(s) according to the present invention. The apparatus includes:

(i)	a fluidized-bed reactor (1) provided with a dome (2) and with a

base comprising a fluidization grid (4) and consisting of a cylinder with a vertical side wall above which is mounted a desurging or disengagement chamber (3) mounted above the said cylinder, the top of the chamber (3) forming the dome (2) of the reactor,

(ii)	an entry chamber (9) for a reaction gas mixture, situated under

the grid (4) and communicating with the cylindrical part of the reactor (I) through the grid (4), and

(iii)	an outer conduit (5) for circulation of the reaction gas mixture,

joining the dome (2) of the reactor to the entry chamber (9) for the reaction gas mixture, and including a compressor (8) and at least one heat exchanger (6,7).

One or more feed conduits (10) for constituents of the reaction gas mixture, such as one or more oletlns, for example ethylene or propylene or C4-Cio alpha-olefins, one or more, preferably unconjugated, dienes, hydrogen, one or several inert gases such as nitrogen or CVG,, preferably C-2-C^ alkanes, can emerge into the outer circulation conduit (5), in one or more places along this conduit. Another subject of the present invention is a process for continuous gas phase polymerization of oletin(s) in a reactor containing a fluidized and optionally mechanically stirred bed, consisting of a cylinder with a vertical side wall and of a desurging or disengagement chamber (3) mounted above the said cylinder, at an absolute pressure higher than the atmospheric pressure, by continuous or intermittent introduction of a catalyst into the reactor, continuous introduction of oletin(s) into a reaction gas mixture passing through the reactor in an upward stream, removal of the heat of polymerization by cooling the recycled reaction gas mixture, draining the polymer manufactured, a process characterized in that the fluidized bed occupies at least all of the cylinder with a vertical side wall of the reactor. The fluidized bed accordingly preferably occupies at least partially the said

disengagement vessel.

The process of the invention is very particularly suitable for polyolefin powders, especially of high or low linear density polyethylene, for example of relative density ranging from 0.87 to 0.97, or of polypropylene. The polymers manufactured according to the present process may especially be powders corresponding essentially to type B and sometimes to types A and B, according to the classification given by D. Geldart "Gas Fluidization Technology" published in "A. Wiley-Interscience Publication" by John-Wiley & Sons (1986), pages 33 to 46. The polymers may consist of particles which have a mass-average diameter ranging from 300 to 2000, preferably from 500 to 1500 urn.

The process for continuous gas phase polymerization of olefin(s) is usually carried out in a reactor containing a fluidized and optionally mechanically stirred bed, kept at an absolute pressure P, which can range from 0.5 to 6, preferably from 1 to 4 MPa. The temperature of the fluidized bed may be maintained at a value lower than the melting point of the polymer, for example at a temperature ranging from 30 to 130°C, preferably from 50 to 1 IO°C. A reaction gas mixture passes through the reactor with an upward speed which can range from 0.3 to 1 m/s, preferably from 0.4 to 0.8 m/s. The reaction gas mixture may contain one or more olefins, especially from C2 to Cm, preferably from C2 to Cs, for example ethylene or propylene, or a mixture of ethylene with at least one Cj-Cio, preferably Cj-Cs olefm, for example propylene, l-butene, l-hexene, 4-methyl-l-pentene or 1-octene, and/or also with at least one diene, for example an unconjugated diene. It may also contain hydrogen and/or an inert gas such as nitrogen or an alkane, for example from Ci to C(), preferably from C2 to Cs, for example pentane and/or isopentane. The polymerization process may in particular be carried out according to the process described in PCT Patent Application No. 94/28032. It may be carried out in the presence of a catalyst comprising at least one transition metal belonging to groups 4, 5 or 6 of the Periodic Classification of the Elements (approved by the Nomenclature Committee of the "American Chemical Society", see "Encyclopaedia of Inorganic Chemistry", editor R Bruce King, published by John Wiley & Sons (1994)). In particular, it is possible to employ a catalyst system of the Ziegler-Natta type including a solid catalyst comprising a compound of a transition metal such as those mentioned above and a cocatalyst comprising an organometallic compound of a metal belonging to groups 1, 2 or 3 of the Periodic Classification of the Elements, for example an organoaluminium compound. High-

activity catalyst systems have already been known for many years and are capable of producing large quantities of polymer in a relatively short time, with the result that it is possible to avoid the stage of removal of the catalyst residues present in the polymer. These high-activity catalyst systems generally include a solid catalyst comprising essentially transition metal, magnesium and halogen atoms. It is also possible to employ a high-activity catalyst essentially comprising a chromium oxide activated by a heat treatment and associated with a granular support based on refractory oxide. The polymerization process is very particularly suitable for being employed with metallocene catalysts such as zirconocene, hafnocene, titanocene or chromocene, or silica-supported Ziegler catalysts based, for example, on titanium or vanadium. For example, the metallocene catalysts can be represented by the general formula (Cp)mMRxR ly in which Cp denotes a substituted or unsubstituted cyclopentadienyl ring, M denotes a transition metal of group IV, V or VI of the Periodic Classification of the Elements, such as zirconium, titanium or hafnium, R and Rl being identical or different, denote a hydrocarbon radical containing from 1 to 20 carbon atoms, a halogen atom or another monovalent ligand, m = 1 to 3, x = 0 to 3 and y = 0 to 3, on condition that the sum of m, x and y is equal to the oxidation state of M. Examples of catalyst of metallocene type are found in EP-0129368, US5324800 and EP-0206794. The catalyst may also be a catalyst represented by a compound containing a monocyclopentadienyl heteroatom. Such a catalyst is disclosed, for example, in EP-0416815 and EP-0420436. Catalysts of Ziegler-Natta type, especially high-activity catalysts and in particular catalysts of metallocene type, are preferably employed on a porous support such as a refractory oxide, for example silica or alumina

The abovementioned catalysts or catalyst systems can be employed as they are directly in the fluidized-bed reactor, or converted beforehand to olefin prepolymer, in particular during a prepolymerization bringing the catalyst or catalyst system into contact with one or more olefins such as those mentioned above, in a hydrocarbon liquid medium or in gaseous phase, according, for example, to a noncontinuous or continuous process carried out outside the fluidized-bed polymerization reactor

According to a preferred embodiment it has been found that the present invention is very particularly suitable when the polymer output rate is higher than 50 kg/h/m\ preferably higher than (>0 kg/h/nr\ more preferably higher than 70 kg/h/nr, this being whatever the catalyst system employed.

The process is very particularly suitable for manufacturing polyolefins in powder form, in particular of high or low linear density polyethylene, with a relative density ranging, for example, from 0.87 to 0.97, or of polypropylene, or of copolymers of propylene with ethylene and/or C4-CS olefins, or elastomeric copolymers of propylene with ethylene and optionally at least one unconjugated diene with a relative density ranging, for example, from 0.85 to 0.87.

The advantages of the process according to the invention are numerous. In fact, the process is not merely simple, reliable and easy to operate but it also makes it possible to increase considerably the output of polymers. By virtue of the new process it is now possible to debottleneck the existing plants easily and less expensively without changing their design.

In addition, unexpectedly, the Applicant Company has discovered that the process according to the present invention reduces the entrainment of polymer particles out of the reactor This improvement results in a new advantage of the present process, by virtue of which it is now possible to work with upward speeds of the reaction gas mixture which are higher than those which were employed previously.

The examples which follow illustrate the present invention. Examples

A gas phase copolymerization of ethylene with 1-butene is carried out in an apparatus identical with that shown diagrammatically in Figure 2.

The fluidized-bed reactor consists therefore of a cylinder with a vertical side wall having mounted above it a desurging or disengagement chamber (3) mounted above the said cylinder. It has the following characteristics:

-	internal diameter of the cylinder (1) : 5 m

-	height H of the cylinder : 20 m

-	volume of the cylinder : 393 m'

-	internal diameter of the disengagement chamber (3) at the height Lp : 8.66 m

-	height Lp : 28.61 m

height of the disengagement vessel : 12.94 m

-	total volume of the disengagement vessel : 403 in'"

-	volume of the disengagement vessel under the height Lp : 338 m"'

-	volume of the disengagement vessel above the height Lp (dome) : 65 m"'

At its base the reactor has a fluidization grid (4) above which is fluidized a bed of copolymer of ethylene and of 1-butene which has a relative density of 0.950, in the form of a powder consisting of particles which have a mass-average diameter

of 750 um, 90% by weight of the particles having a diameter ranging from 300 to 1200 [am. The apparent density of the fluidized powder is 300 kg/m'The reaction gas mixture passes through the fluidized bed at an absolute pressure of 2 Mpa with an upward speed of 0.6 m/s, at a temperature of 92°C. It contains, by volume, 30% of ethylene, 1% of 1-butene, 25% of hydrogen and 44% of nitrogen.

A catalyst of the Ziegler-Natta type comprising titanium, magnesium and halogen atoms is prepared in the form of a prepolymer in a manner identical with example 1 of French Patent No. 2 405 961. It is introduced intermittently into the reactor via the entry line (II). Example Cl

After a starting-up stage in which the bed is raised progressively, the bed is stabilized at the height of I 7 m, which corresponds to a fluidized bed volume of 334 mIn these conditions 21.5 tonnes/hour (output rate: 64 kg/h/m'") of copolymer of ethylene and 1-butene are manufactured in the form of a powder which has the characteristics mentioned above.

The polymer output is next increased progressively by changing from 21.5 to 33.2 tonnes/hour over a period of 8 hours while the fluidized bed volume and hence this fluidized bed height of 1 7 m are kept constant. The appearance of hot spots is then observed, and the production of crusts, which results in stoppage of the reactor.

The only means of avoiding the agglomerates is to limit the output of polymer to approximately 23 tonnes/hour (output rate : 69 kg/h/m). 

Example 2

After a starting-up stage in which the bed is raised progressively, the bed is stabilized at a height of 20 m, which corresponds to a fluidized bed volume of 393 mIn these conditions 25 tonnes/hour (output rate: 64 kg/h/nr) of copolymer of ethylene and 1-butene are manufactured in the form of a powder which has the characteristics mentioned above.

In contrast to the legitimate fears which there may have been in respect of entrainment of the particles out of the reactor, no fouling problem was thus obtained. Not even the least increase in concentration of fine particles has been observed in the outer circulation conduit (5), when compared with Example Cl.

The polymer output is next increased progressively changing from 25 to 39 tonnes/hour over a period of 8 hours while the fluidized bed volume and hence this fluidized bed height of 20 in are kept constant. The appearance of agglomerates is then observed, which makes it necessary to limit the polymer output to approximately 29 tonnes/hour (output rate : 74 kg/h/m"'). Example 3

After a starting-up stage in which the bed is raised progressively, the bed is stabilized at a height of 23 m, that is 3 in in the disengagement vessel, which corresponds to a fluidized bed volume of 468 m  that is a volume of occupation of the disengagement vessel of 75 m 

In these conditions 30 tonnes/hour (output rate : 64 kg/h/m") of copolymer of ethylene and 1 -butene are manufactured in the form of a powder which has the characteristics mentioned above

In contrast to the legitimate fears which there may have been concerning the entrainment of the particles out of the reactor, no fouling problem has been found. Not even the least increase in concentration of fine particles has been observed in the outer circulation conduit (5) in comparison with example Cl. In addition, a subsequent study of the general state of the exchangers (6, 7) situated in the outer circulation line (5) has proved that these exchangers had undergone a lesser degree of fouling in the case of example 3, when compared with the other two examples.

The polymer output is next increased progressively by changing from 30 to 46.5 tonnes/hour (output rate  99 kg/h/m') over a period of 8 hours while the fluidized bed volume and hence this fhiidized bed height of 23 m are kept constant. This takes place without the least problem. No presence of hot spots nor appearance of crusts was observed, and this has made it possible to continue the polymerization while maintaining these operating conditions.

WE CLAIM:

1.	Process for gas phase polymerization of one or more monomers of the

kind such as herein described in a fluidized-bed reactor consisting of

a first volume which is a cylinder with a vertical axis of height H,

above  which  is  mounted  a  second  volume,  commonly  called  a

disengagement vessel, adjoining the first volume, the enclosure (wall)

of which also consists of at least one surface of revolution generated

by the  rotation,  about  the  same vertical  axis  known  as  axis  of

revolution, of a rectilinear and/or curved segment, which process is

performed  at  a  pressure  higher  than  atmospheric  pressure  and

comprises passing a reaction gas mixture containing the polymer as a

rising stream through a fluidization grid and  into the fluidized bed to

maintain the bed in a fluidised state, draining polymer from the

reactor in order to keep the bed at more or less constant volume, and

withdrawing reaction gas mixture from the top of the fluidsed  bed

reactor and  recycling to under the fluidization grid by means of an

external  circulation  circuit  conduit  provided with  a  compressor,

characterized in that the height of the fluidized bed (h) is greater than

l.OSxH.

2.	'  Process as claimed in claim 1, in which  the height of the fluidized bed

(h) is greater than 1.1 x H.

3.	Process as claimed in claim 1 or claim 2 for continuous gas phase

polymerization of olefm(s) in a reactor containing a fluidized and

optionally mechanically stirred bed, at an absolute pressure of 0.5 to

6Mpa, by continuous or intermittent introduction of a catalyst into the

reactor,  continuous  introduction  of olefin(s)  into  a  reaction  gas

mixture  passing  through  the  reactor  in  an upward  stream  and,

removal of the heat of polymerization by cooling the recycled reaction

gas mixture.

4.	Process as claimed in claim 3, in which polymerization takes place

with a polymer output rate higher than 50 kg/h/m3, preferably higher

than 60 kg/h/m3, more preferably higher than 70 kg/h/m3.

5.	Process  for  gas  phase  polymerization  in  a  fluidized-bed  reactor

substantially  as  hereinbefore  described  with  reference  to  the

accompanying drawings.

Documents:

				171-del-1998-abstract.pdf

				171-del-1998-Assignment-(29-06-2012).pdf

				171-del-1998-assignment.pdf

				171-del-1998-claims.pdf

				171-del-1998-Correspondence Others-(29-06-2012).pdf

				171-del-1998-correspondence-others.pdf

				171-del-1998-correspondence-po.pdf

				171-del-1998-description (complete).pdf

				171-del-1998-drawings.pdf

				171-DEL-1998-Form-1.pdf

				171-del-1998-form-13.pdf

				171-del-1998-Form-16-(29-06-2012).pdf

				171-del-1998-form-19.pdf

				171-del-1998-form-2.pdf

				171-del-1998-form-3.pdf

				171-del-1998-form-4.pdf

				171-del-1998-form-6.pdf

				171-del-1998-GPA-(29-06-2012).pdf

				171-del-1998-gpa.pdf

				171-del-1998-petition-137.pdf

				171-del-1998-petition-138.pdf

« Previous Patent

Next Patent »

Patent Number	215340	

Indian Patent Application Number	171/DEL/1998	

PG Journal Number	11/2008	

Publication Date	14-Mar-2008	

Grant Date	25-Feb-2008	

Date of Filing	21-Jan-1998	

Name of Patentee	INEOS EUROPE LIMITED	

Applicant Address	COMPASS POINT, 79-87 KINGSTON ROAD, STAINES MIDDLESEX, TW18 1DT, UNITED KINGDOM	

Inventors:

#	Inventor's Name	Inventor's Address	

1	DANIEL DURAND	RESIDING AT 23 RUE DES MIMOSAS, 13500 MARTIGUES FRANCE	

2	FREDERIC ROBERT MARIE MAICHEL	CLOS GNOUVEZ, ROUTE DE LA COTE BLEUE, 13960 SAUSSET LES PINS, FRANCE.	

PCT International Classification Number	C08F10/00	

PCT International Application Number	N/A	

PCT International Filing date		

PCT Conventions:

#	PCT Application Number	Date of Convention	Priority Country	

1	9700971	1997-01-24	France	

© All Indian Patents, 2013-2021.

  Patent data available in the public domain from Indian Patents Office, Department of Industrial Policy and Promotions, Ministry of Commerce and Industry, Government of India.
