Repository: anandvc/allindianpatents

File: patents/215366-a-process-for-the-preparation-of-a-metal-doped-pentasil-type-zeolite.html
Indian Patents. 215366:A PROCESS FOR THE PREPARATION OF A METAL-DOPED PENTASIL-TYPE ZEOLITE

Indian Patents

Recently Granted Patents

  Recently Published Patents

Title of Invention	A PROCESS FOR THE PREPARATION OF A METAL-DOPED PENTASIL-TYPE ZEOLITE

Abstract	The present invention relates to a process for the preparation of a metal-doped pentasil-type zeolite, which comprises the steps of: a) preparing an aqueous precursor mixture comprising a silicon source and an aluminium source, at least one of these sources being doped with a rare earth metal or a transition metal of Groups Vb- VIIIb, Ib, or lib of the Periodic System, and b) thermally treating the precursor mixture preferably at 130-200°C for 3-60 hours, to form a metal-doped pentasil-type zeolite.	

Full Text		

Documents:

				278-CHENP-2005  ABSTRACT.pdf

				278-CHENP-2005  CLAIMS.pdf

				278-CHENP-2005  CORRESPONDENCE OTHERS.pdf

				278-CHENP-2005  CORRESPONDENCE PO.pdf

				278-CHENP-2005  DESCRIPTION (COMPLETE).pdf

				278-CHENP-2005  FORM-1.pdf

				278-CHENP-2005  FORM-18.pdf

				278-CHENP-2005  FORM-3.pdf

				278-CHENP-2005  FORM-5.pdf

				278-CHENP-2005  PCT.pdf

				278-CHENP-2005  PETITION.pdf

				278-CHENP-2005  POWER OF ATTORNEY.pdf

« Previous Patent

Next Patent »

Patent Number	215366	

Indian Patent Application Number	278/CHENP/2005	

PG Journal Number	13/2008	

Publication Date	31-Mar-2008	

Grant Date	26-Feb-2008	

Date of Filing	25-Feb-2005	

Name of Patentee	ALBEMARLE NETHERLANDS B.V	

Applicant Address	Stationsplein 4, NL-3818 LE Amersfoort,	

Inventors:

#	Inventor's Name	Inventor's Address	

1	BRADY, Mike	4248 Rhodes Avenue, Studio City, California 91604,	

2	LAHEIJ, Erik, Jeroen	Graaf Aelbrechtlaan 14, NL-1181 SW Amstelveen,	

3	O'CONNOR, Paul	Hogebrinkerweg 9, NL-3871 KM Hoevelaken,	

4	STAMIRES, Dennis	3401 Colony Plaza, Newport Beach, CA 92660,	

PCT International Classification Number	C01B 39/06	

PCT International Application Number	PCT/EP03/09186	

PCT International Filing date	2004-03-11	

PCT Conventions:

#	PCT Application Number	Date of Convention	Priority Country	

1	02079431.9	2002-10-24	EUROPEAN UNION	

2	60/406,490	2002-08-28	EUROPEAN UNION	

© All Indian Patents, 2013-2021.

  Patent data available in the public domain from Indian Patents Office, Department of Industrial Policy and Promotions, Ministry of Commerce and Industry, Government of India.

File: patents/215369-process-for-the-preparation-of-doped-pentasil-type-zeolite.html
Indian Patents. 215369:PROCESS FOR THE PREPARATION OF DOPED PENTASIL-TYPE ZEOLITE

Indian Patents

Recently Granted Patents

  Recently Published Patents

Title of Invention	PROCESS FOR THE PREPARATION OF DOPED PENTASIL-TYPE ZEOLITE

Abstract	The present invention relates to a process for the preparation of doped pentasil-type zeolite, which process comprises the steps of: a) preparing an aqueous precursor mixture from a silicon s source, an aluminium source, and doped non-zeolitic seeds, and b) thermally treating the precursor mixture to form a doped pentasil-type zeolite.	

Full Text	PROCESS FOR THE PREPARATION OF DOPED PENTASIL-TYPE ZEOLITE USING DOPED SEEDS

The present invention relates to the preparation of doped pentasil-type zeolites using doped seeds.

US 5,232,675 discloses a process for the preparation of rare earth metal (RE)-doped pentasil-type zeolites using RE-doped faujasite seeds. This process leads to the crystallisation of pentasil-type zeolite on thejfaujasite-type seeds. Hence, the product consists of two types of zeolites one within the other: a core of RE-doped faujasite and a shell of pentasil-type zeolite. So, the RE-ions are located in the core and not (or at least not significantly) in the pentasil-type shell. This will hinder the RE-ions from improving the activity, selectivity, and stability of the pentasil-type zeolite.

Furthermore, upon thermal treatment (e.g. during calcination, steaming, or use in an FCC unit), the RE-ions move to the very small sodalite cages of the faujasite zeolite, thereby further decreasing their influence on the activity, selectivity, and stability of the pentasil-type zeolite.

The present invention offers a process for the preparation of doped pentasil-type zeolites in which the dopant is not only located in the core. This process involves the steps of:

a)	preparing an aqueous precursor mixture from a silicon source, an aluminium source, and doped non-zeolitic seeds, and

b)	thermally treating the precursor mixture to form a doped pentasil-type zeolite.

The process requires the use of doped non-zeolitic seeds. The term "non-zeolitic seeds" includes seeds made from materials selected from the group consisting of

(a) X-ray amorphous materials - i.e. materials which are either amorphous, or containing crystallites too small to be detected by X-ray diffraction - such as

an amorphous aluminosilicate nucleating gel according to, e.g., US 4,606,900, US 4,166,099, and Kasahara et al. in "Studies of Surface Science and Catalysis," Proceedings of the 7th International Conference on Zeolites 1986, pp. 185-192,

(b)	milled crystalline materials, such as milled zeolites, that have a relative crystallinity of not more than 75%, and

(c)	crystalline materials other than zeolites, such as clays (e.g. bentonite, sepiolites, smectites, kaolins, etc.) and (low) crystalline aluminas.

The relative crystallinity of the milled crystalline materials according to group b) preferably is not more than 60%, more preferably not more than 55%, and most preferably not more than 50%.

The relative crystallinity of the materials is detennined by Powder X-ray diffraction using copper K-alpha radiation, thereby comparing the total net integrated intensity of one or more strong reflections of the seeding material with that of the same material but having 100% crystallinity (i.e. having no amorphous phases).

For instance, the relative crystallinity of milled sodium Y-zeolite Is measured by determining the total net integrated intensity of the reflections covering the interplanar spacing range of 0.62 to 0.25 nm and comparing it with the intensity of a standard sodium Y-zeolite with a crystallinity of 100%.

The term "doped non-zeolitic seeds" refers to non-zeolitic seeds containing an additive (also called dopant). Suitable additives include compounds comprising rare earth metals such as Ce or La, alkaline earth metals such as Mg, Ca, and Ba, transition metals such as Mn, Fe, Ti, Zr, Cu, Ni, Zn, Mo, W, V, and Sn, actinides, noble metals such as Pt and Pd, gallium, boron, and/or phosphorus. Suitable compounds are the oxides, hydroxides, carbonates, hydroxy-carbonates, chlorides, nitrates, sulfates, and phosphates of the above elements.

The dopant is present in the doped non-zeolitic seed in amounts of 1-30 \Art%,

preferably 2-10 wt%, and more preferably 3-7 wt%, calculated as oxide and

based on the dry weight of the doped non-zeolitic seeds.

Seeds can be doped by, e.g., ion-exchange, preparation of the seed in the

presence of an additive, impregnation, or solid state exchange. For example,

clay or amorphous Si-Al cogel can be ion-exchanged, resulting in a doped clay

or cogel, which can serve as doped non-zeolitic seed in the process according

to the invention.

A doped non-zeolitic seed according to the above definition can also be

prepared by milling a doped seed (e.g. RE-Y) until its relative crystallinity is 60%

or less.

Without wishing to be bound by theory, it is assumed that during the process of the invention the non-zeolitic seeds will (re-)crystallise, thereby breaking down their original structure and releasing the dopant. This in contrast to the highly ordered doped faujasite seeds according to US 5,232,675, which retain their original structure containing the dopant.

The pentasil-type zeolite resulting from the process according to the invention preferably has a SiOa/A^Oa ratio of 25-90. Typical examples of pentasil-type zeolites are ZSM-type zeolites, such as ZSM-5, ZSM-5, ZSM-11, ZSM-12, ZSM-22, ZSM-23, ZSM-35, zeolite beta, or zeolite boron beta. The doped pentasil-type zeolite preferably contains 0.1-10 yNi% of dopant, more preferably 0.1-3 wt%, and most preferably 0.5-2.5 wt%, calculated as oxide and based on the dry weight of the doped pentasil-type zeolite.

The first step of the process according to the invention involves the preparation of an aqueous precursor mixture comprising a silicon source, an aluminium source, and the doped non-zeolitic seeds. Preferably, the precursor mixture comprises 1-10 v\rt% of doped non-zeolitic seeds, based on the total solids

content. More than one type of doped non-zeolitic seeds can be used in the process according to the invention.

The amount of aluminium and silicon source present in the precursor mixture depends on the desired SAR of the resulting doped pentasil-type zeolite.

It is possible for the precursor mixture to also contain an organic directing template. However, such templates are expensive and - as a result of their decomposition - environmentally harmful compounds are released upon heating of the so-prepared zeolites. Hence, it is preferred not to use a template in the process according to the invention.

Suitable aluminium sources include aluminium salts, such as Al2(S04)3, AICI3, AIPO4, Al2(HP04)3, and AI(H2P04)3, and water-insoluble aluminium compounds, e.g. aluminium trihydrate (AI(0H)3) such as gibbsite and bauxite ore concentrate (BOC), themrially treated aluminium trihydrate such as flash-1 calcined aluminium trihydrate, (pseudo)boehmite, aluminium chlorohydrol, ^ aluminium nitrohydrol. Also mixtures of one or more of these aluminium sources can be used.

Alternatively, doped aluminium sources can be used. Examples of such doped aluminium sources are doped (pseudo)boehmite, doped aluminium trihydrate, and doped flash-calcined aluminium trihydrate.

Doped aluminium sources can be prepared by preparation of the aluminium source in the presence of the dopant, impregnation of the aluminium source with the dopant, or ion-exchanging the aluminium source with the dopant. Doped (pseudo)boehmite, for instance, can be prepared by hydrolysis of aluminium alkoxide in the presence of a dopant, hydrolysis and precipitation of aluminium salts in the presence of a dopant, or by aging a slurry of (thermally treated) aluminium trihydrate, amorphous gel alumina, or less crystalline (pseudo)boehmite in the presence of a dopant. For more information concerning the preparation of doped (pseudo)boehmite reference is made to

International Patent Application Nos. WO 01/12551, WO 01/12552, and WO 01/12554.

Suitable silicon^sources include sodium silicate, sodium meta-silicate, stabilised

silica sols, silica gels, polysilicic acid, tetra ethylortho silicate, fumed silicas,

precipitated silicas, and mixtures thereof.

Also doped silicon sources can be used. Doped silicon sources can be obtained

by preparing the silicon source in the presence of the dopant, impregnating the

silicon source with the dopant, or ion-exchanging the silicon source with the

dopant.

Doped silica sol, for instance, can be obtained by preparing a silica sol from

water glass and acid (e.g. sulfuric acid), and exchanging the sodium ions with

the desired dopant. Alternatively, water glass, acid (e.g. sulfuric acid), and

dopant are coprecipitated to form a doped silica sol.

Suitable dopants for the aluminium and/or the silicon source include compounds comprising rare earth metals such as Ce or La, alkaline earth metals such as Mg, Ca, and Ba, transition metals such as Zr, Mn, Fe, Ti, Zr, Cu, Ni, Zn, Mo, W, V, and Sn, actinides, noble metals such as Pt and Pd, gallium, boron and/or phosphorus. The optional dopant(s) present in the silicon and/or aluminium source and the dopant in the doped non-zeolitic seeds can be the same or different.

If so desired, several other compounds may be added to the precursor mixture, such as templates or non-doped seeds (e.g. ZSM-5 seeds, zeolite beta seeds), metal (hydr)oxides, sols, gels, pore regulating agents (sugars, surfactants), clays, metal salts, acids, bases, etc. Furthermore, it is possible to mill the precursor mixture.

If so desired, the precursor mixture may be shaped to form shaped bodies. Suitable shaping methods include spray-drying, pelletising, extrusion (optionally

combined with kneading), beading, or any other conventional shaping method used in the catalyst and absorbent fields or combinations thereof. The amount of liquid present in the precursor mixture should be adapted to the specific shaping step to be conducted. It might be advisable to partially remove the liquid used in the precursor mixture and/or add an additional or another liquid, and/or to change the pH of the precursor mixture to make the mixture gellable and thus suitable for shaping. Additives commonly used in the different shaping methods, e.g. extrusion additives, may be added to the precursor mixture used for shaping.

The second step of the process involves thermal treatment of the precursor mixture at temperatures preferably ranging from 130 to 200""C, more preferably 150-180°C, for_3-60 hrs. During this step, the doped pentasil-type zeolite is formed by crystallisation.

The thermal treatment can be conducted in one or a series of at least two reaction vessels. If more than one such vessel is used, the process is preferably conducted in a continuous mode. Using more than one reaction vessel further allows the aqueous precursor mixture to be prepared either by adding all ingredients to the first vessel, or by spreading the addition of (part of the total amount of) the ingredients over the reaction vessels.

If so desired, the resulting doped pentasil-zeolite may be calcined and optionally ion-exchanged.

The so-formed doped pentasil-type zeolite can be used in or as a catalyst composition or catalyst additive composition for, e.g. hydrogenation, dehydrogenation, catalytic cracking (FCC), and alkylation reactions.

EXAMPLES

Example 1

A 29.8 wt% aluminium sulfate solution (484 g) and a 30.3 wt% H2SO4 solution (597 g) were added to a stirred 30-litre vessel containing 3,026 g water. To this solution, 3,084 g of water glass were slowly added in 15 minutes. A gel was formed during the addition.

A first seeding slurry was prepared by milling an aqueous slurry (Loss on Ignition at 1,000°C = 27.7 wt%) of Na- and RE-exchanged zeolite Y using a KD-03 mill (bead size 1 mm). The relative crystallinity of the resulting seeds was 49%.

This relative crystallinity was determined by X-ray-diffraction using Cu K-alpha radiation. The peak areas for the sample"s faujasite peaks within the scan range 14-36° 2-theta were determined using the Bruker profile fitting program Topasp. The pattern of a curved background was fitted according to the multiple background method and then substracted from the measured faujasite pattern. The so-obtained total net integrated intensity of the sample"s reflections covering the interplanar spacing range of 0.62 to 0.25 nm, relative to that of a standard sodium Y-zeolite with a crystallinity of 100%, was the relative crystallinity.

A second seeding slurry (Loss on ignition at I.OOO^C = 14.1 wt%) was prepared by mixing a commercial ZSM-5 and water. The slurry was milled until the ZSM-5 had an average particle size of 0.89 |am.

104 g of the first seeding slurry were mixed with 205 g of the second seeding slurry. The resulting seeding slurry was slowly added to the aluminium sulfate/water glass mixture under vehement stirring for 10 minutes. The slurry was autoclaved for 5 hours at 170°C and dried overnight in a stove at 120°C.

The PXRD pattern of the sample showed the formation of ZSM-5. No separate LaaOa, La(0H)3, or CeaOa phases were detected, meaning that the rare earth metal dopant was not precipitated as a separate phase. XPS and SEIVI/EDAX showed that the rare earth metal was present in the entire zeolite structure; not only in its core.

Example 2

A 29.8 wt% aluminium sulfate solution (530 g) and a 30.3 wt% H2SO4 solution

(616 g) were added to a stirred 30-litre vessel containing 2,879 g water. To this

solution, 3,084 g of water glass were slowly added in 15 minutes. A gel was

formed during the addition.

La-doped amorphous seeds were prepared by adding La(N03)3-6H20 to an

amorphous aluminosilicate nucleating gel. The gel was milled while diluting with

water. The resulting first seeding slurry had a Loss on Ignition (LOI) at 1,000°C

of 22.1 wt%; the La-concentration was 20 wt% (calculated as LaaOa and based

on the dry weight of the doped seeds after heating at 1,000°C).

A second seeding slurry (LOI at 1,000""C = 14.1 wt%) was prepared by mixing a

commercial ZSM-5 and water. The slurry was milled until the ZSM-5 had an

average particle size of 0.89 |j.m.

152 g of the first seeding slurry were mixed with 240 g of the second seeding

slurry.  The resulting seeding slurry was slowly added to the aluminium

sulfate/water glass mixture under vehement stirring for 10 minutes. The slurry

was autoclaved for 5 hours at ITO"C and dried overnight in a stove at 120°C.

The PXRD pattern of the sample showed the fomnation of ZSM-5. No separate LaaOs or La(0H)3 phases were detected, meaning that the La-dopant was not precipitated as a separate phase.

XPS and SEM/EDAX showed that the rare earth metal was present in the entire zeolite structure; not only in its core.

WE CLAIM:

1.	A process for the preparation of doped pentasil-type zeolite, which process

comprises the steps of:

a)	preparing an aqueous precursor mixture from a silicon source, an aluminium source, and doped non-zeolitic seeds, and

b)	thermally treating the precursor mixture to form a doped pentasil-type zeolite.

2.	The process as claimed in claim 1, wherein the doped pentasil-type zeolite is doped ZSM-5.

3.	The process as claimed in claim 1, wherein the non zeolitic seeds are X-ray amorphous.

4.	The process as claimed in claim 1, wherein the non zeolitic seeds are milled crystalline materials that have a relative crystallinity of not more than 75%.

5.	The process as claimed in claim 4, wherein the milled crystalline materials have a relative crystallinity of not more than 60%.

6.	The process as claimed in claim 5, wherein the milled crystalline materials have a relative crystallinity of not more than 50%.

7.	The process as claimed in claim 1, wherein the non-zeolitic seeds are

crystalline materials other than zeolites.

8.	The process as claimed in claim 1, wherein the non-zeolitic seeds are doped

with a dopant selected from the group consisting of Ce, La, Zr, Mn, Fe, Ti, Cu, Ni, Zn,

Mo, W, V, Sn, Pt, Pd, Ga, B, and P.

9.	The process as claimed in claim 1, wherein the silicon source is selected from

the group consisting of sodium (meta)silicate, stabilised silica sols, silica gels, polysilicic

acid, tetra ethylortho silicate, fumed silicas, precipitated silicas, and mixtures thereof.

10.	The process as claimed in claim 1, wherein the aluminium source is selected

from the group consisting of Al2(S04)3,AlCl3,AlP04,Al2(HP04)3, Al(H2PO)3, aluminium

trihydrate (A1(0H)3), thermally treated aluminium trihydrate, (pseudo) boehmite,

aluminium chlorohydrol, aluminium nitrohydrol, and mixtures thereof.

11.	The process as claimed in claim 1, wherein a shaping step is performed

between steps a) and b).	

Documents:

				0291-chenp-2005 abstract-duplicate.pdf

				0291-chenp-2005 abstract.pdf

				0291-chenp-2005 assignment.pdf

				0291-chenp-2005 claims-duplicate.pdf

				0291-chenp-2005 claims.pdf

				0291-chenp-2005 correspondence-others.pdf

				0291-chenp-2005 correspondence-po.pdf

				0291-chenp-2005 description (complete)-duplicate.pdf

				0291-chenp-2005 description (complete).pdf

				0291-chenp-2005 form-1.pdf

				0291-chenp-2005 form-18.pdf

				0291-chenp-2005 form-26.pdf

				0291-chenp-2005 form-3.pdf

				0291-chenp-2005 form-4.pdf

				0291-chenp-2005 form-5.pdf

				0291-chenp-2005 others document.pdf

				0291-chenp-2005 others.pdf

				0291-chenp-2005 pct.pdf

« Previous Patent

Next Patent »

Patent Number	215369	

Indian Patent Application Number	291/CHENP/2005	

PG Journal Number	13/2008	

Publication Date	31-Mar-2008	

Grant Date	26-Feb-2008	

Date of Filing	28-Feb-2005	

Name of Patentee	ALBEMARLE NETHERLANDS B.V	

Applicant Address	STATIONSPLEIN 4, NL-3818 LE AMERSFOORT,	

Inventors:

#	Inventor's Name	Inventor's Address	

1	BRADY, MIKE	4248 RHODES AVENUE, STUDIO CITY, CALIFORNIA 91604,	

2	LAHEIJ, MIKE	GRAAF AELBRECHTLAAN 14, 1181 SW AMSTELVEEN,	

3	O CONNOR ,PAUL	HOGEBRINKERWEG 9, NL-3871 KM HOEVELAKEN,	

4	STAMIRES, DENNIS	3401 COLONY PLAZA, NEWPORT BEACH, CA 92660,	

PCT International Classification Number	C01B 39/36	

PCT International Application Number	PCT/EP03/09187	

PCT International Filing date	2003-08-19	

PCT Conventions:

#	PCT Application Number	Date of Convention	Priority Country	

1	60/406,442	2002-02-28	EUROPEAN UNION	

2	02079434.3	2002-10-24	EUROPEAN UNION	

© All Indian Patents, 2013-2021.

  Patent data available in the public domain from Indian Patents Office, Department of Industrial Policy and Promotions, Ministry of Commerce and Industry, Government of India.

File: patents/215415-method-of-treating-subterranean-formations-with-porous-ceramic-particulate-materials.html (part 1 of 2)
Indian Patents. 215415:METHOD OF TREATING SUBTERRANEAN FORMATIONS WITH POROUS CERAMIC PARTICULATE MATERIALS

Indian Patents

Recently Granted Patents

  Recently Published Patents

Title of Invention	METHOD OF TREATING SUBTERRANEAN FORMATIONS WITH POROUS CERAMIC PARTICULATE MATERIALS

Abstract	Methods and compositions useful for subterranean formation treatments, such as hydraulic fracturing treatments and sand control that include porous materials. Such porous materials may be selectively configured porous material particles manufactured and/or treated with selected glazing materials, coating materials and/or penetrating materials to have desired strength and/or apparent density to fit particular downhole conditions for well treating such as hydraulic fracturing treatments and sand control treatments. Porous materials may also be employed in selected combinations to optimize fracture or sand control performance, and/or may be employed as relatively lightweight materials in liquid carbon dioxide-based well treatment systems.	

Full Text	METHOD OF TREATING SUBTERRANEAN FORMATIONS WITH POROUS CERAMIC PARTICULATE MATERIALS

SPECIFICATION Field of the Invention

This invention relates generally to methods and compositions useful for subterranean formation treatments, such as hydraulic fracturing treatments and sand control. Background of tile Invention

Hydraulic fracturing is a common stimulation technique used to enhance production of fluids from subterranean formations. In a typical hydraulic fracturing treatment, fracturing treatment fluid containing a solid proppant material is injected into the formation at a pressure sufficiently high enough to cause the formation or enlargement of fractures in the reservoir. During a typical fracturing treatment, proppant material is deposited in a fracture, where it remains after the treatment is completed. Afire deposition, the proppant material serves to hold the fracture open, thereby enhancing the ability of fluids to migrate  the formation to Hoe well bore through the fracture. Because fractured well productivity depends on the ability of a fracture to conduct fluids from a formation to a wellbore, fracture conductivity is an important parameter in determining the degree of success of a hydraulic fracturing treatment.

Hydraulic fracturing treatments commonly employ proppant materials that are placed downhole with a gelled carrier fluid such as aqueous\is-based fluid such as gelled brine. Gelling agents for proppant carrier fluids may provide a source of proppant pack and/or formation damage, and settling of proppant may interfere with proper placement downhole. Formation damage may also be caused by gelled carrier fluids used to place particulates downhole for purposes such as for sand control, such as gravel packs, franc packs, and similar materials. Formulation of gelled carrier fluids usually requires equipment and mixing steps designed for this purpose.

Hydraulic fracturing treatments may also employ proppant materials that are placed downhole with non-aqueous-based fluids, such as liquid CO2 and liquid CO2/N2 systems. Proppants commonly employed with such non-aqueous-based fluids tend to settle in the system.

Many different materials have been used as proppants including sand, glass beads, walnut hulls, and metal shot. Commonly used proppants today include various sands, resin-coated sands, intermediate strength ceramics, and sintered bauxite; each employed for their ability to cost effectively withstand the respective reservoir closure stress environment. As the relative strength of the various materials increases, so too have the respective particle densities, ranging from 2.65 g/cc for sands to 3.4 g/cc for the sintered bauxite. Unfortunately, increasing particle density leads

directly to increasing degree of difficulty with proppant transport and a reduced propped fracture volume for equal amounts of the respective proppant, reducing fracture conductivity. Previous efforts undertaken to employ lower density materials as proppant have generally resulted in failure due to insufficient strength to maintain fracture conductivity at even the lowest of closure stresses (1,000 psi).

Recently, deformable particles have been developed. Such deformable particles for sand flowback control are significantly lighter than conventional proppants, and exhibit high compressive strength Such deformable materials include polystyrene divinylbenzene (PSDVB) deformable beads. Such beads, however, have not been entirely successful primarily due to limitations of the base material. While PSDVB beads offered excellent deformability and elasticity, they lacked the structural integrity to withstand high closure stresses and temperatures.

The first successful path to generate functional deformable particles was the usage of modified ground walnut hulls. Walnut hulls in their natural state have been used as proppants, fluid loss agents and lost circulation materials for many years with greater or lesser degrees of success in each respective task. As a proppant, natural walnut hulls have very limited applicability, because they deform fairly readily upon application of closure stress. This deformation drastically reduces conductivity and limits utility of the natural material to relatively low-closure environments.

Walnut hull based ultra-lightweight (UCW) proppants may be manufactured in a two-step process by using closely sized washout particles (i.e. 20/30 US mesh), and impregnating them with strong epos.\y or other resins. These impregnated walnut hull particles are then coated with phenolic or other resins in a fashion similar to most resin coated proppants (RCP). Such walnut hull based ULW proppants have a bulk density of 0.85 grams/cc and withstand up to 6,000 psi (41.4 MPa) closure stress at 175°F (79°C).

Generally speaking, the stronger a proppant, the greater the density. As density increases, so too does  difficulty of placing that particle evenly throughout the created fracture geometry. Excessive settling can often lead to bridging of the proppant in the formation before the desired stimulatwn is achieved. The lower particle density reduces the fluid velocity required to maintain proppant transport within the fracture, which, in tam, provides for a greater amount of the created fracture area to be propped.

ULW proppants which allow for optimization of fracturing treatment with improved fracture length and well productivity are therefore desired.

Summary of the Invention

The invention relates to methods for treating subterranean formations by creating a well with a composition containing porous ceramic or organic polymeric particulates. In particular, the compositions introduced into the well are particularly suitable in hydraulic fracturing of a well as well as sand consolidation methods such as gravel packing and franc packing. The porous particulate material may be a selectively configured porous particulate material, as defined herein. Alternatively, the porous particulate material may be a non-selectively configured porous particulate material, as defined herein.

The porous particulate material may be selectively configured with a non-porous penetrating material, coating layer or glazing layer. In a preferred embodiment, the porous particulate material is a selectively configured porous particulate material wherein either (a.) the apparent density or apparent specific gravity of the selectively configured porous particulate material is less than the apparent density or apparent specific gravity of the porous particulate material; (b.) the permeability of the selectively configured porous particulate material is less than the permeability of the porous particulate material; or (c.) the porosity of the selectively configured porous particulate material is less than the porosity of the porous particulate material.

In a preferred embodiment, the penetrating material and/or coating layer and/or glazing layer of the selectively configured porous particulate material is capable of trapping or encapsulating a fluid having an apparent specific gravity less than the apparent specific gravity of the carrier fluid. Further, the coating layer and/or penetrating material and/or glazing material may be a liquid having an apparent specific gravity less than the apparent specific gravity of the matrix of the porous particulate material.

The strength of the selectively configured porous particulate material is typically greater than the strength of the porous particulate material per se. Further, the selectively configured porous material exhibits crush resistance under conditions as high as 10,000 psi closure stress, API RP 56 or API RP 60.

In a preferred mode, the porous particulate composition is a suspension of porous particulates in a earner fluid. The suspension preferably forms a pack of particulate material that is permeable to fluids produced food the wellbore and substantially prevents or reduces production of formation materials food the formation into the wellbore.

Further, the porous particulate material may exhibit a porosity and permeability suds that a fluid may be drawn at least partially into the porous matrix by capillary action. Preferably, the porous particulate material has a porosity and permeability such that a penetrating material may

be drawn at least partially into the porous matrix of the porous particulate material using a vacuum and/or may be forced at least partially into the porous matrix under pressure.

The selectively configured porous particulate material may consist of a multitude of coated particulates bonded together. In such manner, the porous material is a cluster of particulates coated with a coating or penetrating layer or glazing layer. Suitable coating layers or penetrating materials include liquid and/or curable resins, plastics, cements, sealants, or binders such as a phenol, phenol formaldehyde, melamine formaldehyde, urethane. epoxy resin, nylon, polyethylene  or a combination thereof In a preferred mode, the coating layer or penetrating material is an ethyl carbonate-based resin.

In a preferred embodiment, the selectively configured porous particulate materials are derived from lightweight and/or substantially neutrally buoyant particles. The application of selected porous material particulates and relatively lightweight and/or substantially neutrally buoyant particulate material as a fracture proppant particulate advantageously provides for substantially improved overall system performance in hydraulic fracturing applications, or in other well treating applications such as sand control.

The porous particulate material-containing compositions used in the invention may fritter contain a carrier fluid. The carrier fluid may be a completion or workover brine, salt water, fresh water, a liquid hydrocarbon, or a gas such as nitrogen or carbon dioxide.

The porous particulate material-containing compositions may further contain a gelling agent, crosslinking agent, gel breaker, surfactant, taming agent, demulsifier, buffer, clay stabilizer, acid or a mixture thereof. Brief Description of the Drawings

In order to more fully understand the drawings referred to in the detailed description of the present invention, a brief description of each drawing is presented, in which:

FIG. 1 is a graph depicting bulk apparent density comparison of the data of Example 1.

FIG. 2 is a graph depicting amiability versus closure stress data of Example 2.

FIG. 3 is a graph depicting conductivity versus closure stress data of Example 2.

FIG. 4 is a graph depicting conductivity versus closure stress data of Example 2.

FIG. 5 is a graph depicting permeability versus closure stress data of Example 2.

FIG. 6 is a graph depicting conductivity comparison data of Example 2.

FIG. 7 is a graph depicting permeability comparison data of Example 2.

FIG. 8 is a SEM photograph of a porous material particle of Example 3.

FIG. 9 is a SEM photograph of a porous material particle of Example 3.

FIG. 10 is a SEM photograph of a porous material particle of Example 3.

FIG. 11 is a SEM photograph of a porous material particle of Example 3.

FIG. 12 is a SEM photograph of a porous material particle of Example 3.

FIG. 13 is a SEM photograph of a porous material particle of Example 3.

FIG. 14 is a SEM photograph of a porous material particle of Example 3.

FIG. 15 is a SEM photograph of a porous material particle of Example 3.

FIG. 16 illustrates proppant distribution for a selected combination or" well treatment particulates according to one embodiment of the disclosed compositions and methods described in Example 4.

FIG. 17 illustrates comparative proppant distribution data of Example 4 for Ottawa sand alone. Detoured Description of the Preferred Embodiments

As used herein, the following terms shall have the designated meanings:

"porous particulate material" shall refer to porous ceramic or porous organic polymeric materials. Examples of types of materials suitable for use as porous material particulates include particulates having a porous matrix;

"selectively configured porous particulate material" shall refer to any porous particulate material, natural or non-natural, which has been chemically treated, such as treatment with a coating material; treatment with a penetrating material; or modified by glazing. The term shall include, but not be limited to, those porous particulate materials which have been altered to achieve desired physical properties, such as particle characteristics, desired strength and/or apparent density in order to fit particular downhole conditions for well treating such as hydraulic featuring treatments and sand control treatments.

"non-selectively configured porous particulate material" shall refer to any porous natural ceramic material, such as lightweight volcanic rocks, like pumice, as well as prelate and other porous "lavas" like porous (vesicular) Hawaiian Basalt, porous Verna Diabase, and Utah Hyalite. Further, inorganic ceramic materials, such as alumina, magnetic glass, titanium oxide, zirconium oxide, and silicon carbide may also be used. In addition, the term shall refer to a synthetic porous particulate material which has not been chemically treated and which imparts desired physical properties, such as particle characteristics, desired strength and/or apparent density in order to fit particular downhole conditions for well treating;

"relatively lightweight" shall refer to a porous particulate material that has a apparent density (API RP 60) that is substantially less than a conventional particulate material employed in hydraulic fracturing or sand control operations, such as sand having an apparent specific

gravity (API RP 60) of 2.65 and bauxite having an apparent specific gravity of 3.55.  The apparent specific gra\ity of a relatively lightweight material is less than about 2.4.

"substantially neutrally buoyant" shall refer to a porous particulate material that has an apparent density sufficiently close to the apparent density of a selected ungelled or weakly gelled carrier fluid, such as an ungelled. or weakly gelled completion brine, other aqueous-based fluid, slick water, or other suitable fluid, which allows pumping and satisfactory placement of the proppant/particulate using the selected ungelled or weakly gelled carrier fluid.

a "weakly gelled carrier fluid" is a carrier fluid having a viscosifier or friction reducer to achieve friction reduction when pumped down hole, for example when pumped down tubing, work string, casing, coiled tubing, drill pipe, or siniilar location, wherein the polymer or viscosifier concentration from about 0 pounds of polymer per thousand gallons of base fluid to about 10 pounds of polymer per thousand gallons of base fluid, and/or the viscosity from about 1 to about 10 centipoises. An "ungelled carrier fluid" is a carrier fluid having no polymer or viscosifier. The ungelled carrier fluid may contain a friction reducer known in the art.

The selectively configured porous particulate materials as well as non-selectively configured porous particulate materials are particularly effective in hydraulic fracturing as well as sand control fluids such as water, salt brine, slickwater such as slick water fracture treatments at relatively low concentrations to achieve partial monolayer fractures, low concentration polymer gel fluids (linear or crosslinked), foams (with gas) fluid, liquid gas such as liquid carbon dioxide fracture treatments for deeper proppant penetration, treatments for water sensitive zones, and treatments for gas storage wells.

For instance, the selectively configured porous material particles or non-selectively configured porous material particles may be mixed and pumped during any desired portion/s of a well treatment such as hydraulic fracturing treatment or sand control treatment and may be mixed in any desired concentration with a carrier fluid. In this regard, any carrier fluid suitable for transporting the selectively configured porous particulate material or non-selectively configured porous particulate material particles into a well and/or subterranean formation fracture in communication therewith may be employed including, but not limited to, carrier fluids comprising salt water, fresh water, potassium chloride solution, a saturated sodium chloride solution, liquid hydrocarbons, and/or nifrogen or other gases may be employed. Suitable carrier fluids include or may be used in combination with fluids have gelling agents, cross-linking agents, gel breakers, surfactants, foaming agents, demulsifiers, buffers, clay stabilizers, acids, or mixtures thereof.

When used in hydraulic fracturing, the selectively configured porous particulate material or non-selectively configured porous particulate material particles may be injected into a subterranean formation in conjunction with a hydraulic fracturing treatment or other treatment at pressures sufficiently high enough to cause the fonmation or enlargement of fractures. Such other treatments may be near wellbore in nature (affecting near wellbore regions) and may be directed toward improving wellbore productivity and"or controlling the production of fracture proppant or formation sand. Particular examples include gravel packing and "frac-packs." Moreover, such particles may be employed alone as a fracture proppant/sand confrol particulate, or in mixtures in amounts and with types of fracture proppant/sand control materials, such as conventional fracture or sand control particulate. Further information on hydraulic fracturing methods and materials for use therein may be found in United States Patent No. 6,059,034 and in United States Patent No. 6,330,916, which are incorporated herein by reference.

When employed in well treatments, selected porous material particles that have been selectively configured, such as glazed and/or treated with one or more selected coating and/or penetrating materials, may be infroduced into a wellbore at any concentration/s deemed suitable or effective for the downhole conditions to be encountered. For example, a well freatment fluid may include a suspension of proppant or sand control particulate that is made up completely of relatively lightweight selected porous material particles that have been selectively configured, such as glazed and/or treated with one or more selected coating and/or penetrating materials. Alternatively, it is possible that a well treatment fluid may include a suspension that contains a mixhire of conventional fracture proppant or sand control particulates such as sand with relatively lightweight selected porous material particles that have been selectively configured such as glazed and/or freated with one or more selected coating and/or penetrating materials.

In one exemplary embodiment, a gravel pack operation may be carried out on a wellbore that penetrates a subterranean formation to prevent or substantially reduce the production of formation particles into the wellbore from the formation during production of formation fluids. The subterranean formation may be completed so as to be in communication with the interior of the wellbore by any suitable method known in flie art, for example by perforations in a cased ■wellbore, and/or by an open hole section. A screen assembly such as is known in the art may be placed or otherwise disposed within the wellbore so that at least a portion of the screen assembly is disposed adjacent the subterranean formation. A slurry including the selectively configured porous particulate material or non-selectively configured porous particulate material and a carrier fluid may then be infroduced into the wellbore and placed adjacent the subterranean formation by circulation or other suitable method so as to form a-fluid-permeable pack in an annular area

between the exterior of the screen and the interior of the wellbore that is capable of reducing or substantially preventing the passage of formation particles from the subterrane;in formation into the wellbore during production of fluids from the formation, while at the same time allowing passage of formation fluids from the subterranean formation through the screen into the wellbore. It is possible that the slurry may contain all or only a portion of selectively configured porous particulate material or the non-selectively configured porous particulate material. In the latter case, the balance of the particulate material of the slurry may be another material, such as a conventional gravel pack particulate.

As an alternative to use of a screen, the sand control method may use the selectively configured porous particulate material or non-selectively configured porous particulate material in accordance with any method in which a pack of particulate material is formed within a wellbore that it is permeable to fluids produced from a wellbore, such as oil, gas, or water, but that substantially prevents or reduces production of formation materials, such as formation sand, from the formation into the wellbore. Such methods may or may not employ a gravel pack screen, may be introduced into a wellbore at pressures below, at or above the fracturing pressure of the formation, such as frac pack, and/or may be employed in conjunction with resins such as sand consolidation resins if so desired.

The porous particulate material shall include any naturally occurring or manufactured or engineered porous ceramic particulate material that has an inherent and/or induced porosity. A commercially available instrument, ACCUPYC 1330 Automatic Gas Pycnometer (Micromeritics, Norcross, GA), that uses Helium as an inert gas and the manufacturer"s recommended procedure can be used to determine the internal porosity of the particulates. The internal porosity is generally from about 10 to 75 volume percent. Such particulate material may also have an inherent or induced permeability, i.e., individual pore spaces within the particle are interconnected so that fluids are capable of at least partially moving through the porous matrix, such as penefrating the porous matrix of the particle, or may have inherent or induced non-permeability, individual pore spaces within the particle are disconnected so that fluids are substantially not capable of moving through the porous matrix, such as not being capable of penetrating the porous matrix of the particle. The degree of desired porosity intercormection may be selected and engineered into the non-selectively configured porous particulate material. Furthermore such porous particles may be selected to have a size and shape in accordance with typical fracturing proppant particle specifications {i.e., having a uniform shape and size distribution), although such uniformity of shape and size is not necessary.

The apparent specific gravity of fte porous particulatB loaterial is generally less fbsn or equal to Z"A, prefiBrably less than or equal to 2.0, even more preferably less than ox equal to 1.75. most preferably lesa &an or oqual to 1.25.

la a seloctively configured porous particulate material, the particles may be selected based on. porosity and/or penoeability daracteristics so diat they have desired ligbtwei’t charactBiistics, such as when suspended in a selected canier fluid for a wsll treatment As before, the isherest and/or induced porosity of a porous material particle may be selected so as to help provide the desired balance between parent density and strength. Optional matstials may be enqiloyed along -wiSi a glazing, penetratiag axLd/or coating mataiial to control penetration, such as enhancing or impairing penetration. For example, in one embodiment an catLonic clay stabilizer, such as CLAY MASTER. 5C from BI Services, may be first applied to the extedor sor&ce of a porons ccianuc matexial to inhibit peaettation by coating/jpenetrsmig sxatenal, snch as epoxy ox resin described elsewhere herein.

In a preferred embodiment, tiie porous particulate matedal is a relatively li’tweight or subslantially neutral buoyant particulate material. Such materials may be employed in a manner that elhninates the need for gellation of earner fluid, thus eliminating a source of potentied proppant pacl: and/or fistmation damage. Fmthemiore, a relatively li’tweight particulate material may be easier to place within a targeted zone due to lessened settling constraints, and a reduced mass of such relatively ti’tweight particulate material is generally required to fill an equivalent volonoe dian is required with conventional sand control particulates, used, for example, for gravel packing purposes.

Bjelatxvely lightweight and/or substantially neutrally buoyant firactuze prappant/particnlate material used in hydraulic fracturmg/"saQd control treattoeat, such as porous cersmic particles having untreated bulk apparent density of 1.16 and untreated porosity of about 59.3%, may be employed.

In one embodiment, the disclosed porous material particulates may be employed as lelalively ligbtweig’ particulate/jiroppant material that may be introduced or pmnped into a well as neutrally buoyant particles in, for example, a satnrated sodium chloride solution carrier fhiid or a carrier fhrid that is any other completictn or workover brine known in die art, thus eliminating the need for "Vrp"gmg polymer or fluid loss material In one embodiment’ such a material may be employed ss proppant/saad control particulate material at temperatures up to about STl"C, and closure stresses up to about 55.2 MPa. However, these ranges of temperature and closure stress are exemplary only, it being understood that the disclosed materials znay be employed as proppam/sand control materials at temperatures greater than about 371°C aixd/or at

closure stresses greater than about 552 MPa. In any event, it will be imderstood wilfa benefit of this disclosnra that pototu pailicblste sateiial and/or coatiag’eiietntiiig toatenab tnay be selected by those of still in the art to meet and withstimd anfic’peUed downhole conditions of a given application.

In ‘se embodiments where the djjsclosed ponnis matoial paiticnktes are employed as telatiyely lightweight aad/or sabstaatially neutcally buoyant particulate/’ppant niatenals, they may be employed wilb earner fluids ttiat are gelled, noo-geOed, or that have a reduced or ligtaCer gelling reqvdremetlt as cosq>ared to cazrier fluids employed -with conveatjonal fiactme Ireaisient’sand control me&ods. In one embodimenl employing one or more of the disclosed substantially neutialty buoyant paiticolate nutsiials and a btine caixicr fluid, miicrng eqoiqnnest need only include such equqnnsnt Hat is capable of (a) mixing the biine (dissolving soluble salts), and (b) homogeneously dispecsing in the substantially neutrally buoyant paiticiilatB matsiiaL In one embodiment a substantially nsuQaUy buoyant paxticulata’noppant matetial may be advastageously pie-suspe&ded and stored in a storage fluid, such, as biine of near or substantially equal density, aad thisn pumped or placed dowohole as is, or diluted on the fly.

Examples of non-natoial porous paniculate matedals for use in the invention include, but are not limited to, porous ceramic particles such as &ose paiticlea available &om Caibo Ceiamics Inc. as "Econopxop", and those fired kaolinitic described in United States Patent No. 5,188,175 which is incorporated herein by referwcB. As described in this refeieace such particles may include solid spherical pellets or particles fiom raw materials (such as kaolin clay) having an alumioa content of between about 25% and 40% and a silica content of between about 50% and 65"A. A starch binder may be employed. Such particles may be cbaractoized as haviilg a ratio of silicon dioxide to alumina content of ficm about 1.39 to about 2.41,. and a apparent specific gravity of between about 2.20 and about 2.60 or between about 2.20-8nd about 2,70.

It win also be uadeistood that porous ceramic particles may be selectively moau&ctured torn. law materials sooh as those desoibed in United States Patent No. 5,188,175; United States Patent No. 4,427,068; and United States Patent No. 4,322,731, which are each incorporated hereiQ by refeieace, such as by inclusion, of selected process steps in the initial material manuftctucing process to result in a material diat possesses desired characteristics of porosity, penneabHity, apparent density or apparent specific gravity, combinations tiiereof For example, such taw materials may be-fired at relatively low temperature of about 668" C or about 7W C to achieve a desired crystaJIine structure and a more highly porous and lifter straoture. In one eseinplaiy embodiment of such particles, as described ebewhere herein, about

20/40 mesh size porous material fired kaolinitic particles from Carbo Ceramics Inc. may be selected for use in the disclosed method. These particles have the following internal characteristics: bulk apparent density about 1.16, internal porosity about 59.3%. These particles may be treated with a variety of penetrating/coating materials in an amount of from about 0.5 to about 10% by total weight of particle. Such coated particles may be manufactured and/or supplied, for example, by Fritz Industries of Mesquite, Te.xas.

In one exemplary case, size of such a material may be selected to range from about 200 mesh to about 8 mesh.

In such a case, the particles may be selected based on porosity and/or permeability characteristics so that they have desired lightweight characteristics, such as when suspended in a selected carrier fluid for a well treatment. As before, the inherent and/or induced porosity of a porous material particle may be selected so as to help provide the desired balance between apparent density and strength. Optional materials may be employed along with a glazing, penetrating and/or coating material to control penetration such as enhance or impair penetration. For example, in one embodiment an cationic clay stabilizer, such as CLAY MASTER 5C from BJ Services, may be first applied to the exterior surface of a porous ceramic material to inhibit penetration by coating/penetrating material, such as epoxy or resin described elsewhere herein. .

In a selectively configured porous particulate material, the porous particulate material is chemically treated in order to impart desired physical properties, such as porosity, permeability, appai-ent density or apparent specific gravity, or combinations thereof to the particulate materials. Such desired physical properties are distinct from the physical properties of the porous particulate material"s prior to treatment.

The desired physical properties may further be present in non-selectively configured porous particulate materials. Non-selectively configured porous particulate materials shall include naturany occurring porous ceramic materials as well as non-natural (synthetic) materials manufactured in a manner that raiders such desired characteristics.

The non-selectively configured particulate material is selected based on desired physical properties, such as porosity, permeability, apparent density, particle size, chemical resistance or combinations thereof.

The selectively configured porous particulate material as well as non-selectively configured porous particulate material exhibit crush resistance under conditions as high as 10,000 psi closure stress, API RP 56 or API RP 60, generally between from about 250 to about 8,000 psi closure stress, in combination with a apparent specific gravity less than or equal to 2.4,

to meet the pumping and/or downhole formation conditions of a panicular application, such as hydraulic fracturing treatment, sand control treatment

Such desired physical properties may be impaned to a portion or portions of the porous particulate material of the selectively configured porous particulate material or non-selectively configured porous particulate material, such as on the particle surface of the material particulate, at or in the particle surface of the particulate material, in an area near the particle surface of a particulate material, in the interior particle matrix of a particulate material or a portion thereof, combinations thereof, etc.

Advantageously, in one embodiment the low apparent specific gravity- of the porous particulate material of the selectively configured porous particulate material or non-selectively configured porous paniculate material maybe taken advantage of to result in a larger fi-acture or fi-ac pack width for the same loading, such as pound per square foot of proppant. to give much larger total volume and increased width for the same mass. Alternatively, tliis characteristic allows for smaller loading of proppant material to be pumped while still achieving an equivalent width.

hi a preferred embodiment, selective configuration, such as by using glaze-forming, coating and/or penetrating materials, such as those materials described elsewhere herein, may be selectively employed to modify or customize the apparent specific gravity of a selected porous particulate material. Modification of particulate apparent specific gravity, to have a greater or lesser apparent specific gravity, may be advantageously employed, for exainple, to provide proppant or sand control particulates of customized apparent specific gravity for use as a substantially neutrally buoyant particulate with a variety of different weight or apparent specific gravity carrier fluids.

The selectively configured porous particulate material has an apparent density fi-om about 1.1 g/cm’to about 2.6 g/cm", a bulk apparent density firom about 1.03 g/cm’ to about 1.5 g/cm\ and an internal porosity firora about 10 to about 75 volume percent. In one example, bulk densities may be controlled to be in the range of from about 1.1 g/cm" to about 1.5 g/cm"*, although greater and lesser values are also possible.

The selectively configured porous particulate material, as well as the non-selectively configured particulate material, is generally between from about 200 mesh to about 8 mesh.

The selectively configured porous particulate material may comprise porous particulate material selectively altered by treating with a coating or penetrating material using any suitable wet or dry process. Methods for coating particulates, such as fracpjre proppant particles, with materials such as resin are known in the art, and such materiaLs are available, for example, from

manufacturers listed herein. With regard to coating of the disclosed porous particulate materials, coating operations may be performed using any suitable methods known in the art.

As used herein, the term "penetration" shall further refer to partially or completely impregnated with a penetrating material, by for example, vacuum and/or pressure impregnation. For example, porous particulate material may be immersed in a second material and then exposed to pressure and/or vacuum to at least partially penetrate or impregnate the material.

Those of skill in the art will understand that one or more coating and/or penetrating materials may be selected to treat a porous material particulate to meet particular criteria or requirements of given downhole application based on the information and examples disclosed herein, as well as knowledge in the art. In this regard, porous material panicle characteristics, such as composition, porosity and permeability characteristics of the particulate material, size, and/or coating or penetradng material characteristics, such as composition, amount, thickness or degree of penetration, may be so selected. The coating or penetrating material is typically non-porous.

The porosity and permeability characteristics of the porous particulate material allows the penetrating material to be drawn at least partially into the porous matrix of the porous particulate material by capillary action, for example, in a manner similar to a sponge soaking up water. Alternatively, one or more penetrating materials may be drawn at least partially into tlie porous matrix of the porous particulate material using a vacuum, and/or may be forced at least partially into the porous matrix under pressure.

Examples of penetrating materials that may be selected for use include, but are not limited to, liquid resins, plastics, cements, sealants, binders or any other material suitable for at least partially penetrating the porous matrix of the selected particle to provide desired characteristics of strength/crush resistance, apparent specific gravity, etc. It will be understood that selected combinations of any two or more such penetrating materials may also be employed, either in mixture or in sequential penetrating applications.

Examples of resins that may be employed as penetrating and/or coating materials include, but are not limited to, resins and/or plastics or any other suitable cement, sealant or binder that once placed at least partially within a selected particle may be crosshnked and/or cured to form a rigid or substantially rigid material within the porous structure of the particle. Specific examples of plastics include, but are not limited to, nylon, polyethylene, styrene, etc. and combinations thereof. Suitable resins include phenol formaldehyde resins, melamine formaldehyde resins, and urethane resins, low volatile urethane resins, such as these and other types of resins available from Borden Chemical Inc., Santrol, Hepworth of England, epoxy resins and mixtures thereof.

Specific examples of suitable resins include, but are not limited to, resins ft-om Borden Chemical and identified as 500-series and 700-series resins (e.g., 569C, 794C, ere). Further specific examples of resins include, but are not limited to, SIGMASET series low temperature curing urethane resins fi-om Borden Chemical, such as SIGMASET, SIGMASET LV, SIGMASET XL, ALPHASET phenolic resin fi"om Borden Chemical, OPTI-PROP phenolic resin fi-om Santrol, and POLAR PROP low temperature curing resin fi"om Santrol. W"Tiere desired, curing characteristics, such as curing time, may be adjusted to fit particular treatment methods and/or final product specifications by, for example, adjusting relative amounts of resin components. Still fijrther examples of suitable resins and coating methods include, but are not limited to, those found in European Patent Application EP 0 771 935 Al; and in U.S. Patents No. 4,869,960; 4,664,819; 4,518.039: 3,929,191; 3,659,651; and 5,422,183, each of the foregoing references being incorporated herein by reference in its entirety.
