Repository: anandvc/allindianpatents

File: patents/215492-a-process-for-the-preparation-of-hyperbranched-polymers-of-diisoprophenylbezene-or-divinylbenzene-or-its-copolymers.html
Indian Patents. 215492:"A PROCESS FOR THE PREPARATION OF HYPERBRANCHED POLYMERS OF DIISOPROPHENYLBEZENE OR DIVINYLBENZENE OR ITS COPOLYMERS"

Indian Patents

Recently Granted Patents

  Recently Published Patents

Title of Invention	"A PROCESS FOR THE PREPARATION OF HYPERBRANCHED POLYMERS OF DIISOPROPHENYLBEZENE OR DIVINYLBENZENE OR ITS COPOLYMERS"

Abstract	A process for the preparation of hyperbranched polymers of diisopropenylbenzene or divinyl/benzene or its copolymers by mixing an initiator with diisopropenylbenzene or divinylbenzene monomer in a mole ratio of 1:1 to 1:0.4 in less than 2 seconds at 30°C to -40°C in an organic solvent, cooling the said mixture to -40°C to obtain a solution of hyperbranched polymer, optionally adding co-monomer equal to or higher than initiator moles periodically, terminating the said reaction with a small amount of degassed methanol and separating the hyperbranched polymer by conventional precipitation using a non-solvent.	

Full Text	This invention relates to a process for the preparation of hyperbranched polymers and copolymers. More particularly the present "invention relates to a process for the production of hyperbranched polymers from divinylbenzene or 1,3-diisopropenylbenzene in presence or in absence of a co-monomer such as styrene, 1,1-diphenylethylene with broad molecular weight distribution using anionic initiator.

Physical properties of polymers mainly depend on their chemical composition and architectural features. The physical properties can be tailored by manipulation of the polymer's main-chain topology (US Patent 5587441 (1996), Science, 263, 1710, 1994, ACS Symp. Scr. 285, 175, 1985 and J. Am. Chcm. Soc., 117, 6414, 1995). Branching in a linear polymer exerts tremendous influence on chemical, physical, mechanical and Theological properties.

Regular, well-defined branching in a polymer synthesis produces a globular shape three-dimensional topology called dendrimers (J. Org. Chem., 50, 2003, 1985, Angew. Chem., 102, 119, 1990 and Macromolecules, 24, 5893, 1991). However, dendrimers are very difficult to produce as the synthesis involves multi-step reactions. It is also known that a less well-defined hyperbranched polymer can be obtained from condensation of

AB2 type monomers (J. Am. Chem. Soc., 74, 2718, 1952). Recently, Frechet and co-workers demonstrated a novel method for the synthesis of hyperbranched polymers using vinyl monomer which has a dormant functional group with the potential of initiating vinyl groups when activated by an external stimulus (US Patent 5587446 (1996), 5635571 (1997), 5663260 (1997), Science, 269, 1080, 1995 and J. Am. Chem. Soc., 117, 10763, 1995). Upon activation of the dormant group in such a vinyl monomer, it initiates

intermolecularly and produces hypcrbranched polymer. As the intermolecular reaction of vinyl monomer containing initiating group resembles polycondensation, the process is called as self-condensing vinyl polymerization (SCVP).

Several vinyl monomers such as p-(chloromethyl)styrene (Science, 269, 1080, 1995), 2-((2-bromopropionyl)oxy)ethyl acrylate (US Patent 5763548 (1998), and Macromolecules, 30, 7034, 1995), are used for SCVP. Depending on the nature of monomer, suitable polymerization methods have been adopted for SCVP, i.e., cationic (Science, 269, 1080, 1995), radical (J. Am. Chem. Soc., 117, 10763, 1995), atom transfer radical (Macromolecules, 30, 7034, 1997), and group transfer polymerization (GTP) (Polym. Prepr. (Am. Chem. Soc., Div. Polym. Chem.), 38, 498, 1997 and Macrmol. Rapid Commun., 18, 865, 1997). However, anionic polymerization method has not been yet applied for SCVP. It is possible to synthesis hyperbranched polymer using anionic initiators and divinylbenzene monomers under appropriate condition. Hyperbranched polymers are expected to have non-Newtonian flow in melt as well as in solution viscosity and hence low viscosities can be achieved for a very high molecular weight. Hyperbranched polymeric materials will have important role to play in industry as they are cost effective compare to regular dendritic polymers.

The main object of the present invention is therefore to provide a process for the preparation of hyperbranched polymers and copolymers using divinylbenzene monomers with anionic initiators.

Another objective is to produce hyperbranched copolymers using divinylbenzene monomers with other non-acrylic comonomers. Yet another objective is to enable the

production of polymers and copolymers with a- wide range of molecular weight with broad molecular weight distribution with polydispersities in the range of 2 to 50.

Still another objective is to enable the production of hyper-brached polymers or

copolymers consisting of chain end functionality, which can be used for further post reactions.

Accordingly, the present invention provides a process for the preparation of hyperbranched polymers and copolymers which comprises mixing an equimolar amount of initiator and diisopropenylbenzene or divinylbenzene monomer in less than 2 seconds at 30 °C to -40 °C in an organic solvent, cooling the said mixture to -40 °C to obtain a solution of hyperbranched polymer, optionally adding co-monomer equal to or higher than initiator moles periodically, terminating the said polymer with a small amount of degassed methanol and separating the hyperbranched polymer by conventional precipitation using a non-solvent.

In one of the embodiments of the present invention, the initiator used may be of general formula (I), in the drawing accompanying the specification, where R1 = linear or branched alkyl group having one to six carbon atoms, R2 = hydrogen atom or phenyl or alkyl group having one to six carbon atoms, R3 = hydrogen atom or phenyl or an ester group, and M+ is an alkali or alkaline earth metal such as n-, secondary, or tertiary-butyllithum and 1,1-diphenylhexyllithium.

In another embodiment the monomer used may be such as 1,3-divinylbenzene, 1,4-divinylbenzene, commercial mixture of 1,3 and 1,4-divinylbenzene (with 35% ethylvinylbenzene) (DVB) and 1,3-diisopropenylbenzene (DIPB).

In yet another embodiment, the mole ratio of initiator to monomer can vary from 1:1 to 1:0.4 preferrably 1:1.

In still another embodiment the solvent used for the synthesis of hyper branched polymer may be selected from tetrahydrofuran (THF), tetrahydropyran (THP), or hydrocarbon such as benzene, toluene, ethylbenzene, xylene and cyclohexane preferably tetrahydrofuran.

In yet another embodiment the non-solvent used for the precipitation may be such as methanol, methanol-water (8:2 v/v) mixture, n-hexane and petroleum ether.

In still another embodiment the comonomer used may be such as styrene or alpha-methylstyrene, isoprene, butadiene, 1,1-diphenylethylene, alkyl (meth)acrylates, and other (alkyl) acrylates.

The process of the present invention is described hereinbelow with examples, which are illustrative only and should not be construed to limit the scope of the invention, in any manner.

Example 1

This example illustrates the synthesis of hyperbranched polymer using divinlybenzene (DVB) and n-butyllithium in THF at -40 °C

Into a dry 250 mL round bottom flask equipped with magnetic needle, nitrogen/vacuum three-way adapter with rubber septum, was added 30 mL dry tetrahydrofuran. 0.4 mL, 2.26x10"3 moles of divinylbenzene (35 % ethylstyrene) was added into the polymerization flask and the temperature was brought to -40 °C. Then, 2.4 mL, 2.287x10'3 moles of n-butyllithium (0.953M) was added into the monomer solution very fast (

solution turned into dark red colour and no gelation was observed throughout the reaction. The reaction was terminated after 10 min with 2 mL of degassed methanol. The polymer was recovered by precipitation in excess "methanol and dried at 80 °C for 12 h under vacuum giving 0.46 gm of hyperbranched polyDVB (98 % yield).

Gel permeation chromatography equipped with 100Å, 500 Å, 103 Å, 104 Å and one linear µ-ultrastyragcl columns showed that the polymer had Mn,cpc = 14,990 g/mol, MW.GPC = 1,11,500 g/mol and Mw/Mn = 7.4 with respect to PMMA calibration standards. Intrinsic visocity of the polymer measured in chloroform at 30 °C is 0.77 dL/g.

Example 2

This example illustrates the synthesis of hyperbranched polymer using 1,3-diisopropenylbenzene (DIPB) and n-butyllithium in THF at -40 °C

Into a dry 250 mL round bottom flask equipped with magnetic needle, nitrogen/vacuum three-way adapter with rubber septum, was added 50 mL dry tetrahydrofuran. 1.0 mL, 5.84xlO-3 moles of diisopropenylbenzene was added into the polymerization flask. Then, 4.2 mL, 5.84xlO-3 moles of n-butyllithium (1.39M) was added into the monomer solution at 30 °C very fast (

Gel permeation chromatography equipped with 100Å, 500 Å, 103 Å, 104 Å and one linear µ-ultrastyragel columns showed that the polymer had Mn,cpc = 360 g/mol, MW,GPC = 1500 g/mol and Mw/Mn = 4.16 with respect to PMMA calibration standards.

Example 3

This example illustrates the synthesis of hyperbranched copolymer using 1,3-diisopropenylbenzene (DIPB), styrene and n-butyllithium in THF at -40 °C

Into a dry 250 mL round bottom flask equipped with magnetic needle, nitrogen/vacuum three-way adapter with rubber septum, was added 60 mL dry tetrahydrofuran. 1.0 mL, 5.84xlO"3 moles of diisopropenylbenzene was added into the polymerization flask. Then, 4.2 mL, 5.84xlO-3 moles of n-butyllithium (1.39M) was added into the monomer solution at 30 °C very fast (
Gel permeation chromatography equipped with lOOÅ, 500 Å, 103Å, 104 Å and one linear µ.-ultrastyragel columns showed that the polymer had Mn,Gpc = 4500 g/mol, Mw,Gpc = 21180 g/mol and Mw/Mn = 2.70 with respect to PMMA calibration standards.

Example 4

This example illustrates the synthesis of loosely hyperbranched poly(diisopropenylbenzene-co-styrene) using 1,3-diisopropenylbenzene, styrene and n-butyllithium in THF at -40 °C

Into a dry 250 mL round bottom flask equipped with magnetic needle, nitrogen/vacuum three-way adapter with rubber septum, was added 10 mL dry tetrahydrofuran. 0.5 mL, 2.92xlO-3 moles of diisopropenylbenzene was added into the polymerization flask. Then, 2.1 mL, 2.92x10-3 moles of n-butyllithium (1.39M) was added into the monomer solution at 30 °C very fast (
Gel permeation chromatography equipped with 100Å, 500Å, 103 Å, 104 Å and one linear µ-ultrastyragel columns showed that the polymer had Mn,cpc = 26100 g/mol, MWtcpc = 80982 g/mol and Mw/Mn = 3.10 with respect to PMMA calibration standards.

Example 5

This example illustrates the synthesis of star (poly methylmethacrylate) using hyperbranched oligo (diisopropenylbenzene-co-styrene) core in THF at -78 °C

Into a dry 250 mL round bottom flask equipped with magnetic needle, nitrogen/vacuum three-way adapter with rubber septum, was added 125 mL dry tetrahydrofuran. 2.5 mL THF containing 250 mg of LiClO4 and 0.4 mL, 2.33x10-3 moles of diisopropenylbenzene was added into the polymerization flask. Then, 1.34 mL, 2.34xlO"3 moles of n-butyllithium (1.75M) was added into the monomer solution at 30 °C. The reaction solution turned into dark red color and no gelation was observed. The reaction was stirred for 10 min and then, the reaction temperature was brought down to -78 °C. After 15 min, 0.28 ml of styrene was added to form hyperbranched oligoDIPB. To this solution, 10 mL, 9.36 grams of methyl methacrylate was added. The reaction was terminated after 20 min with 1 mL of degassed methanol. The polymer was recovered by precipitation in excess methanol and dried at 80 °C for 12 h under vacuum giving 10 grams of star (poly methylmethacrylate) with hyperbranched copoly (DIPB-co-styrene) core moiety. (100 % yield).

Gel permeation chromatography equipped with lOOA, 500 Å, 103 Å, 104 Å and one linear µ-ultrastyragel columns showed that the polymer had Mn,cpc = 31000 g/mol, MW-GPC = 46870 g/mol and Mw/Mn = 1.5 with respect to PMMA calibration standards.

Example 6

This example illustrates the procedure for the synthesis of hyperbranched copolymer consisting of 1,3-diisopropenylbenzene and styrene as repeat units in THF at -40 °C.

The polymerization was carried out under pure nitrogen atmosphere. To a 250 mL flame dried round bottomed flask connected with an ampoule containing 4.2 mL (5.84 x 10-3 moles) of 0.139 M nBuLi in cyclohexane, was added 150 mL of tetrahydrofuran. 1,3-diisopropenylbenzene, 1 mL, (5.84 x 10-3 moles) was added into the polymerization flask and nBuLi was then added into the monomer solution very fast (

(98 % yield) by this procedure are all soluble in toluene, tetrahydrofuran, and chlorinated solvents. The polymers were characterized for their molecular weights using Gel permeation chromatography equipped with lOOA, 500 Å, 103 Å, 104 Å and one linear µ-ultrastyragel columns. The molecular weights determined with respect to PMMA calibration standards are given in the Table 1.

Table. 1. Results of the hyperbranched poly (diisopropenylbenzene-co-styrene) formed at different generations using styrene ([styrene]/[Li+] = 1) as promoter at -40 °C in THF

(Table Removed)

Example 7

This example illustrates the synthesis of hyperbranched polymer using 1,3-diisopropenylbenzene (DIPB), styrene and 1,1-diphenylhexyllithium in THF at -40 °C

Into a dry 250 mL round bottom flask equipped with magnetic needle, nitrogen/vacuum three-way adapter with rubber septum, was added 50 mL dry tetrahydrofuran. 1.0 mL, 5.84xlO-3 moles of diisopropenylbenzene was added into the polymerization flask. Then, 3.4 mL, 5.84xlO-3 moles of 1,1-diphenylhexyllithium (1.4M)

was added into the monomer solution at 30 °C. The reaction solution turned into dark red colour and no gelation was observed. The reaction was stirred for 15 min and then, the reaction temperature was brought down to —40 °C. After 15 min, 0.7 ml, 6.1xlO-3 moles of styrene was added to enhance self-condensation of the preformed hyperbranched oligoDIPB. The reaction was terminated with 2 mL of degassed methanol after 20 min. The polymer was recovered by precipitation in excess methanol and dried at 60 °C for 12 h under vacuum giving 2 gm of hyperbranched copoly (DIPB-co-styrene) (-100 % yield).

Gel permeation chromatography equipped with 100Å, 500Å, 103 Å, 104Å and one linear µ-ultrastyragel columns showed that the polymer had Mn,Gpc = 8700 g/mol, MW,GPC = 21680 g/mol and Mw/Mn = 2.49 with respect to PMMA calibration standards.

The present invention has following advantages:

1)	Hyper  branched  polymers  can  be  synthesized  using  commerically  available

divinylbenzene monomer.

2)	The  living  ends  of  the  hyperbranched  polymers  can  be  either  used  for

functionalization or used as multifunctional initiator for the synthesis of hyper-star

polymer.

We claim:		

1.  A process for the preparation of hyperbranched polymers and copolymers which,.

comprises mixing an equimolar amount of jnitiatprlmd diisopropenylbenzene or

divinylbenzene monomer in less than 2 seconds at 30 °C to -40 °C in an organic;

solvent) cooling the said mixture to -40 °C to obtain, a solution of hyperbranched

polymer, optionally adding equal to or higher than initiator moles

periodically terminating the said polymer with a small amount of degassed

methanol and separating the hyperbranched polymer by conventional precipitation])

using a non-solvent.)  	

2.	A process as claimed in claim 1 wherein, the initiator has general formula (I), in

the drawing accompanying the specification, where R1 = linear or branched alkyl

group having one to six carbon atoms, R2 = hydrogen atom or phenyl or alkyl

group having one to six carbon atoms, R3, = hydrogen atom or phenyl or an ester

group, and M+ is an ^kali or alkaline earth] metal such as n-, secondary, or

tertiary-butyllithum and 1,1-diphenylhexyllithium.

3.	A process as claimed in claims 1 to 2 wherein the monomer used is such as 1,3-

divinylbenzene,  1,4-divinylbenzene,  commercial  mixture  of  1,3  and  1,4-

divinylbenzene (with 35% cthylvinylbenzenc) and 1,3-diisopropenylbenzene.

4.	A process as claimed in claims 1 to 3 wherein the mole ratio of initiator to

monomer vary from 1:1 to 1:0.4 preferrably 1:1.

5.	A process as claimed in claims 1 to 4 wherein the solvent used for the preparation

of hyperbranched polymer is such as tetrahydrofuran (THF), tetrahydropyran

(THP), or hydrocarbon  such as benzene, toluene, ethylbenzene, xylene and

cyclohexane preferably tetrahyclrofuran.

A process as claimed in claims 1 to 5 wherein the comonomer, if necessary, may

be styrene or alpha-methylstyrene,  isoprene, butadiene,  1,1-diphenyethylene,

alkyl (meth)acrylates, and other (alkyl) acrylates.

A process for the preparation of hypcrbranchcd polymer and copolymer as fully

described hereinbefore with reference to the examples contained therein.

Documents:

				1151-del-1999-abstract.pdf

				1151-DEL-1999-Claims.pdf

				1151-del-1999-correspondence-others.pdf

				1151-del-1999-correspondence-po.pdf

				1151-del-1999-description (complete).pdf

				1151-del-1999-drawings.pdf

				1151-del-1999-form-1.pdf

				1151-del-1999-form-19.pdf

				1151-DEL-1999-Form-2.pdf

« Previous Patent

Next Patent »

Patent Number	215492	

Indian Patent Application Number	1151/DEL/1999	

PG Journal Number	11/2008	

Publication Date	14-Mar-2008	

Grant Date	27-Feb-2008	

Date of Filing	26-Aug-1999	

Name of Patentee	COUNCIL OF SCIENTIFIC AND INDUSTRIAL RESEARCH	

Applicant Address	RAFI MARG, NEW DELHI-110001, INDIA.	

Inventors:

#	Inventor's Name	Inventor's Address	

1	DURAIRAJ BAKARAN	NATIONAL CHEMICAL LABORATORY, PUNE-411 008, INDIA.	

PCT International Classification Number	C08L 25/04	

PCT International Application Number	N/A	

PCT International Filing date		

PCT Conventions:

#	PCT Application Number	Date of Convention	Priority Country	

1			NA	

© All Indian Patents, 2013-2021.

  Patent data available in the public domain from Indian Patents Office, Department of Industrial Policy and Promotions, Ministry of Commerce and Industry, Government of India.

File: patents/215496-an-electrochemical-cell-useful-in-the-reduction-of-nitro-compounds.html
Indian Patents. 215496:AN ELECTROCHEMICAL CELL USEFUL IN THE REDUCTION OF NITRO COMPOUNDS

Indian Patents

Recently Granted Patents

  Recently Published Patents

Title of Invention	AN ELECTROCHEMICAL CELL USEFUL IN THE REDUCTION OF NITRO COMPOUNDS

Abstract	The invention relates to an electrochemical cell useful in the reduction of nitro compounds. The cell comprises: in combination a novel cathode consisting of Til ceramic TiO2 and the said cathode sheet being coated with a solution consisting of titanyl acetyl acetonate or titanyl butanoate, nitric acid or hydrochloric acid, water and isopropanol as herein described, lead as anode, a porous diaphragm, the nitro or dinitro compound in sulphuric acid as the catholyte and sulphuric acid as the anolyte.	

Full Text	This invention relates to an electrochemical  cell useful in the reduction of nitro compounds.

Hitherto it has been the practise to reduce  nitro compounds to the corresponding amines electrochemically

at a copper cathode indirectly by using inorganic redox

4 +  3+  4 +  2 + systems,  such as Ti /Ti  ,  Ce /Ce  in solution.

These methods however, have the following drawbacks. 1. The choice of a minimum redox concentration is to be evaluated since below this concentration, there could be competition due to direct reduction. 2. If the free base is to be isolated from the electrolysis product by neutralisation (for reductions in acid medium), it is likely that the redox species gets precipitated as hydroxide, thereby making the separation difficult. 3. Tendency of the electrolysis products for complex formation is sometimes seen as is the case with several amines, thereby reducing the product yield.

The object of the present invention is to provide

a process for the preparation of Ti/ceramic TiO  cath-

ode and an electrochemical cell incorporating the  said cathode useful  in the electroreduction of nitro and

dinitro compounds, which obviates the disadvantages by

4+  3 + immobilising the redox species Ti  /Ti  on the cathode

surface itself.

In our copending application no. 260/DEL/92  fjrom which this  application has been divided out  we have

provided a process for the preparation of Ti/ceramic TiO2 catrhode sused for the preparation of electrochemical cell useful in the reduction of nitro compounds which comprises (aO cleaning a titanium expanded metal sheet by known methods, (b) etching the cleaned sheet with an acid (c) applying to the etched sheet a solution consisting of titanium acetyl acetyl acetonate or titanium butyl butaonate, nitric acid or HC1, water and isopropanol, (d) drying the coated sheet and (3) firing at a temperature in the range of 450 to 550°C for a period of 5-10 minutes.

The etching of the metal sheet may be done using 10% oxalic acid or 50% HC1. The solution may consist of titanium butyl butanoate, hydrochloric acid, water and isopropanol. The amount of components may range from 4- 8 ml of concentrated nitric acid and 205 ml of water with the concentration of titanium, acetyl acetonate being 0.05M.

Accordingly the present invention provides an electrochemical cell useful in the reduction of nitro compounds comprising in combination a novel cathode consisting of Ti/ ceramic TiO2 and the said cathode sheet being coated with a solution consisting of titanyl acetyl acetonate or titanyl butanoate, nitric acid or hydrochloric acid, water and isopropanol as herein described, lead as anode, a porous diaphragm, the nitro or dinitro compound in sulphuric acid as the catholyte and sulphuric acid as the anolyte.

In our copending application which has been divided out of our application no. 260/DEL/92 (patent no. 184292) there is provide an improved process for the electro-reduction of nitro and dinitro compounds using the above said electrochem-

ical cell of this invention.

The following examples are given to illustrate the process of the present invention and should not be construed to limit the scope of the present invention.

Example 1:  typical cell (a one litre glass beaker) consisting of 400 ml of 10% H SO and 8.5 gm of

2  4

nitro-benzene (NB) as catholyte and 100 ml of 10% H SO

2  4 2

as  anolyte. Ti/ceramic TiO cathode of area  0.84  dm

2

and lead anode, with ceramic porous pot as diaphragm with the catholyte being constantly agitated using a mechanical stirrer.

Example 2:  typical cell consisting of 400 ml of

20% H SO  and 11 g of metadinitrobenzene  (m-DNB)  as 2  4

catholyte and 100 ml of 20% H SO as anolyte. Ti/ceram-

2  4

2

ic TiO cathode of area 0.84 dm and lead anode. 2

The following are the main advantages of the invention:

1.	In the use of Ti/ceramic TiO cathode,  there is

2

4+  3 + heterogeneous  redox catalysis due to the Ti  /Ti  on

the cathode surface and hence the reduction efficiency is better than at copper or tin cathodes.

2.	The reduction by this method involves no effluent

problem.

3.	This method affords the  reuse  of  electrolyte

possible and the electrode performance during reuse  is

extremely good.

4.	During neutralisation of an electrolysis product,

the problem of complex formation does not arise in this

case in contrast to that observed during the use of

redox systems in solution with a copper cathode.

We Claim:

1. An electrochemical cell useful in the reduction of nitro compounds comprising in combination a novel cathode consisting of Ti/ ceramic TiO2 and the said cathode sheet being coated with a solution consisting of titanyl acetyl acetonate or titanyl butanoate, nitric acid or hydrochloric acid, water and isopropanol as herein described, lead as anode, a porous diaphragm, the nitro or dinitro compound in sulphuric acid as the catholyte and sulphuric acid as the anolyte.

2.  An electrochemical cell useful in the reduction of nitro compounds substantially as herein described.

Documents:

				1121-del-1998-abstract.pdf

				1121-del-1998-claims.pdf

				1121-del-1998-correspondence-others.pdf

				1121-del-1998-correspondence-po.pdf

				1121-del-1998-description (complete).pdf

				1121-del-1998-form-1.pdf

				1121-del-1998-form-19.pdf

				1121-del-1998-form-2.pdf

				1121-del-1998-form-3.pdf

« Previous Patent

Next Patent »

Patent Number	215496	

Indian Patent Application Number	1121/DEL/1998	

PG Journal Number	11/2008	

Publication Date	14-Mar-2008	

Grant Date	27-Feb-2008	

Date of Filing	27-Apr-1998	

Name of Patentee	COUNCIL OF SCIENTIFIC & INDUSTRIAL RESEARCH	

Applicant Address	RAFI MARG, NEW DELHI-110001	

Inventors:

#	Inventor's Name	Inventor's Address	

1	PAYYALLEER NARAYANAN ANANTHARAMAN	CENTRAL ELECTROCHEMICAL RESEARCH INSTITUTE KARAI KUDI-630006 INDIA	

2	DEVANATH VASUDEVAN	SENIOR RESEARCH FOLLOW, ALL OF CENTRAL ELECTROCHEMICAL RESEARCH INSTITUTE, KARAIKUDI 630006,INDIA	

3	CINGARAN RAVICHANDRAN	SENIOR RESEARCH FOLLOW, ALL OF CENTRAL ELECTROCHEMICAL RESEARCH INSTITUTE, KARAIKUDI 630006,INDIA	

PCT International Classification Number	H01M 6/02	

PCT International Application Number	N/A	

PCT International Filing date		

PCT Conventions:

#	PCT Application Number	Date of Convention	Priority Country	

1			NA	

© All Indian Patents, 2013-2021.

  Patent data available in the public domain from Indian Patents Office, Department of Industrial Policy and Promotions, Ministry of Commerce and Industry, Government of India.

File: patents/215502-a-process-for-producing-thermoset-bonded-fibre-mouldings.html
Indian Patents. 215502:"A PROCESS FOR PRODUCING THERMOSET-BONDED FIBRE MOULDINGS"

Indian Patents

Recently Granted Patents

  Recently Published Patents

Title of Invention	"A PROCESS FOR PRODUCING THERMOSET-BONDED FIBRE MOULDINGS"

Abstract	The present invention relates to a process for producing thermoset-bonded fibre mouldings characterized in that at least two fibre layers produced in a manner as herein described, with different thermoset binders are combined with one another and are hardened at temperatures above the hardening temperatures of the thermoset binders.	

Full Text	The present invention relates to a process for producing thermoset-bonded fibre mouldings.

Shaped parts produced of fibres, such as are used for example in automobile manufacturing as climate-regulating sound-absorbing parts and shaped parts with high surface and shatter strength are conventionally produced by compression molding and simultaneous curing of phenolic resin-bonded fiber layers (formed fabrics). These products have the disadvantage that they occasionally, especially when they are exposed to the effects of increased temperatures and humidity, produce a disturbing odor which is largely due to the curing agent (hexamethylene tetramine) and its amine decomposition products.

According to EP-A 0 254, 807, this problem is solved by using a powder-form mixture as the bonding agent comprising a phenolic resin which is nonthermo-reactive and one or more condensation product from the group of phenoli-resins, amino resins or epoxide resins. Although the odor formation due to hexamethylene tetramine can thereby be avoided, a residual odor from the phenolic resin remains.

OBJECTS OF THE INVENTION

It is an object of the invention to provide shaped fibrous

elements with a thermosetting resin as the bonding agent which maintain good mechanical, sound-absorption and incombustible properties of phenolic resin bonded fibrous shaped elements free of any odor development of the phenolic resins.

It is another object of the invention to provide a method to produce shaped fibrous elements having increased strength with a weight reduction of the motor vehicle components without any quality loss.These and other objects and advantages of the invention will become obvious from the following detailed description.

THE INVENTION

Accordingly, there is provided a process for producing thermoset-bonded fibre mouldings characterized in that at least two fibre layers with different thermoset binders are combined with one another and are hardened at temperatures above the hardening termperatures of the thermoset binders.

The thermosetting resin bonding agents may be self-curing resins or may be provided with a curing agent or curing catalyst which are cured to form a high polymer product at an elevated specific temperature. Examples of suitable thermosetting resins

are diallylphthalate resins, epoxide resins, urea resins, melamine resins, melamine-urea resins, melamine-phenolic resins, phenolic resins and mixtures thereof. TheYresins are based on phenolic resins and epoxide resins.

It is surprising that the fibrous shaped elements produced by the invention do not develop an odor of phenolic resin or amine degradation products of hexamethylene tetramine although the individual thermosetting resin bonded fiber layers, and thus also the entire fibrous shaped elements are permeable to air and gas. It is a further unexpected advantage of these fibrous shaped elements that they exhibit increased strength so that it becomes possible to achieve the same strength with thinner fibrous shaped elements of the invention as can be attained with conventional, heavy fibrous shaped elements only bonded with phenolic resin. In particular, a further increase in strength and a decrease of the odor emissions is attained if the fiber layers provided with the thermosetting resin bonding agents are produced according to a carding process.

Examples of phenolic bonding agents are all condensation products of phenols and aldehydes, especially phenol, cresol or xylenol with formaldehyde, more preferably resols and conventional novolac  most preferably mixtures of novolac and hexamethylene tetramine. Usually, the phenolic resins are used in the form of powders.

The bonding agents based on epoxide resins are usually a powder mixture of epoxide compounds with at least two epoxy groups per molecule and a curing agent. Latent curing agents are preferred to obtain sufficient processing time between the time of mixing and of curing. Examples of latent curincg agents are acid anhydrides or imidazole derivatives but preferred are novolacs or metal complex compounds such as described in EP-B 0,518,908.

Examples of fibers are inorganic fibers such as glass fibers and organic fiber-like materials or any fiber mixtures. Preferred are organic fibers such as wool, cotton, staple fibers, jute, flax, hemp, polyester or acrylic fibers. A large portion of the fiber material used may be obtained from discarded textile materials by way of a reclamation process which fibers are mixed by methods known per se with the particular bonding agents and placed into discrete fiber layers (formed fabrics, in particular carded formed fabrics ) .According to the invention, several fiber layers (formed fabric webs) with at least two different thermosetting resin bonding agents are placed one on top of the other. Preferably tnere are used one or several fiber layers together with phenolic resin as the bonding agent as the inner layer and its upper side and bottom side each are provided with a covering layer comprising one or several fiber layers comprising epoxide resin as the bonding 
The individual fiber layers or the stacked structure (intermediate products) are cut to size in a marner known per se and can be either precured and cured at a later time while being shaped, or the stacked structures are immediately cured as sheets at temperatures above the curing temperatures of the thermosetting resin bonding agents. In the simplest case, fibrous formed fabrics are combined with, in each instance, different bonding agents as semifinished products and are molded and cured at a temperature above the curing temperature of the thermo Setting resin bonding agents potentially while being shaped. For example, a hat rack with a weight per unit area of 2500 g/m2 may be fabricated from two semifinished products each weighing 500 g/m2 with an epoxide resin-curing agent mixtures as the bonding agent and an interspaced semifinished product weighing 1500 g/m2 with novolac-hexamethylene tetramine as the bonding agent.

The preferred method of the invention for the production of the thermosetting resin bonded fiber layers is the carding process in which the fibers are combed out to extremely fine piles which then are provided with bonding agents and are stacked in longitudinal and transverse position until the desired weight per unit area is obtained with the upper covering laysr, middle layer and lower layer comprising different bonding agents, if desired. The middle layers preferably comprise also phenolic resins and the upper and lower outer layers epoxide resins as the bonding agent.

In a particularly preferred method, fibrous formed fabrics (fiber layers) are produced by the carding process such that over the continuously produced fiber felt are sprinkled in the longitudinal direction over three equally or differently wide zones different bonding agents whereby the inner zone contains the bonding agent for the inner layer of the fibrous shaped element and the two outer zones contain the bonding agent (s) for the upper and lower outer layer of the fibrous shaped element. The formed fabric web produced in this way is arranged in a cross-folding technique such that the newly formed Fiber felt  comprises fiber layers with different bonding agents,

This formed fiber felt  is briefly heated such that the thermosetting resin bonding agents melt and are fixed on the fiber, but are not cured. The formed fiber felt is then cooled and fitted. Lastly, the intermediate products produced in this way, potentially while being shaped, are molded and cured in a manner known per se and for this purpose several of these semifinished products can also be placed one above the other and molded together and cured.

In the following example, there is described a preferred embodiment to illustrate the invention. However, it is to be understood that the invention is not intended to be limited to the specific embodiment.

EXAMPLE

The phenolic resin bonding agent used was a phenol novolac with a softening point of 98°C mixed with 6 wt% of hexamethylene tetramine and, the epoxide resin bonding agent used was a mixture of an epoxide resin based on bisphenol A (epoxide equivalent: 183; softening point: 75°c) and 5 wt% of a latent curing agent comprising a pulverized "solid solution" of 30% 2-methyl-imidazole in 70% of a phenol novolac having a high melting point.

Using the carding process, a fibrous formed fabric comprising a textile fiber mixture and powder resin bonding agents was produced continuously. Over the fibrous formed fiber feet , the different bonding agents were sprinkled in the longitudinal direction over three zones of equal widths. The: two out.p.r zones received the epoxide resin bonding agent and the inner zone received the phenolic resin bonding agent. The formed fiber felt produced in this way was arranged in a cross-folding iecnnigue known per se so that a new formed fiber felt was formed in which the inner layer comprised the phenolic resin and the upper and the lower outer layer comprised the epoxide resin as the bonding agent.

The said formed fiber felt was conducted through a circulating air oven kept at 150°C at such a rate that this bonding agents melted and became fixed on the fibers but were not  cured. The web was then cooled, fitted and then, while being shapad, molded for 60

seconds at 18C-190°C and 170 bars and cured. the thermosetting resin bonded tibrous shaped element was self-extinguishing and, when exposed to external flames, had a low smoke density. The fibrous shaped element was free of odors, even under the effect of increased temperatures (40-70°C) and humidity (90% relative ambient humidity). Compared to a fibrous shaped element bonded only with phenolic resins of the same weight per unit ares , it possessed a strength which was increased by 27% and no separation phenomena of individual layers, the so-called splitting, were observed.

Various modifications of the elements and method of the invention may .be made without departing from the spirit or scope thereof and it is to be understood that the invention ie intended to be limited only as defined in the appended 

WE CLAIM:

1.	A process for producing thermoset-bonded fibre mouldings

characterized in that at least two fibre layers produced in a

manner as herein described, with different thermoset binders are

combined with one another and are hardened at temperatures

above the hardening temperatures of the thermoset binders.

2.	A process as claimed in claim 1, wherein the fibre layers

are combined with one another in such a way that one or more

fibre layers with binder based on phenolic resin form  the inner

ply, and the inner ply is provided at its upper and lower side in

each case with an outer ply  composed of one or more fibre

layers which contain binder based on epoxy resin.

3.	A process as claimed in claims 1 and 2, wherein the fibre

layers  provided with  thermoset  binder  are  produced  by  the

carding process.

4.	A process as  claimed in claims  1  to  3,  wherein  said

process comprises sprinkling of the fibre web with  different

binders in the longitudinal direction, in three zones of equal or

different width, such that the inner zone contains phenolic-resin

binder and the  two outer zone contains epoxy-resin binder, the

fleece web thus produces is laid using the cross-laying technique

such that the newly formed fleece  web contains an inner ply

with phenolic resin and an upper and a lower outer ply with

epoxy resin, this fleece web is heated for a short time such that

the  binders melt and fix on the fibre but do not harden, the

fleece  web  is  then  cooled,  prepared,  and  compressed  and

hardened with optional shaping.

5. A process for producing thermoset-bonded fibre mouldings substantially herein described with reference to the foregoing examples.

Documents:

				769-del-1998-abstract.pdf

				769-del-1998-claims.pdf

				769-DEL-1998-Correspondence Others-(14-10-2011).pdf

				769-del-1998-correspondence-others.pdf

				769-del-1998-correspondence-po.pdf

				769-del-1998-description (complete).pdf

				769-del-1998-form-1.pdf

				769-del-1998-form-13.pdf

				769-del-1998-form-19.pdf

				769-del-1998-form-2.pdf

				769-del-1998-form-3.pdf

				769-del-1998-form-4.pdf

				769-del-1998-form-6.pdf

				769-del-1998-gpa.pdf

				769-del-1998-petition-137.pdf

				769-del-1998-petition-138.pdf

« Previous Patent

Next Patent »

Patent Number	215502	

Indian Patent Application Number	769/DEL/1998	

PG Journal Number	11/2008	

Publication Date	14-Mar-2008	

Grant Date	27-Feb-2008	

Date of Filing	24-Mar-1998	

Name of Patentee	BAKELITE AG,	

Applicant Address	GENNER STR. 2-4, D-58642 ISERLOHN LETMATHE, GERMANY	

Inventors:

#	Inventor's Name	Inventor's Address	

1	FRANZ-JOSE MULLER	VOR DEM HOPEY 8, D-58642 ISERLOHN, GERMANY.	

PCT International Classification Number	D04H 1/08	

PCT International Application Number	N/A	

PCT International Filing date		

PCT Conventions:

#	PCT Application Number	Date of Convention	Priority Country	

1	197 12 509.3	1997-03-25	Germany	

© All Indian Patents, 2013-2021.

  Patent data available in the public domain from Indian Patents Office, Department of Industrial Policy and Promotions, Ministry of Commerce and Industry, Government of India.

File: patents/215509-a-process-for-stabilization-of-transition-aluminas-preferably-gama-alumina.html
Indian Patents. 215509:"A PROCESS FOR STABILIZATION OF TRANSITION ALUMINAS PREFERABLY GAMA ALUMINA"

Indian Patents

Recently Granted Patents

  Recently Published Patents

Title of Invention	"A PROCESS FOR STABILIZATION OF TRANSITION ALUMINAS PREFERABLY GAMA ALUMINA"

Abstract	A iraew formulation for stabilisation of gamma-alumina and other transition alittimiinias is invented by using tin as stabilizer. A process four producing a high temperature resistant high surface area aliuimiiraa support, twhiclh comprises admixing tin in the form of an aqueous rosr iraon—aqueous solution or dispersion of the tin metal or salt, with active aluunina, drying the mixture and calcining it is described. The resulting catalyst support transition alumina stabilised iwiitlh) tin is useful for use in catalytic converter and other Ihtiglh) temperature catalytic processes, such as catalytic combustion. Hhiis may be deposited an a monolith honeycomb carrier. Siuitable catalysts may be deposited on this stabilized alumina support amd used for emission control applications.	

Full Text	FIELD OF INVENTION

This invention relates to a. process for stabilising of transition alumina support material and a process for preparing the stabilised support material. More specifically, it relates to a stabilized transition alumina support which shows better resistance to the reduction of high surface area even after it has been exposed for a long period of time to high temperatures (1100.degree C>. BACKGROUND OF INVENTION

Typically, exhaust gas catalysts comprise a relatively low porosity ceramic support with a transition alumina coating having a high surface area. The underlying ceramic support is generally prepared by sintering a mold of clay or other ceramic material at a high temperature to impart density and strength. This, however, generally results in a support having a very low surface area. Consequently,  the  ceramic support must be coated  with  another material having a much higher surface area to contain the noblt metals.  The procedure of depositing a high surface  area  "wash-coat", as such coating is generaly known, onto a low surface area ceramic  support  is  disclosed in, for  example,  US  Pat.  Noc. 2742437 and 3824196. The ceramic supports may be provided in  any shape,  but  typically  they  are in the for* of  pellets  or  a honeycomb-type shape commonly known as a monolith.

Transition aluminas which also include more extensively used gamma alumina typically having high surface area useful for supporting catalysts or active materials. During use such as in catalytic converter the transition aluminas loses its valuable surface area due to prolonged high temperature exposures or aging and finally transformed to the stable alpha (Of ) form of alumina. Some of the commonly known transition aluminas other than gamma are chi, kappa, eta, delta, theta etc.

Gamma-alumina is often used as the Mashcoat in such exhaust gas catalysts. Although a gamma—alumina washcoat imparts a relatively high surface area to an exhaust gas catalyst, it results in number of undesirable effects. Gamma-alumina or other transition-alumina washcoats are thermodynamically unstable alumina phases. Eventually, this unstable phase transforms to a thermodynamically stable alpha-alumina ophase; however, in the process of transforming, the alumina loses surface area and traps noble metals, particularly rhodium, and may change their oxidation state, rendering the noble metals less effective or ineffective.

US Pat. No.4294726 discloses a IMC catalyst composition containing platinuim amid rhodium obtained toy impregnating a gamma alumina carrier- material with am a
cerium,  zirconium and iron, and then calcining the material  at

o 500—700 C in air after which the material is impregnated with  an

aquteous solution of a salt of platinum and a  salt  of  rhodium

dried aintd suibsequently treated in a hydrogen—containing gas at  a

o

temperature? of 25£H&5fB> C. The alumina may be thermally stabilized

with calcium, strontium, magimesiuim or barium compouwids. The ceria—z-irconia— iron oxide treatment is followed by impregnating the treated carrier material twit In aqiuteouis salts of platinum) and rhodium and then calcining the impregnated material. US Pat. lto.443S2:lL9 discloses aim alumina supported catalyst for use on a substrate. The catalyst is stable at high temperatures. The stabilizing material is disclosed to be one of several compounds including those derived from barium* silicon, rare earth metals, alfcali and) alkaline earth metals, boron, thorium, hafnium and zirconium. Of the stabilizing materials, barium oscide, silicon dioxide and rare earth oxides which include lanthanum, cerium, prasetodynniufln, neodymduvm and others are indicated to be preferred. It is disclosed that contacting them with a calcined alumina film permits the calcined alumina film to retain a high surface area at higher temperatures.

US Pat. MD..4504998 discloses a process for producing a high temperature resistant TIWC catalyst. The process includes forming an aqueous slurry of particles of gamma or other activated alumina

and impregnating the alumina with soluble salts of selected metals including) cerium, zirconiuwn, at least one of iron and nickel and at least one of platinum, palladium* and rhodium and

optionally,  at least one of ncodyimituum,, lanthanum  and praseody—

o

onitun. The impregnated alumina is calcined at &fftfff C and then dispersed in water to prepare a slurry which its coated on a honeycomb carrier ami dried to (obtain a finished catalyst. US Pat. No.4W»2W4)0s have been fouraJ inset mil for high temperature applications. The combiirnation of lanthanum and barium is found to provide a superior hydrothermal stabilization of alumina which supports the catalytic component, palladium.

US Pat. No»49(&S243 discloses a otethod to improve thermal stability of a TMC catalyst contaiirningf preciotuis netals by incorporating a barium compound and a zimcontiiuun compound together with ceria and aliuunina. This is disclosed to for* a catalytic moiety to enhance stability of the alumina iwashcoat upon exposure to high teonperatuire.

•701210032 (aimd /ftM—&15721 > discloses a catalytic composition comprising palladium, rhodium, active aluvmina, a cerium compound, a strontium compcnund amaS a ziLrcamiiuun) compound. These patents suggest the utility of alkaline earth metals in combination with ceria and zimocnraia to form) a thermtally stable alumina supported palladium containing iwasbcoat.

It is known that transition alumina offers a very useful high surface area support. IHIowiiever, transition aluvnina is reifutired to be stabilized by impregnating or doping with other materials in order to withstand thermal aging.

The use of tin for catalytic application? as an active material has been reported in the 1 itevrattuire, however the use of tin for stabilization of transition) altutotima is newer found. US Pat. NlQ.4l9ifl&l'7& discloses a high temperature stable catalyst supported on a support containing a composite oxide of aluminium and lanthanum. In this patent, lanthainmitim,, praseodymium* and neody— mium are said to promote the stabilization of the support, ie. alumina. Here the element, tin is referred as one of the cataly— tically active component and is used for the combustion reaction such as typically occurred during cleaniirag an eaehaust gas from an internal combustion engine or in a boiler or a gas turbine. In this patent, tiim is not employed to stabilize alumina. US Pat. No.S>0S337B also mentioned the use of tin for forming an active catalytic phase deposited on a particulate refractory oxide active support. The use of tin intended in this patent is exclusively for enhancing catalytic function and not intended for stabilizing refractory oxide $alunn£na$ support.

US Pat. Jto.5326633 described coated substrates whereas a coating of electrically conductive tin ox idle? is employed for use in battery, catalysis, heating, shielding and field dependent fluid applications. This discloses process steps to form a tin oxide coating on aluuminat support material intended for effective catalysis without referring to any improvement of the alumina support characteristics or stabilization. It is further suggested to use tin oxide coated support to be further coated with high surface area materials such as alumina twasfhwcoat. It is also indicated to use this/oscide? coating on monolith advantageously for improving

the thermal airnd electrical conductivity of the ceramic Monolith •for catalytic converter application.

US Pat. No. 54139"J& discloses an exhaust gas purifying catalyst wherein tin is referred as one of the active Material. In this patent also, tin is suggested as one of the catalytic Material for deposition on a silicate carrier.

US Pat. No.5494701 describes a process for producing continuous tin oxide coating on monolithic su.tibstrates- Tin oxide precursor powder is applied on the substrate preferably as charged flui — dized powder mrfhtereas electrostatic fltuiidized beds, spray systems and other means of applying potwders are required. Typical powder tin oxide precursors mentioned are stannous chloride, IOM molecular weight organic salts or (complexes of tin, particularly IOM molecular weight organic salts and complexes such as stannous

9

acetate and acetylacetonate completes of tin.

6 R Meiima et al in their paper "Preparation and characterization of Thermostable Silver on alpha—alumina Catalysts" published in Applied catalysis, 44 C1.98OJ) 133—152 described the enhance thei— snostability o-ff alpha—alumina brought about by 'anchoring" the silver particles with tin oxide previously applied to the support. In this iMratrlk, tin is applied to the stable alpha—alumina particles and not to any of transition alumina, (moreover, the objective (here twists to obtain a highly thermostable silver

catalyst.

OBJECTS OF THE INVENTION

It is therefore an object of this invention to propose a formulation for stabilizing transition) alumina support material for the preparation of a stuipport system which is stable.

Yet another object of this invention is to propose a formulation for stabilizing transition alumina support Material to obtain a

support material »dhich is inexpensive.

A still fuirtheir object of this invention* is to propose a formulation) containimi tin for tfhe stabilization) of transition alumina support material (which improves the thermal and electrical conductivity of gammar-alumina.

DESCRIPTION OF THE INVENTION

According to this invention* is provided a process for stabilization torff gamma—alumina and other trasrositiorn aluminas Mhich comprises by treatment-, with tin, tin oxide powder or any of its precursor and thereby providing the tiiro cation to the surface of the transition aluimtiima.

In accordance with this invention, tiiro cam be very (conveniently used •for stabilization of gamma amid other transition alumina. Precursors, of tim suwch as staurmouts s*iilfat«f» stannomis chloride ancH/or fine tin oxitdte powndler may be taken for impregnation with ganrma and otttner traimsi tion alumina, ffiany other compound of tin can also be talken so as to incorporate tin in transition alumina. Incorporation of tin from fraction of a percent to preferably 10% calculated as finale percent in transition alumina, very effectively stabilises the transition* altumiima. This stabilisation of transition altumima helps in retaining their swrface area whereby their thermal durability and performance against thermal aging improves.

The present invention suggests that tint can toe used moire advantageously over some of the other elements conventionally being used for stabilisation) of alumina. This is to overcome both technical and comnnercial limitations of other stabilizing element depending oupomt the circumstances. Impregnation with tiirn may also improve the thermal and electrical conductivity of gamma—alumina coating) ram ceramic stuitostrate„ wfrnich is very much beneficial for advanced catalytic converter applications.

Commercially available transition aliutmina can be very easily impregnated »*ith tin. Transition! alumina powder preferably gamma— alumina is suspended in Mtater or nora—aqueous medium like metha-nol „ ethanol, isopropamiol „ toltutene and others* Tin in the form of tin metal or salts are dispersed in the same medium Mhere alumina is dispersed.

The dispersed tiira or tin preouirsor is then added slowly to the gamiBa-alumiinia suspension and thoroughly mixed for sufficient period of time to achieve very good homogeneous mining. The impregnated so I tut ti rant thus prepared is evaporated preferably in a

rotary drier. The resulting pounder is dried and calcined at  4490—

o	o

£>00 C preferably at 500 C for considerable time to convert  the

precursor of tin to stannotus oxide.

The  transition aluvnina is thus impregnated Mith tin or tin  com—

pouurnd  in  such  a manner to (maintain the  addition of  tin  as

Al'JfF ;sStraff  molar ratio in the range of 0.2 to 20%, preferably  1 23  2

to 10X and more preferably between .2 to SX.

The  tin—stabilized  gamma—alumina or transition  alumina  powder

thuts  prepared  cairn  be  used  as  altutmina  Mashcoat  and  other

applications withere active alumina iwith high surface area is needed. For sotich applications, tlhie stabilized alumina powder is suspended iim aafueoiuis or morn—aqjtuteouis medium and generally applied on a substrate. The substrate could be metallic, ceramic or composite and haviiroji physical structure of honeycomb, palleted,

S

owder na/can  be  appropriately coated on the substrate or can be used as prepared with or without the physical structure of honeycomb, palleted, fibrous or tubular shape. Gamma airad otheir transition alumina having a high specific surface

area has been used frequently as a carrier or coating  material.

o	o

However, at a temperature of above 800 C, particularly above 900

C, the loss of specific surface area is started due to the phase transition into alpha—alumina and increase of the crystal particle diameter and, consequently the particles of the noble metal or base /metal used as the catalytically active component are coagulated to deteriorate the catalytic activity. This can be avoided by suitably stabilizing the transition alumina. The high teflmpeiratiutire stabilized alumina support according to the present invention) /may comprise the part for supporting the active coMponent or catalyst and/or a substrate for carrying the support and/or a catalyst or active component itself. The high temperature stabilized aliuuniima according to the invention can also have the shape of a (honeycomb structure.

The  present  invention is preferably applied  to  an  automobile which is driven by a gasoline engine or a diesel engine. The  invention will now be explained in greater detail  with  the

help of the following nan—limiting examples and iIllustrated with the help of tlhte accompanying drawings.

Fig.l  — DTA plots of gamma—alumina pure  and  impregnated  with various mole percentage of tin added as staminous suilfate. Pure gamma—alumina is designated as "g—alumina" and 1,2,3,4,5 and 10 mole percent tint «molar ratio, Al:JBU/SfrwBL = 98/2, 97/3,  96/4, 95/5, 90/10 respectively) as "1","2","3","4",*5" and "Iff' respectively. Fig.2 — BET surface area of neat treated gamma—alumina pure  and

impregnated with other additives are plotted. Heat treatment  is

o performed at 1:8.00 C for various fixed duration of time. The  loss

of surface area is represented by respective plots for each type of gamma—alumina formulation. Pure gamma—alumina and gamma— alutrmina impregnated twith 10 mole $» bariuunr added as barium nitrate, 10 mole % of lanthanum added as lanthanum nitrate, 10 mole X cerium added as cerium nitrate, 10 mole X zirconium added as zirconium) nitrate and 10 mole % of tin added as stannous sul — fate are designated as g—alumina* 10 BW, 5LW, 10 CM, 10 ZN and 10 TS respectively iiro this figure.

Fig.3 — OTA plots of gamma—alumina pure and impregnated with various mole percentage of tin added as stannous chloride. Pure gamma—alumlma Is designated as *g—alumina'and "3. and 4 mole % tin (molar ratios, A.lJR,y&nflL - 9O/2 and 96/4 respectively* as'ZPC' and

£ J  £

'"4TC* respect I velly  Im  tnls  figure.

Fig.4  — BET surface  area of  tin—modlfled  and  lantfrnajntttmt—modified

gamnta—alumina plotted against soaking time at 1100 C heat treatment.

(E2La—ethairaol processed 2. (mole % La, W2La—Mater processed "2.  mole % La,  E5La—ethanol processed 5 mole percent  La,  E3tin—ethanol processed 3 mole % tin, W3tin-twater processed 3 mole % tin}. EXAMPLE 1 Gamma-alumina powder- of type AIKPO015 manufactured by Sumitomo

Chemical  Co., Japan is tafeen for stabilization. This  transition

2 alumina wiitlh W.995 wrlkX ptuirity had a surface area of 140 • /g and

therefore suitable for waslhcoatiraji application particularly  for making catalytic converter tusedl in automobile pollution control. However,  Mnis transition alumina alone is not suitable for  long tenni high temperature application since it transforms  into  its (most stable phase alpha—alunoiima and its high surface area reduces at elevated! temperature. Therefore, this alumina requires  stabilization for it Its lutse at elevated temperature. 10.00g  of AKPeftlS gaawna-aluniima is added in 200ml  of  distilled

*

water and thoroughly mixed using a magnetic stirrer and ultrasonic dispersion,. 0.21Z7g of sfcannous sulfate (SnSfM) is added in 100fml of distilled Mater and thoroughly mixed using a magnetic stirrer. The stairmous sulfate suspension is slowly added to the gamma—alumim>a suspension and mixed together thoroughly using a magnetic: stirrer. Thiuts, the said) gamma—alumina is impregnated

with 1 mole X of tin €molar ratio, fSL' 'W '/SnOC = 99/1).

23  2

In  a similar fashion as described above, the said  gamma—alumina

is  impregnated!  twtiith  2,3,4,5 and 10 mole X  tin  ttmolar  ratio,

A! -fe:/9n»V  - 9B/2,i 97/3, 96/4, 95/5, 90/10  respectively*  using 23  2

required quantity of stannous sulfate as precursor.

The impregnated! atcgiuieotus suspension is then evaporated in a rotary

1	0

vacuum dryer. Tlhe resulting powder is dried at 110 C for 15  hrs.

o in  an electric dryer -followed by heat treatment at 500 C  for 2

hrs. iim air.

The tin impregnated gamma—alumina powder is then characterised usiimg differential thermal airnalysis fDTAJ. The resulting DTA plots o>f gamma—alumtina Mith vairiouis mole X of tin impregnation is shown iim Fig.l. The phase transformation from transition alumina

to  its stable phase alpha—aliuvmina is resulted in the  exothermic

o

peak  beyomd  1200 C.  A clear shift of this DTA peak  can  be

observed iim Fig.:1 when tin is impregnated with pure gamma-aluianina. As it can be seen that the tint—impregnated transition

alumina transform to its stable alpha—alumina unless it is heated

o at least 7$$ C more than the temperature required for pure  gamma—

alumina to transform to alpha—alumina. This conversion to alpha— alumina is associated with sintering of the active transition aluimina potMdeir airnd ewentmially loss of surface area. Therefore, impregnation of tin caused the stabilisation of the transition alumina beyond its normal transformation temperature. The stabilizing effect on its surface area is more clear in Fig.2 where BET swrface area of transition alumina is plotted in comparison (with tiira— impregnated transition alumina after subjecting them a thermal treatment for various fixed duration of time.

The effect of tin—impregnation is again clearly seen. Even  after

50 hrs. of soaking at 1100 Cv the swrface area retained by  tin-

2 impregnated  aiumiima is nearly 50 m /g, whereas the  pure  gamma-

2 aluunina  losses  its stuirface area to less than 10 m /
hrs. of soaking at the same temperature.

Figj™.2 also shows the superiority of tin stabilization over conventional ceriuavn atmd zirconium staJbilizatian of gamma—alumina and si mi lair if not better performance over widely used lanthanum stabilization. However, the stabilization by barium is only found to retain more surface area than tin.

A further (comparison between surf acre area retained by gamma— aluvmina with 5 mole $» lanthanum impregnation and with 3 mole % tin impregnation is presented in Table 1 CaJ and ICbJ for both as prepared and after 100 hrs. of accelerated aging at 1100 C.

Table l

BET surface airea (measurement rsults for lanthanum (La) and Tin 

(Table Removed)

Table  l*b)

BET suirface area (measurement results for lanthanum 

(Table Removed)

It  can be observed from Tables 1  and l$b) that  gamma—alumina

impregnation  (with  3%. Tim is (giving swore surface area  and  pore voltuune  which  shows superior  thermal  stabilization  over  5X lanthanum. EXAIWPLE 2

10.00g of gamma—alumina potwder of type AKPB015 manufactured by Sumitomo Chemical Co., Japan its added in 200ml of distilled water

and! thoroughly minced using a magnetic stirrer and ultrasonic dispersion. ^,37f5g of stannous chloride CSnCl ) is added in 100ml

2 of distilled water and thoroughly aniseed using a magnetic stirrer.

The stannrauis chloride suspension is slowly added to the gamma— aluvmina suspensiatn) and mixed together thoroughly using a magnetic stirrer. Tthtius the said gamma—alumina is impregnated with 2 mole %

of tin *molar ratio, Al O /SnO  = 98/2).

23  2 In  a similar fashion as described above, the said  gamma—alumina

is  impregnated iwith 4 mole % tiin  {molar ratio,  Al  O /SnO  =  96/4)

23	2

usiirag  required  quaimtity of  startnous chloride  as precursor.

The impregnated aqueous suspension is then evaporated in a rotary

o

vaciiuum  dryer.  The  resulting  powder  is dried  at  .110 C  for  IS  hrs

o in  an electric dryer followed by heat treatment at 500 C  for 2

hrs. iira air.

The tiin impregnated gamma—alumina powder is then characterised usiirag tdiflfereiratial thermal sum a lysis (DTA). The resulting DTA plots of gamma—altuumina with various mole X of tin impregnation is shown imt Fig.3- The pihiase transformation from transition alumina

to  its stable phase  alpha—altwiBina  is  resulted  in  the  exothermico peah:  beyomd  l.2!00> C.  A clear shift  of  this  DTA  peak  can  be

observed iint Fig.3 iwthen tin is impregnated with pure gamma— alumina;. (8s it cairn be seen that the tin—impregnated transition

aluvmina transform to its stable alpha—alumina unless it is heated

o at least 7(0f C more than the temperature required for pure  gamma—

aluuniina to trarrnsfoTrm to alpha—alumina. This conversion to alpha— aluumina is associated) with sintering of the active transition aluumina potwder airad) eventually loss of surface area. Therefore, impregnation of tin caused the stabilization of the transition

aluumina beyond its iraoirmal transformation temperature. EXAMPLE 3

10.00g of gamma—alumina powder of type AKPG015 manufactured by Sumitomo Qhemitcal Co., Japan is added in 280ml of ethanol and thoroughly mixed using a magnetic stirrer and ultrasonic dispersion. [email protected] of starmnious sulphate ISnSO ) is added in 100ml of

4 ethanol and) thorouighly mixed using a magnetic stirrer. The  start—

nous siulphate  stutspension is slowly added to  the  gamma—alumina

suspension and mixed together thoroughly using a magnetic stirrer. Thus, the said gamma—alumina is impregnated with 3 mole

% of tiim imal-xtr ratio, Al O /Snd  = 97/31.

23  2 The  impregnated mion—aqueous suspension is then evaporated  in  a

o rotary  vacuum dryer. The resulting powder is dried at 110 C  for

o 15 hrs. in an electric dryer followed by heat treatment at 500 C

for "2. hrs. in air.

The effect of tin (can thermal stability of alumina when processed through ethanol fntedium is fwrther studied by high temperature heat—treatment of tinHbsased! airad 1 an thanum—based transition

alumina fonmulatioms. Tin—modified and lanthanum—modified  gamma-

aluminas aire simultaneously heated to 1100 C and soaked for fixed period of time. Tttnus,, heat—treated samples are tested for BET surface area airad flhe results are plotted in Fig.4. The improvement o.-ff tlhienmal resistance of tin—modified gamma—alumina by incorporating etlhiaimol processing {medium is seen in Fig.4, which performs as good as widely used lanthanum—Modified gamma—alumina. This lomtg period off high temperature treatment is almost equivalent ten accelerated aging test and provides confidence on durability of the tin—toased transition) alumina Mashcoat formulation for the entire lifespan of the automobile Mhere this formulation could h

WE CLAIM!

1.	A process for stabilization of transition  aluminas

preferably gamma altMina by treating maid Material with tin,  tin

OKid* powder or any of itm precursors and thereby providing  the

tin cation  to the *urfac« of  the transition alumina, which

comprises a step of impregnating the aluMina surface with a tin

compound such a« herein described in a suspending medium or

solvent followed by calcination for the decomposition of the tin

compound,  the Al Q, SnO2 Molar ratio being Maintained in the

range of 0.2 to 20K.

2.	A procema mm claiMed in claiM 1 wherein the transition

alumina i» stabilized by impregnating with tin or tin compound in

such a manner to maintain the addition of tin as Al2. 

molar ratio preferably  in the range of  1 to 10X and More

preferably between 2 to 5X.

3.	A process as claimed in claim 1 wherein the suspending

medium or solvent is such as acetone, ethanol, Methanol, toluene,

isopropyl alcohol, methylethylketone, butylacetate, dimethyl-

formide or other non-aqueous medium or solvent.

4.	A process as claiMed in claiM 1, wherein tin is used

optionally with one or MOTE of any other stabilizing Materials

such as cerium, zirconium, lanthanum, bariuM, etc.

5.	The stabilised aluMina produced by the process as claiMed

in claim 1, used in coating a metallic,  ceramic or composite

substrate having physical structure of honeycomb, palleted, fibrous or tubular shape.

6. The stabilived alueiina pottder produced by the process as claimed in claia) 1 u*ed as prepared in the shape of honeycoob, pallet, rod or tube.

Documents:

				1532-del-1999-abstract.pdf

				1532-del-1999-claims.pdf

				1532-del-1999-correspondence-others.pdf

				1532-del-1999-correspondence-po.pdf

				1532-del-1999-description (complete).pdf

				1532-del-1999-drawings.pdf

				1532-del-1999-form-1.pdf

				1532-del-1999-form-19.pdf

				1532-del-1999-form-2.pdf

				1532-del-1999-form-3.pdf

				1532-del-1999-gpa.pdf

« Previous Patent

Next Patent »

Patent Number	215509	

Indian Patent Application Number	1532/DEL/1999	

PG Journal Number	11/2008	

Publication Date	14-Mar-2008	

Grant Date	27-Feb-2008	

Date of Filing	10-Dec-1999	

Name of Patentee	BHARAT HEAVY ELECTRICALS LTD.	

Applicant Address	BHEL HOUSE, SIRI FORT, NEW DELHI 110049, INDIA.	

Inventors:

#	Inventor's Name	Inventor's Address	

1	DAS RATHINDRA NATH	CTI, BHEL, BANGALORE-560012, INDIA.	

2	OKADA KIYOSHI	DEPARTMENT OF INORGANIC MATERIALS, TOKYO INSTITUTE OF TECHNOLOGY, 2-12-1, O-OKAYAMA, MEGURO-KU, TOKYO 1528552, JAPAN.	

PCT International Classification Number	C01F 7/00	

PCT International Application Number	N/A	

PCT International Filing date		

PCT Conventions:

#	PCT Application Number	Date of Convention	Priority Country	

1			NA	

© All Indian Patents, 2013-2021.

  Patent data available in the public domain from Indian Patents Office, Department of Industrial Policy and Promotions, Ministry of Commerce and Industry, Government of India.
