Repository: anandvc/allindianpatents

File: patents/215618-a-process-for-making-sintered-silicon-carbide-praseodymium-oxide-aluminum-oxide-composites-useful-as-engineering-ceramics.html
Indian Patents. 215618:A PROCESS FOR MAKING SINTERED SILICON CARBIDE-PRASEODYMIUM OXIDE-ALUMINUM OXIDE COMPOSITES USEFUL AS ENGINEERING CERAMICS

Indian Patents

Recently Granted Patents

  Recently Published Patents

Title of Invention	A PROCESS FOR MAKING SINTERED SILICON CARBIDE-PRASEODYMIUM OXIDE-ALUMINUM OXIDE COMPOSITES USEFUL AS ENGINEERING CERAMICS

Abstract	The present invention relates to a process for making sintered silicon carbide-praseodymium oxide-a aluminum oxide composites. The process steps are: preparing a suspension of a mixture of SiC & A12O3 in praseodymium nitrate solution wherein praseodymium oxide equivalent to praseodymium nitrate solution and alumina used are 5 to 25 percent by wt. of SiC, maintaining a pH in the range of 7.35 to 8.00, pouring this suspension in ammonium hydroxide solution to obtain a gel-like mass, ageing the gel-like mass for a period in the range of 8-24 hours, filtering and washing the aged gel-like mass, drying the material at a temperature in the range of 100± 5°C for 8-12 hours, grinding the dried mass to pass through 100 mesh B.S., pelletizing by known methods the ground mass isostatically under 180-250 MPa, sintering the pressed pellets so obtained at a temperature in the range of 1750-1950°C for a period in the range of 0.25 hour to 1 hour in an inert atmosphere, the said process characterized in that in using praseodymium oxide and sintering at a temperature range of 1750-1950°C.	

Full Text	The present invention relates to a process for making sintered silicon carbide-praseodymium oxide-aluminium oxide composites. The main application of the silicon carbide-praseodymium oxide-aluminium oxide composites are in the field of engineering ceramics for making component parts in the field of automobile industries, fluid transportation systems, space shuttle and in various other applications where superior thermo-mechanical properties are specified. The said material may also be used as special refractory material where thermal shock, abrasion, erosion, oxidative corrosion etc. are to be encountered.

Several methods are available for making silicon carbide based composites containing aluminium oxide in combination with rare earth oxides like La2O3, Sm2O3, HoO2, Gd2O3, & Y2O3 which essentially consists of using powder rare earth oxides and aluminium oxides for which references may be made to Zhao Chen, "Pressureless Sintering of SiC with Additives of Samarium Oxide & Alumina, Materials Letters, 17 (1993), pp-27-30, Zhao Chen & Lingfang Zeng , "Pressureless sintering of Silicon Carbide with additives of HoO2 and alumina", Mat. Res. Bull, vol. 30, No. 3, pp-265-70, (1995), Zhao Chen, "Effects of Gadolinia & Alumina Addition on The Densification & Toughening Behaviour of Silicon Carbide", J. Am. Ceram.

Soc., & 79 (2), pp-530-32, (1996), M. Omorie & H. Takei, "Pressureless

Sintering of SiC", J. Am. Ceram. Soc., 65, C-92 (1982),  leading to a

product  formed  at  much  higher  temperature  and  with  considerable

inhomogeneity.

In all the above processes the main drawbacks may be listed as below:

1.	Homogeneous mixing of solid ingredients like silicon carbide, rare earth

oxide, aluminium oxide etc. require special  processing techniques and

expensive equipments.

2.	Many of the processes require hot pressing, the technique has several

techno-economic problems.

3.	All of the above processes require sintering temperature in the viscinity

of 2000°C, too high a temperature for normal industrial operation.

4.	High rigidity in fixing compositions, which are normally in a narrow

range.

5.	High level of stringency in process conditions making the process less

flexible.

6.	Reproducibility is lower.

The main objective of the present invention is to provide a process for

making sintered silicon carbide composites useful as engineering ceramics

which obviates the drawbacks as detailed above.

Another object of the present invention is to provide a silicon carbide

composite containing praseodymium oxide and aluminium oxide in the

starting raw materials.

Yet  another  object  of the  present  invention  is  to  use  gel-derived

praseodymium oxide as additive for making the material.

Still another object of the present invention is to use only pressureless

sintering technique for making the material.

Yet another object of the present invention is to lower down the sintering

temperature from 2000 to 1750°C.

Still another object of the present invention is to provide a process wherein

a wide range of composition of ingredients allows  increase in process

flexibility.

Yet another object of the present invention is to provide a process for

making sintered shapes using the composite prepared by the process of the

present invention.

Accordingly, the present invention provides a process for making sintered silicon carbide-praseodymium oxide-aluminum oxide composites useful as engineering ceramics which comprises; preparing a suspension of a mixture of SiC & A12O3 in praseodymium nitrate solution wherein praseodymium oxide equivalent to praseodymium nitrate solution and alumina used are 5 to 25 percent by wt of SiC, maintaining a pH in the range of 7.35 to 8.00, pouring this suspension in ammonium hydroxide solution to obtain a gel-like mass, ageing the gel-like mass for a period in the range of 8-24 hours, filtering and washing the aged gel-like mass, drying the material at a temperature in the range of 100± 5°C for 8-12 hours, grinding the dried mass to pass through 100 mesh B.S., pelletizing by known methods the ground mass isostatically under 180-250 MPa, sintering the pressed pellets so obtained at a temperature in the range of 1750-1950°C for a period in the range of 0.25 hour to 1 hour in an inert atmosphere, the said process characterized in that in using praseodymium oxide and sintering at a temperature range of 1750-1950°C.

In an embodiment of the present invention the weight ratio of praseodymium nitrate to alumina may be in the range of 0.45 to 4.25.

In another embodiment of the present invention the praseodymium oxide and alumina used may be 5 to 25 percent of SiC.

In still another embodiment of the present invention the inert atmosphere provided may be such as N2, Ar, He.

In yet another embodiment of the present invention the inert atmosphere

provided may preferably be N2.

The details of the process of the invention are given below:

1.	Silicon carbide and aluminium oxide is mixed with praseodymium nitrate

solution by constant stirring to prepare a suspension.

2.	The entire suspension is poured in concentrated ammonia solution the pH

of which is maintained at in the range of 7.35 to 8.00 by addition of

ammonia.

3.The gel-like mass is aged for 8-24 hours.

4.	The gel-like mass is flletred, washed and dried at a temperature in the

range of a period of 110±5°C for a period in the range of 8-12 hours.

5.	The dried mass is ground and passed through 100 mesh B. S.

6.	The ground mass is pelletised isostatically under a pressure in the range

of 180-250 MPa.

7.	The pellets are fired at 1750-1950°C for 0.25-1 hour in argon /nitrogen/

helium atmosphere, preferably in nitrogen atmosphere.

The process of the present invention can be used to produce sintered silicon carbide-praseodymium oxide-aluminium oxide composites of various shapes and sizes required for application as engineering as well as refractory

material. Silicon carbide is difficult to sinter due to its high covalency factor. For effective densification, volume or grain boundary diffusivity needs to be activated. Some rare earth oxides including that of praseodymium are anticipated to be effective sintering aid for silicon carbide, as suggested from thermodynamic point of view. Aluminium oxide is well established as effective sintering aids for silicon carbide. However the use of aluminium oxide require very stringent process control otherwise reaction between silicon carbide and aluminium oxide will lead to excessive loss of material due to the formation of several volatile material at the sintering temperature resulting into a porous product. As regard to praseodymium oxide, though a theoretically recommended material, no record of its ability to act as sintering aid for silicon carbide is found. When praseodymium oxide and aluminium oxide mixture is used in the viscinity of the the eutectic zone, it is expected that both oxide will react to form aluminate of various Pr3+/Pr4+ : A13+ ratio. In this way reactivity of A12O3 is reduced to a large extent in relation to its reaction towards silicon carbide at sintering temperature. In the present system, sintering or densification of compacts are much faster which competes with dissociation reaction as a result of which compact mass with no measurable open porosity forms.

Microstructural evaluation reveals the presence of praseodymium aluminate at the grain boundary. An well distributed praseodymium aluminate phase, which is formed during heat treatment, increases fracture toughness of the material. Hydrogel derived praseodymium oxide helps in the formation of praseodymium aluminate at lower temperature, far below the sintering temperature of the material.

The following examples are given by the way of illustration of the process of the present invention and should not be construed to limit the scope of the present invention.

EXAMPLE 1

19.86 ml. of praseodymium nitrate solution = 5.68 gm. of Pr2O3, 19.32 gm. of A12O3 & 75 gm. of β-SiC powder was taken & to which 18 ml. of NH3 & 32 ml. of distilled water was added & stirred vigorously. The whole mixture was kept for 24 hours. It is then dried at 110°C. The dried mass was ground in acetone medium & calcined at 900°C to drive-off the chemically bonded water. The calcined mass is ground again in acetone medium & pelletised under a pressure of 200 MPa. The pellets are sintered at 1800°C for a soaking time of 1.0 hour in nitrogen atmosphere.

EXAMPLE 2

32 ml. of praseodymium nitrate solution = 9.152 gm. of Pr2O3, 10.848 gm. of A12O3 & 80 gm. of β-SiC powder was taken & to which 25 ml. of NH3 & 25 ml. of distilled water was added & stirred vigorously. The whole mixture was kept for 24 hours. It is then dried at 110°C. The dried mass was ground in acetone medium & calcined at 900°C to drive-off the chemically bonded water. The calcined mass is ground again in acetone medium & pelletised under a pressure of 200 MPa. The pellets are sintered at 1850°C for a soaking time of 0.5 hour in nitrogen atmosphere. EXAMPLE 3

50.76 ml. of praseodymium nitrate solution =14.52 gm. of Pr2O3, 10.48 gm. of A12O3 & 75 gm. of p-SiC powder was taken & to which 40.0 ml. of NH3 & 10.0 ml. of distilled water was added & stirred vigorously. The whole mixture was kept for 24 hours. It is then dried at 110°C. The dried mass was ground in acetone medium & calcined at 900°C to drive-off the chemically bonded water. The calcined mass is ground again in acetone medium & pelletised under a pressure of 200 MPa. The pellets are sintered at 1850°C for a soaking time of 1.0 hour in nitrogen atmosphere.

EXAMPLE 4

15.89 ml. of praseodymium nitrate solution = 4.546 gm. of Pr2O3, 15.454 gm. of A12O3 & 80 gm. of β-SiC powder was taken & to which 15 ml. of NH3 & 35 ml. of distilled water was added & stirred vigorously. The whole mixture was kept for 24 hours. It is then dried at 110°C. The dried mass was ground in acetone medium & calcined at 900°C to drive-off the chemically bonded water. The calcined mass is ground again in acetone medium & pelletised under a pressure of 200 MPa. The pellets are sintered at 1950°C for a soaking time of 0.5 hour in nitrogen atmosphere.

EXAMPLE 5

40 ml. of praseodymium nitrate solution =11.44 gm. of Pr2O3, 13.56 gm. of A12O3 & 75 gm. of p-SiC powder was taken & to which 35 ml. of NH3 & 10 ml. of distilled water was added & stirred vigorously. The whole mixture was kept for 24 hours. It is then dried at 110°C. The dried mass was ground in acetone medium & calcined at 900°C to drive-off the chemically bonded water. The calcined mass is ground again in acetone medium &

pelletised under a pressure of 200 MPa. The pellets are sintered at 1900°C for a soaking time of 0.5 hour in argon atmosphere.

The results obtained by the process of present invention are given below by

way of illustration.

TABLE: Sintering Data of SiC Samples (As Referred in Examples):

(Table Removed)

The main advantages of the present invention are:

1.	Production of fully dense material by a simple processing technique,

2.	Reduction of firing temperature to 1750°C from above 2000°C,

3.	Wide ranging compositional tolerances making the process more flexible,

4.	Sintering without going for hot pressing,

5.	Imparting homogeneity to the product formed.

We Claim:

1.	A process for making sintered silicon carbide-praseodymium oxide-alum'

oxide composites useful as engineering ceramics which comprises; preparing a

suspension of a mixture of SiC & A12O3 in praseodymium nitrate solution wherein

praseodymium oxide equivalent to praseodymium nitrate solution and alumina

used are 5 to 25 percent by wt. of SiC, maintaining a pH in the range of 7.35 to

8.00, pouring this suspension in ammonium hydroxide solution to obtain a gel-

like mass, ageing the gel-like mass for a period in the range of 8-24 hours,

filtering and washing the aged gel-like mass, drying the material at a temperature

in the range of 100± 5°C for 8-12 hours, grinding the dried mass to pass through

100 mesh B.S., pelletizing  by known methods the ground mass isostatically

under 180-250 MPa, sintering the pressed pellets so obtained at a temperature in

the range of 1750-1950 C for a period in the range of 0.25 hour to 1 hour in an

inert atmosphere, the said process characterized in that in using praseodymium

oxide and sintering at a temperature range of 1750-1950°C.

2.	A process as claimed in claim 1-1 wherein the weight of praseodymium nitrate to

alumina are in the range of 0.45 to 4.25.

3.	A process as claimed in claims 1&2 wherein the inert atmosphere is provided by

as N2, Ar, He.

4.	A process as claimed in claims 1-3 wherein the inert atmosphere is  provided

preferably  by N2.

5.	A process for making sintered silicon carbide-praseodymium oxide-aluminum

oxide composites useful as engineering ceramics substantially as herein described

with reference to the examples.

Documents:

				1453-del-1999-abstract.pdf

				1453-del-1999-claims.pdf

				1453-del-1999-correspondence-others.pdf

				1453-del-1999-correspondence-po.pdf

				1453-del-1999-description (complete).pdf

				1453-del-1999-form-1.pdf

				1453-del-1999-form-19.pdf

				1453-del-1999-form-2.pdf

« Previous Patent

Next Patent »

Patent Number	215618	

Indian Patent Application Number	1453/DEL/1999	

PG Journal Number	11/2008	

Publication Date	14-Mar-2008	

Grant Date	28-Feb-2008	

Date of Filing	05-Nov-1999	

Name of Patentee	COUNCIL OF SCIENTIFIC AND INDUSTRIAL RESEARCH	

Applicant Address	RAFI MARG, NEW DELHI-110001	

Inventors:

#	Inventor's Name	Inventor's Address	

1	SANKAR GHATAK	CENTRAL GLASS & CERAMIC RESERCH INSTITUTE, CALCUTTA 700032, INDIA.	

2	SANTANU MANDAL	CENTRAL GLASS & CERAMIC RESERCH INSTITUTE, CALCUTTA 700032, INDIA.	

3	KAJAL KUMAR DHARGUPTA	CENTRAL GLASS & CERAMIC RESERCH INSTITUTE, CALCUTTA 700032, INDIA.	

PCT International Classification Number	C04B 35/00	

PCT International Application Number	N/A	

PCT International Filing date		

PCT Conventions:

#	PCT Application Number	Date of Convention	Priority Country	

1			NA	

© All Indian Patents, 2013-2021.

  Patent data available in the public domain from Indian Patents Office, Department of Industrial Policy and Promotions, Ministry of Commerce and Industry, Government of India.

File: patents/215620-a-process-for-the-manufacture-of-an-aluminium-conductor-alloy-with-improved-conductivity.html
Indian Patents. 215620:"A PROCESS FOR THE MANUFACTURE OF AN ALUMINIUM CONDUCTOR ALLOY WITH IMPROVED CONDUCTIVITY"

Indian Patents

Recently Granted Patents

  Recently Published Patents

Title of Invention	"A PROCESS FOR THE MANUFACTURE OF AN ALUMINIUM CONDUCTOR ALLOY WITH IMPROVED CONDUCTIVITY"

Abstract	The present invention relates to a process for the manufacture of an aluminium conductor alloy with improved electrical conductivity which is useful for electrical conductor applications. This alloy is prepared by minor alloying additions made into the base aluminium by various casting processes. The alloying additions enhance the electrical conductivity of the electrical grade and commercial grade aluminium. The alloy is prepared by the addition of 0.01 to 1% cerium, yttrium or misch metal and 0.005 to 0.2% Calcium to the base aluminium. These alloying additions enhances the electrical conductivity of the base aluminium by 0.5 to 2% I ACS (International Annealed Copper Standard).	

Full Text	The present invention relates to a process for the manufacture of an aluminium conductor alloy with improved conductivity.

Aluminium has been in use for many years in such applications as electrical conductors due to its desirable combination of relatively high conductivity and low weight. The most popular form of aluminium for this purpose has been that formerly known as EC aluminium and now known by its Aluminium Association Registration No. 1350. Various other aluminium alloys have been formulated as replacement material for alloy 1350, such as 6201, 8001, stabiloy, triple, etc. Many high temperature resistance aluminium alloys have been developed making use of the elevation of recrystallisation temperature imparted by Zr compounds. A few of the alloys developed using rare earth or calcium are listed below :

i

As per the US patent No. US3615371 of 1968 Farukawa Electric Co. Ltd. has developed an all aluminium alloy conductor (AAC) with less than 0.6% of one or more of rare earth metal. The alloy is a ternary Al-Mg-RE alloy.

As per the British patent No. 1260307 of 1968, the British insulated Calendars' Cables Ltd. has developed 3 aluminium alloys containing rare earths. The first one contains 0.05-1% Cu, 0.1-1% Fe and 0.1-3% rare earth metals. The second one contains lesser amounts of alloying elements and are in the range 0.05-0.6% Cu, 0.1 - 0.1% Fe and 0.1 - 3% rare earths. The alloy may be cold worked at least 99%. The third alloy developed contains 0.5-0.8% Cu and together with 0.3-2% rare earth. The alloy is not cold worked more than 96%.

As per the Japanese patent No. 7329445 of 1968, Showa Electric Wire Cable Co. Ltd has developed two high strength, high thermal resistance all aluminium alloy conductor (AAC). The first alloy one contains 0.1-2.5% misch metal and the second additionally contains 0.2-0.6% Fe.

In 1970 Fuji Electric Co. Ltd. has patented in Japan, Patent No. 74-011283-1, a heat resistant all aluminium alloy conductor with 0.01-0.8% Mg, 0.01-0.8% Fe,0.001-0.3% B and 0.1-2.0 % rare earth metal.

Shin-Etsu has filed a Japanese patent No. 74099016 in 1972 for electric conductor material and which can be used as heating element. It consists of Al, 12.4%Y and 11.7% rare earth.

As per the Soviet patent 456845 of 1973, Goldbukht GE has developed an all aluminium alloy conductor containing the rare earth elements. The alloy contains 0.18-0.50% Fe, 0.05-0.15% Si, 0.001-0.10% Cu, 0.001-0.10% Zn, 0.001-0.08% B, 0.001-1.5% at least one of the rare earth metals viz., Ce, Dy, Y and La. They have also specified the impurity levels of the alloy. The total of Mn, Cr, V and Ti to be upto 0.015% and with total impurities not over 0.1%. The conductor had a UTS (ultimate tensile strength) of 193 to 208 MPa and elongation of 3.0 to 3.8%. This had a conductivity of 62.5 to 63.2% IACS.

Dainichi-Nippon Cables KK has patented in 1974 - patent No. J51071209, an aluminium alloy for indoor wiring. The alloy contains 0.26-0.8% Fe, 0.03% Cu, 0.3% of rare earths preferably misch metal and 0.005 to 0.08% Y. The alloy in the annealed and softened condition had an UTS of 120 to 130 MPa and 61% IACS conductivity. On hot working, the UTS increased to 230-260 MPa and the conductivity decreased to 58.5 to 60.1% IACS.

t

Dainichi Nippon Cables has developed a strong all aluminium alloy conductor as per the Japanese patent No. J51071209 of 1974. The alloy contains 0.25 to 0.5% Fe 0.1 to

0.2% Si, 0.03 to 0.3% Mg and 0.03 to 0.5% rare earth. This had a conductivity greater than 58% IACS and strength greater than 250 MPa.

Dainichi-Nippon Cables KK has developed a soft all aluminium alloy conductor as per the Japanese patent No. J51093713 of 1975. The alloy contains 0.6 to 0.15 Fe, 0,01-0.18% rare earth, 0.001 to 0.1% Y, 0.001 to 0.3% S and 0.01 to 0.3% Ca. The alloy had a conductivity greater than 60% IACS with UTS greater than 120 MPa and elongation greater than 12%.

Dainichi Nippon Cables Ltd. has developed a soft aluminium alloy as per the Japanese patent JAJ835254 of 1975. The alloy contains 0.6 to 1.5% Fe, 0.01 to 0.18 % rare earth, 0.001 to 0.1% Y, 0.01 to 0.3% S, 0.01 to 0.3% Ca and balance Al. The alloy had a conductivity greater than 60% IACS with strength greater than 120 MPa and elongation greater than 20%.

Southwire Co. has made a patent in 1976, patent No. US3964935, for an aluminium Cerium conductor alloy. It contains 0.55 to 1.2% Fe, 0.2 to 1.5% Ce, 0.15% each of Co. and Mg, in total not exceeding 0.25% and the combined amount of Fe and Ce ranging from 1.2 to 2.5%.

Furukawa Electric Co. Ltd has developed an all aluminium alloy conductor according to the Japanese patent No JAJ 8125950 of 1979. The alloy contains 0.01 to 0.5% Ti, 0.05 to 0.80 Fe at least one rare earth element in the range of 0.002 to 0.5%. They have also developed an alloy of high conductivity, high strength and heat resistance. This contains 0.02 to 0.08% Ti, 0.10 to 0.25% Fe and 0.05 to 0.3% rare earth metal.

Dainichi Nippon Cables has developed a non heat treatment type high conductivity aluminium in 1979, patent No. JAJ 8184440. The alloy had a composition of 0.25 to 0.5% Fe, 0.1 to 0.2% Si, 0.03 to 0.3% Mg, 0.03 to 0.5% rare earth and remaining Al. It had a strength greater than 250 MPa conductivity greater than 58% IACS.

According to a US patent No. 4213799 of 1980 by Swiss Aluminium Ltd., Chippis GHX, the electrical conductivity of aluminium has been improved through the addition of misch metal. They have developed an aluminium base conductor wire having an electrical conductivity equivalent to commercial grade aluminium conductor wire consisting essentially of 0.04 to 1.0% Fe, 0.02 to 0.2% Si, 0.1 to 1.0% Cu, 0.001 to 0.2% B, 0.001 to 1.0% rnisch metal, balance - aluminium

According to another US patent No. 4213800 of 1980 by the Swiss Aluminium Ltd. Chippis CHX, an electrical conductor aluminium has been developed through the addition yttrium.

According to the Japanese patent JP57-76175 of 1980 by Furukawa Denki Kogyo KK a manufacturing process has been developed for aluminium based setnihard electric wire. The alloy contains Fe, Mg, Cu, Zr and rare earth in the range of 0.005 to 1.0%, and the aluminium purity exceeding 99.65%.

Furukawa Denki Kogyo KK has a Japanese patent JP59-47365 of 1983 for production of aluminium alloy conductor having high strength and heat resistance. The aluminium alloy contains 0.15 to 0.8% Zn, 0.05 to 0.6% Fe, 0.04 to 0.20% Si and one or

more than one of the following elements, 0.005 - 0.5% Mg, 0.005 - 0.1% Cu, 0.01 to 0.5% rare earth elements, 0.0005 to 0.1% Sb, 0.005 to 0.1% Be and the balance Al.

Furukawa Electric Co. Ltd has developed an aluminium alloy through the Japanese patent JAJ 8447365A of 1983. The alloy contains 0.15 to 0.8% Zr, 0.05 to 0.6% Fe, 0.04 to 0.20% Si together with or without 0.005 to 0.5% Mg, 0.005 to 0.5% Cu and 0.01 to 0.5% rare earth and one or mre of 0.005 to 0.1% Sb and 0.005 to 0.1% Be.

None of these particular references teaches the alloy system contemplated by the present invention. The object of the present invention is top provide a method to enhance the electrical conductivity of the presently used electrical grade aluminium and the commercial grade aluminium.

Accordingly, the present invention provides a process for the manufacture of an aluminium conductor alloy with enhanced conductivity and comprising of

said process comprises preparing aluminium melt by heating aluminium and degassing successively by hexachloro ethane and dry nitrogen, adding 0.01 to 1 wt% rare earth metal selected from cerium, yttrium or misch metal and 0.005 to 0.2 wt% calcium, either in the elemental form or as master alloy, homogenizing , cooling and casting to obtain the desired alloy.

In an embodiment of the present invention, the aluminium used is commercial grade of 99% purity.

In another embodiment of the present invention, the aluminium melt is maintained at a temperature in the range of 740 to 800 ° C.

In yet another embodiment of the present invention, the degassing of the melt is effected using hexachloroethane and nitrogen.

In still another embodiment of the present invention, the rare earth and calcium used are commercial grade of 99 % purity.

The unique properties of the alloy of the present invention are achieved by adding Ce, Y or misch metal and Ca to the aluminium base alloy to enhance the conductivity. The addition of these alloying elements acts as a "scavenging agent" in the aluminium base to improve the conductivity.

The unique properties of the alloy of the present invention are achieved by the process of addition of cerium, yttrium or misch metal from 0.01 to 1% by weight together

with calcium from 0.005 to 0.2% by weight. The process could be modified to add yttrium or

misch metal instead of cerium to the same level. The base aluminium may contain 0.1 to 1% by weight iron, 0.05 to 0.5% by weight silicon, 0.001 to 0.1% by weight titanium, vanadium, copper and manganese upto 0.1% other impurities and the balance aluminium.

Alloys within these ranges to which cerium addition is particularly useful are those alloys containing 0.01 to 0.6% by weight iron and 0.01 to 0.5% by weight silicon. Aluminium generally contains small amounts of impurities originating either from the ore or from the process of extraction. Iron and silicon are the major impurities. Titanium, vanadium, zirconium and chromium, which go into solid solution with aluminium, may be present to small levels and seriously impair the electrical conductivity. They are generally precipitated out by the addition of boron to the levels of half of the above impurities. The present process utilises the addition of either cerium, yttrium or misch metal together with calcium to scavenge the major impurities like iron and silicon. The alloy may be cast in metal moulds or may be cast in conventional manner such as continuous cast. The cast billet or bars may be optionally homogenised at a temperature range of 300-500°C for 30 minutes to 2 hrs. The billet or bars homogenised or not, is deformed at elevated temperature in the range of 300 to 500°C. These deformed rods are annealed at between 300 to 450°C for 30 minutes to 6 hrs prior to cold drawing to the final wire form. The drawn wires may be further annealed to increase the electrical conductivity further but at the expense of strength.

The process and the alloy developed is illustrated by the following five examples and should not be constructed to limit the scope of the present invention.

Example 1

Melt 6.2 kg of commercial grade aluminium with coverall to a temperature 770°C. Degassed with 12 g hexachloroethane and followed by degassing with dry nitrogen. Removed the flux cover. Added 160 g cerium master alloy (Ce-8%) and 90 g calcium master alloy (Ca-3.46%). Stirred well and cast into 75 mm diameter cylinder in metal moulds. Homogenised the casting at 420°C for 2.5 hrs. Extruded at 350°C to 9.5 mm diameter rods. Annealed at 380°C for 6 hrs. and cold drawn (88% working) to wires. The drawn wires had a conductivity of 61.4 to 61.57% IACS and UTS of 154 to 157 MPa. The alloy had the composition of :

Fe	0.46 wt%

Si	0.12wt%

Ti	0.001 wt%

V	0.005 wt%

Cu	0.001 wt%

Mn	0.005 wt%

Ce	0.21 wt%

Ca	0.016 wt%

Others	0.02 wt%

Al	Balance.

Example 2

Melt 7 kg of commercial grade aluminium to 750°C with coverall flux. Degassed

with 14 g hexachloroethane. Subsequently degassed with dry nitrogen.  Skimmed the metal

clean. Plunged 3.6 g calcium metal. Added 185 g cerium master alloy (Ce-8%). Stirred well and further degassed with dry nitrogen for 10 min. Skimmed and cast into 75 mm diameter cylindrical metal moulds. The alloy had the composition of:

Fe	0.46 wt %

Si	0.001 wt%

Ti	0.001 wt%

V	0.005 wt%

Mn	0.005 wt%

Ce	0.23 wt%

Ca	0.014 wt%

Others	0.02 wt%

Al	Balance.

The casting is hot extruded and cold drawn (88% working) to wires. The wires had conductivity of 61.65 to 61.75% IACS, with UTS from 155.2 to 155.6 MPa and elongation of 6.7 to 8.1%.

Example 3

Melt 7 Kg aluminium 800°C with flux cover. Degassed with 14 g hexachloroethane. Degassed with dry N2. Skimmed the metal clean. Added 185 g yttrium master alloy (Y-4.83%) and 100 g calcium master alloy (Ca-3.46%). Degassed further with Na. Cast into 75 mm diameter cylindrical castings. The alloy had the composition of:

Fe	0.46 wt%

Si	0.12wt%

Ti	0.001 wt%

V	0.005 wt%

Mn	0.005 wt%

Y	0.08 wt%

Ca	0.027 wt%

Others	0.02 wt%

Al	Balance.

Example 4

Melt 43 kg aluminium with coverall flux to 760°C. Degassed with 100 g hexachloroethane. Skimmed the metal clean. Added 480 g calcium master alloy (Ca-4.36%). Added 1.126 kg Ce master alloy (Ce-7.59%). Stirred well. Held for 5 min., stirred and poured into 125 mm diameter cylindrical moulds. Casting is hot extruded and cold drawn (88% working). The wires had a conductivity of 61.85 to 62.3% IACS. The alloy had the composition of:

Fe	0.32 wt%

Si	O.llwt%

Ti	0.001 wt%

V	0.008 wt%

Mn	0.004 wt%

Ce	0.16wt%

Ca	0.005 wt%

Others	0.02 wt%

Al	Balance

Example 5

Melt 46 kg aluminium with coverall flux to 740°C. Degassed with 100 g hexachloroethane. Skimmed, plunged 1.152 kg Cerium master alloy (Ce-7.59%). Added 496 g Calcium master alloy (Ca-4.36%) and stirred. Kept for 5 minutes. Stirred and poured into 125 mm diameter cylindrical mould. Hot extruded the casting and cold drawn (88% working) to wires. The wires had a conductivity of 62.65 to 62.83% IACS. The alloy had the composition of:

Fe	0.12wt%

Si	0.15wt%

Ti	O.0001 wt%

V	0.02 wt%

Ce	0.2 wt%

Ca	0.05 wt%

Al	Balance

Typical cases presented above are compared with aluminium 1350 alloy and are given in the table below.

(Table Removed)

The main advantages of the present invention are:

1.	The strength of aluminium is enhanced without sacrificing the electrical conductivity.

2.	The strength is improved by 10 to 20 Mpa.

3.	Electrical conductivity is increased by 0.5 to 2% IACS.

We Claim:

A process for the manufacture of an aluminium conductor alloy with enhanced conductivity 

said process comprises preparing aluminium melt by heating aluminium and degassing successively by hexachloro ethane and dry nitrogen, adding 0.01 to 1 wt% rare earth metal selected from cerium, yttrium or misch metal and 0.005 to 0.2 wt% calcium, either in the elemental form or as master alloy, homogenizing , cooling and casting to obtain the desired alloy.

A process as claimed in claim 1 , wherein the aluminium used is of grade greater than 99% purity.

A process as claimed in claims 1 and 2, the rare earth metal and calcium used is commercial grade of 99% purity.

4. A process for the manufacture of an aluminium conductor alloy with enhanced conductivity substantially described hereinbefore with reference to the examples contained therein.

Documents:

				1281-del-1999-abstract.pdf

				1281-del-1999-claims.pdf

				1281-del-1999-correspondence-others.pdf

				1281-del-1999-correspondence-po.pdf

				1281-del-1999-description (complete).pdf

				1281-del-1999-form-1.pdf

				1281-del-1999-form-19.pdf

				1281-del-1999-form-2.pdf

				1281-del-1999-form-3.pdf

« Previous Patent

Next Patent »

Patent Number	215620	

Indian Patent Application Number	1281/DEL/1999	

PG Journal Number	11/2008	

Publication Date	14-Mar-2008	

Grant Date	28-Feb-2008	

Date of Filing	23-Sep-1999	

Name of Patentee	COUNCIL OF SCIENTIFIC AND INDUSTRIAL RESEARCH	

Applicant Address	RAFI MARG, NEW DELHI-110 001, INDIA.	

Inventors:

#	Inventor's Name	Inventor's Address	

1	BALLEMBETTU CHANDRASEKHAR PAI	REGIONAL RESEARCH LABORATORY, COUNCIL OF SCIENTIFIC AND INDUSTRIAL RESEARCH, TRIVANDRUM, INDIA, PIN-695 019.	

2	MUTTATHUPARA CHELLAPPAN SHAJI	REGIONAL RESEARCH LABORATORY, COUNCIL OF SCIENTIFIC AND INDUSTRIAL RESEARCH, TRIVANDRUM, INDIA, PIN-695 019.	

3	RAMAN MARIMUTHU PILLAI	REGIONAL RESEARCH LABORATORY, COUNCIL OF SCIENTIFIC AND INDUSTRIAL RESEARCH, TRIVANDRUM, INDIA, PIN-695 019.	

4	MADAN MOHAN SETH	NATIONAL ALUMINIUM COMPANY LIMITED, NALCO BHAWAN, BHUBANESWAR, INDIA, PIN-751 013.	

5	CHITTA RANJAN MISHIA	NATIONAL ALUMINIUM COMPANY LIMITED, NALCO BHAWAN, BHUBANESWAR, INDIA, PIN-751 013.	

6	PARSURAM HEMBRAM	NATIONAL ALUMINIUM COMPANY LIMITED, NALCO BHAWAN, BHUBANESWAR, INDIA, PIN-751 013.	

7	JOHN VARCHESE	REGIONAL RESEARCH LABORATORY, COUNCIL OF SCIENTIFIC AND INDUSTRIAL RESEARCH, TRIVANDRUM, INDIA, PIN-695 019.	

PCT International Classification Number	B21C 37/04	

PCT International Application Number	N/A	

PCT International Filing date		

PCT Conventions:

#	PCT Application Number	Date of Convention	Priority Country	

1			NA	

© All Indian Patents, 2013-2021.

  Patent data available in the public domain from Indian Patents Office, Department of Industrial Policy and Promotions, Ministry of Commerce and Industry, Government of India.
