Repository: anandvc/allindianpatents

File: patents/215621-method-for-integrating-a-blast-furnace-and-a-direct-reduction-reactor-using-cryogenic-rectification.html
Indian Patents. 215621:METHOD FOR INTEGRATING A BLAST FURNACE AND A DIRECT REDUCTION REACTOR USING CRYOGENIC RECTIFICATION

Indian Patents

Recently Granted Patents

  Recently Published Patents

Title of Invention	METHOD FOR INTEGRATING A BLAST FURNACE AND A DIRECT REDUCTION REACTOR USING CRYOGENIC RECTIFICATION

Abstract	A method for increasing iron production by integrating blast furnace ironmaking with direct reduction ironmaking wherein cryogenic rectification links the two systems and produces input materials for both.	

Full Text	METHOD FOR INTEGRATING A BLAST FURNACE

AND A DIRECT REDUCTION REACTOR

USING CRYOGENIC RECTIFICATION

Technical Field

The invention relates generally to both iron making and to cryogenic rectification and serves to combine these two technologies in a manner which cost effectively expands iron making operations.

Background Art

In the operation of a blast furnace, coal and air combust and the resulting reducing gases are used to reduce iron ore to produce iron.  The off gases from the blast furnace contain some heating value and are generally used as a fuel for power and steam generation.  While this is an effective use for this gas, it is desirable to have a better use for this gas, especially in light of expected reductions in the cost of electricity available through the power grid.

Accordingly, it is an object of this invention to provide a method whereby the off gases from a blast furnace may be effectively employed to increase ironmaking capability at an ironmaking site.

Summary of the Invention

In general the invention serves to effectively integrate a blast furnace with a direct iron reduction reactor using cryogenic rectification to effect the

integration.  The cryogenic rectification improves the blast furnace operation and enables off gas from the blast furnace to be used in a direct iron reduction reactor thus enhancing iron production both from the -blast furnace per se, and from the integration of the blast furnace operation with the direct iron reduction reactor.

The above and other objects and advantages, which will become apparent to one skilled in the art upon a reading of this disclosure, are attained by the present invention which is:

A method for integrating a blast furnace and a direct reduction reactor using cryogenic rectification comprising:

(A)	separating air in a cryogenic air separation

plant by cryogenic rectification to produce oxygen;

(B)	mixing oxygen from the cryogenic air

separation plant with air to form blast air comprising

from about 22 to 50 mole percent oxygen with the

"remainder comprised primarily of nitrogen;

(C)	passing the blast air into a blast furnace

and combusting oxygen of the blast air with hydrocarbon

fuel in the blast furnace to produce blast furnace gas

comprising nitrogen, carbon monoxide and hydrogen;

(D)	reacting the carbon monoxide with steam to

produce carbon dioxide and additional hydrogen, and

removing the carbon dioxide from the blast furnace gas

to produce fortified blast furnace gas comprising

nitrogen and hydrogen;

(E)	passing the fortified blast furnace gas into

a cryogenic rectification plant and separating the

fortified blast furnace gas within the cryogenic

rectification plant to produce hydrogen and residual

nitrogen; and

(F)	reacting hydrogen from the cryogenic

rectification plant with iron ore in a direct reduction

reactor to produce iron.

As used herein, the term "iron ore" means one or more oxides of iron such as ferric oxide and ferrous oxide.

As used herein, the term "column" means a distillation or fractionation column or zone, i.e. a contacting column or zone, wherein liquid and vapor phases are countercurrently contacted to effect separation of a fluid mixture, as for example, by contacting of the vapor and liquid phases on a series of vertically spaced trays or plates mounted within the column and/or packing elements such as structured or 'random packing.

As used herein, the term "cryogenic rectification plant" means a separation plant wherein at least part of the operation of the plant is carried out at temperatures at or below 150 degrees Kelvin (K).

As used herein, the term "cryogenic air separation plant" means a cryogenic rectification plant comprising at least one column wherein air is separated to produce at least one of product oxygen and product nitrogen.

Accordingly the present invention relates to a method for integrating a blast furnace and a direct reduction reactor using cryogenic rectification comprising:

(A)	separating  air  in  a  cryogenic  air  separation  plant  by  cryogenic

rectification to produce oxygen,

(B)	mixing oxygen from the cryogenic air separation plant with air to

form blast air comprising from about 22 to 50 mole percent oxygen with the

remainder comprised primarily of nitrogen;

(C)	passing the bias! air Into a blast furnace and combusting oxygen of

the blast air with hydro-carbon fuel in the blast furnace to produce blast

furnace gas comprising nitrogen, carbon monoxide and hydrogen;

(D)	reacting the carbon monoxide with steam to produce carbon dioxide

and additional hydrogen, and removing the carbon dioxide from the blast

furnace gas to produce fortified blast furnace gas comprising nitrogen and

hydrogen;

(E)	passing the fortified blast furnace gas into a cryogenic rectification

plant and separating the fortified blast furnace gas within the cryogenic

rectification plant to produce hydrogen and residual nitrogen;

(F)	passing the hydrogen from the cryogenic rectification plant through a

hydrogen  concentrator  to  increase  the  hydrogen  concentration  of the

hydrogen stream from the cryogenic rectification plant;

(G)	reacting hydrogen from the hydrogen concentrator with iron ore in a

direct reduction reactor to produce iron; and

(H) passing a recycle stream from the hydrogen concentrator into the cryogenic rectification plant.

Brief Description of the Accmpanying Drawings.

Figure 1 is a simplified schematic block flow representation of one preferred embodiment of the method of this invention wherein carbon dioxide removal -is carried out using a pressure swing adsorption unit.

Figure 2 is a simplified schematic block flow representation of another preferred embodiment of the method of this invention wherein carbon dioxide removal is carried out using a hot potassium carbonate system.

Detailed Description

The invention will be described in detail with reference to the Drawings.

Referring now to Figure 1, feed air 1 comprised primarily of nitrogen and oxygen is passed into cryogenic air separation plant 101 wherein it is separated by cryogenic rectification to produce oxygen. Cryogenic air separation plant 101 may be any effective cryogenic air separation plant.  Preferably cryogenic air separation plant 101 is a double column plant comprising a higher pressure column and a lower pressure column in heat exchange relation wherein the feed air undergoes a preliminary separation by cryogenic rectification in the higher pressure column into oxygen-enriched fluid and nitrogen-enriched fluid, and these fluids are then passed into the lower pressure column wherein they undergo a final separation by cryogenic rectification into product oxygen and product nitrogen.  The cryogenic air separation plant

may also employ other columns such as an argon sidearm column wherein product argon may be produced.

Nitrogen is withdrawn from cryogenic air separation plant 101 in stream 4 which may be ^recovered, in whole or in part, or released to the atmosphere.  Product oxygen, having an oxygen concentration ranging from that of enriched air to higher purity, i.e. generally within the range of from 40 to 99.9 mole percent, is withdrawn from cryogenic air separation plant in stream 6.  The oxygen from the cryogenic air separation plant is mixed with air from stream 7 to produce oxygen-enriched air or blast air 8. The blast air has an oxygen concentration generally within the range of from 22 to 50 mole percent with the remainder comprised primarily of nitrogen.

Blast air 8 is heated in stoves 103 to a temperature generally within the range of from 1500 to 2200°F and the resulting hot blast air 10 is passed into blast furnace 104 along with hydrocarbon fuel 12 which may be coal, oil or natural gas.  Also passed into blast furnace 104 is furnace charge 14 comprising iron ore, coal and flux materials.  The oxygen of the blast air reacts with hydrocarbon fuel within the blast furnace generating heat and producing a reducing gas which converts the iron ore to iron as the gas flows up through the furnace.  Molten iron and slag are removed from the bottom of furnace 104 in line 13 and the gas, generally termed blast furnace gas and comprising nitrogen, carbon monoxide, carbon dioxide and hydrogen,

is collected in the upper portion of blast furnace 104 and withdrawn from furnace 104 is stream 15.

It is an important aspect of this invention that the blast air, while having an oxygen concentration which exceeds that of air, also contain a significant level of nitrogen, preferably of about 60 mole percent or more.  This accomplishes two beneficial results.  It enables the blast furnace to operate without need for significant alteration from that of conventional practice wherein air is the sole source of oxygen, and also serves as a source of nitrogen which may be beneficially employed in the downstream integration of the blast furnace operation with the direct iron reduction reactor.

Referring back now to Figure 1, a portion 17 of blast furnace off-gas 15 is passed to stoves 103 wherein it is burned to provide heat to heat the blast air.  The remaining portion 16 of blast furnace off-gas 15 is passed into the lower portion of wash tower 107. -Water is passed into the upper portion of wash tower 107 in stream 18 and passes down wash tower 107 against upflowing blast furnace gas and, in the process, particulate impurities within the blast furnace gas are washed into the downflowing water and the blast furnace gas is cooled to a temperature generally within the range of from 40 to 150°F.  The wash water is removed from wash tower 107 in stream 20.

Cooled blast furnace gas is withdrawn from the upper portion of wash tower 107 in stream 22 and passed

to compressor 110 wherein it is compressed to a pressure generally within the range of from 100 to 500 pounds per square inch absolute (psia).  The resulting pressurized blast furnace gas in stream 27 is mixed with steam at substantially the same pressure to form water gas shift reaction stream 28.  The steam in stream 26 is added to the pressurized blast furnace gas stream 24 at a rate such that the ratio of water to carbon monoxide in water gas shift reaction stream 28 is within the range of from 2 to 5.  Preferably, streams 24 and 26 are each heated to about 600°F before they are mixed to form stream 28.

Water gas shift reaction stream 28 is passed into shift reaction section 114 which preferably comprises high temperature and lower temperature shift reactors in series with heat exchangers after each shift reactor.  As the water gas shift reaction mixture passes through the shift reactors the carbon monoxide reacts with steam in an exothermic reaction to produce carbon dioxide and hydrogen.  The resulting blast furnace gas comprising nitrogen, carbon dioxide and hydrogen is then passed in stream 30 from water gas shift reaction section 114 to pressure swing adsorption system 118 which comprises one or more beds of adsorbent particles which preferentially adsorb carbon dioxide.  Among such adsorbent materials one can name activated carbon and zeolites.

As the blast furnace gas passes through pressure swing adsorption system 118, carbon dioxide is removed from the blast furnace gas by being preferentially adsorbed onto the adsorbent.  The resulting fortified blast furnace gas comprising nitrogen and hydrogen is withdrawn from pressure swing adsorption system in stream 32.

Stream 32 may contain up to 300 ppm of carbon dioxide and will also contain some water.  Stream 32 is "passed through prepurifier 124 for the removal of the water and carbon dioxide.  Resulting fortified blast furnace gas is withdrawn from prepurifier 124 in stream 40 and combined with recycle stream 52 to form stream 42 which is fed into cryogenic rectification plant 126. Preferably cryogenic rectification plant 126 comprises a heat exchanger wherein the feed is partially condensed and then phase separated to effect the separation.  However, the plant could combine the heat exchange and phase separation with further column separation.  Within the cryogenic rectification plant 126 the feed 42 is separated by cryogenic rectification into hydrogen-enriched fluid, having a hydrogen concentration generally within the range of from 70 to 95 mole percent, and residual nitrogen having a nitrogen concentration of about 98 mole percent with the remainder being mostly hydrogen and carbon monoxide.

Hydrogen-enriched fluid is passed from cryogenic rectification plant 126 in stream 46 to a hydrogen

concentrator which, in the embodiment illustrated in Figure 1, is a membrane separator unit 129.  Within membrane unit 129 the hydrogen is concentrated to a purity generally exceeding 95 mole percent.  A recycle •stream containing less than 85 mole percent hydrogen and at about 200 psia is passed from membrane unit 129 in stream 50 to blower 134 and from there as the aforesaid recycle stream 52 into cryogenic rectification plant 126.  The concentrated hydrogen stream is passed in stream 48 into direct reduction reactor system 132 along with iron ore 54.  The hydrogen reacts with the iron ore and directly reduces the iron ore to metallic iron.  The product iron is removed from direct reduction reactor 132 in stream 56 and purge gas from the reactor is generally combusted in a preheater and leaves as flue gas in stream 58. Residual nitrogen is withdrawn from cryogenic rectification plant 126 in stream 43.  The major portion 44 of stream 43 is passed through pressure 'swing adsorption unit 118 wherein it serves to regenerate adsorbent which has become loaded with carbon dioxide by desorbing the carbon dioxide from the adsorbent into the residual nitrogen stream.  A minor portion 45 of stream 43 is passed through prepurifier 124 wherein it serves to regenerate adsorbent which has become loaded with water and carbon dioxide by desorbing the water from the adsorbent into the residual nitrogen stream.  The resulting waste nitrogen streams 31 and 39 from units 118 and 124 respectively

may be vented or, as illustrated in Figure 1, may be passed into preferred oxidation reactor 136 wherein oxygen from stream 33 reacts with any remaining carbon monoxide to form carbon dioxide before the residual nitrogen stream is vented as stream 35.

It is an important aspect of this invention that the nitrogen which is used to regenerate the carbon dioxide removal system come from a cryogenic nitrogen-hydrogen separation and not from an air separation plant.  Nitrogen from an air separation plant could potentially introduce oxygen into the carbon dioxide removal system and thus ultimately into the fortified blast furnace gas from which the hydrogen for the direct iron reduction reaction is taken.  Such a presence of oxygen could prove hazardous, and the invention which uses two separate cryogenic rectification plants obviates any such potential hazard.

Figure 2 illustrates another embodiment of the invention wherein the carbon dioxide removal system is a hot potassium carbonate system rather than a pressure swing adsorption system.  The numerals in Figure 2 are the same as those in Figure 1 for the common elements and these common elements will not again be described in detail.

Referring now to Figure 2, blast furnace gas stream 30 is passed from water gas shift reaction section 114 to acid gas removal system 117 which comprises an adsorber and stripper using hot potassium

carbonate solution as a solvent.  The solvent removes carbon dioxide from gas mixture 30 in an absorber tower.  The solvent is regenerated in the stripper tower by using steam and residual nitrogen from stream 44 and the resulting mixture of carbon dioxide and residual nitrogen is vented as stream 34.  Fortified blast furnace gas in stream 32 which may contain about 500 ppm of carbon dioxide is passed into methanation section 120 wherein the gas is preheated and then added to a methanator.  Within the methanator all the residual carbon monoxide and carbon dioxide reacts with hydrogen to produce methane.  The gas mixture from the methanation section 120 is passed in stream 36 to dryer 123 which removes water from the gas mixture and the -resulting fortified blast furnace gas is withdrawn from dryer 123 in stream 40.  Dryer 123 is regenerated by residual nitrogen stream 45 and the mixture of nitrogen and water is vented from dryer 123 in stream 38. Residual nitrogen in this embodiment contains hydrogen and methane as impurities.

Although the invention has been described in detail with reference to certain preferred embodiments, those skilled in the art will recognize that there are other embodiments of the invention within the spirit and the scope of the claims.  For example, the cryogenic air separation plant need not be dedicated to the production of oxygen for the blast furnace but, rather, could produce oxygen for passage into a pipeline from which the oxygen could be passed not only

to the blast furnace but also to other use points.  The feed air into the cryogenic air separation plant could be obtained from a blast air blower designed to feed air to the blast furnace.  The hydrogen concentration downstream of the cryogenic rectification plant could be by means of a pressure swing adsorption unit rather than by a membrane unit.

WE CLAIM:

1.  A method for integrating a blast furnace and a direct reduction reactor using cryogenic rectification comprising:

(A)	separating air in a cryogenic air separation plant by cryogenic

rectification to produce oxygen,

(B)	mixing oxygen from the cryogenic air separation plant with air

to form blast air comprising from about 22 to 50 mole percent oxygen

with the remainder comprised primarily of nitrogen;

(C)	passing  the  blast air  Into  a  blast  furnace  and  combusting

oxygen of the blast air with hydro-carbon fuel in the blast furnace to

produce blast furnace gas comprising nitrogen, carbon monoxide and

hydrogen;

(D)	reacting the  carbon monoxide with  steam to produce carbon

dioxide and additional hydrogen, and removing the carbon dioxide

from the blast furnace gas to produce fortified blast furnace gas

comprising nitrogen and hydrogen;

(E)	passing  the  fortified  blast  furnace  gas  into  a  cryogenic

rectification  plant  and  separating the  fortified  blast  furnace  gas

within the cryogenic rectification plant  to produce  hydrogen and

residual nitrogen;

(F)	passing  the  hydrogen  from  the  cryogenic  rectification  plant

through  a  hydrogen  concentrator  to  increase  the  hydrogen

concentration of the hydrogen stream from the cryogenic rectification

plant;

(G)  reacting hydrogen from the hydrogen concentrator with iron ore in a direct reduction reactor to produce iron; and

(H)  passing a recycle stream from the hydrogen concentrator into the cryogenic rectification plant.

2.	The method as claimed in claim  1, wherein a portion of the

blast furnace gas from the blast furnace to heat the blast air prior to

passing the blast air into the blast furnace,

3.	The method as claimed in claim 1 wherein passing the blast

furnace gas in countercurrent upflow against down flowing water

prior to the said reaction of steam with carbon monoxide.

4.	The method as claimed in claim 1 wherein the removal of the

carbon dioxide from the blast furnace gas is carried out by absorbing

carbon dioxide from the blast furnace gas onto adsorbent.

5.	The method as claimed in claim 1 wherein the removal of the

carbon dioxide from the blast furnace gas is carried out by absorbing

carbon dioxide from the blast furnace gas into a potassium carbonate

solution.

6.	The method as claimed in claim 1 wherein the removal of the

carbon dioxide from the blast furnace gas is carried out by passing

carbon dioxide onto material, wherein passing residual nitrogen in

contact with the material and passing the carbon dioxide from the

material into the residual nitrogen.

7.	The  method  as  claimed  in  anyone  of the  preceding claims

wherein the hydrogen concentrator is a membrane unit.

8.	The  method  as  claimed in anyone  of the  preceding claims

wherein the hydrogen concentrator is a pressure swing adsorption

unit.

9.	A method for integrating a blast furnace and a direct reduction

reactor substantially as hereinbefore described with reference to the

accompanying drawings.

Documents:

				1415-del-1999-abstract.pdf

				1415-del-1999-claims.pdf

				1415-del-1999-correspondence-others.pdf

				1415-del-1999-correspondence-po.pdf

				1415-del-1999-description (complete).pdf

				1415-del-1999-drawings.pdf

				1415-del-1999-form-1.pdf

				1415-del-1999-form-13.pdf

				1415-del-1999-form-19.pdf

				1415-del-1999-form-2.pdf

				1415-del-1999-form-3.pdf

				1415-del-1999-gpa.pdf

				1415-del-1999-petition-137.pdf

				1415-del-1999-petition-138.pdf

« Previous Patent

Next Patent »

Patent Number	215621	

Indian Patent Application Number	1415/DEL/1999	

PG Journal Number	11/2008	

Publication Date	14-Mar-2008	

Grant Date	28-Feb-2008	

Date of Filing	26-Oct-1999	

Name of Patentee	PRAXAIR TECHNOLOGY, INC.	

Applicant Address	39 OLD RIDGEBURY ROAD, DANBURY, STATE OF CONNECTICUT 06810-5113, U.S.A.	

Inventors:

#	Inventor's Name	Inventor's Address	

1	MINISH MAHENDRA SHAH	84 S. CASTLEROCK LANE, EAST AMHERST, NEW YORK 14051, U.S.A.	

2	RAYMOND FRANCIS DRNEVICH	5850 CREEKVIEW DRIVE, CLARENCE CENTER, NEW YORK 14032, U.S.A.	

PCT International Classification Number	F25J 3/04	

PCT International Application Number	N/A	

PCT International Filing date		

PCT Conventions:

#	PCT Application Number	Date of Convention	Priority Country	

1	09/181,473	1998-10-28	U.S.A.	

© All Indian Patents, 2013-2021.

  Patent data available in the public domain from Indian Patents Office, Department of Industrial Policy and Promotions, Ministry of Commerce and Industry, Government of India.

File: patents/215650-an-improved-process-for-the-manufacture-of-thermally-stable-non-metallic-coating-for-metallic-substrates-and-a-process-of-coating-thereof.html
Indian Patents. 215650:"AN IMPROVED PROCESS FOR THE MANUFACTURE OF THERMALLY STABLE NON-METALLIC COATING FOR METALLIC SUBSTRATES AND A PROCESS OF COATING THEREOF"

Indian Patents

Recently Granted Patents

  Recently Published Patents

Title of Invention	"AN IMPROVED PROCESS FOR THE MANUFACTURE OF THERMALLY STABLE NON-METALLIC COATING FOR METALLIC SUBSTRATES AND A PROCESS OF COATING THEREOF"

Abstract	In the present invention there is provided an improved process for the manufacture of thermally stable, high temperature resistant, non-metallic, glass ceramic coating material suitable for metallic substrates and a process of application of the coating on such substrates as nickel and cobalt based super alloys and stainless steel. In this improved process the partially crystallized coating composition comprises of a mixture, based on its oxide content, of barium oxide, calcium oxide, magnesium oxide, silicon di-oxide, boron tri-oxide and molybdenum oxide. The coating materials are further processed with a mixture of washed chromium oxide, precipitated silica, cobalt oxide and china clay in water and applied to pre-cleaned metal surface and fired to provide a glass-ceramic coating on the metal. The coating is defect free, thermal shock resistant, highly adherent and suitable for continuous use at temperatures in the range of 1000°C to 1050°C in oxidizing environment.	

Full Text	The present invention relates to an improved process for the manufacture of

thermally stable non-metallic coating for metallic substrates and a process of

coating thereof. The present invention particularly relates to an improved process

for the manufacture of thermally stable non-metallic coating, for metallic

substrates such as super alloy components, starting from from a novel

synergistic composition as described and claimed in our co-pending patent

application no. NF-31 / 03 and a process of coating metallic substrates with the

novel thermally stable non-metallic coating. The present invention more

particularly relates to an improved process for the manufacture of thermally

stable non-metallic coating comprising a glass-ceramic selected from the barium

magnesium silicate system by a novel processing technique.

The thermally stable non-metallic coating of the present invention over the

surface of the metal or alloy substrate serves as an oxidation resistant coating to

prevent oxygen attack of the metal at elevated temperatures and also as a

thermal barrier to the metal surface to prevent rapid heat up of the metal surface.

There is a well recognized need, in hot zone components of turbine engines and

heat exchangers, for example, for materials capable of withstanding continuous

operating temperatures in excess of 1000°C. While a variety of high temperature

materials are known, it is common practice to use high temperature stable alloys

known as super alloys in the more severe applications. Characteristically, these

alloys are rich in nickel, cobalt, chromium, or iron, with nickel or cobalt being the

principal metal bases. These super alloys have been distinguished from other

high temperature resistant materials on the basis of being sufficiently resistant to

oxidation to permit operation in an oxidizing atmosphere without a protective

coating. Nevertheless, under extreme hostile conditions, such as encountered by

hot zone components in gas turbine engines, even the super alloys tend to

deteriorate unless protected by a oxygen barrier coating.

A very well known method of protecting metal components from oxidation at

elevated temperatures in a hostile environment is to apply a continuous

monolithic glass coating on the exposed surface. This coating completely

encapsulates and isolates the metallic surface from the surrounding oxygen

containing atmosphere. However, viscous flow of the glass coating may occur

when large surface stresses develop during high temperature use, resulting in

thin spots and catastrophic coating failure.

Another method of achieving higher viscosity is by mixing crystalline materials as

second phase with the glass frits prior to application of the coating. However,

these glass-crystalline mixtures sinter rather non-uniformly, the crystal size and

homogeneity of the resultant microstructure being very difficult to control. Certain

portions of the substrate, therefore, tend to be entirely free from crystals,

whereas other portions have too many (or too large) crystals to sinter well. A void

free coating with this heterogeneous glass-crystal mixture is thus difficult to

obtain.

References may be made to the following U. S. Patents:

No. 3,397,076 (Little et al.) describes fused crystallizable ground and cover coats

for high temperature alloys in which the major elements are cobalt, nickel,

chromium, iron or mixtures. The ground coat is lithium free and contains 35-65%

Si02 and12-45% BaO. Examples also contain substantial amounts of R20, B2C3

and /or TiO2. The drawbacks are use of two separate coating systems, one

ground coat and other cover coat. The coating composition contains substantial

amount of alkali oxides which is normally unsuitable for continuous use at high

operating temperature.

No. 3,467,534 (MacDowell) discloses glass-ceramic articles consisting

essentially of 20-70% BaO and 30-80% SiO2 and having a barium silicate

principal crystal phase. A preferred example is described as considered for

coating metals. This article is related to glass-ceramic objects not applicable to

coatings.

No. 3,531,303 (Bahat) discloses glass-ceramic articles in the alkaline earth

aluminosilicate field wherein hexagonal alkaline earth feldspar or a triclinic form

is the principal crystal phase. The materials are highly refractory with service

temperatures up to 1700°C and consist essentially of 12-53% SiO2, 17-55% RO

where RO is 17-50% SrO and 25-50% BaO, 10-58% AI2O3 and a nucleating

agent. The drawback of the process is same as above, that is it relates to glassceramic

objects and is not applicable to coatings.

No. 3,578,470 (Bahat) discloses glass-ceramic materials in the BaO-AI2O3-Si02

composition field nucleated with Ta205 and/or Nb205 that are especially suited to

sealing with tungsten or molybdenum and their alloys. This method describes a

sealing material and is not applicable to coatings.

No. 3,837,978 (Busdiecker) discloses barium aluminosilicate glass-ceramics

nucleated by tin oxide, having a hexacelsian primary crystal phase, and having a

coefficient of thermal expansion in the range of 50-170X10"7/°C.

Nos. 4,256,796; 4,358,541 and 4,385,127 disclose mixed barium magnesium

and calcium magnesium silicate coatings, fluxed with B2Os. The drawback in the

high temperature resistance of these coatings is the use of B2O3. A high B2O3

residual glass (or even a borate crystal) tends to allow the microstructure to

move and flow at temperatures much below the solidus of the primary refractory

silicate phases.

Gas turbine engines and heat exchangers operate in a hostile environment at

operating temperatures in excess of 1000°C. There is a considerable demand for

materials capable of withstanding those severe working conditions. While a

variety of high temperature materials are known, it is a common practice to use

certain" nickel or cobalt based super alloys in the more severe applications.

These super alloys have been distinguished from other high temperature

materials on the basis of being considerably resistant to oxidation to permit

continuous operation in an oxidizing atmosphere without a protective coating.

Nevertheless, under more severe conditions, such as encountered by hot zone

components in gas turbine engines in an advanced aircraft, even the super alloys

tend to deteriorate very fast unless protected by a suitable coating.

A well known technique of protecting the super alloys from oxidation at elevated

temperatures is to apply an impervious stable continuous monolithic glassy

coating. This completely encapsulates and isolates the material from the

.surrounding hostile environment. However, viscous flow of the glassy coating

material may occur when large surface stresses develop during high temperature

use. In some cases generation of hot spots occurs which led to premature

catastrophic failure of the coating as well as the component.

The viscosity being a structural property of the system, can be easily tailored by

mixing certain refractory materials with the glassy coating materials (frits) during

processing (milling), before application of the coating on metal surface..

However, these glass- crystalline mixtures are very difficult to fuse at the required

firing temperature and sinter rather non-uniformly. The microstructure and

homogeneity of the coating is very difficult to control. Certain portion of the

resultant coating generates hot spots which may cause premature failure. A void

free coating with this heterogeneous coating system is thus very difficult to

obtain.

From the above referred hitherto known prior art disclosures it is clear that there

is a definite need for providing an improved process for the manufacture of

thermally stable non-metallic coating for metallic substrates such as nickel or

cobalt base super alloy and stainless steel components that are required to

operate at temperatures above 1000°C.

The main object of the present invention is to provide an improved process for

the manufacture of thermally stable non-metallic coating for metallic substrates

and a process of coating thereof, which obviates the drawbacks as detailed

above.

Another object of the present invention is to provide an improved process for the

manufacture of thermally stable non-metallic coating for metallic substrates such

as super alloy components and a process of coating thereof.

Still another object of the present invention is to provide an improved process for

obtaining a coating material with superior set of oxidation and hot corrosion

resistance properties by following a novel composition and novel processing

techniques.

Yet another object of the present invention is to provide an improved process for

the manufacture of thermally stable non-metallic coating for metallic substrates

starting from a novel synergistic composition as described and claimed in our copending

patent application no. NF-31 / 03.

Still yet another object of the present invention is to provide an improved process

for obtaining a coating material by using a combination of alkaline earth metal

oxides such as BaO, CaO and MgO instead of BaO alone.

A further object of the present invention is to provide an improved process for

obtaining a coating material by using a bonding oxide (MoOa) to promote

adherence of the coating to the base metal substrate.

A still further object of the present invention is to provide an improved process for

obtaining a coating containing BaMgSi04 crystal phase as the major crystalline

constituent of the coating.

Another object of the present invention is to provide an improved process for

obtaining a coating material which can be melted in a ceramic crucible at a

temperature in the range of 1400 to 1450 degree C in an ambient atmosphere.

Yet another object of the present invention is to provide an improved process of

coating metallic substrates such as super alloy components which obviates the

drawbacks as detailed above.

Still another object of the present invention is to provide an improved process of

coating metallic substrates such as super alloy components that is more

effective, easier to apply, than previously known coatings of the prior art.

Still yet another object of the present invention is to provide an improved process

for the manufacture of thermally stable non-metallic coating for obtaining a

reliable and reproducible high temperature protective coating for nickel or cobalt

base super alloy and stainless steel substrates that are required to operate at

temperatures above 1000°C.

A further object of the present invention is to provide an improved process for

obtaining a high temperature protective coating that adheres strongly and resists

spelling during thermal cycling.

A still further object of the present invention is to provide an improved process for

obtaining a high temperature protective coating technique that exhibits the

excellent flow characteristics of a glass coating as it is fired in one temperature

range, and becomes resistant to flow due to subsequent crystallization as it is

heated in the required operating temperature range.

Another object of the present invention is to provide an improved process for

obtaining a coating that provides a useful degree of thermal insulation to the

base metal surface.

In the present invention there is provided an improved process for the

manufacture of thermally stable, high temperature resistant, non-metallic, glass

ceramic coating material suitable for metallic substrates and a process of

application of the coating on such substrates as nickel and cobalt based super

alloys and stainless steel. In this improved process the partially crystallized

coating composition comprises of a mixture, based on its oxide content, of

barium oxide, calcium oxide, magnesium oxide, silicon di-oxide, boron tri-oxide

and molybdenum oxide. The coating materials are further processed with a

mixture of washed chromium oxide, precipitated silica, cobalt oxide and china

clay in water and applied to pre-cleaned metal surface and fired to provide a

glass-ceramic coating on the metal. The coating is defect free, thermal shock

resistant, highly adherent and suitable for continuous use at temperatures in the

range of 1000°C to 1050°C in oxidizing environment.

The method for preparing and applying the novel inventive coatings of the

present invention involves five fundamental steps:

First, a glass-forming batch of a predetermined formulation is melted;

Second, the melt is cooled to a glass and the glass comminuted to a fine powder

or frit;

Third, a liquid slurry is prepared of the frit;

Fourth, the slurry is applied as a coating onto a surface of a desired substrate;

and

Fifth, the coated substrate is fired to temperatures of at least 1200°C to fuse the

frit particles together into an integral, essentially non-porous, vitreous coating and

subsequently heat treated to cause crystallization in situ to take place therein.

In general, to insure adequate flow of the glass during sintering, thereby

providing an essentially "pinhole-free" coating, and to develop a high volume of

crystallinity, the frit will desirably be powdered to particles passing a 325 United

States Standard Sieve (44 microns). Aqueous slurry can be employed for

coating.

The initial step in the preparation of the porcelains of this invention is to prepare

a glass frit having the desired composition. The raw materials which are used in

the preparation of the glass frit can be of commercial glass-making quality. The

raw materials should be free of any impurities which will adversely affect the

quality of the final porcelain. Particular attention should be directed to the

amount, if any, of alkaline impurities in the raw materials. The raw materials can

be the specific oxide required or a material which upon heating to the melting

temperature employed in the glass making process, which is of the order of 1400

to 1500 degree C, will be converted to the desired oxide. Examples of the latter

material include magnesium carbonate (extra light grade) and barium carbonate

(extra light grade). The raw materials are weighed out based on the oxide

content and the components are blended together. In order to facilitate further

processing steps the mixture of materials should also be heat treated to remove

any moisture.

The mixture is then melted using conventional glass melting techniques. The raw

materials are gradually heated to about 1400 to 1450 degree C. and then the

resultant molten mass are maintained at this temperature with occasional stirring

until a homogeneous melt is obtained. Typically, it has been found that a melt

time of about one hour is sufficient depending upon the equipment and amount of

material employed.

The next step in the process is to convert the molten glass mass into a glass frit.

Various well known methods can be employed for this process. It has been found

that for the purposes of this invention it is preferable to pour the molten stream of

glass over a water chilled stainless steel tray to result in broken pieces of

solidified glass. The solidified glass frit is then crushed and the resulting particles

are placed in a ball mill and dry milled with a grinding media until the particles are

substantially uniform in size.

Then the dried milled glass particles are subjected to a second grinding. This

time along with certain mill additives which include precipitated silica, washed

chromium oxide and cobalt oxide, water is added to the ball mill in an amount

sufficient to form slurry with the glass particles. The slurry is tumbled in the ball

mill with a grinding media for about 10 to 48 hours until the particle size of the

glass is reduced to between 3 and 5 microns. The slurry is removed from the ball

mill and additional water is added to dilute the slurry from between 40 and 60

weight percent of glass frit. This suspension is the stock solution (slip) used in

subsequent coating steps.

The glass frit of this invention can advantageously be used to form glass-ceramic

coatings on various types of metal structures. The glass-ceramic coating of this

invention is especially useful as coatings for high temperature protection of super

alloy components which require a high degree of performance and reliability

under adverse conditions.

In practicing the invention, the surface of a super alloy component to be coated,

must be clean, free from any impurity and oxide, may be coated with the slip in

any conventional manner. The method we prefer is conventional vitreous

enameling technique.

In working with the barium silicate system coatings, it was observed that good

adherence was obtained when the coating was fired in ambient atmosphere at a

temperature of 1200°C.

The glass powder coated metal body is then heated to a temperature of 1000°C

to 1200°C. This softens the glass particles to a lower viscosity which spreads

uniformly over the entire metal surface, reacts with it and produces a dense,

smooth, impervious, well-formed continuous glass coating that is essentially

amorphous. The glass-coated component is then heated to a somewhat lower

temperature in the range of 820 to 840°C. This effects development of a glassceramic

which forms a dense, adherent, strong, refractory, crystalline coating. A

key feature of this process is the ability to control the heat treatment schedule,

and thus the reproducibility of the coating process.

In our co-pending patent application no. NF-31 / 03, we have described and

claimed a synergistic composition for making thermally stable non-metallic

coating on metals like cobalt or nickel base super alloys, which comprises 32.2 to

38.0 % (w/w) SiO2; 43.8 to 48.8 % (w/w) BaCO3l BaNO3 or mixture thereof;

0 to 6.8 % (w/w) CaCO3; 0 to 8.8 % (w/w) MgCO3; 0 to 4.7 % (w/w) ZnO; 0 to 5.1

% (w/w) bonding agent such as (NH4)3MoO4, MoO3and 0 to 10.1 % (w/w) H3B03.

The SiOa used may be taken as quartz powder, quartz sand powder (-100

mesh).

Accordingly, the present invention provides an improved process for the

manufacture of thermally stable non-metallic coating for metallic substrates which

comprises: weighing, mixing and sieving ingredients in the range of 32.2 to 38.0

% (w/w) Si02; 43.8 to 48.8 % (w/w) BaCO3, BaNO3 or mixture thereof; 0 to

6.8 % (w/w) CaCO3; 0 to 8.8 % (w/w) MgC03; 0 to 4.7 % (w/w) ZnO; 0 to 5.1 %

(w/w) bonding agent such as (NH4)3Mo04, Mo03and 0 to 10.1 % (w/w) H3B03|to

obtain a glass forming batch, melting under stirring the said glass forming batch

at a temperature in the range of 1400°C to 1450°C for a period in the range of 2

to 3 hours to obtain molten glass, quenching the molten glass and comminuting

to obtain glass frit powder, mixing the glass frit with mill additions essentially

consisting of washed chromium oxide in the range of 5.0 to 45.0% w/w,

precipitated silica in the range of 0 to 5.0% w/w, china clay in the range of 0 to

10.0% w/w and cobalt oxide in the range of 0 to 1.0% w/w in an aqueous

medium to obtain a non-metallic coating slurry.

In an embodiment of the present invention quenched molten glass is

comminuted by known methods to obtain glass frit powder of the order of 44

microns.

In another embodiment of the present invention the mixing of the glass frit with

mill additions in an aqueous medium to obtain a slurry is carried out in a ball mill

with grinding media for about 10 to 48 hours to obtain particle size in the range of

3 to 5 microns.

In a further embodiment of the present invention there is provided a process of

coating metallic substrates with the non-metallic coating slurry herein above

obtained, which comprises: diluting the coating slurry by adding water in the

range of 40 to 60 weight percent of glass frit, applying the liquid coating slurry

onto a pre-cleaned surface of a desired metal substrate to obtain a coated

substrate, firing the said coated substrate at a temperature in the range of

1000°C to 1200°C over a period in the range of 5 to 30 minutes to obtain a

coated fired body, heat treating the coated fired body at a temperature in the

range of 820°C to 840°C for a period in the range of 1.0 to 8.0 hours.

In a still further embodiment of the present invention the pre-cleaning of the metal

substrate is done by known metal cleaning process to remove impurities such as

oxides, oil or grease, dirt, and other contaminants.

In a yet further embodiment of the present invention the application of the liquid

coating slurry onto a pre-cleaned surface of a desired metal substrate is carried

out by any conventional method, preferably conventional vitreous enameling

technique.

In another embodiment of the present invention the metal substrate is such as

stainless steel, nickel base super alloys, cobalt base super alloys, Inconel, and

Nimonic alloys.

The novelty of the present invention resides in providing an improved process for

the manufacture of thermally stable non-metallic coating for metallic substrates,

wherein the coating is defect free, thermal shock resistant, highly adherent and

suitable for continuous use at temperatures in the range of 1000°C to 1050°C in

oxidizing environment. The present invention provides a coating for metallic

substrates which is a very effective oxygen barrier over the surface of a nickel or

cobalt base super alloy or stainless steel substrate. The barrier is in the form of a

coating comprising a barium magnesium silicate based glass-ceramic material.

The present coating is continuous, impervious, and free from all types of

enameling defects such as holes, fish scales, hairlines, blisters, cracks or thin

spots and resists spelling or chipping during thermal cycling.

The novelty has been achieved in the present invention by the non-obvious

inventive steps of providing high temperature viscosity to the glass-ceramic

coating by mixing refractory material, a novel blend of alkaline earth metal oxides

such as herein described, in the amorphous form which increases high

temperature viscosity of the resultant glass-ceramic coating. In this improved

process the partially crystallized coating composition comprises of a mixture,

based on its oxide content, of barium oxide, calcium oxide, magnesium oxide,

silicon di-oxide, boron tri-oxide and molybdenum oxide. In another inventive step

the coating materials are further processed with mill additions which are

essentially a mixture of washed chromium oxide, precipitated silica, cobalt oxide

and china clay in water and applied to pre-cleaned metal surface. Yet another

inventive step resides in the key feature of this process which is the ability to

control the heat treatment schedule, and thus the reproducibility of the coating

process. In this inventive step the glass powder coated metal body is fired at a

temperature of 1000°C to 1200°C to provide a glass-ceramic coating on the

metal. This softens the glass particles to a lower viscosity which spreads

uniformly over the entire metal surface, reacts with it and produces a dense,

smooth, impervious, well-formed continuous glass coating that is essentially

amorphous. The glass-coated component is then heated to a somewhat lower

temperature in the range of 820 to 840°C. This effects development of a glassceramic

which forms a dense, adherent, strong, refractory, crystalline coating.

The resultant coating fuses smoothly in the required firing temperature and

produces a uniform microstructure and eliminates possibility of generating hot

spots during application. In particular, these amorphous additives permit the

glass to soften and flow smoothly over the metal surface into a continuous,

glassy coating before viscosity of the system increases considerably due to

refractory material addition. This inventive finding is a key point to producing a

high temperature protective coating on super alloy substrates.

Thus in the present invention the novel blend of alkaline earth metal oxides

produces more thermally stable glassy coating on the super alloy surface and at

the same time provides a novel glass ceramic coating having different set of

crystalline phases in the resultant coating microstructure. The present glassceramic

contains barium magnesium silicate as the principal phase along with

barium silicate as a minor phase. The resultant coating is defect free, thermal

shock resistant, highly adherent and suitable for continuous use at temperatures

in the range of 1000°C to 1050°C in oxidizing environment.

Stepwise details of the improved process of the present invention for the

manufacture of thermally stable non-metallic coating for metallic substrates are

given as below:

1. A glass forming batch of pre-determined composition which comprises of 32.2

to 38.0 % (w/w) SiO2, 43.8 to 48.8 % (w/w) BaCO3, 0 to 6.8 % (w/w) CaCO3, 0 to

8.8 % (w/w) MgCO3, 0 to 4.7 % (w/w) ZnO, 0 to 5.1 % (w/w) (NH4)3Mo04 and 0 to

10.1 % (w/w) H3BO3is weighed, mixed and sieved.

2. The above said glass-forming batch is melted under stirring at a temperature

in the range of 1400°C to 1450°C for a period in the range of 2 to 3 hours to

obtain molten glass.

3. The melt is cooled rapidly in air and the solid formed is comminuted to a fine

powder or frit;

4. A liquid slurry is prepared by milling the frit with mill additions which comprises

washed chromium oxide in the range of 5.0 to 45.0% w/w, precipitated silica in

the range of 0 to 5.0% w/w, china clay in the range of 0 to 10.0% w/w and cobalt

oxide in the range of 0 to 1.0% w/w. in water. The slurry is tumbled in the ball mill

with a grinding media for about 10 to 48 hours until the particle size of the glass

is reduced to between 3 and 5 microns.

5. Diluting the coating slurry by adding water in the range of 40 to 60 weight

percent of glass frit. The slurry is applied as a coating onto a surface of a precleaned

metal substrate.

6. The coated substrate is fired for 5 to 30 minutes at temperatures in the range

of 1000°C to 1200°C to fuse the frit particles together into an integral, essentially

non-porous, vitreous coating and subsequently heat treated in the temperature

range of 820°C to 840°C for a period in the range of 1.0 to 8.0 hours to cause

crystallization in situ to take place therein.

The following examples are given by way of illustration of the actual practice of

the improved process of the present invention for the manufacture of thermally

stable non-metallic coating for metallic substrates. Therefore, these illustrative

examples should not be construed to limit the scope of the present invention.

EXAMPLE-1

Raw batch materials were mixed in amounts calculated to provide a glass having

a weight percent analysis of:

Raw materials

Si02

BaC03

CaC03

MgC03

ZnO

(NH4)3MoO4

H3B03

Parts by weight

32.25

48.77

6.69

2.27

0.00

0.00

10.02

The resulting batch was melted and then quenched in air to produce a frit. The

ground frit (-100 mesh) was milled for a period of 10 hours in water with

appropriate mill additions as detailed below, including precipitated silica, washed

chromium oxide, china clay and cobalt oxide to keep the glass particles in

suspension and to form an enamel slip.

Mill additions

Frit

Washed chromium oxide

Precipitated silica

China clay

Cobalt oxide

Water

Parts by weight

100

5.0

0.0

5.0

0.0

50.0

The slip was spray applied to a nickel base super alloy substrate, the surface of

which had been previously blasted with abrasive particles and degreased. The

dried article was then heated to the fusion temperature of the coating material,

about 1000°C thereby forming a glossy green amorphous coating. The coating

was finally heat treated at a temperature of 820°C for 8 hours whereby the colour

becomes somewhat dull green and abrasion resistance of the resultant coating

increases by a factor of 2.

EXAMPLE-2

Raw materials were mixed in amounts calculated to provide a glass having a

weight percent analysis of:

Raw materials

(Figure removed)

The resulting batch was melted and then quenched in air to produce a frit. The

ground frit (-100 mesh) was milled for a period of 40 hours in water with

appropriate mill additions as detailed below, including precipitated silica, washed

chromium oxide, china clay and cobalt oxide to keep the glass particles in

suspension and to form an enamel slip.

Mill additions

Frit

Washed chromium oxide

Precipitated silica

China clay

Cobalt oxide

Water

Parts by weight

(Figure removed)

The slip was spray applied to a nickel base super alloy substrate, the surface of

which had been previously blasted with abrasive particles and degreased. The

dried article was then heated to the fusion temperature of the coating material,

about 1160°C, thereby forming an amorphous glossy green coating and

subsequently heat treated at a temperature of about 820°C for one hour, the

resultant coating become partially crystallized and losses some of its gloss and

become more abrasion resistant.

EXAMPLE-3

Raw materials were mixed in amounts calculated to provide a glass having a

weight percent analysis of:

Raw materials

(Figure removed)

The resulting batch was melted and then quenched in air to produce a frit. The

ground frit (-100 mesh) was milled for a period of 48 hours in water with

appropriate mill additions, including precipitated silica, washed chromium oxide,

china clay and cobalt oxide to keep the glass particles in suspension and to form

an enamel slip.

Mill additions

Frit

Washed chromium oxide

Precipitated silica

China clay

Cobalt oxide

Water

Parts by weight

100

5.0

3.0

0.0

0.5

50.0

The slip was spray applied to a nickel base super alloy substrate, the surface of

which had been previously blasted with abrasive particles and degreased. The

dried article was then heated to the fusion temperature of the coating material,

about 1200°C, thereby forming an amorphous glossy green coating and

subsequently heat treated at a temperature of about 820°C for 8 hours whereby

the coating become a glass-ceramic and its colour become somewhat dull and

abrasion resistance of the resultant coating increases by a factor of 2.

EXAMPLE-4

Raw materials were mixed in amounts calculated to provide a glass having a

weight percent analysis of:

Raw materials

(Figure removed)

The resulting batch was melted and then quenched in air to produce a frit. The

ground frit (-100 mesh) was milled in water for a period of 45 hours with

appropriate mill additions, including precipitated silica, washed chromium oxide,

china clay and cobalt oxide to keep the glass particles in suspension and to form

an enamel slip.

Mill additions

Frit

Washed chromium oxide

Precipitated silica

China clay

Cobalt oxide

Water

Parts by weight

The slip was spray applied to a nickel base super alloy substrate, the surface of

which had been previously blasted with abrasive particles and degreased. The

dried article was then heated to the fusion temperature of the coating material,

about 1160°C, thereby forming an amorphous green, glossy coating and

subsequently heat treated at a temperature of about 820°C for 8 hours whereby

the colour become somewhat dull and abrasion resistance of the resultant

coating improves by a factor of 2.

EXAMPLE-5

Raw materials were mixed in amounts calculated to provide a glass having a

weight percent analysis of:

(Figure removed)

The resulting batch was melted and then quenched in air to produce a frit. The

ground frit (-100 mesh) was milled in water for a period of 48 hours with

appropriate mill additions, including precipitated silica, washed chromium oxide,

china clay and cobalt oxide to keep the glass particles in suspension and to form

an enamel slip.

Mill additions

Frit

Washed chromium oxide

Precipitated silica

China clay

Cobalt oxide

Water

Parts by weight

The slip was spray applied to a nickel base super alloy substrate, the surface of

which had been previously blasted with abrasive particles and degreased. The

dried article was then heated to the fusion temperature of the coating material,

about 1200°C, thereby forming an amorphous glossy green coating and

subsequently heat treated at a temperature of about 820°C for 2 hours whereby

the colour become somewhat dull and abrasion resistance of the resultant

coating remains almost unaffected. The resultant glass-ceramic coating retains

all the functional properties on prolonged exposure to high temperature.

EXAMPLE-6

Raw batch materials were mixed in amounts calculated to provide a glass having

a weight percent analysis of:

Raw materials

(Figure removed)

The resulting batch was melted and then quenched in air to produce a frit. The

ground frit (-100 mesh) was milled in water for a period of 15 hours in water with

appropriate mill additions as detailed below, including precipitated silica, washed

chromium oxide, china clay and cobalt oxide to keep the glass particles in

suspension and to form an enamel slip.

Mill additions

Frit

Washed chromium oxide

Precipitated silica

China clay

Cobalt oxide

Water

Parts by weight

100

5.0

5.0

0.0

1.0

50.0

The slip was spray applied to a nickel base super alloy substrate, the surface of

which had been previously blasted with abrasive particles and degreased. The

dried article was then heated to the fusion temperature of the coating material,

about 1200°C thereby forming an amorphous coating. The coating was finally

heat treated at a temperature of 840°C for 8 hours whereby the colour becomes

somewhat dull and abrasion resistance of the resultant coating increases

significantly.

The major crystalline phase formed in the above coatings is barium magnesium

silicate, along with barium silicate and chromium oxide as minor phases. The

abrasion resistance of the coatings expressed in terms of loss in weight value is

in the range of 2.0 to 6.0 mg/cm2 per 50,000 cycles when tested in a P. E. I.

abrasion tester.

The main advantages of the improved process of present invention for the

manufacture of thermally stable non-metallic coating for metallic substrates and a

process of coating thereof are:

1. Preparation of a new high temperature resistant coating material with superior

set of oxidation and hot corrosion resistance.

2. The present process results in a more adherent coating.

3. The present process controls the high temperature viscosity of the molten

coating material by using a novel set of mill additions obtaining a defect free

impervious continuous glass-ceramic coating.

4. The present process results in a coating having superior thermal endurance at

temperature of the order of 1000°C.

5. The present process results in a coating that provides a useful degree of

thermal insulation to the base metal substrate.

We claim:

1. An improved process for the manufacture of thermally stable non-metallic

coating for metallic substrates which comprises: weighing, mixing and sieving

ingredients in the range of 32.2 to 38.0 % (w/w) SiO2; 43.8 to 48.8 % (w/w)

BaCO3, BaNO3 or mixture thereof; 0 to 6.8 % (w/w) CaCO3; 0 to 8.8 % (w/w)

MgCO3; 0 to 4.7 % (w/w) ZnO; 0 to 5.1 % (w/w) bonding agent such as

(NH4)3MoO4, MoO3and 0 to 10.1 % (w/w) H3B03,to obtain a glass forming batch,

melting under stirring the said glass forming batch at a temperature in the range

of 1400°C to 1450°C for a period in the range of 2 to 3 hours to obtain molten

glass, quenching the molten glass and comminuting to obtain glass frit powder,

mixing the glass frit with mill additions essentially consisting of washed chromium

oxide in the range of 5.0 to 45.0% w/w, precipitated silica in the range of 0 to

5.0% w/w, china clay in the range of 0 to10.0% w/w and cobalt oxide in the range

of 0 to 1.0% w/w in an aqueous medium to obtain a non-metallic coating slurry.

2. An improved process as claimed in claim 1, wherein the quenched molten

glass is comminuted by known methods to obtain glass frit powder of the order of

44 microns.

3. An improved process as claimed in claim 1-2, wherein the mixing of the glass

frit with mill additions in an aqueous medium to obtain a slurry is carried out in a

ball mill with grinding media for about 10 to 48 hours to obtain particle size in the

range of 3 to 5 microns.

4. A process of coating metallic substrates with the non-metallic coating slurry as

prepared by the improved process as claimed in claim 1-3, which comprises:

diluting the coating slurry by adding water in the range of 40 to 60 weight percent

of glass frit, applying the liquid coating slurry onto a pre-cleaned surface of a

desired metal substrate to obtain a coated substrate, firing the said coated

substrate at a temperature in the range of 1000°C to 1200°C over a period in the

range of 5 to 30 minutes to obtain a coated fired body, heat treating the coated

fired body at a temperature in the range of 820°C to 840°C for a period in the

range of 1 .0 to 8.0 hours.

5. A process of coating metallic substrates as claimed in claim 4, wherein the

pre-cleaning of the metal substrate is done by known metal cleaning process to

remove impurities such as oxides, oil or grease, dirt, and other contaminants.

6. A process of coating metallic substrates as claimed in claim 4-5, wherein the

application of the liquid coating slurry onto a pre-cleaned surface of a desired

metal substrate is carried out by any conventional method, preferably

conventional vitreous enameling technique.

7. A process of coating metallic substrates as claimed in claim 4-6, wherein the

metal substrate is such as stainless steel, nickel base super alloys, cobalt base

super alloys, Inconel, and Nimonic alloys.

8. An improved process for the manufacture of thermally stable non-metallic

coating for metallic substrates, substantially as herein described with reference to

the examples.

9. A process of coating metallic substrates with the non-metallic coating,

substantially as herein described with reference to the examples.

Documents:

				97-DEL-2003-Abstract-(12-02-2008).pdf

				97-del-2003-abstract.pdf

				97-DEL-2003-Claims-(12-02-2008).pdf

				97-del-2003-claims.pdf

				97-DEL-2003-Correspondence-Others-(12-02-2008).pdf

				97-del-2003-correspondence-others.pdf

				97-del-2003-correspondence-po.pdf

				97-DEL-2003-Description (Complete)-(12-02-2008).pdf

				97-del-2003-description (complete).pdf

				97-del-2003-form-1.pdf

				97-del-2003-form-18.pdf

				97-del-2003-form-2.pdf

				97-DEL-2003-Form-3-(12-02-2008).pdf

				97-del-2003-form-3.pdf

« Previous Patent

Next Patent »

Patent Number	215650	

Indian Patent Application Number	97/DEL/2003	

PG Journal Number	12/2008	

Publication Date	21-Mar-2008	

Grant Date	29-Feb-2008	

Date of Filing	06-Feb-2003	

Name of Patentee	COUNCIL OF SCIENTIFIC AND INDUSTRIAL RESEARCH	

Applicant Address	RAFI MARG, NEW DELHI-110 001, INDIA.	

Inventors:

#	Inventor's Name	Inventor's Address	

1	SOMESWAR DATTA	CENTRAL GLASS & CERAMIC RESEARCH INSTITUTE, KOLKATA 700 032.	

2	SUMANA DAS	CENTRAL GLASS & CERAMIC RESEARCH INSTITUTE, KOLKATA 700 032,	

PCT International Classification Number	C09D 5/00	

PCT International Application Number	N/A	

PCT International Filing date		

PCT Conventions:

#	PCT Application Number	Date of Convention	Priority Country	

1			NA	

© All Indian Patents, 2013-2021.

  Patent data available in the public domain from Indian Patents Office, Department of Industrial Policy and Promotions, Ministry of Commerce and Industry, Government of India.
