Repository: anandvc/allindianpatents

File: patents/215655-a-process-for-the-preparation-of-novel-alkyl-cycloalkyl-thiophene-copolymers-useful-for-light-emitting-diode-applications.html
Indian Patents. 215655:A PROCESS FOR THE PREPARATION OF NOVEL ALKYL-CYCLOALKYL THIOPHENE COPOLYMERS USEFUL FOR LIGHT EMITTING DIODE APPLICATIONS

Indian Patents

Recently Granted Patents

  Recently Published Patents

Title of Invention	A PROCESS FOR THE PREPARATION OF NOVEL ALKYL-CYCLOALKYL THIOPHENE COPOLYMERS USEFUL FOR LIGHT EMITTING DIODE APPLICATIONS

Abstract	The present invention provides a process for the preparation of novel alkyl-cycloalkyl thiophene copolymers useful for light emitting diode applications, which comprises synthesising cycloalkyl thiophene and alkyl thiophene by known methods, copolymerising alkyl thiophene and cycloalkyl thiophene in a ratio ranging from 1:0.1 to 1:10 in an organic solvent in inert atmosphere in the presence of an oxidising agent in the range of 1-5 moles per mole of monomer mixture at a temperature in the range of 0-30 C for a period ranging 3-48 hrs; precipitating the copolymer formed with non solvent as herein described ;extracting the copolymer by known method.The copolymer is useful for light emitting diode applications .	

Full Text	The present invention relates to a process for the preparation of novel alkyl-cycloalkyl thiophene copolymers useful for light emitting diode applications.

Inorganic systems are conventionally used for light emitting diode applications. The methods of preparation associated with these systems are, however, very complicated and costly. Moreover, fluorescence is produced only upto the range of green radiation and it will be usually only monochromatic.

The above shortcomings of the inorganic systems can be overcome by employing organic systems. Optical and photonic applications of π-conjugated polymers have recently been of much interest in the applications of microelectronics. To be potentially useful in electronic applications, polymer should either be a solution or a melt processable material with high environmental stability. Solubility of a polymer can be enhanced by substituting the appropriate side groups. Thiophene polymers and blends are predominantly used as semiconductors. They find their applications in constructing various rectifying junctions and polymer based light emitting diodes. These polymers also have potential use in panel displays.

As reported by Abdou et al ( Synthetic. Metals. 52, 159 1992) and Roncali ( Journal, of Chemical Reviews, 92, 711, 1992), polyalkyl thiophenes, which not only exhibit the interesting properties of π-conjugated polymers, but also are easy to handle, have attracted considerable attention of the researchers. Bellettete et al (Macromolecules, 28, 8587, 1995), Pomerantz et al (Macromolecules, 28, 5706, 1995) and Roncali (Journal, of Chemical Reviews, 97, 173, 1997) have reported that the enhanced steric

hindrance from side groups lead to decreasing planarity of the main chain and an increasing band gap, ensuring the potential use of the polymer in light emitting diodes. Several homopolymers like pure hexyl thiophene and cyclohexyl thiophene have been tried for light emitting diodes. The main limitation of this homopolymer system is that its efficiency level is very less and although it is possible to get fluorescence at blue radiation level, which is obviously an improvement over the conventional inorganic system, yet the radiation achieved is still only monochromatic.

Berggners et al (Nature, 372, 444, 1994), Andersson et al (Macromolecules, 28, 7525, 1995) and Sandman (Trends in Polymer Science, 5, 71, 1997) blended different homopolymers physically to produce light emitting diodes with varied colour emittance.But the main drawback associated with these polymer blends is that the properties of the final products depend on the compatibility among the constituent homopolymers. Thus the efficiency of light emission of the light emitting diodes is affected depending on the nature of the polymer blend used.

Attempts have therefore been made by researchers to improve the light emission properties of polythiophenes by synthesising copolymers, wherein properties of the constituent homopolymers are incorporated. Lowe and Holdcraft (Macromolecules, 28, 4608,1995) synthesised copolymers based on poly (3-(2-(methacryloyloxy)ethyl)thiophene), which was reported to find application in photoresists. Blohm et al (Macromolecules, 26, 2704 1993) and Danieli et al. (Journal of Chemical Society Communication, 1473, 1986) studied in detail the copolymeric

systems like Poly (3,4-dibutoxy thiophene vinylene) and Poly (thienylene phyenylene) copolymers for differrent electronic applications.

The main objective of the present invention is to  provide a process for the

preparation  of novel alkyl-cycloalkyl thiophene copolymers useful for light emitting

diode applications, which obviates the drawbacks stated above.

Another objective of the present invention is to use alkyl thiophenes in light emitting

diodes applications to get better efficiency and varied range of colour emittance for

applications like panel displays.

Still another objective of the present invention is to prepare copolymers having very

high regularity with high bandgaps.

Yet another objective of the present invention is to prepare  polythiophene

copolymers having high solubility with very good thin film forming characteristics.

In the drawings accompanying this specification,

Formula I  represents alkyl thiophene, wherein R = any alkyl such as pentyl, hexyl,

heptyl, octyl.

Formula II  represents  cycloalkyl  thiophene wherein RI = any cycloalkyl such as

cyclopentyl, cyclohexyl, cycloheptyl, cycloctyl.

Formula III  represents alkyl-cycloalkyl thiophene copolymer, where n, X and Y are

integers.

Accordingly, the present invention provides a process for the preparation of novel alkyl-cycloalkyl  thiophene  copolymers  useful  for  light emitting diode  applications,  which comprises copolymerising alkyl thiophene and cycloalkyl thiophene in a ratio ranging from 1:0.1 to 1:10

in an organic solvent such as herein described in inert atmosphere in the presence of an oxidising agent in the range of 1-5 moles per mole of monomer mixture at a temperature in the range of 0-30 C for a period ranging 3-48 hrs; precipitating the copolymer formed with non- solvent as herein described extracting the copolymer by known method.

In an embodiment of the present invention the oxidising agent used is selected from ferric chloride, potassium persulphate.

In another embodiment of the present invention the non-solvent used is selected from as methanol, acetone, water.

In yet another embodiment of the present invention the organic solvent used is selected from chloroform, acetonitrile, propylene carbonate, dichloromethane.

In still another embodiment of the present invention the oxidising agent used is in the range of 1-5 moles per mole of mixture.

In still another embodiment of the present invention the organic solvent used is in the range of 5-12 lit. Per mole of the oxidising agent used for the copolymerization.

In still another embodiment of the present invention, the composition of the copolymers can be varied by changing the feed ratio of the binary mixture of alkyl thiophene and cycloalkyl thiophene.

Cycloalkyl thiophene and alkyl thiophene are the basic monomers,which are synthesised

by cross coupling halothiophene with  alkyl halide using nickel catalyst by a known

method.

Alkyl thiophene is copolymerised with cycloalkyl thiophene in a molar ratio ranging

from 1:0.1 to 1:10 in presence of an oxidising agent dissolved in an organic solvent at

a temperature in the range of  0°- 30°C  over a period of 3-48 hrs in an inert

atmosphere. The copolymer formed is precipitated by a non-solvent in a conventional

way. This precipitate is dissolved in an organic solvent and made into films, which are

extracted in a known way to remove excess oxidising agent.

The novelty of the present invention lies in the choosing of the monomers and the

method used for their copolymerisation to form a novel compound which may

successfully be used in the fabrication of light emitting diode devices.

This invention is described in detail in the following examples which are provided

by way of  illustration only and therefore should not be construed to limit the

scope of the invention.

Example-1

12g of magnesium was dried in nitrogen for ten minutes and cooled in icebath. 300 ml of dry diethyl ether was added to the metal. To the contents 60 g of cyclohexyl

chloride was added over 1 hr. After stirring for 3 hrs, the contents were refluxed for 24 hrs in a water bath. The contents were cooled and Ig of nickel catalyst was added followed by 82 g of bromothiophene and then refluxed for 48 hrs. The contents were neutralised with dilute hydrochloric acid extracted with ether and the ether layer was evaporated to dryness. the liquid obtained was purified using silica gel and finally distilled in order to get pure monomer of cyclohexyl thiophene. Similarly, n-hexyl thiophene was synthesised by replacing cyclohexyl chloride with hexyl chloride. 6gms. of anhydrous ferric chloride and 30ml. of dry chloroform were taken in a round bottom flask fitted with a condenser, and a dropping funnel. A binary mixture containing 0.2ml. of hexyl thiophene and 0.3 ml of cyclohexyl thiophene, dissolved in 10 ml. of chloroform was taken in the funnel and the contents of the flask were kept in a thermostatic bath, maintained at 0°C./ Oxygen free nitrogen was bubbled through the solution throughout the reaction. The monomers were added drop by drop for 1 hr. and the contents were stirred for 24 hrs. The copolymer was precipitated with 1 lit. of methanol.The copolymer was extracted using a soxhlet apparatus with methanol and acetone. Example-2

12g of magnesium was dried in nitrogen for ten minutes and cooled in icebath. 300 ml of dry diethyl ether was added to the metal. To the contents 60 g of cyclohexyl chloride was added over 1 hr. After stirring for 3 hrs, the contents were refluxed for 24 hrs in a water bath. The contents were cooled and Ig of nickel catalyst was added followed by 82 g of bromothiophene and then refluxed for 48 hrs. The contents were

neutralised with dil hydrochloric acid extracted with ether and the ether layer was evaporated to driness. the liquid obtained was purified using silica gel and finally distilled in order to get pure monomer of cyclohexyl thiophene. Similarly, n-hexyl thiophene was synthesised by replacing cyclohexyl chloride with hexyl chloride. 12 gms. of anhydrous ferric chloride and 60ml. of dry chloroform were taken in a round bottom flask fitted with a condenser, and a dropping runnel. A binary mixture containing O.lml. of hexyl thiophene and 0.9 ml of cyclohexyl thiophene, dissolved in 20 ml. of chloroform was taken in the funnel and the contents of the flask were kept in a thermostatic bath, maintained at 25oC. Oxygen free nitrogen was bubbled through the solution throughout the reaction. The monomers were added drop by drop for Ihr. and the contents were stirred for 48 hrs. The copolymer was precipitated with 3 lit. of methanol.The copolymer was extracted using a soxhlet apparatus with methanol and acetone.

Example-3

12g of magnesium was dried in nitrogen for ten minutes and cooled in icebath. 300 ml of dry diethyl ether was added to the metal. To the contents 60 g of cyclohexyl chloride was added over for 1 hr. After stirring for 3 hrs, the contents were refluxed for 24 hrs in a water bath. The contents were cooled and Ig of nickel catalyst was added followed by 82 g of bromothiophene and then refluxed for 48 hrs. The contents were neutralised with dil hydrochloric acid extracted with ether and the ether layer was evaporated to driness. the liquid obtained was purified using silica gel and finally

distilled in order to get pure monomer of cyclohexyl thiophene. Similarly, n-hexyl thiophene was synthesised by replacing cyclohexyl chloride with hexyl chloride. A binary mixture containing 0.5ml. of hexyl thiophene and 0.5 ml of cyclohexyl thiophene, dissolved in 20 ml. of chloroform was taken in a round bottom flask fitted with a condenser, and a dropping funnel and 9 gms. of anhydrous ferric chloride, dissolved in 50 ml. of dichloromethane were added drop by drop for 4 hrs. The contents of the flask were kept in a thermostatic bath, maintained at 25oC and the stirring was continued for 24hrs. The copolymer formed was regenerated with methanol. Finally the copolymer was extracted using a soxhlet apparatus with methanol and acetone.

Example-4

12g of magnesium was dried in nitrogen for ten minutes and cooled in icebath. 300 ml of dry diethyl ether was added to the metal. To the contents 60 g of cyclohexyl chloride was added for 1 hr. After stirring for 3 hrs, the contents were refluxed for 24 hrs in a water bath. The contents were cooled and Ig of nickel catalyst was added followed by 82 g of bromothiophene and then refluxed for 48 hrs. The contents were neutralised with dil hydrochloric acid extracted with ether and the ether layer was evaporated to driness. the liquid obtained was purified using silica gel and finally distilled in order to get pure monomer of cyclohexyl thiophene. Similarly, n-hexyl thiophene was synthesised by replacing cyclohexyl chloride with hexyl chloride.

A binary mixture containing 0.9ml. of hexyl thiophene and 0.1 ml of cyclohexyl thiophene, dissolved in 20 ml. of acetonitrile was taken in a round bottom flask fitted with a condenser, and a dropping funnel and 27 gms. of potassium persulphate, dissolved in 60ml. of acetonitrile were added drop by drop for 2 hrs. The contents of the flask were kept in a thermostatic bath, maintained at 25°C and the stirring was continued for 24hrs. The copolymer formed was regenerated with methanol. Finally the copolymer was extracted using a soxhlet apparatus with methanol and acetone. The main advantages of the present invention are the following.

1.	Temperature management for this polymerisation is much easier, because it is not

conducted at a very high temperature.

2.	The copolymer of the present invention exhibits very high regularity with high

bandgaps.

3.	The copolymer of the present invention exhibits high solubility with very good thin

film forming characteristics.

4.	It shows high regioregularity and therefore high light emission efficiency.

5.	The resulting copolymer of the present invention can be used as conducting

polymer for Light emitting diode applications at low working voltage with higher

efficiency of light emittance in various wavelengths.

We Claim:

1. A process for the preparation of novel alkyl-cycloalkyl thiophene copolymers of formula

III of the drawing accompanying the specification useful for light emitting diode

applications, which comprises:	

i) copolymerising alkyl thiophene and cycloalkyl thiophene in a ratio ranging from 1:0.1 to 1:10 in an such as herein described  inert atmosphere in the presence of an oxidising agent selected from ferric chloride and potassium persulphate in the range of 1-5 moles per mole of monomer mixture at a temperature in the range of 0-30° C for a period ranging 3-48 hrs;

ii)  precipitating the copolymer formed with non-solvent as herein described ; iii)  extracting the copolymer by known method to obtain alkyl-cycloalkyl thiophene.

2. A process as claimed  in claim  1, wherein the non-solvent used is selected from methanol, acetone and water.

3.	A process as claimed in claim 1 , wherein the organic solvent used is selected from

chloroform, acetonitrile, propylene carbonate and dichloromethane.

4.	A process as claimed in claim 1 , wherein the organic solvent used is in the range of 5-

12 lit. per mole of the oxidising agent used for the copolymerization.

	5. A process for the preparation of novel alkyl-cycloalkyl thiophene copolymers useful  for

  light emitting diode applications, substantially as herein described with reference to the

 examples and drawings accompanying this specification.

Documents:

				1310-del-1998-abstract.pdf

				1310-del-1998-claims.pdf

				1310-del-1998-correspondence-others.pdf

				1310-del-1998-correspondence-po.pdf

				1310-del-1998-description (complete).pdf

				1310-del-1998-drawings.pdf

				1310-del-1998-form-1.pdf

				1310-del-1998-form-2.pdf

« Previous Patent

Next Patent »

Patent Number	215655	

Indian Patent Application Number	1310/DEL/1998	

PG Journal Number	12/2008	

Publication Date	21-Mar-2008	

Grant Date	29-Feb-2008	

Date of Filing	15-May-1998	

Name of Patentee	COUNCIL OF SCIENTIFIC AND INDUSTRIAL RESEARCH	

Applicant Address	RAFI MARG, NEW DELHI-110001,INDIA.	

Inventors:

#	Inventor's Name	Inventor's Address	

1	NARAYANASASTRI SOMANATHAN	CENTRAL LEATHER RESEARCH INSTITUTE, ADYAR, CHENAI - 600020,INDIA.	

2	THIRUMALACHARI RAMASAMI	CENTRAL LEATHER RESEARCH INSTITUTE, ADYAR, CHENAI - 600020,INDIA.	

3	VIBHA RANI	TATA INSTITUTE, OF FUNDAMENTAL RESEARCH, MUMBAI - 400005, INDIA.	

4	RAJIV PRAKASH	TATA INSTITUTE, OF FUNDAMENTAL RESEARCH, MUMBAI - 400005, INDIA.	

5	KALATHUR SABDHAM VENGEPURAM SRINIVASAN.		

PCT International Classification Number	C08F 4/00	

PCT International Application Number	N/A	

PCT International Filing date		

PCT Conventions:

#	PCT Application Number	Date of Convention	Priority Country	

1			NA	

© All Indian Patents, 2013-2021.

  Patent data available in the public domain from Indian Patents Office, Department of Industrial Policy and Promotions, Ministry of Commerce and Industry, Government of India.

File: patents/215687-a-method-of-preparation-of-a-positive-electrode-for-an-electrochemical-generator.html
Indian Patents. 215687:"A METHOD OF PREPARATION OF A POSITIVE ELECTRODE FOR AN ELECTROCHEMICAL GENERATOR"

Indian Patents

Recently Granted Patents

  Recently Published Patents

Title of Invention	"A METHOD OF PREPARATION OF A POSITIVE ELECTRODE FOR AN ELECTROCHEMICAL GENERATOR"

Abstract	Method of preparation of a positive electrode for an electrochemical generator, consisting in depositing onto a substrate a layer having a thickness of 200 nm to 10 µm of an amorphous compound, characterized in that said amorphous compound is of formula TiOaS3+b in which a and b are such that: 0 &lt; a&lt; .5 0&lt;b&lt; 0.7 and is deposited by radiofrequency cathode sputtering from a TiS3 target, the substrate being an electrically insulating substrate consisting of a ceramic material, a glass or a plastic material resistant to the cathode sputtering conditions, which is covered by a layer of an electrically conducting material consisting of a metal, monocrystalline silicon or an oxide conductor of electricity.	

Full Text	The present invention relates to a Method of preparation of a positive electrode for an electrochemical generator.

DESCRIPTION Technological field

The object of this invention is a material based on titanium oxysulphide, which can be used, in particular as a positive electrode in an electrochemical generator or an electrochromatic cell.

In a more precise way, it relates to the creation of electrochemical generators or electrochromatic cells in particular in thin layers, whose principle of operation is based on the insertion and the removal of alkali metal ions or protons into and from the positive electrode.

Electrochemical generators of this type can find numerous applications, for example, in the form of micro-generators having a total thickness of a few um in systems for providing back-up to the memories of micro¬systems during a power failure or as integrated systems in cards with a memory of the bank card type.

These generators can also be used as an electrochromatic system when the positive electrode changes colour during the insertion, which makes them interesting for the display of information or better still when the negative electrode is transparent, for glazing that changes colour according to needs.

State of the prior technology

Electrochemical generators of this type using a chalcide or an oxychalcide of titanium as a positive electrode, are described in particular, in the document WO-A-90/ 05387. In this document, the positive electrode_

material is made up of a layer of compound corresponding to the formula :

TiOaXb

in which X represents an atom of sulphur, selenium or tellurium and a and b are such that a is at the most equal to 2, b is at the most equal to 3 and (a + b) is between 2 and 3.

The layer is prepared by magnetron type cathode sputtering, from a titanium disulphide TiS2 target containing 5 % of oxygen atoms.

This electrode material has interesting electrochemical properties but its deposition by cathode sputtering, in the form of a thin layer, has the disadvantage of requiring the manufacture of TiS2 targets, from commercial TiS2 powders which always contain a few percent of oxygen. Indeed, because of the lamellar structure of TiS2, the powder compacts rather easily but the sintering is delicate since there is a loss of sulphur whatever temperature is used. Because of this, during the cathode sputtering, the power

applied to the titanium sulphide target has to be

2 limited to a value below 2 Watts/cm  otherwise one

risks seeing the target cleaved depending on the thickness.

Furthermore, although the performance of an electrochemical generator using this electrode material in the form of a thin layer is satisfactory, it would be of interest to further improve this performance, in particular the capacity of the generator per unit mass, hence research has been undertaken to provide electrode materials of the same type under better conditions and to further improve the performance of the electrochemical generator using such electrodes.

The document US-A-4 508 608 describes a method of preparation of a cathode based on a high porosity chalcide, by cathode sputtering of molecules of a

transition metal chalcide onto and into a high porosity current collector substrate. The chalcide can be, in particular, a titanium sulphide such as titanium disulphide or trisulphide.

The energy per unit mass of titanium trisulphide (840 Wh/kg) is very high in relation to that of titanium disulphide (485 Wh/kg) but the use of TiS3 poses certain problems since the insertion of lithium is only weakly reversible in TiS3.

The precise object of this invention is a positive electrode material, based on titanium oxysulphide which gets around these disadvantages and which leads to a notable improvement in the performance of the micro-generator, in addition having the advantage that the electrodes in thin layers are suitable for manufacture on an industrial scale.

Description of the invention

According to the present invention, there is provided a method of preparation of a positive electrode for an electrochemical generator, consisting in depositing onto a substrate a layer having a thickness of 200 nm to 10µm of an amorphous compound, characterized in that said amorphous compound is of formula TiOaS3+b in which a and b are such that:

0 
and is deposited by radiofrequency cathode sputtering from a TiS3 target, the substrate being an electrically insulating substrate consisting of a ceramic material, a glass or a plastic material resistant to the cathode sputtering conditions, which is covered by a layer of an electrically conducting material consisting of a metal, monocrystalline silicon or an oxide conductor of electricity.

According to the invention, thanks to the choice of an electrode material of the type TiOaS3+b which can be deposited by cathode sputtering, one obtains a layer of isotropic and amorphous material of much lower density than that of massive TiS3, which, because of this, stands up to the insertion and removal of alkali metal ions or protons very well. In effect, its low density corresponds to an expanded amorphous structure and there is no swelling of the material during the insertion of the ions. Hence, the layer does not.

deteriorate since the transport of the ions occurs without any change in the morphology. This isotropic layer also offers the advantage of allowing good diffusion of lithium in all directions.

According to the invention, this thin layer of titanium oxysulphide corresponding to the formula mentioned above can be prepared by radiofrequency cathode sputtering from a TiS3 target. In the TiS3 compound, the titanium atom is tetravalent as in TiS2 and the sulphur is present in the form of a sulphide and a disulphide group : Ti +S2-S2 2-.

For this deposition, the use of a TiS3 target is of particular interest since TiS3 can be obtained easily by chemical reaction of titanium and sulphur in powder form, in stoichiometric quantities, in a sealed tube

under vacuum at 500°C. Under these conditions, a black coloured TiS3 powder is obtained, the spectrum X of which corresponds to that of TiS3. This powder can be easily compacted, for example, under a pressure of 294

^

MPa (3 tonnes/cm ) and sintered, for example, at a temperature of 500°C, in a sealed tube under vacuum. Hence, one can manufacture targets of much larger diameter, for example from 50 to 75 mm diameter, than is the case for TiS2 targets. Also, this method can be implemented on an industrial scale for the manufacture of electrodes in thin layers, which was not possible with the method of the prior art using a TiS2 target, because of the need to limit the power applied to the TiS2 targets.

According to the present - invention there is also provided a method of preparation of an electrochemical generator, comprising the steps of :

depositing onto a substrate a positive electrode

formed, of a layer having a thickness of 200 nm to 10 µm characterised in that of an amorphous compound of formula TiOaS3+b

in which a and b are such that :

0 
0 
by radiofrequency cathode sputtering from a TiS3 target,

depositing onto the positive electrode a layer of an ion conducting electrolyte, and

depositing onto the layer of ion conducting electrolyte a negative electrode formed of a layer of a material capable of liberating a proton or an alkali metal ion.

The substrates used to support the thin layer of amorphous compound can be very diverse, conductors or insulators, flexible or rigid. Generally, one uses a substrate that conducts electricity or an insulating substrate covered with a layer of an electrically conductive material onto which the thin layer of the compound TiOaS3+b is arranged.

The electrically conductive material can be, in particular, a metal, for example Cr, Pt, Ni, Al etc. monocrystalline silicon or an oxide conductor of electricity' like the mixed oxides of indium and tin (ITO) .

The insulating support can be a ceramic material, Pyrex, a glass or a plastic material resistant to the cathode sputtering conditions, for example, a flexible plastic ' material such as a polyester like the

polyterephthalate of ethylene glycol or a polyimide.

These flexible substrates allow, in particular, continuous production of large surface area electrodes since they can be passed continuously into the cathode sputtering deposition enclosure.

In the generator described above, the negative electrode can be produced, in particular, in lithium or in a material containing lithium. The material containing lithium can be an alloy of lithium or .a lithium compound.

The negative electrode is preferably in the form of a thin layer deposited by traditional methods, for example by evaporation under vacuum or by cathode sputtering. Thin layers obtained by such methods are highly advantageous since the departure of the ions does not create any void at the interface.

The negative electrode can also be produced in an alloy or in a compound including other alkali metals, for example sodium, potassium, caesium or rubidium or in a compound capable of liberating protons like the metal hydrides such as LaNi5H6 and hydroxides such as iridium hydroxide.

When the negative electrode is made of lithium, a glass can be used as a solid electrolyte that conducts lithium ions. This glass must be an electronic insulator in order to prevent auto-discharge of the generator but its ionic conductivity must be the highest possible.

In effect, the electrolyte must play two essential roles : to be an excellent electronic insulator between the two electrodes, and to be a good ionic conductor. Its thickness must be sufficient and the layer must be absolutely free of defects such as holes or fissures which would have the immediate consequence of short circuiting the generator during the deposition of the negative electrode.

Glasses based on boron oxide, lithium oxide and a lithium salt can be used, for example, glasses containing, in various proportions B2O3, Li20 and LirX' with X1 representing an anion capable of combining with lithium in the form of a salt and where r represents the valency of the anion X'.

As examples of anions X' that may be used, halide and sulphate anions may be mentioned.

One may also use glass conductors based on sulphides, for example glasses with boron sulphide, lithium sulphide and a lithium salt.

When the negative electrode includes other alkali metals or protons, the electrolyte can be made up of glasses of the same type containing the same alkali metal ions or protons.

The electrolyte can be in the form of a layer produced by evaporation under vacuum or cathode sputtering. Preferably, cathode sputtering is used to provide a continuous layer of small thickness, free of defects.

As an electrolyte, one can also use solid materials made of an ion conducting polymer, for example a polymer of the polyoxyethylene type.

The electrochemical generator of the invention can be produced by traditional methods, by successively depositing onto a substrate covered with an electrically conductive layer forming a current collector, a first layer of the amorphous compound TiOaS3+b, a second layer of solid electrolyte and a third layer forming the negative electrode.

According to the invention, the first layer of compound TiOaS3+b constituting the positive electrode is deposited by cathode sputtering, preferably by radiofrequency cathode sputtering ; this allows one to obtain a thin, compact, continuous and homogeneous layer, having an extremely even profile without any surface porosity.

The thickness of the TiOaS3+b, layer can vary over a wide range. Generally a thin layer having a thickness

of from 200 nm to 10µm is preferred.

This structure is particularly advantageous since the electrolyte deposited afterwards can be in the form of a layer of thickness even smaller than was the case

for the "all solid-state" electrochemical generators of the prior art.

Because of this, even when using electrolytes having low ionic conductivity, higher current densities can be obtained than in the electrochemical generators of the prior art by using smaller thickness' of electrolytes without the risk of short-circuits.

Furthermore, by choosing an ion conducting glass, organic or inorganic, with conductivity by alkali metal ions such as lithium, the only mobile element is lithium, the anions being locked in the electrolyte structure. Hence the ionic transport takes place through a single element and the system of thin layers facilitates this transport and allows an improved performance to be provided.

The oxygen in the isotropic material TiOaS3+b stems from the oxygen present as an impurity in the TiS3 target.

For the production of the electrochemical generator, the second layer of solid electrolyte and the third layer forming the negative electrode can be deposited by the traditional methods that are suitable for the creation of thin layers. In particular, the solid electrolyte can be deposited by cathode sputtering or by evaporation under vacuum and the negative electrode by evaporation under vacuum.

The principle of operation of the generator described above is based on the insertion and the removal of an alkali metal ion or a proton into and from the positive electrode.

The operation of the generator corresponds to the overall reaction :

Ti4+ + Li -> Ti3 + + Li+

This corresponds to an electromotive force of 2.945 volts.

This scheme is theoretical since, on the one hand the activity of the lithium ion can be different and, on the other hand, other ionic species stemming for example  from  the  sulphur  can  participate  in  the electrochemical reaction.

Other characteristics and advantages of the invention will become more apparent on reading the description that follows, making reference to the appended drawings and given, it is understood for the purposes of illustration and being non-limitative.

Brief description of the drawings

Figure 1 represents the results of analysis by

retro-diffusion of a particles from a layer of the compound Ti0.2S3.3 conforming to the invention.

Figure 2 represents the change in the electronic

conductivity (log a) in relation to the temperature (1000/T in K) for the compound of formula Ti0-2S3.3.

Figure 3 represents diagramatically in vertical section, an electrochemical generator conforming to the invention.

Figure 4 is a cycle curve of a generator conforming

to the invention with a current density of 10 µA/cm .

Figure 5 is a cycle curve of a generator conforming to the invention with a current density of 50 µA/cm .

Figure 6 represents the charge curves, across the resistances whose values go from 1 kΩ to 27 kΩ, of a generator conforming to the invention.

Figure 7 represents the discharge curves, across

the resistances whose values go from 1 kΩ to 47 kΩ, of a generator conforming to the invention.

Detailed description of embodiments

Example 1 : Preparation of a thin layer of Ti0 2S3.3.

One starts with a substrate constituted by a glass plate 3.7 x 2.5 x 0.1 cm covered by a layer of chromium

of thickness 0.2 µm, deposited by cathode sputtering and forming a current collector. Onto this substrate, a layer of titanium oxysulphide of composition Ti0.2S3.3 is deposited by cathode sputtering from a target of TiS3 50 mm in diameter, under the following conditions

-	argon pressure : 5 x 10  Pa,

-	power : 50 W or 2.54 W/cm2 ,

-	target voltage : 400 V,

-	distance target-substrate : 5 cm,

-	duration of deposition : 1 hour 20 min, and

-	speed of deposition : 0.5 µm/h.

In this way one obtains a layer of titanium oxysulphide Tio.2S3.3 the thickness of which, determined

with the aid of a profile meter is 0.7 µm for a mass of 0.7 mg, for a surface area of 4 cm .

The amorphous structure of the layer is confirmed by X-ray spectrometry, the spectrum not showing any diffraction rays.

Then the composition and the density of the layer

are determined by retro-diffusion of a particles (RBS). The results obtained are shown in Figure 1. In this Figure, the three final peaks correspond respectively to 0, S and Ti, the peak corresponding to 0 being very small. By integration of the peaks, the composition of the layer can be deduced and it corresponds to Tio.2S3.3. Hence one should note the low level of oxygen present which it is not possible to remove totally from the layer despite the target only being made up of TiS3 and an increase in the level of sulphur in the layer compared to the target. Leaving a sample in air for several hours does not show any modification of the RBS

spectrum, which allows one to conclude that this material is weakly hygroscopic.

The density of the thin layer measured by RBS spectrometry and by weighing is 2.50, it is therefore much lower than that of the massive TiS3 starting material, the density of which is 3.20. This low density is favourable to the insertion of lithium.

In the same way, a layer of Ti0.2S3.3 of thickness

2.25 µm is prepared by cathode sputtering from a TiS3 target and its electronic conductivity is measured at temperatures from 100 to 300 K.

Figure 2 illustrates the results obtained and represents the variation of the logarithm of the

conductivity a (in ohm-1 cm-1) in relation to the temperature 1000/T in K. Hence one may note the semi¬conductor type behaviour of the layer of Ti0.2S3.3 with

a value  for  the  conductivity of  0.2  ohm-1 cm-1  at

ambient temperature.

Example 2 : Preparation of an all-solid state micro-generator .

To produce this micro-generator, one deposits onto the assembly obtained in Example 1, a layer of electrolyte and then a layer of lithium to form the negative electrode.

a) deposition of the electrolyte layer

The electrolyte used is a glass of composition 1B203-0,8Li20-0,8Li2SO4 .

A layer of glass of this composition is deposited by cathode sputtering using the same apparatus as previously and a glass target obtained by pelletising a glass powder of the same composition followed by

sintering in air at 600°C for 6 hours.

The deposition conditions are the following :

-	argon pressure : 10" hPa,

-	power : 100 W or 2.26 W/cm2,

-	target voltage : 250 V,

-	duration : 4 hours

In this way a layer of electrolyte is obtained, the thickness of which, measured with a profile meter is

1.5 µm.

This layer is amorphous to the X-rays.

b) Deposition of the negative electrode.

The negative electrode is produced in lithium and is deposited by secondary evaporation under vacuum by electron bombardment. The deposition conditions are the following :

-	residual vacuum : 5 x 10-7  hPa

-	distance crucible-substrate : 20 cm

-	duration of the evaporation : 5 minutes.

In this way, a film of lithium is obtained the thickness of which, controlled by a quartz microbalance

is about 5 µm. Then a 1 µm layer of aluminium is deposited by cathode sputtering to protect the lithium.

Next, the generator is encapsulated using a hydrophobic epoxy resin and then with a sheet of glass to protect it from moisture.

Figure 3 represents, in vertical section, the micro-generator obtained in this way. In this Figure, it can be seen that the micro-generator includes a glass substrate (1) covered by a layer (3) of chromium that plays the role of current collector, a layer (5) of titanium oxysulphide Ti0-2S3,3, a layer (7) of glass, ion conducting, electrolyte and the layer (9) of lithium constituting the negative electrode.

The electrochemical properties of this generator are checked by carrying out cycles at constant current and charging and discharging it across resistances of specified values. With this generator, the open circuit

electron bombardment. The deposition conditions are the following :

-	residual vacuum : 5 x 10-7 hPa

-	distance crucible-substrate : 20 cm

-	duration of the evaporation : 5 minutes.

In this way, a film of lithium is obtained the thickness of which, controlled by a quartz microbalance

is about 5 µm. Then a 1 µm layer of aluminium is deposited by cathode sputtering to protect the lithium.

Next, the generator is encapsulated using a hydrophobic epoxy resin and then with a sheet of glass to protect it from moisture.

Figure  3  represents,  in  vertical  section,  the micro-generator obtained in this way. In this Figure, it can be seen that the micro-generator includes a glass substrate (1) covered by a layer (3) of chromium that plays the role of current collector, a layer (5) of titanium oxysulphide Ti0.2S3.3, a layer (7) of glass, ion  conducting,  electrolyte  and  the  layer  (9)  of lithium constituting the negative electrode.

The electrochemical properties of this generator are checked by carrying out cycles at constant current and charging and discharging it across resistances of specified values. With this generator, the open circuit voltage is usually 2.5 V. After several months storage, the voltage remains constant, there is no auto-discharge .

Figure 4 shows the curve obtained during cycling of

the generator at a current density of 10 µA/cm-2 between a voltage of 2.5 V and 1.8V.

Figure 5 shows the cycling curve obtained when the cycling of the generator is carried out between 2.5 V

and 1.8 V at a current density of 50 µA/cm2.

In both case, one notes that the generator behaves well.

Figure 6 represents the charge curves for the same

generator across resistances of 1 kΩ, 2.2 kQ, 4.7 kΩ,

10 kQ and 27 kΩ.

Figure 7 represents the discharge curves across resistances of 1 kQ, 2.2 kQ, 4.7 kΩ, 10 kΩ, 27 kΩ and 47 kΩ. On these curves, it should be noted that for

resistance values less than 1 kQ, it is the internal resistance of the generator that determines the current density, and this is close to 0.5 mA/cm2. For such a current density, the voltage drops rapidly. With a

resistance of 1 kQ, the generator is recharged in less than one hour.

For a current density of 10 µA/cm2, the capacity per unit mass of the generator is of the order of 300 All/kg and the energy per unit mass is close to 650 Wh/kg.

For purposes of comparison, it should be made clear that in the case of the prior art generator (WO-A-90/05387) with cycling at a current density of 10

µA/cm2 between 2.5 volts and 1 volt, a capacity per unit mass of 125 Ah/kg and an energy per unit mass of 230 Wh/kg are obtained.

Hence it should be noted that the electrochemical generator of the invention has greatly superior performance, its capacity per unit mass being increased by more than 50 % The improvement is very great in comparison with the generator of the prior art.

In addition, the invention permits the production of TiS3 targets of a large size for industrial scale

application  for  the  manufacture  of  thin  layer electrodes.

WE CLAIM:

1 . Method of preparation of a positive electrode for an electrochemical generator, consisting in depositing onto a substrate a layer having a thickness of 200 nm to 10 µm of an amorphous compound, characterized in that said amorphous compound is of formula TiOaS3+b in which a and b are such that:

0 
and is deposited by radiofrequency cathode sputtering from a TiS3 target, the substrate being an electrically insulating substrate consisting of a ceramic material, a glass or a plastic material resistant to the cathode sputtering conditions, which is covered by a layer of an electrically conducting material consisting of a metal, monocrystalline silicon or an oxide conductor of electricity.

2.	Method as claimed in claim 1, in which the electrically conducting

material is chromium and in which the chromium  is deposited onto the

electrically insulating substrate by cathode sputtering.

3.	Method of preparation of a positive electrode for an electrochemical

generator  substantially  as  herein  described  with  reference  to

accompanying drawings.

Documents:

				1008-del-1998-abstract.pdf

				1008-del-1998-claims.pdf

				1008-del-1998-correspondence-others.pdf

				1008-del-1998-correspondence-po.pdf

				1008-del-1998-description (complete).pdf

				1008-del-1998-drawings.pdf

				1008-del-1998-form-1.pdf

				1008-del-1998-form-13.pdf

				1008-del-1998-form-19.pdf

				1008-del-1998-form-2.pdf

				1008-del-1998-form-3.pdf

				1008-del-1998-form-4.pdf

				1008-del-1998-form-6.pdf

				1008-del-1998-gpa.pdf

				1008-del-1998-pct-409.pdf

				1008-del-1998-petition-137.pdf

				1008-del-1998-petition-138.pdf

« Previous Patent

Next Patent »

Patent Number	215687	

Indian Patent Application Number	1008/DEL/1998	

PG Journal Number	12/2008	

Publication Date	21-Mar-2008	

Grant Date	29-Feb-2008	

Date of Filing	20-Apr-1998	

Name of Patentee	CENTRE NATIONAL DE LA RECHERCHE SCIENTIFIQUE	

Applicant Address	3, RUE MICHEL ANGE, 75794 PARIS CEDEX 16, FRANCE.	

Inventors:

#	Inventor's Name	Inventor's Address	

1	GEORGES MEUNDER	12, CHEMIN PEGUILEYRE 33650 ST. MEDARD D,ERANS, FRANCE.	

PCT International Classification Number	H01M 4/29	

PCT International Application Number	N/A	

PCT International Filing date		

PCT Conventions:

#	PCT Application Number	Date of Convention	Priority Country	

1	97 04960	1997-04-22	France	

© All Indian Patents, 2013-2021.

  Patent data available in the public domain from Indian Patents Office, Department of Industrial Policy and Promotions, Ministry of Commerce and Industry, Government of India.
