Repository: anandvc/allindianpatents

File: patents/215714-an-improved-process-for-the-preparation-of-paving-grade-bitumens-from-waxy-crudes.html
Indian Patents. 215714:"AN IMPROVED PROCESS FOR THE PREPARATION OF PAVING GRADE BITUMENS FROM WAXY CRUDES."

Indian Patents

Recently Granted Patents

  Recently Published Patents

Title of Invention	"AN IMPROVED PROCESS FOR THE PREPARATION OF PAVING GRADE BITUMENS FROM WAXY CRUDES."

Abstract	An improved process for the preparation of paving grade bitumen from waxy crude which comprises blending 10-35% Bombay High Short Residue (BHSR) with middle east region short residue, heating the said blend to 100 - 300°C passing air at the rate of 3 to 6 lit / min / kg for 1-5 hrs in presence of 0.2 to 0.5 [wt.%] FeCl3 as catalyst and recovering the bitumen by any conventional methods.	

Full Text	This invention relates to an improved process for the preparation of paving grade bitumens from waxy crudes. The objective of the present invention was to assess/evaluate feasibility of blending Bombay High short residue (major Indian offshore crude) in short/vacuum residues of crudes of middle east origin to upgrade with BHSR into quality paving grade bitumens.

Bitumen/Asphalt is a natural constituent of crude oils. This product is of considerable importance since it is widely used in the construction of roads, highways, air fields and several other industrial applications. Bitumens are very complex in their composition and are required to have the right balance in chemical constituents especially with reference to waxes and asphaltene that ensure good service performance.

Bitumens are conventionally derived from asphaltic/naphthenic crudes having a characterization factor (KUOP) of around 11 with economical yields of short residues, sufficient viscosity, low wax content and suitable concentration of asphaltenes. Bitumen production in our country is primarily based on middle-east crudes which usually have a right balance to bitumen constituents i.e. asphaltenes and maltenes. In general bitumen obtained from such crude sources have good balance of rheological and physical properties at low and higher service temperatures. Indian crudes are not acceptable to yield quality bitumen because they are rich in saturates and are considerably low in other hydrocarbon types, particularly the polar aromatics and asphaltenes, both of which have a significant role in imparting acceptable bitumen properties to the residues/feed stocks. This is particularly so in respect of penetration, softening point, ductility and viscosity.

In the bitumen blowing process aromatic compounds present in the feed stock are oxidized with air under controlled conditions to produce hydrocarbons of higher molecular weight (of which those soluble in toluene and insoluble in n-heptane are called asphaltenes), with the simultaneous of water vapour. The main effect of this reaction is that it increase the viscosity of the" blown product. For a given viscosity increase, however, the asphaltene content increases much more rapidly during air blowing than

would be the case if the feed stocks were vacuum distilled, hence the air blown product has different rheological properties. An air blown product is characterized by having a higher softening point than a bitumen of similar penetration value obtained from the same crude source by vacuum reduction. The air blowing thus correct the deficiencies of certain crudes which have low asphaltene contents and can produce paving bitumens suitable for use on the road and or in industrial application. The aim of air blowing process is to generate asphaltenes. This phenomena is characterized by three basic reactions namely : reactions leading to size increase of the molecules through the process of oxygen linkage, formation of cyclic hydrocarbons by means of dehydrogenation and reaction during which the size of the molecules decrease due to dealkylation of side chains. The net effect of all the above reaction is change in colloid-chemical constitution and rheological properties of the bitumen. This is achieved by addition of external agents (catalysts) in air blowing step of bitumen making. Catalyst accelerate the air blowing reactions (reduction in the time cycle), and would produce bitumen of greater flexibility at low temperatures and increased resistance to flow at high temperatures.

The optimum air blowing temperature recommended in these investigation is 250°C. At this temperature the air blowing duration (oxidation time) is relatively short and the bitumen formed is of good quality. The air blowing of cracked residue requires increased temperature of the order of 300°C. This has no adverse effect on bitumen quality and at the same time it raises the oxidation rate considerably.

Historically Ditman's Publication [1974] is perhaps the first to report the attempts on making of bitumen from the waxy crudes of North Africa. Philips Petroleum Refinery at Wood Cross Utah, near Salt Lake City, USA, has such plant for making bitumen from waxy crudes. The available information indicates propane deasphalting is the basic process that is employed for the purpose of lowering the wax content in the asphaltics thereby upgrading its quality to give satisfactory bitumen in subsequent processing depending upon the availability of various fluxing streams in a refinery. IIP [Bahl, J.S.. 1993; Bahl, J.S., 1984; Bahl, J.S., 1983] with this information in view, worked in close

collaboration with Assam Oil Division, Digboi to develop a suitable processing scheme

i

involving streams available in that refinery which on further processing, blending and air blowing yielded acceptable grade of paving bitumens. Literature [Joe, W., 1988; Eisenmann, J., 1992, Williamson, S.D., 1990] indicates that effect of wax can be reduced by the addition of certain polymeric materials such as styrene-butadiene-styrene (SBS), ethyl vinyl acetate (EVA) etc. Polymer modified bitumen indicated increase in cohesion, adhesion, elastic recovery and decrease in temperature susceptibility. Wax content can also be reduced by the Paratox Process [1996]. In this process waxy material is preferentially oxidized to some other products during air blowing operation by the use of some oxidizing catalyst such as FeCl3, P2O5 etc..

With a view to assess the effect of blending waxy crude Bombay High Short Residue (BHSR) and middle-east short residues on its properties and to determine the acceptable safe percentage of BHSR, blends with increasing percentage of BHSR were prepared. The percentage of BHSR in all feeds were varied from 10-35% because beyond that blend does not meet the physico-chemical characteristics. All feeds so prepared were oxidized at different temperatures and for different duration to quantify the influence of these key operating variables on the bitumen characteristics. Thus the present invention presents a systematic kinetic data and the best mode for the bitumen air blowing process. Several other scientific investigations [Chalton, H.M., 1959] have been concerned with the process conditions for oxidized bitumens. The effect of mechanical agitation in reducing the oxidation time has been studied by Rescorla et al. [1956]. Oxidation rate is affected by the degree of dispersion air in the bitumen mass, operating temperature and by the use of various catalyst like FeCl3, P2O5 and mono, di- or hexafluoro phospheric acid [Murayama, K., 1960]

In view of complex reactions involved in bitumen air blowing process all what can be done in kinetic study to choose a representative characteristics indicating conversion level and describe the kinetic behaviour by a suitable model. Actually the

batch air blowing of bitumen, as it commercially practiced, is a semi batch reaction, air being continuously blown while charging batch, as defined by Smith [1959].

The most of the work reported in literature has been carried out on the basis of changes in physical properties of bitumen during blowing. Lockwood [1959] stated that the rate of reaction could be expressed by first order reaction with respect to change in softening point. So far no study has been reported to assess the effect of bitumen composition on end product characteristics. This is important as the relative proportion of these components rather dictates the performance of bitumen under specific conditions.

In the present invention studies have been conducted to quantitatively compare the air blowing process for bitumen oxidation (neat feeds, blends and catalytic bitumen). Effect of temperature and catalysts were quantified on oxidation rate and properties of the bitumen. Apparent activation energies (EJ for first order rate constants for neat feeds, blends and bitumens, both with and without catalyst (Iron based) were deduced. Data has been used to develop a detailed kinetic model for simulating the bitumen blowing process and generate basic design data. Kinetic parameters of the model used to describe the process are presented quantifying the effect of catalyst in accelerating the air blowing reaction. Different mechanism of oxidation has been investigated by the compositional analysis and correlations were developed between physico-chemical properties and compositional parameters.

As such problem of making bitumen from indigenous wax bearing crudes assumes considerable importance in the present context. It is desirable to diversify the production of bitumen from different crudes from the exigency consideration view point and national security reasons. The objective of the present invention is to develop a process for preparation of bitumen of pavement grade by blending waxy short residues in residues of middle-east origin in predetermined proportion upto which they can be added in the blend without suffering loss any of the required bitumen properties.

Study of the chemical compositional changes, i.e. mixing of BHSR with middle east origin residues explains thanhe reactions particularly dehydrogenation of naphthenic aromatic proceed only upto formation of polar aromatics which possibly do not undergo further dehydrogenation and conversion to asphaltenes, due to which there is low built up of asphaltenes, during air blowing process. .

The kinetic studies based on the change in the composition of the bitumen components revealed that the conversion of oils to asphaltenes took place with formation of resins as an intermediate step. The rate constants using saturate component in correlation had low value, it is due to the oily nature of the saturates. The rate equation were characterized by low-frequency factors, thus indicating the occurrence of chain mechanism involving free radicals.

1.	It is found that it is feasible to blend 10% and 15% BHSR in middle-east region short

residues. The composite feeds on processing under normal operating conditions are

capable to yield both 80/100 and 60/70 grade bitumen both, with and without catalyst,

meeting all the required specifications.

2.	An increase in temperature results in a product more susceptible to temperature and

rise in temperature also reduced the time required to produce bitumen of desired

properties significantly.  The temperature of oxidation effects the type of oxygen

containing compounds  formed during the air blowing  of bitumen.  Possible

differences in such chemical reactions accounts for the variation in properties of

bitumen.

3.	The use of FeCl3 catalyst (0.5 wt %) enabled the reaction time to be reduced nearly

1/3 and increases rate constant nearly 3 to 4 times for bringing about same changes, in

composition, softening point and penetration of the bitumen. Precised rate equations

for compositional changes, including effect of temperature (250, 265, 280°C) and

catalysts were developed.

4.	The correlations developed reveal that  key physico-chemical properties can be

described by bitumen composition which significantly contribute to the performance

of bitumen.  By controlling the composition of bitumen we can approach to high

performance bitumen.

5.	The developed correlations for bitumen key properties with composition can be

exploited to engineer the proper composition if possible to achieve desired properties.

6.	Catalyst response on air blowing process has been quantified as a function of feed

stock composition.

Process of the present invention comprises of the following steps :

On grade bitumens were obtained by air blowing process of 10% and 15% blends of Bombay high short residue, in admixture with both with middle-east short residues and without the use of catalyst at three different temperatures namely, 250, 265 and 280°C.

In brief, the blends/feeds to be air blown (around 1.0 kg/batch) were charged and melted to the reaction kettle (Laboratory air blowing set-up). Controlled heating of the blends/ feeds was commenced with the heating rate of ~2°C/min when the blends/feeds temperature reached about 120°C, air was switched on and the rate gradually controlled to 6 lit/min/kg. In the case of experiments involving catalyst » 50-60 ml of aqueous solution containing 0.5% FeCl3 was added at this stage to the blends/feeds about 20-25°C prior to the actual air blowing temperature of 250 to 280°C reached. The mass was then allowed to attain the air blowing temperatures (250, to 280°C). The final air blowing temperatures were maintained within +2°C by controlling the energy input to the reaction kettle. Air blowing of the feed under derived operating conditions was continued upto maximum 5 hrs. Probe samples were withdrawn after definite time intervals to assess the progress of oxidation by measuring penetration and softening point of the samples. Complete product was withdrawn at the end of the blowing duration by the use of gate valve provided at the bottom of reactor.

Using our developed oxidation kinetics model a first-order kinetic analysis describe the behaviour of the air blowing reaction. This type of kinetic analysis provides acceptable correlations for plant design and control of operations. The use of FeCl3 catalyst enabled the reaction time to be reduced nearly by one-thirds due to increase in rate constant nearly three to four times for brining about some changes, in composition, softening point, and penetration of the bitumen.

Bitumens are usually obtained by suitable air blowing process at temperatures ranging between 250 to 300°C, the severity of air blowing depends upon the quality of the end product desired.

Accordingly  the present invention provides  an  improved process  for the

preparation of hgaving grade bitumens from waxy crudes which comprises blending 10-35%

Bombay High Short Residue (BHSR) with middle east region short residue heating the

said blend to 100-300°C passing air at the rate of 3 to 6 lit/min/kg for 1 to 5 hrs optionally

in presence of 0.2 to 0.5 [wt%] FeCl3 as catalyst and recovering bitumen by any conventional method.

An embodiment of the present invention 10 to 15% o BHSR may be mixed with middle east origin residue selected from Iran mix, Arab mix, Dubai mix.

Another embodiment of the invention the FeCl3 used ranges from 0.2 to 0.5 (wt%).

Still another embodiment is that the mix residue is heated at the rate of 3 to 6 lit/kg to the temperature ranging from 100 to 300°C prior to blowing the air.

Air may be blown at 3 to 6 lit/min/kg for 1 to 5 hours at 100 to 300°C.

The following examples are given as an illustration. However, this should not construed to limit the scope of the invention.

Example

1. It is feasible to blend 10% and 15% BHSR in middle-east origin short residues. The composite feeds on processing under normal operating conditions are capable to yield both 80/100 and 60/70- grade bitumen both, with and without catalyst, meeting all the required specifications.

Feed taken	=  1.0/batch

Yield	=  99.9-100%

Table-1

Reaction velocity constants (Rate constants) of different feeds at different temperatures

(Table Removed)

R2= Regression constant, K = Reaction velocity constant

Table-2

Reaction velocity constant (K) of different blends in presence of 0.5 wt % FeCl3 catlayst at different temperatures

(Table Removed)

2.	A first order kinetic analysis describe the behaviour of the air blowing reaction. This

type of kinetic analysis provides acceptable correlation for plant design and control of

operations.

3.	The use of catalyst enabled the reaction time to be reduced nearly 1/3 and increases

rate constants nearly 3 to 4 time without affecting the properties of final product.

.  Yield	=  99.9-100%

5. The key physico-chemical properties of bitumen can be well correlated with bitumen composition which significantly contribute to the performance of bitumen. By controlling the composition of bitumen we can approach to desired performance characteristics of bitumen.

We Claim:

1.	An improved process for the preparation of paving grade bitumen from waxy

crude which comprises blending 10-35% Bombay High Short Residue (BHSR)

with middle east region short residue, heating the said blend to 100 - 300°C

passing air at the rate of 3 to 6 lit / min / kg for 1-5 hrs in presence of 0.2 to 0.5

[wt.%]  FeCl3 as catalyst and recovering the bitumen by any conventional

methods.

2.	An improved process as claimed in claim 1, wherein 10-15% of BHSR is blended

with Middle East region residue selected from Iran mix, Arab mix and Dubai mix.

3.	An improved process as claimed in any preceding claims, wherein the blend is

heated at the rate of 3 to 6 lit/min/kg to 250-280°C prior to blowing of air.

4.	An improved process as claimed in any preceding claims, wherein air is blown at

6/lit/kg for 1 to 5 hrs.

5.	An improved process for the preparation of paving grade bitumen from waxy

crude substantially as herein described with reference to the examples.

Documents:

				1118-del-1998-abstract.pdf

				1118-del-1998-claims.pdf

				1118-del-1998-correspondence-others.pdf

				1118-del-1998-correspondence-po.pdf

				1118-del-1998-description (complete).pdf

				1118-del-1998-form-1.pdf

				1118-del-1998-form-19.pdf

				1118-del-1998-form-2.pdf

« Previous Patent

Next Patent »

Patent Number	215714	

Indian Patent Application Number	1118/DEL/1998	

PG Journal Number	12/2008	

Publication Date	21-Mar-2008	

Grant Date	03-Mar-2008	

Date of Filing	27-Apr-1998	

Name of Patentee	COUNCIL OF SCIENTIFIC AND INDUSTRIAL RESEARCH	

Applicant Address	RAFI MARG, NEW DELHI-110001, INDIA.	

Inventors:

#	Inventor's Name	Inventor's Address	

1	PANKAJ KUMAR JAIN	PETROLEUM, DEHRADUN-248005, INDIA	

2	ALOK KUMAR SAXENA	PETROLEUM, DEHRADUN-248005, INDIA	

3	HIMMAT SINGH	PETROLEUM, DEHRADUN-248005, INDIA	

PCT International Classification Number	C10C 3/00	

PCT International Application Number	N/A	

PCT International Filing date		

PCT Conventions:

#	PCT Application Number	Date of Convention	Priority Country	

1			NA	

© All Indian Patents, 2013-2021.

  Patent data available in the public domain from Indian Patents Office, Department of Industrial Policy and Promotions, Ministry of Commerce and Industry, Government of India.

File: patents/215726-a-process-for-the-production-of-high-density-hydration-resistant-lime-sinter.html
Indian Patents. 215726:"A PROCESS FOR THE PRODUCTION OF HIGH DENSITY HYDRATION RESISTANT LIME SINTER"

Indian Patents

Recently Granted Patents

  Recently Published Patents

Title of Invention	"A PROCESS FOR THE PRODUCTION OF HIGH DENSITY HYDRATION RESISTANT LIME SINTER"

Abstract	A process for the production of high density hydration resistant lime sinter A process for the production of high density hydration resistant lime sinter by washing lime stone having imurity of less than 2% to remove external impurities by known methods if any, crushing the said washed limestone to a size 25 mm or below, calcining the limestone at a temperature in the range of 1000 to 1150°C for a period in the range of 2 to 5 hours, hydrating the calcined mass, drying the hydrated mass by known methods deagglomerating the hydrated mass by known methods, mixing to the said hydrated dried mass 1 to 4 weight percent additives selected from transition metal oxides capable of forming low melting compound, rare earth metal oxides capable of forming solid solution, or mixture thereof, pelletising the resultant mixture at a pressure of atleast 1000 kg/cm2, sintering the pellets so obtained at a temperature in the range of 1450°C to 1800°C for a period in the range of 2 hours to 15 hours allowing the resultant sinter to cool naturally to obtain high density hydration resistant v lime sinter.	

Full Text	This invention relates to a process for the production of high density hydration resistant lime sinters. This invention particularly relates to a process for the production of high density hydration resistant lime sinters from relatively pure limestone or calcite containing less then 2% impurities. The sinter is useful as a base raw material for the production of lime refractories which has a potential and large scale application in Steel and Cement Industries.

The fast changing steel technology with the introduction of bigger capacity Basic Oxygen Furnace, stringent conditions in ladle metallurgy with higher operating temperature needs superior quality basic refractories. Magnesite and dolomite enriched with graphite/carbon are traditionally used in these furnaces because of high slag corrosion resistance and superior refractory property. Lime/calcia inspite of being strong contender of magnesite and dolomite is not used as a refractory material for its high tendency towards atmospheric hydration. When the refractoriness and thermodynamic stability in the presence of carbon is considered, lime would be even better refractory material than dolomite or magnesite in the steel making conditions. Non metallic inclusions are formed when an element dissloved in liquid steel reacts with refractory constituents like Si02/Cr203 etc of lining. The other advantage of lime refractories is its resistance to these dissolved elements, and thus formation of non metallic inclusions is reduced and this ultimately helps to improve the cleanliness of steel. The

advantages of lime is utilised in some other countries by comixing it with dolomite/magnesite in brick making or cosintering at an early stage. Pure lime refractory is not used due to its perishing tendency. However, it was felt that if highly dense lime was produced, it could develop an excellent refractory owing to its stability, slag resistance and providing cleanliness of steel.

The basic raw material for producing lime sinter is lime stone. High purity lime stone is available easily not only in India but throughout the world. The higher refractoriness of lime creates difficulty to produce dense lime sinter in the industrially available furnace temperature. Therefore, achievement of good quality lime sinter from purer lime stone lump needs a temperature above 2000°C. The low flux lime stone (3% impurity) can be densified at a relatively lower temperature, but the product is not suitable owing to its lower densification.

Reference may be made to the work of L.L. Wong and R.C. Bradt published in American Ceramic Society Bulletin, Vol 69, No. 7, 1990 wherein it has been shown that impure limestone resulted poor densification at high firing temperature, 1600°C.

It is therefore, necessary either to introduce mineraliser/additive or convert the lime stone into a reactive mass or both, bring down the sintering temperature for achieving improvement in the quality of the product.

The main objective of the present invention is to provide a process for the production of high density hydration resistant lime sinter.

Another object is to use purer (less then 2% impurities) variety of lime stone which will provide maximum hydration resistant to atmospheric moisture.

Yet another objective of the present invention is to maximize the grain size and their homogeneity in the matrix.

Still another objective is to provide sinter having microstructure which comprise of an average uniform grain size and even distribution of pores, which should be minimum in order to restrict the moisture in the grain matrix.

Accordingly, the present invention provides a process for the production of high density hydration resistant lime sinter which comprises washing lime stone having imurity of less than 2% to remove external impurities by known methods if any, crushing the said washed limestone to a size 25 mm or below, calcining the limestone at a temperature in the range of 1000 to 1150°C for a period in the range of 2 to 5 hours, hydrating the calcined mass, drying the hydrated mass by known methods deagglomerating the hydrated mass by known methods, mixing to the said

hydrated dried mass 1 to 4 weight percent additives selected from transition metal oxides capable of forming low melting compound, rare earth metal oxides capable of forming solid solution, or mixture thereof, pelletising the resultant mixture at a pressure of atleast 1000 kg/cm2, sintering the pellets so obtained at a temperature in the range of 1450°C to 1800°C for a period in the range of 2 hours to 15 hours allowing the resultant sinter to cool naturally to obtain high density hydration resistant lime sinter.

In an embodiment of the present invention the transition metal oxide additive used may be selected from ferric oxide, titanium dioxide, copper oxide, vanadium pentoxide or mixture thereof.

In another embodiment of the present invention the rare earth metal oxides additives used may be selected from cerium oxide, lanthanum oxide or mixture thereof.

The hydration is minimized not only by achieving higher densification. Uniform grain growth is also needed to the extent as far as possible. Densification along with grain growth will make the lime grain more hydration resistant and slag resistant refractory. In the presence of high basic and ferruginous slag magnesia is known to be comparatively better than calcia. If the grain size of calcia is sufficiently large, the slag resistance will be significantly improved. Therefore, another objective of the invention is to develop lime sinter with relatively large grain size uniformly distributed in the matrix. This will not

only improve the resistance towards hydration but also improve the flexural strength at elevated temperatures.

Lime has a theoretical density of 3.32 gm/cc. Achievement of this density in case of a purer variety of lime stone containing less than 2 percent impurity is extremely difficult at the commercially available calcination temperature.

Thus to achieve high densification at relatively lower temperature one has to start with reactive lime and thus the choice of precursor becomes very much important. In fact it has been found that hydroxide of lime produce much finer CaO grain than that received from carbonate of calcium. The natural lime stone which is the carbonate of calcium can be converted into hydroxide form by pre-calcination and followed by hydration of carbonate derived oxide. The pre-calcination temperature in the range of 1000° to 1150°C is very much related to the characteristics of lime stone such as grain size, impurity content etc. The selection of precalcination temperature is primarily done from the knowledge of Differential Thermal Analysis peak. When decomposition of lime hydroxide occurs an enormous volume expansion takes place and results fine particles of CaO. The reactivity can be ascertained by measuring the specific surface area in relation to pre-calcination temperature.

To achieve high densification the fine particles of hydroxides needs pelletisation under high pressure either by

pelletising machine or under uniaxial pressure by hydraulic press machine at pressure varying from 1000 to 1500 kg/cm2.

The pellets for briquetting machine was pillow shaped (20mm x 10mm) and for hydraulic press the dimension is 25mm x 25mm high. The pellets were then finally calcined at a temperature of 1600° to 1700°C.

In the double calcination process although densification is attained at relatively lower temperature (below 1700°C), it is difficult to achieve substantial grain growth. Additives play an important role here to control the grain growth and are required to be incorporated in the reactive powder before pelletisation. There are two different classes of additives which facilitate grain growth by different mechanisms. A group of additives favour grain growth by formation of low melting compound while another class of additives are effective by formation of defects as a result of solid solution. In the solid state process the cation (Ca2 + ) of lime is substituted by the cation of additive. According to vacancy difference, cation vacancy or defective structure will be created in the crystal lattice of lime. The lime sintering is thus enhanced at a much lower temperature due to excess stored energy in the vacant site of lime lattice. The disadvantage of liquid forming additive is, if added above certain amount the refractory property will be deteriorated. Moreover, liquid state sintering forms subrounded grains, which impairs the hot strength.

In double stage calcination process an additional low temperature calcination is required and the process requires little more energy for generation of reactive lime.

The lime sinters were characterised by determining three properties like (I) Bulk Density and Apparent Porosity (2) Hydration resistance and (3) Microstructure. Bulk density and apparent porosity were measured by xylene penetration method under vacuum and the porosity was measured in xylene using Archimedes principle. The hydration resistance property was determined by measuring the fine dust generated below 35 mesh Tyler in 95% relative humidity at 50°C for a testing period of 3 hours. The lime sinters of grain size -5 +10 BS mesh was subjected to this atmosphere in a humidity cabinet and the weight gain as well as fine dust as % weight loss was measured after the experiment. The grain size of lime and their size distribution were determined by evaluating microstructure under optical microscope. The experiment was carried out on the polished section of the sample which was subjected to precise thermal etching. The grain size and their distribution were measured by a sophisticated Image Analyser.

The invention will now be described with the help of the following examples for carrying out the process in actual practice. However, these examples should not be construed as to limit the scope of invention.

EXAMPLE - 1

The limestone was washed and then crushed to 25 ram size, calcined at 1000°C for two hours and cooled the calcined mass in the furnace. The sample was then hydrated by allowing the reaction of calcined mass with water and then dried at 110°C for 6 hours. The calcium hydroxide powders was briquetted at a pressure of 1000 kg/cm2 dried and finally sintered at 1650°C for 2 hours holding period. The result showed BD-3.12 gm/cc, apparent  porosity of 0.8% and hydration loss of 1%. The average grain size of lime was 47 micron.

EXAMPLE - 2

The limestone was washed and then crushed to 25 mm size, calcined at 1100°C for 2 hours. The calcined mass was cooled by air-quenching from 1100°C to room temperature followed by hydration with water. The calcined hydrated limestone was briquetted at a pressure of 1200 Kg/cm2, dried and finally sintered at 1650°C for 2 hours. The bulk density achieved was 3.18 gm/cc with apparent porosity of 0.3% and hydration loss was 0.7%.

EXAMPLE - 3

The limestone was washed and then crushed to 25 mm size, calcined at 1150°C for 2 hours. The calcined mass was motor generated for 1150°C. The calcined hydrated limestone was briquetted at a pressure of 1500 Kg/cm2, dried and finally

sintered at 1650°C for 2 hours. The result obtained was bulk density - 3.10 gm/cc with 2.4% apparent porosity and hydration loss of 1.7%.

EXAMPLE - 4

Limestone was washed and then crushed to 25 mm size, calcined at 1100°C for 2 hours and cooled the calcined mass in the furnace. The calcined mass was hydrated with water and then dried at 110°C for 6 hours. The calcined hydrated limestone was mixed with 2 weight percent titanium dioxide. Briquetting of the mixture was done under a pressure of 1200 Kg/cm2, dried and finally sintered at 1600°C for 3 hours. The bulk density achieved was 3.20 gm/cc with apparent porosity of 0.3% and hydration loss was 2.8%.

EXAMPLE-5

Limestone was washed and then crushed to 25 mm size, calcined at 1100°C for 2 hours and cooled the calcined mass in the furnace. The calcined mass was hydrated with water and then dried at 110°C for 6 hours. The calcined hydrated limestone was mixed with 2 weight percent Ferric Oxide. Briquetting of the mixture was done under a pressure of 1200 Kg/cm2, dried and finally sintered at 1600°C for 3 hours. The bulk density achieved was 3.19 gm/cc with apparent porosity of 0.5% and hydration loss was 1.9%. The grain size was 149 micron.

EXAMPLE - 6

lime stone was washed and then crushed to 25 mm size, calcined at 1100°C for 2 hours and cooled the calcined mass in the furnace. The calcined mass was hydrated with water and then dried at 110°C for 6 hours. The calcined hydrated limestone was mixed with 2 weight percent Lanthanum Oxide. Briquetting of the mixture was done under a pressure of 1200 Kg/cm2, dried and finally sintered at 1600°C for 3 hours. The bulk density achieved fwas 3.20 gm/cc with apparent porosity of 0.3% and hydration loss was 2.5%. The grain size was 108 micron.

EXAMPLE - 7

Limestone was washed and then crushed to 25 mm size, calcined at 1100°C for 2 hours and cooled the calcined mass in the furnace. The calcined mass was hydrated with water and then dried at 110°C for 6 hours. The calcined hydrated limestone was mixed with 2 weight percent Cerium Oxide. Briquetting of the

*-mixture was done under a pressure of 1200 Kg/cm , dried and finally sintered at 1600°C for 3 hours. The bulk density achieved fwas 3.23 gm/cc with apparent porosity of 0.1% and hydration loss was 3.5%. The grain size was 95 micron

EXAMPLE - 8

Limestone was washed and then crushed to 25 mm size, calcined at 1100°C for 2 hours and cooled the calcined mass in the furnace.  The calcined mass was hydrated with water and then dried at 110°C for 6 hours.  The calcined hydrated limestone was

mixed with 2 weight percent Vanadium Pentoxide. Briquetting of the mixture was done under a pressure of 1200 Kg/cm2, dried and finally sintered at 1600°C for 3 hours. The bulk density achieved was 3.05 gm/cc with apparent porosity of 0.4% and hydration loss was 3.8%. The grain size was 100 micron.

EXAMPLE - 9

Limestone was washed and then crushed to 25 mm size, calcined at 1100°C for 2 hours and cooled the calcined mass in the furnace. The calcined mass was hydrated with water and then dried at 110°C for 6 hours. The calcined hydrated limestone was mixed with 2 weight percent Copper Oxide. Briquetting of the

*~mixture was done under a pressure of 1200 Kg/cm , dried and finally sintered at 1600°C for 3 hours. The bulk density achieved fwas 3.08 gm/cc with apparent porosity of 0.3% and hydration loss was 2.1%. The grain size was 95 micron.

EXAMPLE - 10

Limestone was washed and then crushed to 25 mm size, calcined at 1100°C for 2 hours and cooled the calcined mass in the furnace.  The calcined mass was hydrated with water and then dried at 110°C for 6 hours.  The calcined hydrated limestone was mixed with 2 weight percent Ferric Oxide. Briquetting of the

«2

mixture was done under a pressure of 1200 Kg/cm , dried and finally sintered at 1450°C for 15 hours.  The bulk density

achieved  was 3.14 gm/cc with apparent porosity of 0.2% and hydration loss was 2.5% The grain size was 155 micron.

EXAMPLE - 11

Limestone was washed and then crushed to 25 mm size, calcined at 1100°C for 2 hours and cooled the calcined mass in the furnace. The calcined mass was hydrated with water and then dried at 110°C for 6 hours. The calcined hydrated limestone was mixed with 2 weight percent Lanthanum Oxide. Briquetting of the mixture was done under a pressure of 1200 Kg/cm2, dried and finally sintered at 1600°C for 3 hours. The bulk density achieved fwas 3.10 gm/cc with apparent porosity of 0.2% and hydration loss was 2.1%. The grain size was 129 micron.

EXAMPLE - 12

Limestone was washed and then crushed to 25 mm size, calcined at 1100°C for 2 hours.  The calcined mass was cooled by air  quenching from 1100°C to room temperature followed by hydration with water.  The calcined hydrated limestone was briquetted under pressure 300, 500, 750, 1000, 1500, 2000 & 2500 Kg/cm2. Brique^es were fired a£ 1650°C for 2 hours.  The fired density measured indicate that highest bulk density ( 3.18 gm/cc) was achieved at 1500 Kg/cm2.  No significant improvement was achieved beyond fabrication pressure of 1500 Kg/cm2.

The main advantages are :

(1)	Relatively high densif ication of lime can be achieved by

double calcination technique.

(2)	High densif ication and high resistance to hydration can be

achieved by final calcination at the temperature range 1450°C to

1650°C with varying soaking time.

(3)	Additives help the improvement in grain size and hydration

resistance without deteriorating the high temperature load

bearing capacity.

We claim :

1.	A process for the production of high density hydration resistant

lime sinter which comprises washing lime stone having	of

less than  2% to remove external impurities by known methods if

any,  crushing the said washed limestone to a size 25 mm or

below, calcining the limestone at a temperature in the range of

1000 to 1150°C for a period in the range of 2 to 5 hours, hydrating

the calcined mass, drying the hydrated mass by known methods

deagglomerating the hydrated mass by known methods, mixing to

the said  hydrated dried mass 1  to 4 weight percent additives

selected  from  transition  metal  oxides  capable  of forming  low

melting compound,  rare earth metal oxides capable of forming

solid solution, or mixture thereof, pelletising the resultant mixture

at a pressure of atleast 1000 kg/cm2, sintering the pellets so

obtained at a temperature in the range of 1450°C to 1800°C for a

period in the range of 2 hours to 15 hours allowing the resultant

sinter to cool naturally to obtain high density hydration resistant

lime sinter.

2.	A process as claimed in claim 1 wherein the transition metal oxide

additive  used  is  selected  from  ferric  oxide,  titanium  dioxide,

copper oxide, vanadium pentoxide or mixture thereof.

3.	A process as claimed in claims 1-2 wherein the rare earth metal

oxides used is selected from cerium oxide, lanthanum oxide or

mixture thereof.

4.	A process for the production of high density hydration resistant

lime sinter substantially as herein described with reference to the

examples.

Documents:

				444-del-1999-abstract.pdf

				444-del-1999-claims.pdf

				444-del-1999-correspondence-others.pdf

				444-del-1999-correspondence-po.pdf

				444-del-1999-description (complete).pdf

				444-del-1999-form-1.pdf

				444-del-1999-form-19.pdf

				444-del-1999-form-2.pdf

				444-del-1999-form-3.pdf

				444-del-1999-petition-138.pdf

« Previous Patent

Next Patent »

Patent Number	215726	

Indian Patent Application Number	444/DEL/1999	

PG Journal Number	12/2008	

Publication Date	21-Mar-2008	

Grant Date	03-Mar-2008	

Date of Filing	19-Mar-1999	

Name of Patentee	COUNCIL OF SCIENTIFIC AND INDUSTRIAL RESEARCH	

Applicant Address	RAFI MARG, NEW DELHI-110001, INDIA.	

Inventors:

#	Inventor's Name	Inventor's Address	

1	SACHI DULAL MAJUMDAR	ASSOCIATED CEMENT COMPANIES LD., CRSCOMPLEX, L.B.S. MARG, THANE-400604	

2	ARUP GOSH	CENTRAL GLASS & CERAMIC RESEARCH INSTITUTE, CALCUTTA-700032, INDIA.	

3	GAUTAM BANERJEE	CENTRAL GLASS & CERAMIC RESEARCH INSTITUTE, CALCUTTA-700032, INDIA.	

4	SAMIR KUMAR DAS	CENTRAL GLASS & CERAMIC RESEARCH INSTITUTE, CALCUTTA-700032, INDIA.	

5	BARUNDEB MUKHERJEE	CENTRAL GLASS & CERAMIC RESEARCH INSTITUTE, CALCUTTA-700032, INDIA.	

6	DEPAK GANGADHAR BANAWALIKAR	ASSOCIATED CEMENT COMPANIES LD., CRSCOMPLEX, L.B.S. MARG, THANE-400604	

7	JNAN RANJAN BISWAS	CENTRAL GLASS & CERAMIC RESEARCH INSTITUTE, CALCUTTA 700032, INDIA	

PCT International Classification Number	C01B 13/14	

PCT International Application Number	N/A	

PCT International Filing date		

PCT Conventions:

#	PCT Application Number	Date of Convention	Priority Country	

1			NA	

© All Indian Patents, 2013-2021.

  Patent data available in the public domain from Indian Patents Office, Department of Industrial Policy and Promotions, Ministry of Commerce and Industry, Government of India.
