Repository: anandvc/allindianpatents

File: patents/215799-a-novel-composition-for-the-manufacture-of-improved-corrosion-resistant-portland-pozzalona-cement.html
Indian Patents. 215799:A NOVEL COMPOSITION FOR THE MANUFACTURE OF IMPROVED CORROSION RESISTANT PORTLAND POZZALONA CEMENT.

Indian Patents

Recently Granted Patents

  Recently Published Patents

Title of Invention	A NOVEL COMPOSITION FOR THE MANUFACTURE OF IMPROVED CORROSION RESISTANT PORTLAND POZZALONA CEMENT.

Abstract	The present invention provides a process for the manufacturing of improved Portland pozzalona cement from the novel composition ,which comprises(a)organic inhibitors such as sodium citrate— 0.1 to 1% by weight of cement;inorganic inhibitors such as sodium nitrite— 0.1 to 1% by weight of cement; fly ash ---- 15 to 20% of cement; Portland cement— 80 to 85%.	

Full Text	The present invention relates to a novel composition for the manufacture of improved corrosion resistant portland pozzolana cement

cement made thereby .

Portland pozzalona cements using the waste product namely fly ash obtained from thermal power stations, steel plants etc., are being used in most of the construction works without having satisfactory performance against corrosion especially in marine environments. By addition of suitable synergistic admixture to portland pozzalona cement (PPC) during the manufacture, the corrosion resistance property of cement is enhanced by several folds and hence this synergistic admixed PPC can be used in the construction industries situated in highly aggressive environments. This serves the dual purpose of disposal of waste product and utilisation of the same for durable construction even in severe corrosive environments.

It is well known that the following factors mainly contribute to corrosion of steel reinforcement embedded in concrete viz. porosity, carbonation and chloride.

Hitherto, it has been reported that the rate of carbonation of the different mix compositions increased in the sequence ordinary portland cement - portland fly ash cement - ordinary portland cement with fly ash - portland blast furnace slag cement - portland blast furnace slag cement with fly ash. Reference may be made to Gert Van Der Wegan and Jan Bijen; The influence of fly ash in concrete on the corrosion of prestressing steel, corrosion of reinforcement in concrete edited by C.L.Page, K.W.J.Treadway and P.B.Bamforth, published by Elservier Applied Science, London, 1990, pp 237-245.

Hitherto it has been reported that the total chloride level at which corrosion commences become progressively lower with increasing proportion of

fly ash. Reference may be made to 1. Thomas M.D.A., Chloride thresholds in marine concrete, Cement and Concrete Research, Vol.26, No.4, 1996, p.513-519. 2. Thomas M.D.A and Mathews J.D., Chloride penetration and reinforcement corrosion in fly ash concrete exposed to a marine environment, proceedings of Third C ANMET/ACI- International conference on performance of concrete in a marine environment editor V.M.Malhotra, American Concrete Institute SP - 162, pp.317-338.

Hitherto it has been reported that the corrosion propagation period is shorter for concretes containing fly ash and slag than for ordinary portland cement concretes. Reference may be made to Arya.C., and Xu.Y. Effect of cement type in chloride binding and corrosion of steel in concrete, Cement and Concrete Research Vol.25, No.4, 1995 pp.893-902.

Hitherto it has been reported that the corrosivity of the portland pozzolana cement is due to increased permeation of water and increased carbonation depth. Reference may be made to Omar-Saeed Baghabva. Al-Amoudi, Cement and Concrete Research, Vol.21, 1991.

Hitherto it has been reported that portland pozzolana cement offers lesser protection to steel reinforcements when compared to ordinary portland cement. Studies on porosity have shown that portland pozzolona cement tends to make the mortar more porous. Reference may be made to Vasanthi Sundaram, N.S.Rengaswamy, S.Srinivasan and K.Balakrishnan, Evaluation of Indian Pozzalona cements for their corrosion resistance, Transactions of the SAEST, Vol.23, No.2-3, 1988, pp.273-277.

The main object of the present invention is to provide a novel composition for the manufacture of corrosion resistant portland pozzalona cement, a process for the manufacturing of improved portland pozzalona cement and improved portland pozzalona cement made thereby, which obviates the drawbacks in the existing portland pozzalona cement.

Accordingly the present invention provides a novel composition for the manufacture of improved corrosion resistant portland cement, which comprises:

a)	organic inhibitors such as sodium citrate — 0.1 to 1% by weight of cement;

b)	inorganic inhibitors such as sodium nitrite — 0.1 to 1% by weight of cement;

c)	fly ash	— 15 to 20 % of cement,

d)	portland cement — 80 to 85 % .

In an embodiment of the present invention, the ingredients used are in powder form of mesh size 200 microns.

Accordingly the present invention provides a process for the manufacturing of improved portland pozzalona cement from the novel composition of the present invention, which comprises blending the novel composition by known methods to obtain improved corrosion resistant portland pozzalona cement.

Accordingly the present invention provides improved corrosion resistant portland pozzalona cement manufactured using the novel composition and process as described above.

The present invention provides for the manufacture of a corrosion resistant portland pozzalona cement by addition of the novel composition having suitable organic and inorganic inhibitors in powder form at the cement factory during manufacture of portland pozzalona cement. Resistance of the cement against chloride corrosion of steel is thus enhanced by several fold.

The novel composition of the present invention is not a mere admixture but a synergistic mixture have properties which are different from the mere aggregated properties of the individual ingredients.

The process involves addition of tri-sodium citrate (0.1 to 1% by weight of cement) and sodium nitrite (0.1 to 1 % by weight of cement) in the powder form while blending fly ash with portland cement during the manufacture of portland pozzalona cement at the blending stage.

This blended portland pozzalona cement can be identified as corrosion resistant portland pozzalona cement [CRPPC], which is able to offer higher corrosion resistance due to the corrosion inhibiting properties of the inhibitors

added to it. The synergistic effect of the inhibitors is able to offer better passivation to the steel reinforcement embedded in such concrete in spite of the lower alkalinity of the portland pozzalona cement [PPC].

The following examples are given by way of illustrations and should not be construed to limit the scope of the present invention.

EXAMPLE -1 ANODIC POLARIZATION STUDIES

Under this example, the corrosion resistance of the cements has been compared by anodic polarisation of mild steel in aqueous extract. Test solutions have been prepared for PPC and PPC containing sodium nitrite and tri-sodium citrate inhibitors. At first, 100 grams of portland pozzalona cement was shaken with 100 cc of distilled water in a Microid flask shaker for one hour. The extract was then filtered through No.l Wattman filter paper. Then, 1000 ppm of chloride in the form of NaCl was added to the cement extract [Test solution 1]. Mild steel test specimen of size 6 mm diameter and 20 mm height was polished, degreased and immersed in this test solution 1. The test specimen was anodically polarised by applying a current density of 290 u,A/cm2 using a platinum electrode as cathode. The variation in potential with time was measured with reference to saturated calomel electrode (SCE). This variation in potential was monitored for five minutes using SI 1280 electrochemistry system (Solartron UK). The results obtained on this test solution 1 are given in Table -1.

Then, 100 grams of portland pozzalona cement was taken in a steel pan. 0.1 % by weight of cement of sodium nitrite and tri-sodium citrate inhibitors were taken and they were thoroughly mixed with portland pozzalona cement. Then this cement was shaken with 100 cc of distilled water in a Microid flask shaker for one hour. The extract was then filtered through No.l Wattman filter paper. 1000 ppm of chloride in the form of NaCl was added to the cement extract. [Test solution 2]. Mild steel test specimen of size 6 mm diameter and 20 mm height was polished, degreased and immersed in this test solution 2. The test specimen was anodically polarised by applying a current density of 290 µA/cm2 using a

platinum electrode as cathode. The variation in potential with time was measured with reference to saturated calomel electrode (SCE).  This variation in potential was monitored for five minutes using SI 1280 electrochemistry system (Solartron UK). The results obtained on this test solution 2 are also given in Table -1. Table -1: Results on anodic polarisation studies

(Table Removed)

From the experimental results, it can be seen that the potential of steel in the test solution 1 was raised to oxygen evolution potential and immediately fell back. This indicates the break down of passive film on the steel by chloride in test solution 1. Where as in the case of test solution 2, the potential of steel raises above the oxygen evolution potential and it remains steady throughout the test period at that potential. This indicates the passive state of the steel in test solution 2 even in the presence of 1,000 ppm of chloride.

The visual observations on the steel specimens revealed that severe rust spots were observed on the steel exposed in the test solution 1, where as, bright surface without any rust spot was observed on the steel specimen immersed in the test solution 2.

EXAMPLE -2 PEAK POTENTIAL STUDIES

Under this example, the corrosion resistance of the cements has been compared by peak potential of mild steel in aqueous extract. Test solution 1 was prepared as described in example 1. For this experiment, 10.000 ppm of chloride in the form of NaCl was added to the cement extracts. Then the mild steel test specimen of size 6 mm diameter and 20 mm height was polished, degreased and immersed in this test solution 1. The open circuit potential of the test specimen was measured with reference to saturated calomel electrode (SCE) for 60 minutes and the peak potential value of the open circuit potential was noted. Later this

peak potential value was maintained constant by means of a Wenking Potentiostat (Model 70 TSI) and the change in current was monitored for 60 minutes. The results obtained on the test solution 1 are given in Table - 2.

Similarly, test solution 2 was prepared as described in example 1. Here again 10.000 ppm of chloride in the form of NaCl was added to the cement extracts. Then the mild steel test specimen of size 6 mm diameter and 20 mm height was polished, degreased and immersed in this test solution 2. The open circuit potential of the test specimen was measured with reference to saturated calomel electrode (SCE) for 60 minutes and the peak potential value of the open circuit potential was noted. Later this peak potential value was maintained constant by means of a Wenking Potentiostat (Model 70 TSI) and the change in current, if any, was monitored for 60 minutes. The results obtained on the test solution 2 are given in Table - 2.

Table - 2: Results on peak potential studies

(Table Removed)

From the experimental results, it can be seen that the steel immersed in test solution 2 is showing a very low current where as the steel immersed in the test solution 1 is showing a very high current. This indicates the break down of passive film by chloride in test solution 1.

The visual observations on the steel specimens revealed that rust spots were observed on the steel exposed in test solution 1 where as bright surface without any rust spot was observed on the steel specimen immersed in the test solution 2.

EXAMPLE -3 POLARISATION RESISTANCE STUDIES

Under this example, the corrosion resistance of the cements has been compared by polarisation resistance of steel in aqueous extract. Test solution 1 was prepared as described in example 1. Then, 10.000 ppm of chloride in the form of NaCl was added to the cement extracts. The mild steel test specimen of size 6 mm diameter and 20 mm height was polished, degreased and immersed in this test solution 1. The polarisation resistance of steel in the test solution 1 has been found out using SI 1280 electrochemistry system (Solartron UK). The results obtained on the test solution 1 are given in Table - 3.

Similarly, test solution 2 was prepared as described in example 1. Here again 10.000 ppm of chloride in the form of NaCl was added to the cement extracts. Then the mild steel test specimen of size 6 mm diameter and 20 mm height was polished, degreased and immersed in this test solution 2. The polarisation resistance of steel in the test solution 2 has been found out using SI 1280 electrochemistry system (Solartron UK). The results obtained on the test solution 2 are given in Table - 3.

Table - 3: Results on polarisation resistance studies

(Table Removed)

From the experimental results it can be seen that the polarisation resistance of steel immersed in test solution 2 is 31.554 K ohm cm2, which is about five times higher than the polarisation resistance value of steel immersed in test solution 1. This indicates the high corrosion resistance property of test solution 2.

The visual observations on the steel specimens also revealed that rust spots were observed on the steel exposed in test solution 1 where as bright surface

without any rust spot was observed on the steel specimen immersed in the test solution 2.

EXAMPLE -4 IMPEDANCE STUDIES

Under this example, the corrosion resistance of the cements has been compared by impedance behaviour of steel in aqueous extract. Test solution 1 was prepared as described in example 1. Then, 10.000 ppm of chloride in the form of NaCl was added to the cement extracts. The mild steel test specimen of size 6 mm diameter and 20 mm height was polished, degreased and immersed in this test solution 1. The impedance behaviour of steel in the test solution 1 has been found out using SI 1280 electrochemistry system (Solartron UK). The results obtained on the test solution 1 are given in Table -4.

Similarly, test solution 2 was prepared as described in example 1. Here again 10.000 ppm of chloride in the form of NaCl was added to the cement extracts. Then the mild steel test specimen of size 6 mm diameter and 20 mm height was polished, degreased and immersed in this test solution 2. The impedance behaviour of steel in the test solution 2 has been found out using SI 1280 electrochemistry system (Solartron UK). The results obtained on the test solution 2 are given in Table -4.

Table - 4: Results on impedance studies

(Table Removed)

From the experimental results it can be seen that the impedance of steel in test solution 2 is 49.377 K ohm cm2, which is higher than the impedance of steel in test solution 1 by about 14 times indicative of high corrosion resistance property of test solution 2.

The visual observations on the steel specimens also revealed that rust spots were observed on the steel exposed in test solution 1 where as bright surface without any rust spot was observed on the steel specimen immersed in the test solution 2.

EXAMPLE - 5 WEIGHT LOSS STUDIES

Under this example, the corrosion resistance of the cements has been compared by means of corrosion rate of steel exposed in aqueous extract. Test solutions 1 and 2 were prepared as described in example 1. Then, 10.000 ppm of chloride in the form of NaCl was added to the cement extracts. Mirror polished and degreased mild steel specimens of size 25 x 50 mm was accurately weighed and then exposed in the respective test solutions for 240 days. At the end of the test period, the specimens have been removed from the test solutions , de-rusted and re-weighed to assess the weight loss due to corrosion in mm per year. From the weight loss values the corrosion rate has been calculated by using the formula,

87.6 x weight loss (mg)

Corrosion rate (mmpy) = 	

Area (cm2) x Time (hrs) x Density

The results obtained by this method are given in Table -5. Table - 5: Results on weight loss studies

(Table Removed)

From the weight loss studies, it can be seen that the corrosion rate is several times lower in test solution 2 than in test solution 1.

The visual observations on the steel specimens also reveal that rust spots were observed on the steel exposed in test solution 1 where as bright surface without any rust spot was observed on the steel specimen immersed in the test solution 2.

EXAMPLE -6

ANODIC POLARIZATION STUDIES [for higher concentration of inhibitors]

Under this example, the corrosion resistance of the cements has been compared by anodic polarisation of mild steel in aqueous extract. Test solutions have been prepared for PPC and PPC containing sodium nitrite and tri-sodium citrate inhibitors. Test solution 1 was prepared as described in example 1. Mild steel test specimen of size 6 mm diameter and 20 mm height was polished, degreased and immersed in this test solution 1. The test specimen was anodically polarised by applying a current density of 290 µA/cm2 using a platinum electrode as cathode. The variation in potential with time was measured with reference to saturated calomel electrode (SCE). This variation in potential was monitored for five minutes using SI1280 electrochemistry system (Solartron UK). The results obtained on this test solution 1 are given in Table - 6.

Then, 100 grams of portland pozzalona cement was taken in a steel pan. 0.5 % by weight of cement of sodium nitrite and tri-sodium citrate inhibitors were taken and they were thoroughly mixed with portland pozzalona cement. Then this cement was shaken with 100 cc of distilled water in a Microid flask shaker for one hour. The extract was then filtered through No.l Wattman filter paper. 1000 ppm of chloride in the form of NaCl was added to the cement extract.[Test solution 3]. Mild steel test specimen of size 6 mm diameter and 20 mm height was polished, degreased and immersed in this test solution 3. The test specimen was anodically polarised by applying a current density of 290 u.A/cm2 using a platinum electrode as cathode. The variation in potential with time was measured with reference to saturated calomel electrode (SCE). This variation in potential was monitored for five minutes using SI 1280 electrochemistry system (Solartron UK). The results obtained on this test solution 3 are also given in Table - 6.

Table - 6: Results on anodic polarisation studies

(Table Removed)

From the experimental results, it can be seen that the potential of steel in the test solution 1 was raised to oxygen evolution potential and immediately fell back. This indicates the break down of passive film on the steel by chloride in test solution 1. Where as in the case of test solution 3, the potential of steel raises above the oxygen evolution potential and it remains steady throughout the test period at that potential. This indicates the passive state of the steel in test solution 3 even in the presence of 1,000 ppm of chloride.

The visual observations on the steel specimens revealed that severe rust spots were observed on the steel exposed in the test solution 1, where as, bright surface without any rust spot was observed on the steel specimen immersed in the test solutions.

The main advantages of the present invention are

1.	The process involves a simple step of adding inhibitors during manufacturing

of portland pozzalona cement.

2.	The added chemicals are in powder form and can be mixed at the factory

itself, while blending fly ash with portland cement.

3.	The durability factor against corrosion of steel reinforcement is increased by

several times due to excellent corrosion resistance property of this product

even in severe environment.

4.	This development will lead to large scale utilization of waste by product viz.

Fly ash obtained from different thermal power stations.

5.	The corrosion resistant portland pozzalona cement is able to with stand 1000

ppm of chloride in the aggressive test known as anodic polarisation test.

6.	The corrosion resistant portland pozzalona cement is able to with stand 10,000

ppm of chloride under peak potential technique.

7.	The behaviour of CRPPC reveals that it is able to perform better impedance

behaviour than PPC even in the presence of 10,000 ppm of chloride.

8.	The polarization resistance of CRPPC is about 5 times higher than the PPC

even in the presence of 10,000 ppm of chloride.

9.	The weight loss studies reveal that CRPPC is showing about 6 times lower

corrosion rate than PPC.

We Claim:

1.	A novel composition for the manufacture of improved corrosion resistant

Portland pozzalona cement, which comprises:

a.	organic inhibitors such as sodium citrate  : 0.1 to 1% by weight of cement;

b.	inorganic inhibitors such as sodium nitrite : 0.1 to 1% by weight of cement;

c.	fly ash	: 15 to 20% of cement;

d.	Portland cement	: 80 to 85%.

2.	A novel composition as claimed in claim 1,wherein the ingredients used

are in powder form of mesh size 200 micron.

4, A novel composition for the manufacture of improved corrosion resistant Portland pozzalona cement substantially as herein described with reference to the examples.

Documents:

« Previous Patent

Next Patent »

Patent Number	215799	

Indian Patent Application Number	1421/DEL/1999	

PG Journal Number	12/2008	

Publication Date	21-Mar-2008	

Grant Date	03-Mar-2008	

Date of Filing	27-Oct-1999	

Name of Patentee	COUNCIL OF SCIENTIFIC AND INDUSTRIAL RESEARCH	

Applicant Address	RAFI MARG, NEW DELHI-110001, INDIA	

Inventors:

#	Inventor's Name	Inventor's Address	

1	SRINIVASAN MURALIDHARAN	CENTRAL ELECTROCHEMICAL RESEARCH INSTITUTE, KARAIKUDI, TAMIL NADU-630006, INDIA	

2	SESHADRI SRINIVASAN	CENTRAL ELECTROCHEMICAL RESEARCH INSTITUTE, KARAIKUDI, TAMIL NADU-630006, INDIA	

3	GOPALACHARI VENKATACHARI	CENTRAL ELECTROCHEMICAL RESEARCH INSTITUTE, KARAIKUDI, TAMIL NADU-630006, INDIA	

4	NERUR SANKARANARAYANAN RENGASWAMY	CENTRAL ELECTROCHEMICAL RESEARCH INSTITUTE, KARAIKUDI, TAMIL NADU-630006, INDIA	

5	KRISHNAN SARAVANAN	CENTRAL ELECTROCHEMICAL RESEARCH INSTITUTE, KARAIKUDI, TAMIL NADU-630006, INDIA	

PCT International Classification Number	C04B 7/00	

PCT International Application Number	N/A	

PCT International Filing date		

PCT Conventions:

#	PCT Application Number	Date of Convention	Priority Country	

1			NA	

© All Indian Patents, 2013-2021.

  Patent data available in the public domain from Indian Patents Office, Department of Industrial Policy and Promotions, Ministry of Commerce and Industry, Government of India.

File: patents/215801-a-process-for-preparing-a-modified-thermoplastic-resin.html (part 1 of 3)
Indian Patents. 215801:"A PROCESS FOR PREPARING A MODIFIED THERMOPLASTIC RESIN "

Indian Patents

Recently Granted Patents

  Recently Published Patents

Title of Invention	"A PROCESS FOR PREPARING A MODIFIED THERMOPLASTIC RESIN "

Abstract	A process for preparing a modified thermoplastic resin which comprises incorporating a modifier-containing thermoplastic resin which contains at least one type of modifier of the kind such as herein described into the transport line of a continuously polymerized thermoplastic resin for continuous production of atleast a modifier-containing thermoplastic resin composition of the kind such as herein described, wherein the thermoplastic resin continuously polymerized in said transport line and said modifier-containing thermoplastic resin are subjected to atleast one type of static mixing involving no external power and to atleast one type of forceful dynamic mixing by external power wherein wherein the modifier content of said modified thermoplastic resin is 0.001-50 wt% with respect to the total weight of said modified thermoplastic resin; and wherein the modifier content of said modifier-containing thermoplastic resin is 0.1-70 wt% based on the total weight of said modifier-containing thermoplastic resin.	

Full Text	The present invention relates to a process for preparing a modified thermoplastic resin.

Technical Field

The present invention relates to a modified thermoplastic resin composition and a process for preparing it.  More specifically, the present invention relates to a process for continuous preparation of a modifier-containing thermoplastic resin wherein a modifier useful for fibers, films and other molded products is added and/or copolymerized therewith to give high uniformity and good dispersing properties, and to a thermoplastic resin composition obtained by the process. Background Art

Polyesters, polyamides, polyolefins and other representative thermoplastic resins (Throughout this specification, the simple term "resin" will sometimes be used to refer to such "thermoplastic resins".) have excellent physical and chemical properties and are therefore widely used as fibers, films and other molded products.  Despite their superior properties, however, such resins are associated with such undesirable problems as poor workability during molding, or poor manageability as a result of unsatisfactory sliding properties of the molded products themselves during their handling.

Several techniques have already been developed in order to solve these problems.  For example, numerous methods have been proposed for improving the surface slidability of molded products by including fine particles in the resins to provide suitable irregularities on the surfaces of the molded properties, and a few of these methods are being employed.  Taking polyesters as an example, there is a process whereby silicon oxide, titanium dioxide, calcium carbonate, talc, kaolinite or other inactive inorganic particles are added to the polyesters (see, for example, Japanese Unexamined

Patent Publication No. 55-133431), and a process whereby heat-resistant polymer particles such as silicon particles or polystyrene particles are added to the polyesters (see, for example, Japanese Unexamined Patent Publication No. 3-115354).

The aforementioned thermoplastic resins are also used, in a wide range of industrial fields, as modified resins endowed with new properties such as flame retardance, electrostatic properties, dyeability, dyeing clarity and heat resistance which cannot be obtained by resins alone, while still maintaining the original excellent properties of the resins.  Techniques for producing resins which meet the demands for such a wide range of uses include, in addition to the inclusion of particles as mentioned above, also methods of copolymerization or blending of the resins with different functional substances for different purposes, and such methods provide good results in terms of high performance and high functionability of the final products.

One process which has been attempted as a technique for giving various functions to thermoplastic resins involves providing a mixing apparatus in the polymer transport line of the molding step for reeling or film formation, to uniformly add and mix different additives with the resins.  However in most cases, since the thermoplastic resins are highly viscous when in a molten state, addition and mixture of particulate, liquid or pasty additives directly with the resins results in poor dispersability of the additives in the resins and insufficient quality when used as fibers or films.

Thus, in order to improve the dispersability of additives, inclusion of such additives to resins has been accomplished by a method wherein a "master batch" containing a given additive at high concentration is prepared first and kneaded into the molten resin to improve the dispersability of the additive in the resin. According to this method, preparation of the master batch

allows the viscosity and surface tension of the master batch to be adjusted to match that of the resin with which it will be kneaded, for kneading of the master batch with the resin, and thus allows the state of admixture to be improved.  In the kneading systems for such master batch processes, static mixing apparatuses used as part of the transport line up to molding of the resin are a publicly known type of mixing apparatus.  An example of a known process where such a static mixing apparatus is employed is one in which two types of chips, for the resin and the master batch, are blended prior to the kneading extruder for melting of the chipped resin, and after loading and melting, they are passed through a static mixing apparatus and sent to a reeling machine (see Japanese Unexamined Patent Publication No. 59-126457).  According to this process, however, mixture of the resin is accomplished not dynamically but statically, and therefore since there is no external energy during mixing there has been a limit to the extent of admixture of the additives.  As a result, the density and quality of obtained products have been non-uniform, the dispersion of additives in resins has been inadequate, and their uses have been limited to a narrow range including those which do not demand high performance products.

Incidentally, systems for polymerization of thermoplastic resins are gradually shifting from the conventional batch systems to continuous polymerization systems.  This is because continuous polymerization systems give products with less quality variation than batch polymerization systems, are suitable for mass production of specific grades over long periods, and are overwhelmingly advantageous in terms of cost.  In addition, products discharged from batch polymerization systems have lower intrinsic viscosity with time, more quality variation between different batches resulting in poor color, and more variation in stocked materials and

quality variation between batches due to differences in reaction conditions, etc.  In order to solve these problems, such as the problem that once the resin has been chipped it must be blended with chips obtained from a different batch, continuous polymerization systems achieve low quality variation by keeping constant and consistent control of the operating conditions in each step.  Also, when disturbances or other variations occur, it is relatively easy with continuous polymerization systems to minimize changes in resulting products with time during the polymerization step by appropriately controlling the process conditions so as to eliminate such disturbances.  In addition, while it is difficult to increase the performance of existing equipment for each batch in a batch system, in the case of continuous polymerization systems the advantages have been multiplied by recent progress in technological innovations which allow scaled-up production.

Despite the advantages described above, continuous polymerization systems have a disadvantage in that they are not adaptable for small-scale production of different product types.  In particular, for production of modified thermoplastic resins containing various modifiers such as those mentioned above, changing the type of modifier requires cleaning of the entire massive continuous polymerization apparatus, resulting in a huge loss which includes that of polymer waste, cleaning chemicals and time.  With the rapid progress in scaled-up size and product diversity in recent years, these disadvantages of continuous polymerization systems have become ever more serious.

In light of this background, the greatest technical issue in the field of producing resin compositions has recently become that of determining how to achieve production with increased dispersion of modifiers in different modified thermoplastic resin compositions without losing the cost merit of continuous

polymerization, and how to diversify for different final needs.

In addition, with the development of continuous polymerization systems it has recently become practical to accomplish direct film formation and spinning for formation of films and spinning of fibers.  With developing techniques, continuous polymerization-based direct film formation and direct spinning systems are being employed in the attempt to eliminate steps which are essential in batch systems, such as transport of the fully polymerized polymer to the film formation or spinning step after first being chipped, stored in a silo and dried, and with the purpose of further rationalizing of the processes.

Nevertheless, loading of different additives just prior to the direct film formation line or direct spinning line for the purpose of achieving different grades is associated with a serious drawback in that the appearance of disturbances is directly produced in the products when the density and quality are non-uniform. Because of this drawback, the step of direct film formation or direct spinning from continuous polymerization currently involves a serious problem whereby it is impossible to eliminate streaks which often occur with time in the polymer quality during direct transport of the fully polymerized polymer through the withdrawal line to the molding step.

In order to solve this problem, it has become common to employ kneading systems which melt the master batch with the molten polymer in the polymer withdrawal line of the continuous polymerization system.  In such systems, the use of static mixing apparatuses for admixture of master batches and polymers for production of modified polyesters of superior quality has become a publicly known technique, as has been proposed in Japanese Unexamined Patent Publication No. 59-126457 and Japanese Examined Patent Publication No. 4-14128.

Nevertheless, as was already mentioned, mixing techniques using such static mixing apparatuses involve no application of external energy during the mixing and thus have a major disadvantage in that they cannot be used for strong mixing, as opposed to techniques where the mixing is accomplished with forced external power. In addition to such problems, static mixing apparatuses also have another drawback in that, although the polymer is mixed by dividing the polymer flow in the plane perpendicular to the polymer flow, thus allowing a degree of uniform dispersion of the additive in that plane, no technique yet exists for elimination mixing streaks which occur in the direction of polymer flow.  In other words, it is currently the case that there is absolutely no effect for elimination of streaks which occur with time in the direction of polymer flow.

Reexamination of master batch systems from this standpoint highlights the problem with master batch systems, that it is impossible to avoid streaks which occur with time in the polymer due to density and quality variations in the modifier-containing thermoplastic resin, i.e. the master batch, and rotation cycle streaks generated by the rotation cycle of the pump used for transport of the base polymer and modifier-containing polymer.  Thus, master batch systems which employ static mixing apparatuses have not been suitable for direct film formation and direct spinning from continuous polymerization where changes occurring with time appear as variations in the quality of the products, and therefore a technique has been desired which would resolve this issue.

As has already been mentioned, continuous polymerization systems have the disadvantage of being unsuitable for small-scale production, but at present there is still an increasing need for higher functioning and diversification of resins with modifiers in continuous polymerization systems.  Because of this

situation, techniques such as proposed in Japanese Examined Patent Publication No. 46-37767 have been developed as attempts at production for diverse grades. According to such techniques, multiple molten polymers at different polymerization stages in a continuous polymerization apparatus made from a multistage polymerization can are appropriately taken out from the polymerization can and blended, and used in composite form or alone as single polymers to obtain polyesters with different polymerization degrees, or the polyesters are combined in an appropriate fashion.  Multi-grade techniques have also been proposed which include the procedure of this technique for production of composite fibers with latent crimping performance both efficiently and in combinations of ample variety.

It is true that this technique is advantageous in allowing compound fibers with combinations of different polymerization degrees to be manufactured by adjustment of the polymerization degree or mixing ratio of the polymer upon branching of the polymer composing the composite fibers from multiple polymerization cans. However, this technique merely combines a plurality of polymers at different polymerization stages in the manufacturing process for a single polymer produced in a continuous manner by continuous polymerization and is therefore limited in terms of diversification of grade, while various modifiers cannot be added for higher grade diversification and differentiation of polymer functions.

In an attempt to improve these drawbacks of the prior art processes, the present inventors have endeavored to provide a modified thermoplastic resin composition sufficiently flexible for diversification and multigrade production, as well as a production process therefor, by means of a mixing system which can give highly dispersable thermoplastic resins exhibiting no streaking with time and which allows uniformly dispersed mixing of various modifiers therein for adaptability to

direct film formation and direct spinning.

In other words, the present invention provides a modified thermoplastic resin composition with excellent dispersability of modifiers in the thermoplastic resin and with good mold working properties or functions for molding of resin products in addition to high dispersability without producing streaks with time, as well as a process for its preparation. As a result, particularly in cases where the obtained thermoplastic resin composition is to be supplied from the continuous polymerization step to a direct film formation or direct spinning step, it is possible to accomplish continuous production of modified thermoplastic resins which are free from such changes which occur with time. Disclosure of the Invention

The present invention relates to a process for preparing a modified thermoplastic resin which comprises incorporating a modifier-containing thermoplastic resin which contains at least one type of modifier of the kind such as herein described into the transport line of a continuously polymerized thermoplastic resin for continuous production of atleast a modifier-containing thermoplastic resin composition of the kind such as herein described, wherein the thermoplastic resin continuously polymerized in said transport line and said modifier-containing thermoplastic resin are subjected to ~bo*fc static mixing involving no external power and tox forceful dynamic mixing by external power

It is therefore an object of the present invention to provide a process for preparing modified thermoplastic resin compositions wherein modifiers are added uniformly to continuously polymerized thermoplastic resins in a molten state to result in excellent uniform dispersability and no streaks occurring with time, as well as modified thermoplastic resin compositions obtained by the process.

In order to achieve the aforementioned object, the present invention comprises incorporating at least one modifier-containing thermoplastic resin into the transport line of a continuously polymerized thermoplastic resin for continuous production of a modifier-containing thermoplastic resin composition, and subjecting the resins to static mixing and dynamic mixing in the transport line. According to the invention, the dynamic mixing is accomplished by sending the resin through a dynamic mixing apparatus having a mixing blade unit and a power unit which drives it. The dynamic mixing apparatus used for the dynamic mixing according to the invention may be a complete mixing tank or a kneading extruder. In the

case of a complete mixing tank, the mixing blade unit preferably comprises one selected from the group consisting of double helical ribbon blades, anchor blades, double motion paddle blades, helical screw blades, MIG blades and helicon blades, from the standpoint of eliminating streaks which occur with time in continuously polymerized thermoplastic resins.

The modifier-containing thermoplastic resin composition of the invention is obtained by the process of the invention described above, which involves incorporating at least one type of modifier-containing modified thermoplastic resin into the transport line for a molten thermoplastic resin for continuous production of the modified thermoplastic resin composition, wherein the filtration pressure increase rate is no greater than 10 kg/cm2/hr when filtration is performed using a double layer of 2400 mesh wire filters with an inner diameter of 64 mmc|), at a melting point of the modified thermoplastic resin or a temperature of from 20°C to 100°C higher than the plasticizing point of the resin and at a filtration rate of 33.3 g/min. Brief Description of the Drawings

Fig. 1 and Fig. 2 are front cross-sectional views of embodiments of a dynamic mixing apparatus for mixing of modified thermoplastic resins by external power, used to accomplish the process of the invention;

Figs. 3 to 13 and Fig. 17 are simplified process diagrams illustrating different embodiments of the invention, which are for dynamic mixing using the dynamic mixing apparatuses shown in Fig. 1 and/or Fig. 2;

Figs. 14 to 16 are simplified process diagrams illustrating different embodiments where kneading extruders are used as dynamic mixing apparatuses instead of the dynamic mixing apparatuses shown in Fig. 1 and/or Fig. 2; and

Figs. 18 to 20 are simplified process diagrams

illustrating conventional processes for preparing

modified thermoplastic resins.

Best Mode for Carrying Out the Invention

The best mode for carrying out the invention will now be explained in detail.

It must first be stated that according to the invention, "thermoplastic resin", "modifier-containing thermoplastic resin" and "modified thermoplastic resin" are each considered to be clearly distinct as "resins with different properties".

"Thermoplastic resin" as used according to the invention encompasses thermoplastic resins which are crystalline or amorphous resins exhibiting thermoplasticity, examples of which include polyesters, polyamides and other polycondensation polymers, polyurethanes and other addition condensation polymers, polyethylene, polypropylene, polystyrene, polyvinyl chloride, methacrylic resins such as polymethyl methacrylate and other vinyl-based polymers.  According to the invention there is no problem with thermoplastic resins which already include particles or additives, or which have been copolymerized, so long as they maintain their properties.  The "thermoplastic resin" may also be referred to as "base polymer" or "straight polymer".

"Modifier-containing thermoplastic resin" according to the invention refers to the resin itself or a resin different from the resin itself which has been polymerized in a polymerization apparatus, and contains dispersed therein any publicly known modifier such as mentioned above, and/or the resin copolymerized with a third functional component.  It is preferred for the resin component of the modifier-containing thermoplastic resin to be compatible with the thermoplastic resin, and it is more preferred for it to be identical.  This is because compatibility with the thermoplastic resin will improve their mixing and result in better and more uniform dispersion.

Examples for the "modifier" according to the invention include inorganic particles of titanium oxide, silicon oxide, calcium carbonate, kaolinite, talc, alumina, zeolite, graphite or barium sulfate, and organic particles of polystyrene, polymethyl methacrylate, methyl methacrylate copolymers, methyl methacrylate crosslinked copolymers, polytetrafluoroethylene, polyvinylidene fluoride, polyacrylonitrile, benzoguanamine resin or crosslinked silicone resin.  These particles may also be coated on their surface with a compound different from the internal composition of the particles, such as proposed in Japanese Unexamined Patent Publication No. 7-247119 and Japanese Unexamined Patent Publication No. 4-7336, for example, and they may even be treated with a silane coupling agent and/or titanium coupling agent. Industrially preferred among these are particles of silicon oxide, titanium oxide, alumina, polystyrene and crosslinked silicone resins, or these particles whose surfaces have been coated with other compounds.

Organic and/or inorganic particles with a mean particle size preferably in the range of 0.01-5 |im are preferred for use because of their excellent function as lubricants and/or non-transparent modifying function. Titanium oxide which has 3 types of crystal systems has been widely used according to the prior art, and of its 3 types of crystal systems, the anatase type is especially preferred for its excellent hue in modified thermoplastic resin compositions due to the fact that its absorption wavelength is not in the visible range, as well as for less deterioration of the resin during kneading.

On the other hand, the non-copolymerized functional modifier should be added upon appropriate selection of a modifier based on the type of thermoplastic resin and the desired modification, and it is not particularly restricted.  Some uses of modifiers, or "non-copolymerized functional modifiers" as functional agents, include their use as flame retardants, electrostatic

agents, dyeing aids, heat-resistant materials, antioxidants, bathochromatic agents, crystalline modifiers, ultraviolet absorbers, ultraviolet stabilizers and the like.

For example, as flame retardants there may be mentioned triethyl phosphate, tris(J3-chloroethyl) phosphate, xylenyldiphenyl phosphate and other phosphorus compounds, antimony trioxide and other antimony compounds, zirconium hydroxide, etc.

As electrostatic agents there may be mentioned fatty acid ester metal salts, alkylsulfonates and alkylbenzenesulfonic acids.  Among these, alkylbenzenesulfonic acids are widely used in various resins, and mixtures of different molecular weight agents are commercially available for obtaining adequate electrostatic performance; however, those with an average carbon number of 30 or less are preferred from the standpoint of electrostatic performance and thermal stability.

As dyeing aids there may be mentioned polyalkylene glycols including polyethylene glycol.  Polyethylene glycols of different molecular weights exist, but for the present use a larger molecular weight is preferred to form a larger amorphous portion, and the molecular weight is preferably at least 4000.

As bathochromatic agents there may be mentioned calcium trimethylphosphate, magnesium quaternary phosphonium isophthalate, etc.

As heat-resistant agents there may be mentioned normal phosphates, phosphites, etc.

As crystalline modifiers there may be mentioned benzoic acid, p-oxybenzoic acid, (3-naphthoic acid, etc.

As antioxidants there may be mentioned 2,6-di-t-butyl-p-cresol and other phenolic antioxidants, 2,2'-methylenebis(4-ethyl-6-t-butylphenol) and other bisphenolic antioxidants, tetrakis-(methylene-3-(3',5'-di-t-butyl-4'-hydroxyphenyl) propionate) methane and

other polyphenolic antioxidants, distearyl-3,3'-thiodipropionate and other sulfuric antioxidants, triphenylphosphate and other phosphoric antioxidants, etc.

As ultraviolet absorbers there may be mentioned p-t-butylphenyl salicylate and other salicylic acid-based absorbers, 2,4-dihydroxybenzophenone and other benzophenone-based absorbers, 2-(2'-hydroxy-5'-t-butylphenyl)benzotriazole and other triazole compounds, etc.

As ultraviolet stabilizers there may be mentioned bis(2,2,6,6-tetramethyl-4-piperidyl) sebacate and other hindered amine compounds.

As modifier-containing thermoplastic resins which have copolymerized third components there may be mentioned, for example, vinyl-based polymer resins which are often random copolymerized with non-vinyl-based polymers, and polypropylene with polyethylene and 1-butene as moldable modifiers.  Taking polyester as an example for the polycondensation polymer resin, 5-sodiumsulfoisophthalic acid or an ester-forming derivative thereof, or a quaternary phosphonium substituted salt thereof may be used as a dye clarity agent, and isophthalic acid, adipic acid, sebacic acid or an ester-forming derivative thereof may be used as a moldable modifier.  As physical modifiers containing diol components there may be mentioned diethylene glycol, triethylene glycol, polyethylene glycol, bisphenol A ethylene oxide addition products, etc.  However, while polyethylene glycol is widely used because of its low cost and readily exhibited modifying function, when used for the purpose of the invention it must be copolymerized with the resin and therefore its preferred molecular weight range is 4000 or less.

The modifier included in the modifier-containing thermoplastic resin may be of a single type or of several types.  Also, particles, a non-copolymerized modifier or

a copolymerizable modifier may also be included.

According to the invention, the weight ratio of the modifier used to prepare the modifier-containing thermoplastic resin may be appropriately selected depending on the content in the finally obtained modified thermoplastic resin.  For example, if the viscosity of the thermoplastic resin is to be increased by addition of the modifier, it may be advantageous for the added modifier to be at a high concentration since more shear force will be necessary and the dispersion will be better, but when added to the base polymer as a modifier-containing thermoplastic resin, the relative amount of the modifier-containing thermoplastic resin will be lower, requiring a greater amount of the distributed mixture.  An ideal value therefore exists for the modifier concentration in the modifier-containing thermoplastic resin.  An ideal value also exists for cases where the viscosity is lowered as well as cases where it is increased.

Here, the suitable range for the modifier content in the modifier-containing thermoplastic resin will differ depending on the combination of the thermoplastic resin and the modifier, but preferably it is a range of 0.01-70 wt% based on the total weight of the modified thermoplastic resin, and the concentration of the modifier may be appropriately determined for the ideal concentration within this range.  If the content is less than 0.01 wt% the dilution degree during production of the modified thermoplastic resin composition will be too low, thus restricting its quantization.  There is also little industrial reason in lower amounts since no further cost merit is realized.  On the other hand, with a concentration higher than 70 wt% the modifier undergoes thermal degradation during preparation of the modifier-containing thermoplastic resin, and the decomposing property of the modifier causes decomposition of the resin, lowering its quality and tending to result in

agglutination of foreign matter with the modifier.  When such thermal degradation and decomposition products or agglutinates are formed, they contaminate the modified thermoplastic resin, and undesirably lower the quality of the resulting modified thermoplastic resin.

According to the invention, mixing of the modifier-containing thermoplastic resin with the thermoplastic resin obtained from continuous polymerization containing no additive is preferably carried out in the transport line for the thermoplastic resin (hereunder referred to as "transport line"), and one method for supplying the molten thermoplastic resin to the transport line involves first converting the thermoplastic resin into chips and drying, followed by further melt mixing in a kneading extruder; another method involves taking a side stream from the transport line of the thermoplastic resin, mixing the modifier therewith to above the prescribed concentration to make an intermediate preparation, and then returning it to the transport line of the base thermoplastic resin.  The method employed may be selected for the appropriately ideal conditions in conformity with the operating conditions, and it will differ, for example, depending on the planned intrinsic viscosity of the thermoplastic resin, the frequency of grade switching and the ease with which the production apparatus can be cleaned.

According to the invention, preparation of the modifier-containing thermoplastic resin may be accomplished by adding the modifier directly to the thermoplastic resin which has been continuously polymerized and withdrawn, or by adding the modifier to the thermoplastic resin which has been obtained through a separate step involving chipping of the continuously polymerized thermoplastic resin.

According to the invention, in the mixing procedure for obtaining the modified thermoplastic resin by mixing the modifier-containing thermoplastic resin with the

thermoplastic resin which is the base polymer prior to addition of the modifier, it is essential for the static mixing procedure involving no external power to be combined with a forceful dynamic mixing procedure involving external power.

Here, "static mixing" as used according to the invention means repeated division of the modified thermoplastic resin stream in a cross-section perpendicular to the direction of flow and mixing by dispersion and distribution.  This static mixing is useful for example in cases where the modifier has already been dispersed to some degree of uniformity in the modified thermoplastic resin, to allow mixing to some degree in a relatively smooth manner without applying external power for addition of a large forceful shear force for the mixing.  A conventional publicly known apparatus may be used as the static mixing apparatus to allow such static mixing, and suitable examples of commercially available static mixing apparatuses include the Kenix Static Mixer first produced by Kenix Co., the Sulzer Static Mixing Element first produced by Sulzer Co., and the Highmixer (trade name) produced by Toray, KK.

Incidentally, as regards the number of dividing elements in the static mixer for repeated division of the polymer stream in a cross-section perpendicular to the direction of flow in order to achieve a sufficiently uniform dispersion, if the Kenix Static Mixer is taken as an example, the number of dividing elements per static mixer is preferably 10 elements or more.  This will be obvious in light of the object of the invention which is to obtain a modified thermoplastic resin with a high degree of uniform dispersion.  For other static mixing apparatuses with different dividing systems for the polymer, there is no need to explain here the details for the number of dividing elements since it is a matter of selecting the conditions and any person skilled in the

art may choose the number of dividing elements suited for the quality demanded for each modified thermoplastic resin.

However, it has already been mentioned in regard to the problems of the prior art that kneading streaks which occur with time cannot be eliminated with modified thermoplastic resins through simple static mixing, and therefore the "dynamic mixing" according to the invention is essential to overcome this problem.  According to the invention, "dynamic mixing" means "feeding the modified thermoplastic resin to a dynamic mixing apparatus and/or kneading extruder equipped with a mixing blade driven by external power, and mixing for a prescribed residence time".

Here, the preferred apparatus for adequate "dynamic mixing" may be exemplified by complete mixing tanks and kneading extruders.  According to the invention, a "complete mixing tank" is "a can-like mixing tank with a mixing blade unit driven by external power", and the tank shape, tank dimensions, liquid depth, etc. of the "complete mixing tank" may be such as ideally match the production conditions, and the ideal conditions may be appropriately selected based on the production conditions for the modified thermoplastic resin.

The form of the mixing blade may be any publicly known blade form used for high viscosity mixing/distribution, and many different types of mixing systems may be implemented.  For example, double helical ribbon blades, anchor blades, double motion paddle blades, helical screw blades, MIG blades and helicon blades are particularly preferred for use because of their superior mixing capabilities.  The blade-to-wall clearance, the blade pitch, blade width and blade number may be chosen as suitable for the production conditions. In the case of double helical ribbon blades, helical screw blades and MIG blades, the mixing system may be an upward agitating system or a downward agitating system.

According to the invention, a high mixing rotation rate is preferred to accelerate the mixing, but for highly viscous polymers an excessively high rotation rate is not preferred as the blade material strength may be insufficient or the required mixing power may be too great.  The preferred mixing rotation rate is therefore 1-30 rpm.

According to the invention, the dynamic mixing requires the modified thermoplastic resin to have a prescribed residence time in the dynamic mixing apparatus in order to eliminate streaking with time.  The present inventors have sought to determine the conditions which satisfy this requirement, and have found that, if the total mixing number as defined as follows: "total mixing number (times) = rotation rate of the mixing blade (rpm) x residence time in the dynamic mixing apparatus (min)", a total mixing number of 100 or greater in the dynamic mixing apparatus can provide sufficient dynamic mixing regardless of the mixing system or mixing blade form of the dynamic mixing apparatus.  The total mixing number is more preferably 150 or greater.

However, it is not preferred for the modified thermoplastic resin to reside for a very long time because this will promote thermal degradation of the polymer in the dynamic mixing apparatus.  Consequently, in order to prevent thermal degradation of the modified thermoplastic resin in the dynamic mixing apparatus the residence time in the dynamic mixing apparatus is preferably less than 20 minutes, and more preferably less than 15 minutes.

According to the invention, a vent line may be provided in the "complete mixing tank".  For example, in the case of dynamic mixing of a polycondensation-type modified thermoplastic resin, provision of a vent line will allow a vacuum to be maintained in the complete mixing tank to control reductions in intrinsic viscosity of the modified thermoplastic resin in the tank.

When a "kneading extruder" is used for dynamic mixing according to the invention, it is preferably an extruder equipped with a screw having a mounted disk segment for extrusion and/or kneading of the resin.  The number of screws may be single, twin or multiple, but in terms of equipment cost and safety a single screw or twin-screw kneading extruder is preferred.  The reason for using a kneading extruder for the dynamic mixing is that a kneading extruder has a function for kneading of the resin while maintaining a prescribed residence time, and thus makes it possible to eliminate streaks which occur in the modified thermoplastic resin with time.

The construction of the disk incorporated in the screw may be an appropriate screw construction suited for the purpose, since the ease of dispersion of the modifier will differ depending on the type and melt viscosity of the resin and the type of modifier.  In order to further increase the residence effect of the resin in the kneading extruder, the screw preferably has a backward feed segment mounted thereon in at least one location. This is because provision of backward feed means in the kneading extruder will allow backward feeding of a portion of the modified thermoplastic resin transported in the kneading extruder against the direction of transport, thus helping to eliminate mixing streaks which can occur with time.  Also, the rotation rate of the screw may be within a range which sends the resin through normally and does not excessively raise the temperature of the resin by the shear stress, and such a range is acceptably 100-500 rpm, for example.  In order to prevent thermal degradation caused by a long residence time, the residence time of the modified thermoplastic resin in the extruder is preferably not more than 15 minutes.  The kneading extruder used for the invention may be one without a vent, but preferably one with a vent is used.

According to the invention, when at least one static mixing apparatus and dynamic mixing apparatus are

installed, they may be situated in such a manner that the static mixing apparatus is first in the line followed by the dynamic mixing apparatus, but alternatively the dynamic mixing apparatus may be situated first with the static mixing apparatus following it.  The setting of the apparatuses may be appropriately selected in consideration of the type of modifier, the polymer viscosity, the installment location of the apparatus and its washability.

According to the invention, when using a static mixing apparatus and a dynamic mixing apparatus, as two different types of mixing apparatuses with vastly different mixing modes, two or more of at least one of the types may be used to give the modified thermoplastic resin more satisfactory mixing properties.  In such cases, two or more static mixing apparatuses arranged in series or parallel may be used for static mixing, followed by dynamic mixing with a dynamic mixing apparatus installed downstream, or dynamic mixing may be followed by static mixing with two or more static mixing apparatuses arranged in series or parallel. Alternatively, static mixing may be followed by dynamic mixing with two or more dynamic mixers arranged in series or parallel.

When the static mixing procedure or dynamic mixing procedure is carried out multiple times in this manner, they may have identical mixing systems, but will preferably have different systems in order to obtain superior mixing properties.

In the case of static mixing, for example, combination of least 2 different static mixing systems each with a different "number of divisions and/or division forms for the resin in the plane perpendicular to the direction of resin flow" can provide a more complex mixing stream.
