Repository: anandvc/allindianpatents

File: patents/215815-an-improved-process-for-the-preparaton-of-thin-films-for-various-applications.html
Indian Patents. 215815:"AN IMPROVED PROCESS FOR THE PREPARATON OF THIN FILMS FOR VARIOUS APPLICATIONS"

Indian Patents

Recently Granted Patents

  Recently Published Patents

Title of Invention	"AN IMPROVED PROCESS FOR THE PREPARATON OF THIN FILMS FOR VARIOUS APPLICATIONS"

Abstract	The present invention reports a modified pulse plasma process for preparation of thin films for various applications which comprises placing a substrate in a conventional glow discharge reactor, maintaining the substrate temperature in the range of room temperature to 300°C, passing source gases and if required, diluting gases over the said substrate in the said reactor, at a pressure in the range of 0.05-0.7 torr, applying voltage to the said reactor using a pulse power supply capable of power modulation (pulse mode operation), operating in the frequency range of 10MHz to 150MHz, having modulation frequency in the range of 1-10Hz, power level of at least two watts, modulation depth in the range of 80-99%, duty cycle in the range of 2-25%, to create a plasma atmosphere around the said substrate being maintained at the said temperature, in the presence of source gases and diluting gases, if required, maintained at the said pressure, in the said reactor to get the thin films deposited uniformly on the substrate taken	

Full Text	The present  invention relates to a modified pulse plasma process for preparation of thin films for  various  applications

The present invention particluarly relates to an improved process using very high frequency(VHF) discharges for the deposition of thin film materials such as silicon, carbon, germanium and their alloys such as silicon carbide, silicon nitride, etc useful for electronic, optical, tribological applications.

The thin film materials produced by the process of the present invention will find usage in photovoltaic cells, thin film transistors, photoconductors, thin film insulators and devices incorporating films of several micron thickness such as photoreceptors, xerox copiers, radiation and particle detectors, Optical Spatial Light Modulators, tribological coatings and coatings for optical applications. Since the deposition rate is high, shorter deposition times saves energy and time and since the process efficiently utilises the source gases it saves material consumption as well. Thus cost of production especially for thick films is reduced significantly.

Device quality hydrogenated amorphous silicon (a-Si:H) is normally deposited by decomposing silane in a conventional radio frequency(RF) plasma chemical vapour deposition(CVD) reactor operating at 13.56 MHz in a parallel plate capacitor geometry. In this mode of operation the r.f power is applied in a continuous wave (CW) form. Over a period of time, a set of parameters have been realised under which the properties of the material deposited satisfy more or less the needs of the photovoltaic/device industry. The set of parameters as described by Y.Hishikawa.S.Tsuda, K.Wakisaka and Y. Kuwano, in Journal of Appl.Phys. V73,4227(1993) are, for a standard

parallel plate capacitor glow discharge reactor with 2-4 cm interelectrode separation, 100% silane at a pressure of 100-300 mTorr, substrate temperature in the range of 150-250°C and the r.f. power - 25mW/cm2, applied in the continues wave(CW) mode. Under these conditions the deposition rate obtainable is very low 1-2 A/sec and the material posses typically, a dark conductivity of 10~10 -10"11 ( ohm"1 cm"1 ) ', a photoconductivity of 10"4 -10"5 (ohm'1cm"1) at an illumination 100 mW/cm2 with spectral distribution equivalent to an air mass 1.5, and a hydrogen concentration , (10 at% and has an optical bandgap of 1.75 eV (0.05 eV with midgap density of states(DOS) ~1015/cm3 /eV.

Attempts to increase the growth rate beyond this value by applying higher r.f. power has been found to degrade the film's optoelectronic properties

rendering the material useless as an electronic material. This was mainly attributed to particle formation via gas phase reactions and secondary plasma reactions which leads to the incorporation of more polyhydride groups in the film. Reference in this connection may be made to A.Bouchoule, A.PIain, L.Boufendi, J.P.BIondeau and C.Laure in Journal of Applied Physics, 69,1991,1991.

Efforts that were directed to deposit device quality a-Si:H films at higher rates include use of higher silanes as described by B.A.Scott, M.Brodsky, D.c.Green, P.B.Kirgy, R.M.Phecenick and E.E.Simonyi, in Applied Physics Letters, V37.725.1980 and by K.M.H.Maessen, MJ.M.Pruppers, F.H.P.M.Habraken.J.Bezemer and W.F.Van der Weg as described in Journal of Non Crystalline Solids, V77&78.785.1985 using silane diluted with

hydrogen. Similar process has been reported in use by J.C.Knights, R.A.Lujian, M.P.Rosenblum, R.A.Street, D.K.Beigleson and R.A.Reimer as described in Applied Physics Letters, V38,331(1981) using helium diluted silane. Also, the modified electrode geometry as described by T.Hamasaki, M.Ueda, A.Chayahara, M.Hirose and Y.Osaka and given in Applied Physics Letters V44,1049(1984) and the technique using VHP discharges in the 100MHz range as described by H.Chatham,P.Bhat, A.Benson and C.Matovich in the Journal of Non Crystalline Solids, V115,201,1989 and that of H.Curtins, N.Wyrsch and A.V.Shah as described in Electron Letters, V23.228.1987 and also use of ECR discharges as described by S.Kato and T.Aoki, in Jurnal Non Crystalline Solids,V77&78, 813,1985 have been used to prepare this films. The properties of the films thus deposited at rates in the range of 10-20 A/sec in some ways were found to be comparable to films deposited at very low rates. All these discharges employed the CW mode of operation. Efforts as described by T.Hamasaki, M.Ueda, M.Hirose and Y.Osaka in Journal of Non Crystalline Solids,V59&60,679,1983, by G.Scanbrook.l.P.Liewellyn.S.M.Ojha and RAHeinecke in Vacuum 38,627,1988, by Y.Watanabe, M.Shiratani, Y.Kubo.l.Ogawa and S.Ogi, Applied Physics Letters V53,1263(1988), by LJ.Overzet and J.T.Verdeyen, Applied Physics Letters, V48,695(1986) and by Y.Watanabe, M.Shiratani and H.Makino, Applied Physics Letters, V57,1616(1990) were directed towards the pulsed mode of operation of 13.56MHz wherein the r.f. power was applied in square wave modulated mode with 100% modulation and employed very high r.f. power levels range with "ON" periods in the range of few milliseconds. In these efforts the time

averaged deposition rate was reported to be higher. Some of these pulsed techniques use 100% modulated KW of R F Power of few milliseconds duration and /or gas delivery systems which let in the gases the short bursts.

The main objective of the present invention is to provide an improved process for the preparation of thin film materials useful for electronic, optical and tribological applications which obviates the draw backs of low productivity i.e low deposition rate.

Another objective of the present invention is to provide an improved process using very high frequency(VHF) pulse mode discharges for the deposition of thin film materials.

Accordingly, the present invention provides a modified pulse plasma process for preparation of thin films for various applications which comprises placing a substrate in a conventional glow discharge reactor, maintaining the substrate temperature in the range of room temperature to 300°C, passing source gases and if required, diluting gases over the said substrate in the said reactor, at a pressure in the range of 0.05-0.7 torr, applying voltage to the said reactor using a pulse power supply capable of power modulation (pulse mode operation), operating in the frequency range of 10MHz to 150MHz, having modulation frequency in the range of 1-10Hz, power level of about two watts, modulation depth in the range of 80-99%, duty cycle in the range of 2-25%, to create a plasma atmosphere around the said substrate being maintained at the said temperature, in the

presence of source gases and diluting gases, if required, maintained at the said pressure, in the said reactor to get the thin films deposited uniformly on the substrate taken

In an embodiment of the present invention the substrates used for deposition of the thin film may be such as glass, glass coated with transparent conducting oxides, silicon wafers and other semiconducting materials, plastics, paper and metals.

In yet another embodiment of the present invention the source gases used for preparation of the thin film materials may be such as silane.disilane, methane, acetylene, benzene vapours, germane, nitrogen, ammonia.

In still another embodiment of the present invention the diluting gases used for diluting the source gases may be such as hydrogen, helium and other inert gases.

In the present invention no elaborate changes in the design of the Plasma Enhanced Chemical Vapour Deposition(PECVD) reactor or the power supply is required. The power is modulated at low frequencies with less than 100% power modulation with the high and low powers properly chosen. The "ON" period of the high power is changed upto several tens of milliseconds. The source gases are fed into the chamber by controlling the flow by mass flow controllers and the pressure is controlled by the combination of a throttle valve and a baratron pressure sensor. The temperature of the substrates is controlled by a temperature controller. The effects of pulse parameters on the properties of the material have been systematically studied. Films were deposited using silane, disilane & hydrogen & helium diluted silane using r.f. & VHF discharges.

Using this Modified Pulsed Plasma Deposition (MPPD) method, a-Si:H films were deposited at rates higher than the CW values with optoelectronic properties comparable to or better than those deposited by the conventional CW technique. The effects are much more pronounced at VHF frequencies and under moderately diluted silane discharges(20-80%).

The improved process of the present invention allows deposition such as of hydrogenated amorphous silicon at deposition rates > 10A/sec without deteriorating the optoelectronic and other material properties. In this process films from less than a micron to several micron thick can be economically deposited.

This invention is described in detail in the following examples which are provided by way of illustration only and therefore should not be construed to

limit the scope of the invention.

Example-1

In one deposition silicon substrates were cleaned and placed in the PECVD reactor and the reactor was pumped to a base pressure better than 10 -6 torr. The substrates were heated to 275°C. The source gas silane and the diluting gas helium were let into the reactor through mass flow controllers. The silane flow was 24 sccm and helium flow was 8 sccm and the reactor pressure was maintained at 0.3torr using baratron and throtlle valve and their controllers. The VHF discharge was created by applying the voltage using a 100MHz power source. The power was modulated between 60W and 10W at a modulation frequency of 2Hz with a dwell time of 25milliseconds. The films,

deposited at the rate of  13A/sec. have a hydrogen content of 3at% and showed a photoconductivity of 10~5 and a photosensitivity of 105

Example-2

In one deposition glass substrates coated with conducting oxide were cleaned and placed in the PECVD reactor and the reactor was pumped to a base pressure better than 10~6 torr. The substrates were heated to 275°C . The source gas silane and the diluting gas helium were let into the reactor through mass flow controllers. The silane flow was 24 sccm and helium flow was 8 seem and the reactor pressure was maintained at 0.3torr using baratron and throtlle valve and their controllers. The VHF discharge was created by applying the voltage using a 100MHz power source. The power was modulated between 60W and 10W at a modulation frequency of 2Hz with a dwell time of 25milliseconds. The films, deposited at the rate of 13A/sec. have a hydrogen content of 3at% and showed a photoconductivity of 10"5 and a photosensitivity of 105.

Example-3

In one deposition glass substrates were cleaned and placed in the PECVD reactor. The reactor was pumped to a base pressure better than 10~6 torr. The substrates were heated to 275°C . The source gas silane and the diluting gas helium were let into the reactor through mass flow controllers. The silane flow was 24 sccm and helium flow was 8 sccm and the reactor pressure was maintained at 0.3torr using baratron and throtlle valve and their controllers.

The VHF discharge was created by applying the voltage using a 100MHz power source. The power was modulated between 60W and 10W at a modulation frequency of 2Hz with a dwell time of 25milliseconds. The films, deposited at the rate of 13A /sec. have a hydrogen content of 3at% and showed a photoconductivity of 10"5 and a photosensitivity of 105.

Example-4

In another deposition silicon substrates were cleaned and placed in the PECVD reactor. The reactor was pumped to a base pressure better than 10"6 torr. The substrates were heated to 275°C. The source gas silane and the diluting gas hydrogen were let into the reactor through mass flow controllers. The silane flow was 24 sccm and hydrogen flow was 8 sccm and the reactor

pressure was maintained at 0.3torr using baratron and throtlle valve and their controllers. The VHF discharge was created by applying the voltage using a 100MHz power source. The power was modulated between 60W and 10W at a modulation frequency of 2Hz with a dwell time of 25milliseconds. The films, deposited at the rate of 12.5A/sec. have a hydrogen content of 6at% and a photoconductivity of 2x10"5 and a photosensitivity of 4x105.

Example-5

In another deposition glass substrates were cleaned and placed in the PECVD reactor. The reactor was pumped to a base pressure better than 10~6 torr. The substrates were heated to 275°C . The source gas silane and the diluting gas hydrogen were let into the reactor through mass flow controllers.

The silane flow was 24 sccm and hydrogen flow was 8 sccm and the reactor pressure was maintained at 0.3torr using baratron and throtlle valve and their controllers. The VHF discharge was created by applying the voltage using a 100MHz power source. The power was modulated between 60W and 10W at a modulation frequency of 2Hz with a dwell time of 25milliseconds. The films, deposited at the rate of 12.5A/sec. have a hydrogen content of 6at% and a photoconductivity of 2x10"5 and a photosensitivity of 4x10 5.

Example- 6

In another deposition glass substrates coated with conducting oxide were cleaned and placed in the PECVD reactor. The reactor was pumped to a base pressure better than 10~6 torr. The substrates were heated to 275°C . The source gas silane and the diluting gas hydrogen were let into the reactor through mass flow controllers. The silane flow was 24 sccm and hydrogen flow was 8 sccm and the reactor pressure was maintained at 0.3torr using baratron and throtlle valve and their controllers. The VHF discharge was created by applying the voltage using a 100MHz power source. The power was modulated between 60W and 10W at a modulation frequency of 2Hz with a dwell time of 25milliseconds. The films, deposited at the rate of 12.5A/sec. have a hydrogen content of 6at% and a photoconductivity of 2x10"5 and a photosensitivity of 4x10 5.

Example-7

In another deposition the substrates such as glass coated with conducting oxide were cleaned and placed in the PECVD reactor. The reactor was pumped to a base pressure better than 10"6 torr. The substrates were heated to 275°C . The source gas silane was let into the reactor through mass flow controllers. The silane flow was 24 sccm and the reactor pressure was maintained at 0.3torr using baratron and throtlle valve and their controllers. The VHF discharge was created by applying the voltage using a 100MHz power source. The power was modulated between 75W and 10W at a modulation frequency of 2Hz with a dwell time of 50milliseconds. The films, deposited at the rate of 15A/sec. have a hydrogen content of 13at% and a photoconductivity of 2x10"7 and a photosensitivity of 4x104 .

A representative set of data is presented for the photoconductivity,ph, optical gap,Eg, hydrogen concentration,CH in atomic percentage, the microstructure factor, R etc. in tables I and II to support this claim.lt can be seen that in VHF MPPD the hydrogen concentration,CH & microstructure factor, R are lower than CW values. Also, the optical bandgap,Eg is not very much affected by deposition conditions.  

TABLE-I; Comparision of a-Si:H films deposited at different conditions on all substrates.  

(Table Removed)

TABLE-II: Disorder parameters of a-Si:H deposited under different conditions on all substrates:  

(Table Removed)

The main advantages of the improved process of the  present invention are,

i it provides a method to deposit a-Si:H at higher rates with optoelectronic and other properties comparable to that obtainable with conventional CW method for use in thin film devices such as photovoltaic cells, thin film transistors, photoconductors, thin film insulators and devices incorporating films of several micron thickness such as photoreceptors, xerox copiers, radiation and particle detectors, Optical Spatial Light Modulators, etc.

ii) It offers digital processing capability by way of operating at two diffrerent power levels in the deposition.

iii) Also, one can control the magnitude of the self bias generated in a PECVD process and its duration by controlling the HPL and its dutcycle, pulse width and modulation frequency. This will be useful where controlled ion bombardment of the growth surface is required to control adhesion, stress and other properties of thin films.

We Claim:

1	An improved  process  for preparation of thin films for various

applications which comprises,

a.	placing a substrate in a conventional glow discharge reactor,

maintaining the substrate temperature in the range of room

temperature to 300°C,

b.	passing  source gases and if required, diluting gases over

the said substrate in the said reactor, at a pressure in the range

of 0.05-0.7 torr,

c.	applying voltage to the said reactor using a pulse power supply

capable of power modulation (pulse mode operation), operating

in  the  frequency  range  of  10MHz  to  150MHz,  having

modulation frequency in the range of 1-1 OHz, power level of

about two watts, modulation depth in the range of 80-99%, duty

cycle in the range of 2-25%, to create a plasma atmosphere

around  the  said  substrate  being  maintained  at  the  said

temperature, in the presence of source gases and diluting gases,

if required, maintained at the said pressure, in the said reactor to

get the thin films deposited uniformly on the substrate taken

2	A  process as claimed in claim 1,  wherein the substrates used for

deposition of the thin film are  glass, glass coated with transparent

conducting  oxides,  silicon  wafers  and  other  semi  conducting

materials, plastics, paper and metals.

3	A process as claimed in claims 1-2, wherein the source gases used for

preparation of the thin film are  silane, disilane, methane, acetylene,

benzene vapours, germane, nitrogen, ammonia.

4	A process as claimed in claims 1-3, wherein the diluting gases used

for diluting the source gases are hydrogen, helium and other inert

gases.

5 An improved process for preparation of thin films for various applications substantially as herein described with reference to the examples.

Documents:

				2373-del-1998-abstract.pdf

				2373-del-1998-claims.pdf

				2373-del-1998-correspondence-others.pdf

				2373-del-1998-correspondence-po.pdf

				2373-del-1998-description (complete).pdf

				2373-del-1998-form-1.pdf

				2373-del-1998-form-19.pdf

				2373-del-1998-form-2.pdf

« Previous Patent

Next Patent »

Patent Number	215815	

Indian Patent Application Number	2373/DEL/1998	

PG Journal Number	12/2008	

Publication Date	21-Mar-2008	

Grant Date	04-Mar-2008	

Date of Filing	13-Aug-1998	

Name of Patentee	COUNCIL OF SCIENTIFIC AND INDUSTRIAL RESEARCH	

Applicant Address	RAFI MARG, NEW DELHI-110001, INDIA.	

Inventors:

#	Inventor's Name	Inventor's Address	

1	RAGHUNATH BHATTARYY	NATIONAL PHYSICAL LABORATORY NEW DELHI	

2	PRAKASH NARAYAN DIXIT	NATIONAL PHYSICAL LABORATORY NEW DELHI	

3	CHANDRACHUR MUKHERJEE	(FORMERLY OF NATIONAL PHYSICAL LABORATORY OF CENTRE FOR ADVANCED TECHNOLOGY INDORE AND TANAY SETH (FORMERLY OF NATIONAL LABORATORY ) OF CENTRE FOR MATERIALS FOR ELECTRONICS TECHNOLOGY PUNE	

4	CHINNASAMY ANANDAN	NATIONAL PHYSICAL LABORATORY NEW DELHI	

PCT International Classification Number	H01F 10/00	

PCT International Application Number	N/A	

PCT International Filing date		

PCT Conventions:

#	PCT Application Number	Date of Convention	Priority Country	

1			NA	

© All Indian Patents, 2013-2021.

  Patent data available in the public domain from Indian Patents Office, Department of Industrial Policy and Promotions, Ministry of Commerce and Industry, Government of India.

File: patents/215819-a-process-for-the-production-of-ceramic-tiles.html
Indian Patents. 215819:"A PROCESS FOR THE PRODUCTION OF CERAMIC TILES"

Indian Patents

Recently Granted Patents

  Recently Published Patents

Title of Invention	"A PROCESS FOR THE PRODUCTION OF CERAMIC TILES"

Abstract	Present invention provide a process to prepare ceramic tiles using industrial wastes such as iron ore slime, fly ash and blast furnace slag . In the process of present invention , liquid phase sintering of iron ore slime , fly ash and blast furnace slag takes place in the presence of alumino-silicate minerals. Additive is added during raw material mixing to promote the reaction sintering at lower temperature (1100 ° to 1250° C) as against the sintering temperature of 1150 ° to 1300° C in hitherto known process. The iron ore slime used in the present invention contain iron oxide and silica , fly ash contain silica, alumina ,iron oxide , blastfurnace slag contain calcium oxide , silica , alumina and magnesium oxide.	

Full Text	The invention relates to an improved process for the production of cerninic tiles. The invention particularly relates to an improved process for the production of ceramic tiles using industrial wastes such as iron ore slime, fly ash and blast furnace slag.

The products produced by the process of present invention may be of different shapes and sizes, in the glazed or unglazed forms as per requirement. The near impervious unglazed tiles shall be useful for laying floor of industries, godowns, buildings, etc. where the floors are subjected to scratch and abrasion. The glazed tiles with matty finish shall be useful for making decorative floors while the glaze tiles with glossy finish shall be useful for making decorative walls of buildings.

The hitherto known processes use costly minerals such as kaolin, feldspar, quartz, talc, pyrophillite, etc. to produce ceramic tiles. The existing processes to produce ceramic tiles consisted of wet mixing for 1 0 to 20 hours of raw materials, spray drying, compacting at 250 to 300 kg/cm2 load, drying at 110° to 120°C, glazing and firing at 1150 to 1300°C. The raw materials are wet mixed in mills. The wet slurry obtained is filter pressed to squeeze the water out and then spray dried to get very small nodules of raw material for better compaction. The ready powder is compacted in tile shape by hydraulic pressing then dried and fired to get unglazed tiles. To get the glazed tiles first engob is applied to hide the body colour then glaze is applied on the surface of unbaked tiles and then fired. The existing process also require double firing for high quality glossy glazing of tiles for walls.

Another known process use iron ore tailings in combination with other minerals like kaoline, feldspar, quartz, talc, etc. to produce ceramic tiles. The raw materials are wet mixed in mills, filter pressed to squeeze the water out and then spray dried to get small nodules of raw material for better compaction. The ready powder is compacted in tile shape by hydraulic pressing then dried and fired to get unglazed tiles. To get the glazed tiles first engob then glaze is applied on the surface of unbaked tiles and then fired.

The hitherto known process have the following limitations:

a.	The floor made of the product of the known processes are not capable of

withstanding scratch and high abrasion required in a number of industrial

applications as they have relatively low scratch hardness (around 5 in Moh's

Scale) and compressive strength.

b.	The production cost of sintered tiles made from the costly minerals is relatively

high.

c.	The raw materials used for the production of existing ceramic floor and wall tiles

require  10 to 20 hours of grinding to achieve fineness as they are found in lump

forms, leading to the consumption of more energy.

d.	The sintering has to be carried out at 1150° to 1300°C for 1 to 2 hours leading to

the consumption of more energy.

According to literature survey and available information, it may be mentioned that at present no process is available to produce ceramic tiles from iron ore slime, fly ash and blast furnace slag. The purpose of this development is to use abundantly available waste materials such as iron ore slime, fly ash and blast furnace slag which are causing environmental pollution, as raw material to produce value added products such as ceramic tiles.

The main object of the present investigation is to provide a process to produce ceramic tiles in glazed and unglazed form using industrial wastes such as from iron ore slime, fly ash , blast furnace slag and other low cost minerals.

Another object of the present invention is to provide an improved process to produce unglazed and glazed ceramic tiles using industrial wastes such as from iron ore slime, fly ash , blast furnace slag and other low cost minerals whereby the cost of production is appreciably lowered and the properties of the product is improved.

Yet another object of the present invention is to provide an improved process to produce unglazed and glazed ceramic tiles using industrial wastes such as from iron ore slime, fly ash and blast furnace slag whereby the energy consumption is significantly reduced.

Still yet another object of the present invention is to provide an improved process to produce unglazed and glazed ceramic tiles using industrial wastes such as from iron ore

slime, fly ash and blast furnace slug which are waste materials'and thereby reducing the

*.	'

pollution in the environment.

In the process of present invention, liquid phase sintering of iron ore slime, fly ash and blast furnace slag takes place in the presence of alumino-silicate minerals. Additive is added during raw material mixing to promote the reaction sintering at lower temperature (1100° to 1250°C) as against the sintering temperature of 1150° to 1300°C in hitherto known process. The iron ore slime used in the present invention contains iron oxide and silica, the fly ash used in present invention contains silica, alumina and iron oxide, the blast furnace slag used in the present invention contains calcium oxide, silica, alumina and magnesium oxide.

Silica is the most important constituent for any ceramic tile composition to form crystalline as well as glassy phase. The three waste material used in the present invention contains silica along with alumina, iron oxideA calcium oxide and magnesium oxide. These constituents reacts together during heating and forms mullite, fayalite, anorthite and other crystalline phases on reaction sintering. The crystalline phase is uniformly distributed and reinforced in glassy matrix. As a result, a strong, dense and compact microstructure is achieved which contribute to the high scratch hardness and strength. The thermal expansion of the present tile body is kept equal or marginally higher than thermal expansion of the glaze, so that glaze materials remains under compression to the body to avoid microcracking and chipping of the glaze.

Accordingly, the present invention provides a process for the production of ceramic tiles using industrial wastes characterized in that comprising

Iron ore slime in the range of  :	30 - 50% by weight

Fly ash in the range of  :	10 - 30% by weight

Blast furnace slag in the range of  :	5 - 20% by weight

Alumino-silicate mineral in the range of :	25 - 50% by weight

Additives in the range of  :	5 - 15% by weight

& water in the range of  :	70 - 90% by weight of

the total raw materials

the said process comprises mixing the above defined ingradients for a period in the range of 6 to 10 hours, drying of wet slurry by conventional manner to obtain powder, granulating the dried powder using organic liquid binder such as herein described, compacting the granulated powder by hydraulic press having pressure in the range 200 - 300 kg/cm2 into desirable size, further drying slowly the compacted tiles at a temperature range of 90° -120°C for a period in range of 10 - 20 hours, firing the compacted tiles in an electric/gas operated furnace in the temperature range of 1100° - to 1300°C for a period in range of 30 to 60 minutes to

produce unglazed tiles, engobing and glazing the dried compacted tiles by conventional spray technique to produce glazed tiles.

According to the feature of the invention, the iron ore slime, fly ash, blast furnace slag and alumino silicate minerals may be selected from the following composition range:-

(Table Removed)

The alumino silicate mineral may be selected from kaolin, bentonite, illite, pyrophillite and the like. The additives may be selected from talc, soapstone, feldspar and the like. According to yet another feature of the invention, organic binder may be selected from, polyvinyl alcohol, methyl cellulose, carbomet-

The tiles produced by the process of present invention have the following range of properties :

•	Dimension stability	: Within 0.5% variation

•	Surface quality	: 95% free from visible defects

•	Percent water absorption	: 2 to 5% for floor and 14 to 16% for wall tiles

•	Scratch hardness	: 6 to 7 (Moh's scale)

•	Modulus of rupture	:> 250 kg/cm2

•	Compression strength	: 350 to 500 kg/cm2

The following examples are given by way of illustration and should not be construed to limit the scope of invention.

EXAMPLE -1

300 grams of iron ore slime, 250 grams of fly ash, 80 grams of blast furnace slag, 300 grams of kaolin and 70 grams of feldspar were uniformly mixed with 750 cc of water in a pot mill for a duration of 10 hours. The slurry was dried in an electric oven at 105°C. 60 cc of polyvinyl alcohol was sprayed on the dried powder uniformly. Marketable size tiles of 112 X 112X7 mm dimensions were produced by compacting at 260 kg/cm2 pressure. The tiles were then oven dried at 110°C for 14 hours. Finally the unglazcd tiles were obtained by sintering the product at 1240°C for 45 minutes. The properties obtained are furnished in table 1.

EXAMPLE-2

70 grams of iron ore slime, 200 grams of fly ash, 120 grams of blast furnace slag, 250 grams of illite and 70 grams of talc were uniformly mixed with 850 cc of water in a pot mill for a duration of 9 hours. De-watering of slurry was done in an oven at 110°C. 50 cc of carboxymethyl cellulose was sprayed on the powder thoroughly. Square shape tiles of 112 X 112 X 8 mm dimensions were compacted at 300 kg/cm2 pressure. The tiles were then dried in oven at 110°C for 15 hours. Finally the vitrified unglazed tiles were obtained by sintering the product at 1225°C for 1 hour. The properties obtained are furnished in table 1.

EXAMPLE - 3

320 grams of iron ore slime, 150 grams of fly ash, 150 grams of blast furnace slag, 300 grams of pyrophillite and 80 grams of feldspar were thoroughly mixed with 800 cc of water in a pot mill for a duration of 8 hours. De-watering of slurry was done by drying in an oven at 110°C. 55 cc of polyvinyl alcohol was sprayed uniformly on the powder. 112 X 112X6 mm size tiles were produced by compacting at 250 kg/cm2 pressure. The tiles were then dried at 110°C for 15 hours. First engob than glaze was sprayed on the surface of the tiles uniformly. Finally firing was done at 1150°C for a period of 30 minutes. The properties obtained are furnished in table 1.

EXAMPLE - 4

400 grams of iron ore slime, 150 grams of fly ash, 100 grams of blast furnace slag, 250 grams of kaolin and 100 grams of talc were wet mixed in a pot mill for 10 hours using 750 cc of water. De-watering of slurry was done by drying in an oven at 110°C. Then 60 cc of polyvinyl alcohol was sprayed on the dried powder uniformly. Market size tiles of 112 X 112 X 7 mm dimensions were produced by compacting at 280 kg/cm2 pressure. The tiles were then dried at 110°C for 15 hours. Engob and glaze was sprayed on the surface of the tiles uniformly. Finally sintering was done at 1000°C for a period of 30 minutes to get the glazed tiles. The properties obtained are furnished in table 1.

Table - 1: Properties of various tiles discussed above

(Table Removed)

The main advantages of the present invention arc :  

1.	The process utilises abundantly available industrial wastes as major raw materials

to produce tiles, thereby the cost of production is considerably reduced in

comparison to the known process.

2.	The present invention saves energy in terms of grinding time of raw materials

required in the conventional process.

3.	The products produced by the present invention are superior in terms of scratch

hardness, modulus of rupture and compressive strength then the products produced

by the existing process. This is obtained by the formation of mullite, fayalite,

anorthite and other crystalline phases uniformly distributed and reinforced in

glassy matrix.

4.	The process of the present invention is helpful in solving the pollution problem by

utilising industrial wastes.	

We Claim:	

1 .  A process for the production of ceramic tiles using industrial wastes

characterized in that comprising	

Iron ore slime in the range of	: 30 - 50% by weight

Fly ash in the range of	: 10-30% by weight

Blast furnace slag in the range of	:  5 - 20% by weight

Alumino-silicate mineral in the range of	:  25 - 50% by weight

 Additives in the range of	:  5 - 15% by weight 

& water in the range of	:  70 - 90% by weight of

the total raw materials

the said process comprises mixing the above defined ingradients for a period in the range of 6 to 10 hours, drying of wet slurry by conventional manner to obtain powder, granulating the dried powder using organic liquid binder such as herein described, compacting the granulated powder by hydraulic press having pressure in the range 200 - 300 kg/cm2 into desirable size, further drying slowly the compacted tiles at a temperature range of 90° - 120°C for a period in range of 10 -20 hours, firing the compacted tiles in an electric/gas operated furnace in the temperature range of 1100° - to 1300°C for a period in range of 30 to 60 minutes to produce unglazed tiles,

engobing and glazing the dried compacted tiles by conventional spray technique to produce glazed tiles,

2.	A process as claimed in claim 1 wherein iron ore slime/used is

contained SiO2 - 1 to 2%, AI2O3 -1 to 10%, Fe2O3 -75 to 95%,

CaO - trace, MgO - trace, TiO2 -0.01 to 2%, LOI -1 to 5%.

3.	A process as claimed in claims 1 & 2, wherein fly ash used is

contained Si02 -45 to 65%, AI2O3 -15 to 30%, Fe2O3 -3 to 6%,

CaO - 1 to 4%, MgO -0.01 to 2%, TiO2 -1 to 2% , LOI -1 to 5%.

4.	A process as claimed in claims 1 to 3, wherein blast furnace

slag used is contained Si02 -25 to 45%, AI2O3 -15 to 30%,

Fe203 -0.01 to 2%, CaO -25 to 40%, MgO -5 to 15%, TiO2 -1 to

2%, LOI -1 to 3%.

5.	A process as claimed in claims 1 to 4, wherein alumino silicate

mineral used is contained Si02 - 40 -65%, AI2O3 -15 to 25%,

Fe2O3 -1 to 5%, CaO -2 to 5%, MgO - Trace, TiO2 -0.01 to 2%,

LOI-8 to 15%.

6.	A process as claimed in claims 1 to 5, wherein the additives

used is selected from talc, soapstone, feldspar and the like.

7.	A process as claimed in claims 1 to 6 wherein organic binder

used  is selected from polyvinyl alcohol, methyl cellusose,

carbo-methoxy cellusose, dextrine and in the range of 3 to 8%.

8. A process for preparation ceramic tiles using industrial wastes substantially as herein described with reference to the examples.

Documents:

				1488-del-1999-abstract.pdf

				1488-del-1999-claims.pdf

				1488-del-1999-correspondence-others.pdf

				1488-del-1999-correspondence-po.pdf

				1488-del-1999-description (complete).pdf

				1488-del-1999-form-1.pdf

				1488-del-1999-form-19.pdf

				1488-del-1999-form-2.pdf

				1488-del-1999-form-3.pdf

« Previous Patent

Next Patent »

Patent Number	215819	

Indian Patent Application Number	1488/DEL/1999	

PG Journal Number	12/2008	

Publication Date	21-Mar-2008	

Grant Date	04-Mar-2008	

Date of Filing	18-Nov-1999	

Name of Patentee	COUNCIL OF SCIENTIFIC AND INDUSTRIAL RESEARCH	

Applicant Address	RAFI MARG, NEW DELHI-110 001, INDIA.	

Inventors:

#	Inventor's Name	Inventor's Address	

1	SWAPAN KUMAR DAS	C.G.C.R.I. (CSIR), CALCUTTA, W.B., INIDA.	

2	KARUN KANT SINGH	NATIONAL METALLURGICAL LABORATORY, JAMSHEDPUR, BIHAR, INDIA	

3	SANJAY KUMAR	NATIONAL METALLURGICAL LABORATORY, JAMSHEDPUR, BIHAR, INDIA	

4	UMA SUNKER DAS	NATIONAL METALLURGICAL LABORATORY, JAMSHEDPUR, BIHAR, INDIA	

PCT International Classification Number	C04B 33/00	

PCT International Application Number	N/A	

PCT International Filing date		

PCT Conventions:

#	PCT Application Number	Date of Convention	Priority Country	

1			NA	

© All Indian Patents, 2013-2021.

  Patent data available in the public domain from Indian Patents Office, Department of Industrial Policy and Promotions, Ministry of Commerce and Industry, Government of India.
