Repository: anandvc/allindianpatents

File: patents/215853-an-improved-process-for-the-production-of-neodymium-iron-boron-permanent-magnet-alloy-powder.html
Indian Patents. 215853:"AN IMPROVED PROCESS FOR THE PRODUCTION OF NEODYMIUM-IRON-BORON PERMANENT MAGNET ALLOY POWDER"

Indian Patents

Recently Granted Patents

  Recently Published Patents

Title of Invention	"AN IMPROVED PROCESS FOR THE PRODUCTION OF NEODYMIUM-IRON-BORON PERMANENT MAGNET ALLOY POWDER"

Abstract	An improved process for the production of neodymium-rion-boron permanent magnet alloy powder by mixing neodymium salt solution of strength in the range of 0.25 - 2.0 M, iron salt solution of strength in the range 0.25 - 2.0 M adjusting the pH of the solution in the range of 1 - 2.5, adding the alkaline borohydride solution, slowly and continuously to the mixture such as herein described neodymium-iron salt solution and maintaining a temperature in the range of 5 to 15 deg.C, with continuous stirring to get a black precipitate having a composition in the range of Neodymium 10 to 40 wt% ,iron 60 to 90 wt% boron 1 to 10 wt%; filtering, washing the precipitate with water and organic solvents, heat treating the precipitate with argon/hydrogen at a temperature in the range of 500 to 750°C. to obtain neodymium iron - boron permanent magnet alloy powder .	

Full Text	This invention relates to an improved process for the production of neodymium-iron-boron permanent magnet alloy powder.

The neodymium-iron-boron alloy prepared by the process of the present invention can be processed further to get anisotropic permanent magnets, bonded as well as sintered.

Neodymium-iron-boron magnets find wide application due to their excellent magnetic properties, viz., a very high coercivity, a high remanence and a very high maximum energy product. They are increasingly used in motors, generators, measuring and control devices, telecommunications, acoustic devices and magneto-mechanical applications. They also find applications in aerospace components, instrumentation, medical diagnosis and treatment.

In the conventional methods of production of neodymium-iron-boron magnets, the individual elements such as neodymium, iron and boron or ferroboron are melted crushed and milled to micron size, compacted under magnetic field and then sintered. This known process is energy intensive as well as costly. The rare earth metal, neodymium which is the raw material for the process is very expensive because of the difficulties in the separation of neodymium oxide/salt from the mixture of rare earth oxides/salts and the reduction of neodymium oxide/salt into metal.

In another known process wherein metallothermic reduction diffusion is involved, neodymium chloride/fluoride or oxide, iron and boron or ferroboron are reacted with calcium in the presence of hydrogen to get neodymium-iron-boron alloy along with calcium oxide and unreacted calcium. This is further reacted with water/moist nitrogen to remove calcium and then leached with acetic acid to remove calcium oxide. This process also requires considerable amount of energy input in preparation of alloy during reduction with calcium at high temperature in the range of 1000 to 1200 degree centigrade.

In our copending application No. 374/Del/94 dated 31.3.94, we have disclosed a process for the production of nano sized neodymium-iron-boron permanent magnet alloy powder. The process employs neodymium oxide/salt, iron salt and borohydride for making for making neodymium-iron-boron alloy powder with particle size in the range of 20-100nm (nm : nanometer) . The use of borohydride as a reductant helps in the reduction of neodymium and iron salt to their metallic state and formation of the compound is accomplish through suitable heat treatment. The as produced powder being highly pyrophoric needs specific surface treatment to stabilize it, however, this coating some times leads to problems when the powder is subjected to further heat treatment..

Therefore, further R&D efforts have been made to improve the process and the present invention differs from the copending application 374/Del/94 in the following way :

The new process, with a heat-treatment schedule, using both hydrogen and argon at 750 degree centigrade, provides a bulk alloy of Nd-Fe-B system with the required Nd2Fe14B and NdFe4B4 phases, grain size being in the range of sub-micron. This heat treatment directly provides the optimum concentration of boron in the alloy, as the excess boron being driven away from the system in the form of volatile borohydrides.

The main object of the present invention is to provide a process for the, production of neodymium-iron-boron permanent

magnet alloy powder by overcoming the above mentioned drawbacks.

The process of present invention employs a chemical route involving a reaction of neodymium oxide/salt, iron salt and a borohydride under specific conditions of concentration, pH, temperature and time for the reaction followed by a heat treatment at ambient temperature under controlled atmosphere for making neodymium-iron-born alloy. The use of borohydride as reductant helps in the reduction of neodymium and iron salts to

Their  metallic  state.  The  formation  of alloy  with  optimum  number  of phases  is accomplished through suitable heat treatment.

Accordingly, the present invention provides An improved process for the production of neodymium-rion-boron permanent magnet alloy powder which comprises:

i)  mixing neodymium salt solution of strength in the range of 0.25 - 2.0 M, iron

salt solution of strength in the range 0.25 - 2.0 M ii)  adjusting the pH of the solution in the range of 1 - 2.5, iii)  adding the athalive borohydride solution, slowly and continuously to the mixture  such  as  herein  described  neodymium-iron  salt  solution  and maintaining a temperature in the range of 5 to 15 deg.C, with continuous stirring to get a black precipitate having a composition in the range of;

Nedodymium :	10to40wt%

Iron	:	60 to 90 wt%

Boron	:	Itol0wt%;

iv)  filtering, washing the precipitate, obtained from step (iii), with water and

organic solvents such as herein described

v) heat treating the precipitate with argon/hydrogen at a temperature in the range of 500 to 750 deg.C. to obtain neodymium iron - boron permanent magnet alloy powder.

According to the feature of the invention, the amount of the solutions used are in the following range :

Neodymium salt  :	1 volume

iron salt	:  3-7 volumes

alkali borohydride  :  4-10 volumes. All the salts used may be of commercial grade.

The mixing of the neodymium and iron salt solutions with alkali borohydride may be done in inert atmosphere preferably using argon.

By the process of present invention a two phase material with grains of size 200 - 500nm with composition close to Nd2Fel4B and grain boundary with composition close to NdFe4B4 is produced.

The following examples are given by way of illustration and should not be construed to limit . the scope of the present invention.

Example 1:

40 ml. of 1M ferrous sulphate solution was mixed with 8ml. of 1M neodymium chloride and cooled to 10 degree centigrade. The pH of the solution was adjusted to 1.5. To this was added 100 ml.of 4M sodium borohydride solution with continuous stirring. The black precipitate formed was filtered, washed with water, methanol and acetone. The powder was heat treated in pure argon at 450 deg.C. and upto 700 deg.C. in hydrogen. Sample was held at this temperature for 2 hours and then cooled in Argon. The material as identified by SEM (EDX) and x-ray diffraction,indicated a mixture of two phases namely iron rich phase and neodymium rich phase.

The product was further tested for ensuring the presence of elements in their metallic forms. The result obtained are as follows :

Iron rich phase gave the following chemical analysis (By EDX) :

Fe  96.97 wt%

Nd  3.03 wt%

Neodymium rich phase gave the following chemical analysis (By EDX) :

Fe  30.31 wt%

Nd  69.96 wt% The boron was found to be 5Wt% in the alloy.

Example 2:

40 ml. of 1M ferrous sulphate solution was mixed with 8ml. of 1M neodymium chloride and cooled to 10 degree centigrade. The pH of the solution was adjusted to 1.5. To this was added 100 ml.of 4M sodium borohydride solution with continuous stirring. The black precipitate formed was filtered, washed with water, methanol and acetone. The powder was heat treated in pure argon at 150 deg.C. and up to 700 deg.C. in hydrogen. Sample was held at this temperature for 2 hours and then cooled in Argon.This material was further annealed in Argon for 96 hours. The material was identified by SEM (EDX) and x-ray diffraction, a mixture of two phases namely Nd2Fe14B (Phase - 1) and NdFe4B4 (Phase - II).

The product was further tested for ensuring the presence of elements in their metallic forms. The result obtained are as follows :

Phase -I gave the chemical analysis (By EDX) as follows :

Fe  73.79 wt% Nd  26.21 wt%

Phase -II gave the chemical analysis (By EDX) as follows :

Fe  58.73 wt%

Nd 39.27 wt% The boron was found to be 2wt% in the bulk alloy.

The main advantages of the present invention are : a) neodymium - iron - boron alloy is produced in two steps only whereas other relevant known processes require several steps and time consuming.

b)neodymium - iron - boron alloy produced has characteristic microstructure and phases as required for the production of

permanent magnet. This has not been achieved in known processes.

c) the required compositions and phases have been obtained by heat treating the very fine neodymium-iron-boron alloy (particle size in the range 20-80nm) at much lower temperature than that required by any other known processes.

d)the cost of production of the product of the present invention is far less compared to the existing processes which involves melting and milling or metallothermic reduction.

We Claim:	

1.	An improved process for the production of neodymium-iron-boron permanent

magnet alloy powder which comprises:

i)  mixing neodymium salt solution of strength in the range of 0.25 - 2.0 M,

iron salt solution of strength in the range 0.25 - 2.0 M ii)  adjusting the pH of the solution in the range of 1 - 2.5, iii)  adding the alkaline borohydride solution, slowly and continuously to the mixture such as herein described neodymium-iron salt solution and maintaining a temperature in the range of 5 to 15 deg.C, with continuous stirring to get a black precipitate having a composition in the range of;

Neodymium  :	10to40wt%

Iron	:	60 to 90 wt%

Boron	:	Itol0wt%;

iv)  filtering, washing the precipitate, obtained from step (iii), with water and

organic solvents such as herein described v)  heat treating the precipitate with argon/hydrogen at a temperature in the

range of 500 to 750 deg.C. to obtain neodymium iron - boron permanent

magnet alloy powder .

2.	An improved process as claimed in claim 1 wherein the amounts of solutions used

are in the following ranges :

Neodymium salt	:	3-7 volumes

Alkali borohydride  :	4-10 volumes.

3.	An improved process for the production of neodymium - iron-boron permanent

magnet alloy powder substantially  as  herein  described with reference to the

examples.

Documents:

				287-del-1999-abstract.pdf

				287-del-1999-claims.pdf

				287-del-1999-correspondence-others.pdf

				287-del-1999-correspondence-po.pdf

				287-del-1999-description (complete).pdf

				287-del-1999-form-1.pdf

				287-del-1999-form-19.pdf

				287-del-1999-form-2.pdf

« Previous Patent

Next Patent »

Patent Number	215853	

Indian Patent Application Number	287/DEL/1999	

PG Journal Number	12/2008	

Publication Date	21-Mar-2008	

Grant Date	04-Mar-2008	

Date of Filing	19-Feb-1999	

Name of Patentee	COUNCIL OF SCIENTIFIC AND INDUSTRIAL RESEARCH	

Applicant Address	RAFI MARG. NEW DELHI-110001, INDIA.	

Inventors:

#	Inventor's Name	Inventor's Address	

1	PATCHA RAMACHANDRA RAO	NATIONAL METALLURGICAL LABORATORY, JAMSHEDPUR, BIHAR, INDIA.	

2	VENKATESH RAO	NATIONAL METALLURGICAL LABORATORY, JAMSHEDPUR, BIHAR, INDIA.	

3	ARVIND SINHA	NATIONAL METALLURGICAL LABORATORY, JAMSHEDPUR, BIHAR, INDIA.	

PCT International Classification Number	C22C 1/00	

PCT International Application Number	N/A	

PCT International Filing date		

PCT Conventions:

#	PCT Application Number	Date of Convention	Priority Country	

1			NA	

© All Indian Patents, 2013-2021.

  Patent data available in the public domain from Indian Patents Office, Department of Industrial Policy and Promotions, Ministry of Commerce and Industry, Government of India.

File: patents/215872-a-process-for-producing-cold-twisted-rebars-with-increased-corrosion-resistance.html
Indian Patents. 215872:"A PROCESS FOR PRODUCING/COLD-TWISTED REBARS WITH INCREASED CORROSION RESISTANCE"

Indian Patents

Recently Granted Patents

  Recently Published Patents

Title of Invention	"A PROCESS FOR PRODUCING/COLD-TWISTED REBARS WITH INCREASED CORROSION RESISTANCE"

Abstract	The invention provides a process for producing cold-twisted-deformed steel reinforcement bars of increased yield strength and corrosion resistance, meant primarily for applications in the construction work undertaken in the coastal regions, comprising the steps in sequence: (a) making molten steel in a 250t twin-hearth furnace by feeding hot metal, scrap iron, lime and coke into the furnace as raw ingredients with addition of copper to the molten steel in the bath of the furnace and ferro-alloys to the molten steel in ladle in quantities of each said ingredient required to produce steel of grade (A) of composition (by weight %) : C-0.25 max., Mn-1.40 max., S-0.04 max., P-0.04 max., Si-0.08 max., Cr-0,40 min., Cu-0.25 min. and Fe-balance; and of grade (B) of composition (by weight %) : C-0.25 max., Mn-1.40 max., S-0.04 max., P-0.04 max., Si-0.08 max., Cr-0.40 min., Cu-0.25 min.; V-0.10 max. and Fe-balance; (b) casting the molten steel at a tapping temperature of 1640°C into ingots of weight 8t each; (c) reheating the ingots at a temperature 1340-1350°C for 2 hours; (d) rolling the reheated ingots into blooms of 325 mm x 325 mm x 4 m size each; (e) rolling the blooms into billets of 100 mm x 100 mm x 6 m size each; (f) reheating the billets at a temperature of 1200°C; (g) rolling the reheated billets into reinforcement bars of required diameters at a finish-rolling temperature of 960-980°C; (h) cooling the hot-rolled reinforcement bars to room temperature in natural air; and (i) cold twisting the cooled reinforcement bars with the cold deformation of 13D-11D for grade (A) and 11D-9D for grade (B) steel bars.	

Full Text	The present invention relates to a process for producing high strength cold twisted steel reinforcement bars with increased corrosion resistance.

The invention relates more particularly to a process for producing reinforcement bars of two grades,  termed (A) (Cr-Cu) Fe-500/550 and (B)  (Cr-Cu-V) Fe-600/650, having minimum yield strength of 500/550 MPa and 600/650 MPa,  micro alloyed respectively with Cr-Cu and Cr-Cu-V, and higher corrosion resistance in comparison with the conventional plain (C-Mn) steel reinforcement bars.

The construction of fly-overs,  bridges,  and buildings in the coastal regions requires the use of reinforcement steel bars of high corrosion resistance along with high yield strength. The conventional plain (C-Mn) steel reinforcement bars do not meet these requirements satisfactorily and consequently are made relatively heavy,  and hence are expensive not only for increased material consumption but also for increased frieght, handling and fabrication cost and reduced service life in end uses.

The object of the present invention is to provide a process for producing (C-Mn) steel reinforcing bars containing (Cr-Cu) and (Cr-Cu-V), having increased yield strength and corrosion resistance to make the same suitable for use in the construction work undertaken in the coastal regions.

The other object is to provide a process for producing reinforcement bars of lighter weight for a given yield strength, and hence of reduced cost to the end-users thereof.

The invented process comprises making molten steel in a furnace with minimum slag carry over during tapping of the same, adding copper in required quantity in the furnace bath containing molten steel, adding other ferro-alloys such as ferro-aanganese, ferro-vanadium, ferro-chrome and ferro-silicon in required quantities to molten steel in ladle, casting molten steel into ingots,  reheating ingots and rolling ingots into blooms,  rolling blooms into billets,  reheating billets and rolling billets into reinforcement bars at a specified finishing temperature,  cooling the hot rolled bars to room temperature in natural air, and cold twisting bars with varying degree of deformation.

The invention is described fully and particularly in an unrestricted manner with reference to the accompanying drawings in which

Figure 1 is a flow diagram illustrating the main steps followed in sequence in the invented process.

Referring to Fig.  1,  the process according to the present invention comprises the following steps in sequence :-

(a)	making molten steel in a 250t twin-hearth furnace by

feeding hot metal - 230 to 240t,  scrap iron - 50 to 60t, lime

stone - 12 to I6t and coke as required to attain C level of

0.2596  mox (by weight), into the furnace as raw ingredients;

(b)	adding copper - 0.70 to 0.75t to the molten steel

in the bath of the furnace;

(c)	adding ferro-alloys such as ferro-manganese - 6.0 to

6.5t, ferro-vanadium - 0.5t (if required), ferro-chrome - 2.0

to 2.5t and ferro-silicon - 0.5t to the molten steel in ladle;

(d)	adjusting the quantities of the ingredients added in

steps  (a) to  (c) to produce steel  of two grades, namely

(A)  (Cr-Cu) Fe-500/550 and  (B)  (Cr-Cu-V) Fe-600/650 of chemical composition as  presented in Table  1 herein;

(e)	casting the molten steel at a tapping temperature of

1640°C into ingots of preferred weight 8t each;

(f)	reheating the ingots  at a preferred temperature

1340-1350°C for 2 hours;

(g)  rolling the reheated ingots into blooms  of preferred size 325 mm x 325 mm x 4 m each;

(h)  rolling the blooms  into billets each of preferred size 100 mm x 100 mm x 6 m and weighing about 0.438t;

(i)  reheating the billets  in a pusher type reheating furnace at a preferred temperature of 1200°C;

(j)  rolling the preheated billets into reinforcement bars of required diameters at a finish-rolling temperature preferably in the range of 960-980°C;

(k)  cooling the hot-rolled reinforcement bars in natural air to room temperature;  and

(l)  cold twisting the cooled bars with the degree of cold deformation required for attaining the desired yield strength thereof.

The tensile and bending properties of the two grades of reinforcement bars produced by varying the degree of deformation in cold twisting thereof are given in Table 2 from which it is noted that the minimum yield strength  (YS),  ultimate tensile strength  (UTS)  and % elongation at break,  and maximum bend

determined according to the method provided in IS : 1786-1985, meet the requirements desired for the two grades of bars by applying cold twisting to the extent of 13D to 11D for grade A and 11D to 9D for grade B.

The corrosion resistance of the two grades of bar produced has been evaluated in the known Potentiodynamic method by applying an external potential in the range of -900 to -400 mV in steps of 10 mV through the Tafel region from the cathode to the anode side. From a plot of the applied potential and the corresponding current flow in the Tafel region, the corrosion rate of the bars was determined. The comparative test results obtained for the two grades (A and B) of the bars produced in the invented process and of the conventional plain C-Mn steel bars are presented in Table 3 from which it is noted that the corrosion resistance of the two grades (A and B) of bars is higher than the conventional plain C-Mn steel bars by 1.5 to 2.0 times.

Field trials conducted on the application of the two

grades of bars have shown satisfactory results. The process has

been found to be cost effective in view of reduction in the weight of bars for a given yield strength with consequent savings in the cost of transportation, welding and fabrication of structures,  and extended service life of the bars because of their increased corrosion resistance.

Table  1 

Chemical Composition of the Bars Produced.

(Table Removed)

We Claim :-

1.  A process for producing high strength cold twisted steel reinforcement bars with increased corrosion resistance, characterised in that the process comprises the following steps :

(a)	making molten steel in a 250t twin-hearth furnace

by feeding a charge containing hot metal - 230 to 240t, scrap

iron - 50 to 60t, lime stone - 12 to l6t and coke - as required

to attain C level of 0.25% mox (by weight),  into the furnace,

with addition of copper - 0.70 to 0.75t to the molten steel in

the bath of the furnace, and ferro-alloys such as ferro-

manganese - 6.0 to 6.5t, ferro-vanadium - 0«5t (if required);

ferro-chrome - 2.0 to 2.5t and ferro-silicon - 0.5t,  to the

molten steel in ladle, to make the composition of the steel to

be (by weight %):  C-0.25 max. Mn-1.40 max.,  S-0.04 max., P-0.04

max.,  Si-0.08 max.,  Cr-0.40 min,  Cu-0.25 min, and Fe-balance

for Grade A bars or C-0.25 max., Mn-1.40 max.,  S-0.04 max.,

P-0.04 max.,  Si-0.08 max.,  Cr-0.40 min.  Cu-0.25 min.;  V-0.10 max.

and Fe-balance for Grade B bars;

(b)	casting the molten steel at a temperature of 1640°C

into ingots;

(c)	reheating the ingots at a temperature of 1340-1350°C

for 2 hours;

(d)	rolling the reheated ingots into blooms of size 325 mm

x 325 mm x 4 m each;

(e)	rolling the blooms into billets of size  100 mm x 100 mm

x 6 m each;

(f)	reheating the billets at a temperature of 1200°C;

(g)	rolling the reheated billets into bars of required

diameters at a finish-rolling temperature of 960-980°C;

(h) cooling the hot-rolled bars to room temperature in natural air; and

(i) cold-twisting the bars of grade A to the extent of 13D-11D; and the bars of grade B to the extent of 11D-9D.

2.	The process as claimed in claim 1, wherein the ingots

are of weight 8t each.

3.	The process as claimed in claim 1 or 2,  wherein the

billets are reheated in a push bar type reheating furnace.

Documents:

				673-del-1998-abstract.pdf

				673-del-1998-claims.pdf

				673-del-1998-correspondence-others.pdf

				673-del-1998-correspondence-po.pdf

				673-del-1998-description (complete).pdf

				673-del-1998-drawings.pdf

				673-del-1998-form-1.pdf

				673-del-1998-form-19.pdf

				673-del-1998-form-2.pdf

				673-del-1998-form-4.pdf

				673-del-1998-gpa.pdf

« Previous Patent

Next Patent »

Patent Number	215872	

Indian Patent Application Number	673/DEL/1998	

PG Journal Number	12/2008	

Publication Date	21-Mar-2008	

Grant Date	05-Mar-2008	

Date of Filing	18-Mar-1998	

Name of Patentee	STEEL AUTHORITY OF INDIA LIMITED, RESEARCH &DEVELOPMENT CENTRE FOR IRON & STEEL.	

Applicant Address	GOVT. OF INDIA ENTERPRISE, ISPAT BHAWAN, LODHI ROAD, NEW DELHI-110003, INDIA.	

Inventors:

#	Inventor's Name	Inventor's Address	

1	VINOD KUMAR	RDCIS/SAIL, DORANDA, RANCHI-834002.	

2	PRABIR. KUMAR. BHOR	RDCIS/SAIL, DORANDA, RANCHI-834002	

3	AMITABH BHATTACHARYA	RDCIS/SAIL, DORANDA, RANCHI-834002	

4	BIMAL KUMAR PANIGRAHI	RDCIS/SAIL, DORANDA, RANCHI-834002	

5	SAJAL KANTI CHAUDHURI	RDCIS/SAIL, DORANDA, RANCHI-834002	

6	ASHISH. KUMAR. MUKHERJEE	BHILAI STEEL PLANT, BHILAI.	

7	SURENDRA. KUMAR. JAIN	BHILAI STEEL PLANT, BHILAI.	

PCT International Classification Number	B23P 17/06	

PCT International Application Number	N/A	

PCT International Filing date		

PCT Conventions:

#	PCT Application Number	Date of Convention	Priority Country	

1			NA	

© All Indian Patents, 2013-2021.

  Patent data available in the public domain from Indian Patents Office, Department of Industrial Policy and Promotions, Ministry of Commerce and Industry, Government of India.

File: patents/215879-an-appratus-for-attaching-a-degauss-coil-to-a-cathode-ray-tube.html
Indian Patents. 215879:"AN APPRATUS FOR ATTACHING A DEGAUSS COIL TO A CATHODE-RAY-TUBE"

Indian Patents

Recently Granted Patents

  Recently Published Patents

Title of Invention	"AN APPRATUS FOR ATTACHING A DEGAUSS COIL TO A CATHODE-RAY-TUBE"

Abstract	An apparatus for attaching a degauss coil to a cathode-ray tube can simplify a manufacturing process by reducing the number of assemblies for attaching a degauss coil stretched over a curved surface of a funnel of a cathode-ray tube. This apparatus includes a front cabinet for holding a cathode-ray tube with a screen on which an image is displayed by the scanning of electron beams and a degauss coil disposed at the rear of the cathode-ray tube for degaussing the cathode-ray tube wherein degauss coil holders for holding the degauss coil are unitarily formed as one body with the front cabinet.	

Full Text	BACKGROUND OF THE INVENTION Title of the Invention:

The present invention relates to an apparatus for attaching a degauss coil to a cathode-ray tube.

The present invention relates to a receiver such as a television receiver or a monitor using a cathode-ray tube, and particularly to an apparatus for attaching a degauss coil used to degauss a cathode-ray tube, i.e. apparatus for attaching a degauss coil stretched over a curved surface of a funnel formed at the rear of the cathode-ray tube. Description of the Related Art:

Heretofore, receivers such as a television

receiver using a cathode-ray tube include a degauss coil tightly attached to a curved surface of a funnel of a cathode-ray tube having a screen on which a picture is displayed by the scanning of electron beams. When the television receiver is energized to receive and reproduce a picture on a screen, the degauss coil degausses the cathode-ray tube and portions surrounding the cathode-ray tube so that a displayed picture can be prevented from being disturbed by magnetization of cathode-ray tube assemblies.

FIG. 1. of the accompanying drawings shows an

example of an apparatus for holding a degauss coil to a cathode-ray tube. As shown in FIG. 1, a degauss coil holding apparatus 1 comprises a supporting seal portion 3 of a flat belt-like configuration made of a metal material attached to the outer periphery of a screen of substantially rectangular configuration

of a cathode-ray tube 2, slot portions 4 formed on the upper and lower two places of the side surfaces of the supporting seal portion 3 and degauss coil holders 5 made of resin fitted into the slot portions 4.

FIG. 2 shows more clearly the supporting seal

portion 3, the slot portion 4 and the degauss coil holder 5. As shown in FIG. 2, the degauss coil holder 5 has a long and thin configuration curved along a curved surface of a funnel of a cathode-ray tube. The degauss coil holder 5 includes an engagement portion 6 formed at its tip end portion and a fitting portion 8 formed at its substantially intermediate position. The engagement portion 6 is engaged with the slot portion 4, and a degauss coil 7 is fitted into the fitting portion 8.

The fitting portion 8 has a coil housing portion

9	with a space in which the degauss coil 7 is engaged and a hook

10	formed on the engaged side as a retaining resilient member.

As shown in FIGS. 1 and 2, the degauss coil

holder 5 is attached to the supporting portion 3 such that the supporting portion 3, which is the metal seal member, is attached to the screen side of the cathode-ray tube 2, i.e. the peripheral portion in which the funnel 2a of the cone portion and the panel are joined and the engagement portions 6 are fitted into the slot portions 4 provided on the supporting portion 3.

To engage the degauss coil 7 with the degauss

coil holder 5 thus attached to the supporting portion 3, after the hook 10 is opened in the outer direction or the hook 10 is

pressed from the outside, the degauss coil 7 is inserted into and housed in the coil housing portion 9, whereafter the degauss coil 7 can be prevented from being disengaged from the funnel 2a by the hook 10.

The degauss coil holder 5 is provided at upper and lower two places of the left and right side surfaces of the supporting portion 3, i.e. four places in total, and the degauss coil 7 is stretched over the periphery of the rear of the cathode-ray tube 2. When the degauss coil 7 is tightly attached to the funnel 2a of the cathode-ray tube 2 as described above, the cathode-ray tube 2 and the portions surrounding the cathode-ray tube 2 can be degaussed. Accordingly, it is possible to prevent a misregistration from being caused when an aperture grille, for example, is magnetized.

However, in the above-mentioned apparatus for

holding a degauss coil to a cathode-ray tube, since the degauss coil holder is composed of other assemblies and fixed to the supporting portion, the number of cathode-ray tube assemblies increases to make the cathode-ray tube become expensive.  In addition, a working process for attaching a degauss coil to a cathode-ray tube is lowered in efficiency.

Therefore, the above-mentioned apparatus is strongly required to have such an arrangement that a degauss coil can be easily and tightly attached to predetermined positions on the curved surface of a funnel of a cathode-ray tube.

SUMMARY OF THE INVENTION

In view of the aforesaid aspect, it is an object of the present invention to provide an apparatus for attaching a degauss coil to a cathode-ray tube in which a manufacturing process can be simplified by reducing the number of assemblies for attaching a degauss coil stretched over a curved surface of a funnel of a cathode-ray tube.

According to the present invention, there is

provided an apparatus for attaching a degauss coil to a cathode-ray tube which is comprised of a cathode-ray tube having a screen on which an image is displayed by the scanning of electron beams, a front cabinet for holding the .cathode-ray tube, and an annular degauss coil disposed on a funnel surface of the cathode-ray tube for degaussing the cathode-ray tube, in which a degauss coil holding portion for holding the degauss coil is integrally formed as one body with the front cabinet.

According to the above-mentioned arrangement,

the degauss coil holder for holding the degauss coil need not be prepared as other assemblies so that the number of assemblies can be reduced and that a work process for tightly attaching the degauss coil on the curved surface of the funnel of the cathode-ray tube can be simplified.

The present invention relates to an apparatus for attaching a degauss coil to a cathode-ray tube comprising: a plastic front cabinet for holding a cathode-ray tube; an annular degauss coil disposed on a funnel surface of said cathode-ray tube for degaussing said cathode-ray tube; and a plastic degauss coil holding portion for holding said degauss coil and being unitarily formed as one body with said front cabinet, said degauss coil holding portion having an engagement portion for receiving therein said degauss coil and a resilient portion having a stopper at an end thereof, whereby said resilient portion is deflected from a first position to a second position to move said stopper beyond said engagement portion so that said degauss coil is received in said engagement portion and when said resilient portion returns to said first position said degauss coil is retained in said engagement portion by said stopper.

BRIEF DESCRIPTION OF THE ACCOMPANYING DRAWINGS

FIG. 1 is a perspective view illustrating the manner in which a degauss coil holder is attached to a cathode-ray tube as other assemblies;

FIG. 2 is a fragmentary perspective view illustrating a degauss coil holding portion in an enlarged

scale;

FIG. 3 is a schematic perspective view

illustrating an apparatus for attaching a degauss coil to a cathode-ray tube according to the present invention;

FIG. 4 is a plan view illustrating a holding • portion which is unitarily formed as one body with a front cabinet;

FIG. 5 is a fragmentary perspective view

illustrating a degauss coil holding portion unitarily formed as one body with a side wall surface of a front cabinet; and

FIGS. 6A to 6C are schematic side views

illustrating the manner in which a degauss coil is engaged with a degauss coil holding portion.

DETAILED DESCRIPTION OF THE PREFERRED EMBODIMENT

An apparatus for attaching a degauss coil to a cathode-ray tube according to the present invention will hereinafter be described with reference to FIGS. 3 to 5 and FIGS. 6A to 6C.  In FIGS. 3 to 5 and FIGS. 6A to 6C, elements and parts identical to those of FIGS. 1 and 2 art are marked with the same reference numerals in order to facilitate the understanding of the present invention.

As shown in FIG. 3, an apparatus 1A for

attaching a degauss coil to a cathode-ray tube comprises degauss coil holding portions 12 unitarily formed as one body on the inner side wall surfaces of a front cabinet 11 and a degauss coil 7 engaged with the degauss coil holding portions 12 so as to be stretched over the funnel 2a of the cathode-ray tube 2.

The degauss coil 7 is of a single annular wire composed of a bundle of wires forming a coil.

As shown in FIGS. 3 and 4, the degauss coil holding portions 12 are unitarily formed as one body on the upper and lower two places of the inner side wall surfaces of both side surfaces of the front cabinet 11, i.e. four places of the inner side wall surfaces of the front cabinet 11 in total.

As shown in FIG. 5, the degauss coil holding

portion 12, which is unitarily formed as one body on the inner side wall surface of the front cabinet 11, comprises a holding body portion 13 of substantially a triangular configuration having a partly-opened circular space to hold the degauss coil 7 and a resilient portion 16 having a resilient force to oppose the opening portion of the holding body portion 13.

The holding body portion 13 is provided on the left and right inner side wall surfaces of the front cabinet 11 and unitarily formed as one body on the side wall surface in a triangular shape with respect to the lateral direction. The triangular top portion of the holding body portion 13 comprises a circular engagement portion 14 into which the degauss coil 7 is loosely fitted and an opening portion 15 formed from a part of the engagement portion 14 so as to become wider than the diameter of the degauss coil 7.

The opening portion 15 is opened in the rear

surface direction of the front cabinet 11 so that the degauss coil 7 can be easily attached from the rear of the front cabinet 11.

The resilient portion 16 is shaped as

substantially triangular and spaced apart from the opening portion 15 side of the holding body portion 13 by a predetermined distance. The resilient portion 16 comprises a base portion 17 of a plate member configuration joined to the front cabinet 11 and a stopper 18 of a substantially doglegged configuration formed at its free end portion to oppose the opening portion 15 with a predetermined distance. The resilient portion 16 forms a resilient member in such a manner that the stopper 18 at the free end portion side becomes movable at the base portion 17 in the inner side wall surface direction of the front cabinet 11.

A distance between the stopper 18 and the

opening portion 15 opposing the stopper 18 is selected in such a manner that the degauss coil 7 may not be disengaged from the engagement portion 14, i.e. a distance shorter than the diameter of the degauss coil 7.

To engage the degauss coil 7 with the degauss coil holding portion 12, the degauss coil 7 is brought to the direction of the stopper 18 side of the resilient portion 16 as shown in FIG. 6A.

Then, as shown in FIG. 6B, the degauss coil 7 is contacted with the outside of the stopper 18 of the resilient member 16 and urged against the outside of the stopper 18 so that the resilient portion 16 is shrunk with a resilience. Under the condition that the resilient portion 16 is shrunk with a resilience, the degauss coil 7 is further pressed so as to

shrink the resilient portion 16 until the distance between the opening portion 15 and the stopper 18 becomes equal to the distance in which the degauss coil 7 can be inserted.

Then, as shown in FIG. 6C, when the resilient portion 16 is shrunk so that the distance between the opening portion 15 and the stopper 18 becomes equal to the distance in which the degauss coil 7 can be inserted, the degauss coil 7 is housed in the engagement portion 14 and disengaged from the resilient portion 16 with the result that the shrunk resilient portion 16 is recovered to the original state by a resilience. As a consequence, inasmuch as the distance between the stopper 18 and the opening portion 15 is smaller than the diameter of the degauss coil 7, even when a force for disengaging the degauss coil 7 from the engagement portion 14 acts on the degauss coil 7, the stopper 18 can prevent the degauss coil 7 from being disengaged from the engagement portion 14. Further, the resilient portion 16 cannot generate a resilience against a pressing force from the inside of the stopper 18 so that the resilient portion 16 is not shrunk and can function to prevent the degauss coil 7 from being disengaged from the engagement portion 14.

As shown in FIG. 3, since the annular-shaped

degauss coil 7 attached to the degauss coil holding portion 12 is stretched over the curved surface of the funnel 2a through the upper and lower portions of the cathode-ray tube 2, engaged with the degauss coil holding portions 12 unitarily formed as one body on the upper and lower two places of the inner side

wall surfaces of both the left and right sides of the front cabinet 11 and attached to the funnel 2a of the cathode-ray tube 2 with a tension by a tension band 19, the degauss coil 7 can be easily and tightly attached to the cathode-ray tube 2 at its funnel 2a protruded in the rearward of the front cabinet 11.

As described above, according to the apparatus for attaching a degauss coil to a cathode-ray tube, since the holders for holding the degauss coil are unitarily formed as one body with the front cabinet, the number of assemblies for holding the degauss coil can be reduced, the manufacturing process can be simplified and a working process for tightly attaching the degauss coil to the curved funnel surface of the cathode-ray tube can be improved in efficiency.

Having described a preferred embodiment of the invention with reference to the accompanying drawings, it is to be understood that the invention is not limited to that precise embodiment and that various changes and modifications could be effected therein by one skilled in the art without departing from the spirit or scope of the invention as defined in the appended claims.

We Claim:

1.	An apparatus for attaching a degauss coil to a cathode-ray tube

comprising:

a plastic front cabinet(l 1) for holding a cathode-ray tube(2); an annular degauss coil(7) disposed on a funnel surface(2a) of said cathode-ray tube for degaussing said cathode-ray tube; and a plastic degauss coil holding portion(12) for holding said degauss coil and being unitarily formed as one body with said front cabinet, said degauss coil holding portion having an engagement portion(14) for receiving therein said degauss coil and a resilient portion(16) having a stopper(18) at an end thereof, whereby said resilient portion is deflected from a first position to a second position to move said stopper beyond said engagement portion so that said degauss coil is received in said engagement portion and when said resilient portion returns to said first position said degauss coil is retained in said engagement portion by said stopper.

2.	The apparatus for attaching a degauss coil to a cathode-ray tube

as claimed in claim 1, wherein said degauss coil holding portion is

formed at an upper and a lower location on both left and right

inner surfaces of said front cabinet.

3.	The apparatus for attaching a degauss coil to a cathode-ray tube

as claimed in claim 2, wherein said engagement portion has an

open portion opened in a rear direction of said front cabinet.

4 An apparatus for attaching a degauss coil to a cathode-ray tube substantially as herein described with reference to and as illustrated in the accompanying drawings.

Documents:

				522-del-1997-abstract.pdf

				522-del-1997-claims.pdf

				522-DEL-1997-Correspondence-Others (22-01-2010).pdf

				522-del-1997-correspondence-others.pdf

				522-del-1997-correspondence-po.pdf

				522-del-1997-description (complete).pdf

				522-del-1997-drawings.pdf

				522-del-1997-form-1.pdf

				522-del-1997-form-13.pdf

				522-del-1997-form-19.pdf

				522-del-1997-form-2.pdf

				522-DEL-1997-Form-26 (22-01-2010).pdf

				522-del-1997-form-3.pdf

				522-del-1997-form-4.pdf

				522-del-1997-form-6.pdf

				522-del-1997-gpa.pdf

				522-del-1997-petition-137.pdf

				522-del-1997-petition-138.pdf

« Previous Patent

Next Patent »

Patent Number	215879	

Indian Patent Application Number	522/DEL/1997	

PG Journal Number	12/2008	

Publication Date	21-Mar-2008	

Grant Date	05-Mar-2008	

Date of Filing	28-Feb-1997	

Name of Patentee	SONY CORPORATION	

Applicant Address	7-35 KITASHINAGAWA 6-CHOME, SHINAGAWA-KU, TOKYO JAPAN	

Inventors:

#	Inventor's Name	Inventor's Address	

1	SHUICHI WADA	C/O SONT CORPORATION, 7-35 KITASHINAGAWA 6-CHOME, SHINAGAWA-KU, TOKYO, JAPAN.	

PCT International Classification Number	H04N 005/65	

PCT International Application Number	N/A	

PCT International Filing date		

PCT Conventions:

#	PCT Application Number	Date of Convention	Priority Country	

1	P08-042707	1996-02-29	Japan	

© All Indian Patents, 2013-2021.

  Patent data available in the public domain from Indian Patents Office, Department of Industrial Policy and Promotions, Ministry of Commerce and Industry, Government of India.
