Repository: anandvc/allindianpatents

File: patents/215911-a-coolant-flow-field-plate-for-polymer-electrolyte-membrane-fuel-cell.html
Indian Patents. 215911:A COOLANT FLOW FIELD PLATE FOR POLYMER ELECTROLYTE MEMBRANE FUEL CELL

Indian Patents

Recently Granted Patents

  Recently Published Patents

Title of Invention	A COOLANT FLOW FIELD PLATE FOR POLYMER ELECTROLYTE MEMBRANE FUEL CELL

Abstract	A coolant flow field plate for polymer electrolyte membrane fuel cell said plate being made of an electrically conducting material and formed in a substantially planar surface, said plate comprising a coolant flow field formed on said planar surface;at least one supplier passage included in the flow field for surface; supplying coolant to said fuel cell and at least one collector passage included in the flow field for collecting hot coolant from said fuel cell during operation thereof; a plurali substantially symmetric flow sectors included in the flow field,each of the said sectors having a separate inlet communicating with the supplier passage and a separate outlet communicating with the collector passage; at least one set of substantially parellel flow channels being formed in the said planar surface,each of said flow sectors being partitioned to demarcraet the said flow channels in to a plurality of sets of coolant flow channels.	

Full Text	Summary

BACKGROUND OF THE INVENTION

1 .Field of the Invention

The present invention relates generally to fuel cell and, more particularly, to a coolant flow field plate for use in a PEMFC.

2. Related Art

Fuel cells are electrochemical energy conversion devices, defined as electrochemical cells that can continuously transform the chemical energy of a fuel and oxidant to electrical energy by an isothermal process invoMng an essentially invariant electrode- electrolyte system. The basic components of a typical fuel cell are anodes, cathodes and electrolyte. The electrodes act as reaction sites or catalysts where the electrochemical transformation of the fuel or oxidant occurs, producing d-c power and water.

Classification of fuel cells is based upon type of elecfarolyte used. PEMFC uses solid polymer or more specifically, perfluorinated sulphonic acid polymer electrolyte membrane as electrolyte that is sandwiched between anode and cathode. Both anode and cathode contain platinum supported on carbon as electrocatalyst. In a hydrogen-fueled PEM fuel cell, hydrogen is consumed at the anode, producing protons and electrons as shown in equation [1]. The protons are conducted through tiie PEM membrane to the cathode, while the electrons travel firom fuel cell anode through an external circuit load to the cathode. At the cathode, oxygen reacts with proton and eletron at the electi-ocatelyst sites to yield water as shown in equation [2]. Thus, the overall fuel cell reaction becomes the combination of equations [1] and |2] as showm in equation [3].

Anode Reaction:  2H2 -►2hr + 4e"	[1]

Catttode Reaction:  02 + 4l-r+4e" -►2H2O	[2]

Overall Reaction:  2H2+O2 -► 2 H2O+Elech"ic Power  [3J

A fuel cell steck is the arrangement of single cells connected elecbi
2

anode and cathode respectivety and provide for removal of water formed during operation of the cell.

The overall fuel cell reaction as described in equation (3) is exothermic in nature. The heat of dissociation in the electrochemical reaction, ohmic resistance, and various polarization losses define the amount of heat generation in fuel cell.

The problem of thermal management of fuel cell stack is well known almost since its inception. Efficient heat removal and operating the stack at Isothermal condition is important from the viewpoint of thermal stability and cooling scheme. Numerous heart: transfar analysis and models have been devek>ped for various types of fuel ceils to determine the temperature profile, power density distribution etc. Heat transfer from a fuel cell stack primarily depends on flow geometry of the racant gases, type of coolant and its flow geometry, themiat conductivity of the stack materials etc. The amount olf heat generation in a fuel cell varies with current density and heat dissipation occurs in three directions: i) in a plate heat dissipates in x and y direction and ii) in the z direction across the stack. The coolant flow field and the amount of coolant describe the temperature profile in a plate whereas the number of coolant plate in a stack along with the plate temperature profile dicate the temperature gradient across the stack.

Accordingly, at the time of the present invention, fuel cell designers continued to search for an improved coolant flow field design so as to minimise the temperature gradient across the coolant plate and the fuel cell stack vis - a - vis to optimise the perfbnnance of PEM fuel cells.

Description of the Prior Art

A typical prior art coolant flow plate includes in a major surface thereof a single continuous open- faced coolant flow channel having a coolant inlet at one end and a coolant outtet at the other end. The channel extends across the major surface between a coolant feed inlet and an exhaust outiet. The channel is typically of rectangular shape in cross section and the dimenstons are being 1.0 mm deep and 4.0 mm across the opening. The coolant inlet and outiet are connected to the coolant feed and exhaust respectively. The coolant enters the coolant inital of the serpentine flow channel and exits through the coolant outiet after traversing a major central area of the plate tiirough the plurality of passes fomfied by channel. Such a single serpentine coolant flow field forces the coolant flow to traverse the entire flow fleld area of Vne plate. However, this type of coolant flow fields results in a relatively tow heat ptek-up from the plate. As the coolant entera the coolant flow field, it picks-up heat and thereby, the temperature of the coolant increases. Thus, the temperature gradient between the plate and the coolant decreases continuously as the coolant traverses along the serpentine path of the

3

/ novel features of the present invention are not restricted to a particular geometric shape. It should further be understood that flow field 16 need not be limited to centrally located in surface 12 as shown in Fig. 1 to realise the advantages of the present invention. The outer periphery of the flow field 16 is fonned by borderiands 20. 22, 24 and 26 in conjunction with the active area of the electrode of fuel cell. The outer peripheries 20-26 may correspond generally in size to that of the gaskets 28. Flow field 16 is effective in transporting coolant during operation of fuel cell. It should be understood that within the present context the term coolant refers to a coolant such as water, air, glycol-water mixture or any kind of fluid that has cooling property.

The flow field plate 10 includes a network of inlet flow passages 32 to supply coolant from a common inlet source 30 to flow field 16 during operation of fuel cell. Further, the plate 10 includes a network of outlet flow passages 42 to discharge the hot coolant from the flow field through a common discharge port 40 during operation of fuel cell. The illustrative embodiment. Fig. 1. includes two inlet flow passages 34A and 34B communicating with the common coolant inlet 30 and two outlet flow passages 44A and 44B communicating with the common discharge port 40.^-^"^

Flow fiekj 16 includes a plurality of substantially symmetric flow sectors 52, with the illustrative emt}odiment including two flow sectors 52, designated as 52A and 52B respectively. A substantially straight interior borderland 50 forms the boundaries of the flow sectors 52A and 528. Flow sectors 52A and 528 are substantially symmetric in size and shape and have substantially same average path length that the coolant traverses during operation of fuel cell.

The additional features & functions of flow field 16 will be discussed and illustrated in Fig. 2 with particular reference to flow sector 52A. These features and functions are equally applicable to flow sector 528. Each of the flow sectors 52A and 528 includes a plurality of substantially symmetiic parallel flow channels 62 formed in the generally central portion 14 of the substantially planar surface 12 of flow field plate 10. Fig.2 shows the section view of channels 62 that are open-faced or open top. Accordingly, the plurality of substantially parallel lands 64 are formed with the substantially parallel flow channels 62. As shown in Fig.2, each channel 62 has a width 66 and a depth 68 ttiat are substantially constant tiiroughout tiie channel length. Each channel 62 has a substantially trapezoidal cross section. However, the channel cross section may have other shapes like square, rectangular eto. with rounded corner. Each land has a width 70 and a top surface 72, which supports ttie backside of tiie bipolar plate of fuel ceil and thus, maintains tiie electrical continuity of fuel cell. The widtiis 66 and 70 of tiie channel 62 and land 64 respectively, are so chosen to maximise the contact area and minimise the pressure drop while the coolant fiows through tiie channel 62.

5

The inventors have determined that the width 66 and depth 68 of each flow channel 62 preferably ranges from 1mm to 4mm and 1mm to 3mm respectively. In the illustrative embodiment, the width 66 and depth 68 of channel 62 are kept at 4 mm and 1 mm respectively for the flow field 16 size of about 400 cm2. It should be understood that these two parameters might vary as a function of the overall size of flow field 16. Similarly, the inventors have decided the widthi 70 of each land 64 may range from about 1mm to 4mm and preferably is 4 mm for the illustrative embodiment.

Each of the flow sectors 52A and 52B is partitioned to sutxJivide the plurality of substantially parallel flow channel 62 into a plurality of sets 74 of the flow channels 62, with each set 74 includes a plurality of the flow channels 62. According to the present embodiment illustrated in Fig. 1. each flow sedors 52A and 52B includes three sets 74 of flow channels 62 which are numt>ered 74A, 74B and 74C and 74D, 74E and 74F respectively. Each of the sets 74 includes five of the flow channels 62 as illustrated in Fig. 1. However, each set 74 of flow channels 62 may have different numbers of the flow channels 62. The specific choice of number of flow sectors 52, the number of sets of flow channels 74 per flow sector 52 and number of flow channels 62 per set 74 depend on the shape and size of the flow field 16 and several other design parameters such as maximum allowable pressure drop, coolant flow, rate, etc. that vary fi"om application to application. For optimum design, the inventors have determined two sectors 52A and 528, three sets 74 per sector 52 and flve flow channels 62 per set 74 for a rectangular shaped flow field 16 having 400-cm2 area. The three sets 74A-C are disposed in serial flow relationship with one another while the five flow channels 62 of each set 74 are In parallel flow relationship with one another. The coolant is supplied from a common inlet of a fuel cell stack and gets distributed to reach at the Individual coolant plate inlet 30. From the common inlet 30 the coolant is bifurcated through inlet channel passages 34A and 348 to enter the respective flow sectors 52A and 528 as shown by arrowheads 76A and 766. After the coolant enters the first set 74A of flow sector 52A, it flows through each of the substentially parallel channels 62 to enter the second set 748 and so on. Thus, before the coolant reaches tiie outlet channel passage 44A, it undergoes three passes to traverse the entire area of the corresponding sector 52A. The coolant follows the same flow pattern for the other sector 528 of the flow field 16 and considered to be within the scope of the present invention. The average path length of the coolant throuh each flow sectors 52A and 528 is substantially equal, thereby exposing each portion of the flow field plate 10 to the same flow conditions. Hence, the present flow field 16 provides an even distribution of coolant across the entire area and maintains equal pressure drop with minimum temperature gradient across the flow field plate 10.

SUMMARY OF THE PRESENT INVENTION

The present invention is related to a coolant flow field design for use In a PEM fuel cell using a gaseous fuel, more specifically hydrogen, and a gaseous oxidant, more speclficaily oxygen or air. The coolant flow field, according to a preferred embodiment of the present invention, comprises a substantially planar surface having a generally central portion and a coolant flow field in the generally central portion. The flow field is used to transport coolant during operation of the fuel cell. The plate further includes at least one inlet flow passage for supplying the coolant to the flow field and at least one outlet flow passage to collect the discharges from the flow field during the operation of the fuel cell.

In other preferred embodiment, the coolant flow field plate may include the following additional structural features and functions. The flow field includes two substantially symmetric separate flow sectors having separate inlet and outiet flow passage communicating with common coolant inlet and outiet respectively. Each flow sector comprises a plurality of sut)stantiany parallel flow channels formed in tiie substantially planar plate surface. Each sector is partitioned to subdivide the plurality of coolant flow channels into three sets of flow channels disposed in serial flow relationship with one another. Each set of flow channels includes a plurality of flow channels, which are disposed in parallel flow relationship with one another. Consequentiy, the coolant traverses each sector in a plurality of passes and tiie coolant flows through a plurality of channels during each pass.

Each of the plurality of substantially parallel flow channels comprises an open faced flow channel, and the plurality of flow channels defines a plurality of lands, witii the flow channels and tiie lands being interdigitated. Each of the flow channels has a sutstantially square cross section and includes a length and a depth, with the depth being substantially constant throughout the length. Each of the lands include a width, and a ratio of the width of the channels to the width of the lands ranges about 1.0 to 1 .S.The flow field plate is made of a non-porous electrically conductive graphite material. The main advantage of the coolant flow field plate of the present invention is the ability to pick up heat from the coolant plate uniformly and thus, eliminate formation of any hot spot and maintain minimum temperature gradient across the plate with low pressure drop.

COMPARATIVE ANALYSIS

For comparative analysis, the surface of the coolant flow field 16,as illustrated in Rg.1 is divided into sixty-four nodes. Fig.3, the prior art coolant flow field plate, illustrates a rectangular shaped coolant flow field 82 having a single serperttine coolant flow channel 84 in a plurality of passes as

7

coolant flow field plate. The heat pick-up becomes less and less as the coolant flows from inlet to outlet along the coolant flow field. The non-unifbmi heat pick-up from the major surface of the plate results in non-uniform temperature distribution of the said plate and may lead to the fonnation of hot spot zone. The ionic conductivity of the polymer membrane depends upon water ccHitent of the polymer membrane and formation of such hc4 sp(H zone may attenuate the ionic conductivity of the polymer membrane and hence, the performance of fuel cell. Additionally, such a single serpentine channel results in a relativeiy high coolant flow path length which creates a substantial pressure drop and thus, requires additional parasitic power to pump the coolant into the said coolant flow fiekl.

DRAWING DESCRIPTION

BRIEF DESCRIPTION OF THE DRAWINOS

The advantages of the present invention of the coolant flow field can be elaborated from the subsequent detailed description of the preferred embodiments when taken in conjunction with the accompanying drawings, wherein:

Fig. 1 is the plan view of a coolant flow field plate according to the present inventkHi;

Fig. 2 is an and section of Fig. 1 showing the groove on an enlarged scale;

Fig. 3 is the plan view of a coolant flow field plate according to the prior art;

Fig. 4 is the plan view of a coolant flow field plate according to the prior art;

Detailed Description

Referring to the drawings (Figs. 1-3), all the elements of each figure are

numbered and same numerals have been used for the similar elements

throughout. In Fig. 1, the specific construction and function of the coolant

flow field plate 10 of the present invention are discussed in greater detail.

The flow fleld plate is 10 is made of an electrically conductive material and is

preferably made from non-porous graphite blocks. However, other

conventional electrically conductive materials like electrically-conductive

polymers, metals, etc. may also be used to fat>ricate coolant flow fiekl plate

10. Plate 10 includes a substantially planar surface 12, having a generally

central portion 14. and a flow fleld 16 formed in the generally central portion

14 of surface 12. In the illustrated embodiment, tiie flow fleld platelO and the

flow field 16 are shown to have a generally square and rectangular shapes

\	as viewed In plan respectively. However, It should be understood that the

4

discussed earlier. The surface of the coolant flow field 82 has also been divided into sixty-four nodes for comparative analysis. These nodes are assumed to be connected by rods of thermal resistance. Heat transfer from coolant flow field of fuel cell stack primarily depends on flow geometry of the reactant gases, type of coolant and Its flow geometry, thermal conductivity of the coolant plate material etc. The amount of heat generation varies with current density and heat dissipates in x and y direction of the coolant flow field plate. For a given coolant flow field design, a two - dimensional heat transfer analysis gives the temperature profile of the coolant flow field plate. For this purpose, the inventors applied a general equation [4] as given below.

Qi+S(T,-T,)/R„	[A]

Wherein:

•	Qi " heat generated in the I th node;

•	T1 = Temperature of the I th node;

•	T1 = Temperature of the J th node;

•	R1 = Resistance due to I and J th nodes;

Assuming that at steady state the net heat in at any node is zero, the temperature of every node has been computed. Due to symmetry the coolant plate 10 can be subdivided into equal four parts. As the node temperatures of the opposite parts are mirror image to each other, it is sufficient if the temperatures of any one part i.e. sixteen nodes (64 x 1/4) are calculated. For the present embodiment, the temperatures of one part of the coolant flow field plate 10 as shown In Flg.1 are given In Tablol. The same for the prior art coolant flow field plate Is shown in Table 2. As can be seen from Flg.1, the central portion has the maximum temperature and decreases towards the periphery of the plate. For a current density of 0.3A / cm 2 the calculated temperature gradient for the present invention Is found to be around 4° C whereas the same for the prior art coolant flow field plate is 12 C.

The results of the comparative analysis shown In Table 1 and 2 Indicate that th© novel design of coolant flow field 10 of the present invention exhibits a substantially lower temperature gradient as comoared to the single serpentine cooiant flow field 82.

The coolant refers to a cooling medium such as water, air, glycol-water mixture or any other fluid which has cooling properties.

In the coolant flow field plate for polymer electrolyte membrane fuel cell, according to this invention, said plate is made of an electrically conducting material and formed in a substantially planar surface, said plate comprising a coolant flow field formed on said planar surface; at least one supplier passage included in the flow field for supplying coolant to said fuel cell and at least one collector passage included m the flow field for collecting hot coolant from said fuel cell during operation thereof; a plurality of substantially symmetric flow sectors included in the flow field, each of the said flow sectors having a separate inlet communicating with the supplier passage and a separate outlet communicating with the collector passage; at least one set of substantially parallel flow channels comprised in each flow sector, said flow channels being formed in the said planar surface, each of said flow sectors bemg partitioned to demarcate  the said flow channels into a plurality of sets of coolant flow channels.

We Claim

1.  A coolant flow field plate  for  polymer

electrolyte membrane fuel cell, said plate being

  .	.	.

made of an electrically conducting material  and

formed in a substantially planar surface,  said

plate comprising a coolant flow field formed on

said  planar surface;  at least one  supplier

passage  included in the flow field for supplying

coolant to said fuel cell  and at least one

collector passage included in the flow field for

collecting hot coolant from said fuel cell during

operation thereof; a plurality of substantially

symmetric flow sectors included in the flow field,

each of said flow sectors having a separate  inlet

communicating with the supplier passage and and a

separate outlet communicating with the collector

passage;  at  least one set of  substantially

parallel  flow channels comprised in each flow

sector,  said flow channels being formed  in the

said planar surface, each of said flow sectors

being partitioned to demarcate the said flow

channels into a plurality of sets of coolant flow

channels.

I"

2.	A coolant  flow field plate  for polymer

electrolyte membrane fuel cell as claimed in Claim 1

wherein the flow channels of each set are disposed

in series flow relationship with one another.

3.	A coolant flow field plate for polymer electrolyte membrane fuel cell as claimed in Claim 1 or Claim 2 wherein the flow channels of each set are disposed in parallel flow relationship with one another.

4.	A coolant flow field plate  for polymer electrolyte membrane fuel cell as claimed in. any one of the preceding Claims wherein the sets  in each of the said sectors are equal in number.

5.	A coolant flow field plate for polymer electrolyte membrane fuel cell as claimed in any one of the preceding Claims wherein five flow channels are provided in each set of a flow sector.

6.	A coolant flow field plate for polymer

electrolyte membrane fuel cell as claimed in any

one of the preceding Claims wherein each flow

channel is open at the top, the depth and width of each channel being substantially constant throughout the length thereof.

7.	A coolant flow field plate for polymer

electrolyte membrane fuel cell as claimed in any

one of the preceding Claims wherein said channels

form a plurality of substantially parallel lands.

8.	A coolant flow field plate for polymer

electrolyte membrane fuel cell as claimed in any

one of the preceding Claims wherein the depth of

each land is constant throughout the length

thereof.

9.	A coolant flow field plate for polymer electrolyte membrane fuel cell as claimed in any one of the preceding Claims wherein the ratio of the width of a channel to that of a land ranges from 1.0 to 1.55.

10.	A coolant flow field plate for polymer electrolyte membrane fuel cell as claimed in any one of the preceding Claims wherein the  said

plate is made of a non-porous material.

11. A coolant flow field plate for polymer electrolyte membrane fuel cell, substantially as herein described with reference to, and as illustrated in, the drawings.

Dated this the /  day of  /fL  1999	

Documents:

				0545-mas-1999 abstract.jpg

				0545-mas-1999 abstract.pdf

				0545-mas-1999 claims-duplicate.pdf

				0545-mas-1999 claims.pdf

				0545-mas-1999 correspondence-others.pdf

				0545-mas-1999 correspondence-po.pdf

				0545-mas-1999 description (complete)-duplicate.pdf

				0545-mas-1999 description (complete).pdf

				0545-mas-1999 drawings.pdf

				0545-mas-1999 form-1.pdf

				0545-mas-1999 form-19.pdf

				0545-mas-1999 form-26.pdf

« Previous Patent

Next Patent »

Patent Number	215911	

Indian Patent Application Number	545/MAS/1999	

PG Journal Number	13/2008	

Publication Date	31-Mar-2008	

Grant Date	05-Mar-2008	

Date of Filing	11-May-1999	

Name of Patentee	SPIC SCIENCE FOUNDATION	

Applicant Address	111 MOUNT ROAD, GUINDY, CHENNAI - 600 032,	

Inventors:

#	Inventor's Name	Inventor's Address	

1	KALYAN KUMAR GHOSH	SPIC SCIENCE FOUNDATION, 111 MOUNT ROAD, GUINDY, CHENNAI - 600 032,	

2	GURUVIAH VELAYUTHAM	SPIC SCIENCE FOUNDATION, 111 MOUNT ROAD, GUINDY, CHENNAI - 600 032,	

3	KAVERIPATNAM SAMBAN DHATHATHREYAN	SPIC SCIENCE FOUNDATION, 111 MOUNT ROAD, GUINDY, CHENNAI - 600 032,	

4	PARTHASARATHY SRIDHAR	SPIC SCIENCE FOUNDATION, 111 MOUNT ROAD, GUINDY, CHENNAI - 600 032,	

PCT International Classification Number	H01M 008/004	

PCT International Application Number	N/A	

PCT International Filing date		

PCT Conventions:

#	PCT Application Number	Date of Convention	Priority Country	

1			NA	

© All Indian Patents, 2013-2021.

  Patent data available in the public domain from Indian Patents Office, Department of Industrial Policy and Promotions, Ministry of Commerce and Industry, Government of India.

File: patents/215913-a-polymerizable-composition-containing-free-radicals-and-a-process-for-polymerizing-the-same.html
Indian Patents. 215913:A POLYMERIZABLE COMPOSITION CONTAINING FREE RADICALS AND A PROCESS FOR POLYMERIZING THE SAME

Indian Patents

Recently Granted Patents

  Recently Published Patents

Title of Invention	A POLYMERIZABLE COMPOSITION CONTAINING FREE RADICALS AND A PROCESS FOR POLYMERIZING THE SAME

Abstract	The present invention relates to a polymerizable composition, comprising a) at least one ethylenically unsaturated monomer or oligomer, b) a radical source capable of starting polymerization of the ethylenically unsaturated monomer or oligomer and c) at least one compound of formula (I) wherein n is 1 or 2 R<sub>3</sub>, R<sub>4</sub>, R<sub>9</sub>, R<sub>10</sub> are each independently of one another C<sub>1</sub>-C<sub>18</sub>alkyl, C<sub>2</sub>-C<sub>18</sub>alkenyl or C<sub>2</sub>- C<sub>1</sub>salkinyl; or R<sub>3</sub> and R<sub>4</sub> and/or R<sub>9</sub> and R<sub>10</sub> form together with the linking carbon atom a C<sub>3</sub>-C<sub>12</sub>cycloalkyl radical; R<sub>5</sub>, R<sub>6</sub>, R<sub>7</sub>, R<sub>8</sub> are each independently of one another hydrogen, C<sub>1</sub>-C<sub>18</sub>alkyl, C<sub>2</sub>-C<sub>18</sub>alkenyl or C<sub>2</sub>-C<sub>18</sub>alkinyl; X is -O-, -O-C(O)-, -NR<sub>2</sub>- or -NR<sub>2</sub>-C(O)-; R<sub>2</sub> is hydrogen, C<sub>1</sub>-C<sub>18</sub>alkyl or phenyl; if n is 1, R<sub>1</sub> is C<sub>8</sub>-C<sub>36</sub>alkyl, C<sub>8</sub>-C<sub>36</sub>alkenyl or C<sub>8</sub>-C<sub>36</sub>alkinyl if n is 2 R<sub>1</sub> is C<sub>10</sub>-C<sub>36</sub>alkylen, C<sub>10</sub>-C<sub>36</sub>alkenylen or C<sub>10</sub>-C<sub>36</sub>alkinylen. Further objects of the present invention are a process for polymerization and the use of compounds of formula I for the polymerization of ethylenically unsaturated monomers.	

Full Text	The present invention relates to a polymerizable composition comprising a) at least one ethylenically unsaturated monomer, b) a free radical source and c) a 2,2,6,6-tetraalkylpiperidine having a long chain alkyl group. Further aspects of the present invention are a process for polymerizing ethylenically unsaturated monomers, and the use of a 2,2,6,6-tetraalkylpiperidine derivative having a long chain alkyl group for controlled polymerization.

The compounds of the present invention provide polymeric resin products having low polydispersity. The polymerization process proceeds with enhanced monomer to polymer conversion efficiency. In particular, this invention relates to stable free radical-mediated polymerization processes which provide homopolymers, random copolymers, block copolymers, multiblock copolymers, graft copolymers and the like, at enhanced rates of polymerization and enhanced monomer to polymer conversions.

Polymers or copolymers prepared by conventional free radical polymerization processes inherently have broad molecular weight distributions or polydisperslties which are generally higher than the theoretical limit of 1.5 - 2.0. In industrial processes values higher than four are not uncommon.

Conventional radical polymerization processes pose various significant problems, such as difficulties in predicting or controlling the molecular weight, the polydispersity and the modality of the polymers produced. These prior art polymerization processes produce polymers having broad polydisperslties.

Furthermore, free radical polymerization processes in bulk of the prior art are difficult to control because the polymerization reaction is strongly exothermic and an efficient heat removal in the highly viscous polymer is mostly impossible. The exothermic nature of the prior art free radical polymerization processes often severely restricts the concentration of reactants or the reactor size upon scale-up.

Due to the above mentioned uncontrollable polymerization reactions, gel formation in conventional free radical polymerization processes are also possible and cause broad

molecular weight distributions and/or difficulties during filtering, drying and manipulating the oroduct resin.

US-A-4 581 429 to Solomon et al., issued April 8,1986, discloses a free radical polymeriza¬tion process which controls the growth of polymer chains to produce short chain or oligo-meric homopolymers and copolymers, including block and graft copolymers. The process , employs an initiator having the formula (in part) R"R"N-0-X, where X is a free radical species capable of polymerizing unsaturated monomers. The reactions typically have low conversion rates. Specifically mentioned radical R"R"N-0+ groups are derived from 1,1,3,3-tetraethyliso-indoline, 1,1,3,3-tetrapropylisoindoline, 2,2,6,6-tetramethylpiperidine, 2,2,5,5-tetramethyl-pyrrolidine or di-t-butylamine. However, the suggested compounds do not fulfill all requirements.

EP-A-735 052 discloses a general method for preparing thermoplastic polymers of narrow polydispersities by free radical-initiated polymerization, which comprises adding a free radical initiator (free radical source) and a stable free radical agent to the monomer compound.

This method has the disadvantage that uncontrollable recombinations of initiator radicals occur immediately after their formation, thus producing variable ratios between initiator radicals and stable free radicals. Consequently monomer to polymer conversion may become low and/or polydispersity high.

^P 8269117, published 1996 has selected the N-oxyls of bis(2,2,6,6-tetramethyl-4-piperidyl)sebacic acid ester and tetrakis (2,2,6,6-tetramethyl-4-piperidyl)1,2,3,4-butanetetracarboxylate as being particularly useful in controlled polymerization reactions.

Surprisingly it has now been found that 2,2,6,6-tetraalkylpiperidine derivatives having a long chain alkyl or alkylene group in 4 position attached to the piperidine ring are excellent Tegulators in such systems.

Monomer to polymer conversion is higher as known from prior art polymerizations and polydispersity of the polymers produced is surprisingly low, whereas reaction times are short even at relatively low temperatures, making the polymerization process particularly suitable for industrial applications.

The polymerization processes and resin products of tine present invention can be used for a wide range of purposes, for example for pipes, profiles, sheets, cable insulations, sports equipment, garden furniture, films, structural parts, parts of vehicles and machines, and containers of any type, for example bottles, foamed materials, such as insulation panels or packaging material. The polymerization processes are useful for the preparation of block copolymers which are useful as compatibilizing agents or impact modifiers for polymer blends, or dispersing agents for coating systems or for the preparation of narrow molecular weight resins or oligomers for use in coating technologies and thermoplastic films or as toner resins and liquid immersion development ink resins or ink additives used for electrophotographic imaging processes.

The polymers obtainable according to this invention can be brought into the desired shape in known manner. Such processes are, for example grinding, calendering, extruding, injection moulding, blow moulding, sintering and spinning.

The resulting (co)polymers are of high purity, therefore not requiring any further purification.

One object of the present invention is to provide a polymerizable composition, comprising

a)	at least one ethylenically unsaturated monomer or oligomer,

b)	a radical source capable of starting polymerization of the ethylenically unsaturated monomer or oligomer and

c)	at least one compound of formula (I)

n is 1 or 2

R3, R4, R9. R10 are each independently of one another C1-C18alkyl, C2-C18alkenyl or C2-

C18alkinyl; or

R3 and R4 and/or R9 and R10 form together with the linking carbon atom a C2-C12cycloalkyI

radical;

R5. R6. R7, R8 are each independently of one another hydrogen, C1-C18alkyl, C2-C18 alkenyl or

C2-C18alkinyl;

X is -0-, -O-C(O)-, -NR2- or -NR2-C(0)-;

R2 is hydrogen, C1-C18alkyl or phenyl;

if n is 1,

R1 is C8-C36alkyl, C8-C36 alkenyl or C8-C38alkinyl

if n is 2

R1 is C10-C36alkylen, C10-C36alkenylen or C10-C36alkinylen.

The alkyl radicals may be linear or branched. Examples of alkyl containing 1 to 18 carbon

atoms are methyl, ethyl, propyl, Isopropyl, butyl, 2-butyl, isobutyl, t-butyl, pentyl, 2-pentyl,

hexyl, heptyl, octyl, 2-ethylhexyl, t-octyl, nonyl, decyl, undecyl, dodecyl, tridecyl, tetradecyl,

hexadecyl and octadecyl.

Examples for alkyl containing up to 36 carbon atoms are eicosyl, docosyl, pentacosyl,

hexacosyl, heptacosyl or octacosyl.

The alkenyl radicals may be linear or branched. Examples of Cs-Caealkenyl are octenyl,

undecenyl, octadecenyl, eicosenyl, pentacosenyl or octacosenyl.

Examples of C8-C36alkinyl are 5-undecinyl, 6-octadecinyl, eicosinyl, pentacoslnyl or octacosinyl. The alkinyl radicals may be linear or branched.

Typical alkylen groups are decylen, elcosylen, pentacosylen

Preferably R3, R4, R9, R10 are methyl groups and R5, Re. R7, R8 are hydrogen.

Preferably X is -O- or- O-C(O)-, more preferably X is -O-C(O)-.

Preferably n is 1 and R1 is C8-C25alkyl, more preferably C11-C25 alkyl and most preferably C15-C25alkyl.

A particularly preferred group of compounds are those of formula 

Another preferred group of compounds is, wherein n is 2 and R1 is C12-C24alkylen.

R2 is preferably hydrogen or C1-C4all
When the compounds of formula (I) are prepared from commercial grade starting materials the substituent R1 may often be a mixture of alkyl or alkylene chains of different lengths, centered around a main component.

Preferably the ethylenically unsaturated monomer or oligomer is selected from the group consisting of styrene, substituted styrene, conjugated dienes, acrolein, acrylonitril, vinyl acetate, (alkyl)acrylic acidanhydrides, (alkyl)acrylic acid salts, (alkyl)acrylic esters or (alkyl)acryiamides.

More preferably the ethylenically unsaturated monomer is styrene, a-methyl styrene, p-methyl styrene, 1,3-dienes or a compound of formula CH2=C(Ra)-(C=Z)-Rb, wherein Ra is hydrogen or C1-C4alkyl, Rb is NH2, OMe, glycidyl, unsubstituted C1-C18alkoxy or hydroxy-substituted C1-C18alkoxy, unsubstituted C1-C18alkylamino, di(C1-C18alkyl)amino, hydroxy-substituted CrCiealkylamino or hydroxy-substituted di(C1-C18alkyl)amino. Z is oxygen or sulfur and Me is an alkali metal cation.

Most preferably the ethylenically unsaturated monomer is styrene, a-methyl styrene, p-methyl styrene, butadiene, isoprene.

Preferably the compound of formula (I) or a mixture thereof is present in an amount of from 0.001 mol-% to 30 mol-%, more preferred in an amount of from 0.002 mol-% to 5 mol-% and most preferred in an amount of from 0.005 mol-% to 2 mol-% based on the monomer or monomer mixture.

The molar ratio between free radical source b) and the nitroxyl compound of formula I is preferably from 20:1 -1:2, more preferably from 10:1 -1:1.5 and most preferably from 2:1 -1:1.4. Particularly preferred is a molar ratio of 1:1.3.

When monomer mixtures are used mol % Is based on an average molecular weight of the mixture.

A further object of the present invention is a process for preparing an oligomer, a cooligomer, a polymer or a copolymer (block or random) by free radical polymerization of at least one ethylenically unsaturated monomer or oligomer, which comprises heating the monomer or monomers/oligomers in the presence of a free radical source and a compound of formula (I) and polymerizing the ethylenically unsaturated monomer or oligomer.

The definitions and preferences given for the composition apply also for the process for preparing an oligomer, a cooligomer, a polymer or a copolymer.

The polymerization reaction temperature is kept relatively constant throughout the heating step by providing an adjustable external heat source and the temperature is from about 60° C to 220 °C preferably between 100° C and 180° C and optimally between 120° C and 140° C. Reactions performed above 160° C tend to result in a broadening of the poly-dispersity.

A reaction volume may be selected for any size that enables simple adding, mixing, reacting and isolating the product on an economic or convenient scale.

Preferably the free radicals from the free radical source are generated thermally. Therefore the radical formation depends on the decomposition temperature of the radical generator. Peroxides can be used within a temperature range from 60° C to 180° C more preferably from 110° C to 180° C. Azo compounds have lower decomposition temperatures and can therefore be used within 40° C to 140° C more preferably from 60° C to 120° C.

Yet another object of the present invention is the use of a compound of formula (I) together with a free radical source for the controlled polymerization of ethylenically unsaturated monomers or oligomers.

The production of C-centered radicals is described, inter alia, in Houben Weyl, Methoden der Organischen Chemie, Vol. E 19a, pages 60-147. These methods can be applied in general analogy.

Examples of free radical sources suitable in the present invention are derived from peroxides, hydroperoxides or azo compounds

Examples for free radical sources are 2,2"-azoblslsobutyronitrile, 2,2"-a2obis(2-methyl-butyronitrile), 2,2"-azobis(2,4-climethylvaleronitrile), 2,2"-azobis(4-methoxy-2,4-dimethylvaleronitrile), 1,1"-azobis(1-cyclohexanecarbonitrile), 2,2"-azobls(isobutyramide) dihydrate, 2-phenylazo-2,4-dimethyl-4-methoxyvaleronJtrile, dlmethyl-2,2"-azoblslsobutyrate, 2-(carbamoylazo)lsobutyronitrile, 2,2"-azobis(2,4,4-trimethylpentane), 2,2"-azobls(2-methylpropane), 2,2"-azobis(N,N"-dimethyleneisobutyramidine), free base or hydrochloride, 2,2"-azobis(2-amidinopropane), free base or hydrochloride, 2,2"-azobis{2-methyl-N-[1,1-bis(hydroxymethyl)ethyl]propionamide} or 2,2"-azobis{2-methyl-N-[1,1-bis(hydroxymethyl)-2-hydroxyethyl]propionamide, methylethylketonperoxide, 2,5-dimethyl-2,5-di-tert.-butylperoxyhexane, 2,5-dimethyl-2,5-di-tert.-butylperoxyhexyne, di-tert.-butyl-peroxide, di-tert.-butylperoxyisopropylbenzene, tert.-butyl-3-isopropenylcumeneperoxide, di-(1 -hydroxycyclohexyl)peroxide, dibenzylperoxid), diisopropylperoxydicarbonate, bis-(4-tert.-butylcyclohexyl)peroxidicarbonate, tert.-butylperoxybenzoate or hydrogenperoxide.

Preferred radical sources are 2,2"-azobisisobutyronitrile, 1,1"-azobis(1-cyclohexanecarbonitrile), 2,2"-azobisisobutylacetate. 5,5"-azobis-(5-ethyl-1,3-dioxane), dibenzoylperoxide, dicumylperoxide, di-tert.butylperoxide, di-laurylperoxide, cumylhydroperoxide and hydrogenperoxide and mixtures thereof.

Preferably the radical source is present in an amount of from 0.001 tQ-25-mol %, more preferably from 0.002 to 10 mol % and most preferred from 0.005 to 2 mol %, based on the monomer used.

The compounds of formula (I) and their precursors are known and their preparation is described for example in US 5,654,434 and 5,204,473.

Suitable monomers are those mentioned above. The polymers formed by the present process may be isolated prior to a next reaction step or may be used without isolation, and a second monomer is added to the reaction mixture of the first step, which leads to block copolymers.

Block copolymers are, for example, block copolymers of polystyrene and poly-1,3-dienes (e.g. Poly(styrene-co-butadiene) or Poly(styrene-co-butadiene-co-styrene)) or polystyrene and polyacrylates (e.g. Poly(styrene-co-acrylate) or Poly(styrene-co-acrylate-co-styrene). They are useful as polymers in applications for pipes, profiles, sheets, cable insulations,

sports equipment, garden furniture, films, structural parts, parts of vehicles and machines, and containers of any type, for example bottles, foamed materials, such as insulation panels or packaging material. They can also be used as impact modifiers, adhesives, compatibilizers for polymer blends or as polymer toughening agents. Block copolymers of styrene, (meth)acrylates and/or acrylonitrile are useful plastics, elastomers and adhesives.

Furthermore, block copolymers of this invention, wherein the blocks alternate between polar monomers and non-polar monomers, are useful in many applications as amphlphilic surfactants or dispersants for preparing highly uniform polymer blends.

The (co)polymers of the present invention may have a number average molecular weight from 1 000 to 500 000 g/mol, preferably from 2 000 to 250 000 g/mol and, more preferably, from 5 000 to 150 000 g/mol. The number average molecular weight may be determined by size exclusion chromatography (SEC), gel permeation chromatography (GPC), matrix assisted laser desorption/ionization mass spectrometry (MALDI-MS) or, if the initiator carries a group which can be easily distinguished from the monomer(s), by NMR spectroscopy or other conventional methods.

The (co)polymers of the present invention typically have a low polydispersity. Preferably the polydispersity is from 1.1 to 2.2, more preferably from 1.1 to 1.9 and most preferably from 1.2 to 1.8.

The present invention also encompasses in the synthesis novel block, multi-block, star, gradient, random, hyperbranched and dendritic copolymers, as well as graft or copolymers.

The polymers prepared by the present invention are useful for following applications:

pipes, profiles, sheets, cable insulations, sports equipment, garden furniture, films, structural parts, parts of vehicles and machines, and containers of any type, for example bottles, foamed materials, such as insulation panels or packaging material, impact modifiers, compatibilizers for polymer blends, polymer toughening agents, adhesives, detergents, dispersants, emulsifiers, surfactants, defoamers, adhesion promoters, corrosion inhibitors, viscosity improvers, lubricants, rheology modifiers, thickeners, crosslinkers, paper treatment, water treatment, electronic materials, paints, coatings, photography, ink materials, imaging materials, superabsorbants, cosmetics, hair products, preservatives, biocide materials or modifiers for asphalt, leather, textiles, ceramics and wood.

Because the present polymerizaton is a "living" polymerization, it can be started and stopped practically at will. Furthermore, the polymer product retains the functional alkoxyamine group allowing a continuation of the polymerization in a living matter. Thus, in one embodiment of this invention, once the first monomer is consumed in the initial polymerizing step a second monomer can then be added to form a second block on the growing polymer chain in a second polymerization step. Therefore it is possible to carry out additional polymerizations with the same or different monomer(s) to prepare multi-block copolymers. Furthermore, since this is a radical polymerization, blocks can be prepared in essentially any order. One is not necessarily restricted to preparing block copolymers where the sequential polymerizing steps must flow from the least stabilized polymer intermediate to the most stabilized polymer intermediate, such as is the case in ionic polymerization. Thus it is possible to prepare a multi-block copolymer in which a styrene or 1,3-diene block is prepared first, then a polyacrylonitrile or a poly(meth)acrylate block is attached thereto, and so on. Furthermore, there is no linking group required for joining the different blocks of the present block copolymer. One can simply add successive monomers to form successive blocks. A plurality of specifically designed polymers and copolymers are accessible by the present invention, such as star and graft (co)polymers as described, inter alia, by C. J. Hawker in Angew. Chemie, 1995,107, pages 1623-1627, dendrimers as described by K. Matyaszewski et al. in Macromolecules 1996, 29, pages 4167-4171, graft (co)polymers as described by C. J. Hawker et al. in Macromol. Chem. Phys, 1997,198,155-166, random copolymers as described by C. J. Hawker in Macromolecules 1996, 29, 2686-2688, or diblock and triblock copolymers as described by N. A. Listigovers in Macromolecules 1996, 29, 8992-8993.

The process may be carried out in the presence of an organic solvent or in the presence of water or in mixtures of organic solvents and water. Additional cosolvents or surfactants, such as glycols or ammonium salts of fatty acids, may be present. Other suitable cosolvents are described hereinafter.

Preferred processes use as little solvents as possible. In the reaction mixture it is preferred to use more than 30% by weight of monomer, radical source and regulator, particularly preferably more than 50% and most preferrably more than 80%.

Most preferred processes are bulk polymerizations without any solvent.

If organic solvents are used, suitable solvents or mixtures of solvents are typically pure alkanes (hexane, heptane, octane, isooctane), hydrocarbons (benzene, toluene, xylene), halogenated hydrocarbons (chlorobenzene), alkanols (methanol, ethanol, ethylene glycol, ethylene glycol monomethyl ether), esters (ethyl acetate, propyl, butyl or hexyl acetate) and ethers (diethyl ether, dibutyl ether, ethylene glycol dimethyl ether), or mixtures thereof.

The following examples illustrate the invention.

Preparation of Compound 101

To a solution of 2,2,6,6-tetramethylpiperidin-4-hydroxy-1-N-oxyl (43,1 g) in toluene (60 g) tetrabutylammonium bromide (2,7 g) is added, followed by a solution of sodium hydroxyde (33 g) in water (33 g). The mixture is heated to 55° C. To the well stirred mixture 1-octyl bromide (96,6 g) is added over a period of one hour. The reaction mixture is stirred over night and then cooled down to room temperature. The mixture is washed with water and the organic phase dried over sodium sulfate. After evaporation of the solvent a red liquid, which is further purified by column chromatography (silica gel; petrol ether/acetic ester = 9/1) is obtained. The red oil corresponds to the formula

Preparation of Compound 107

To an agitated ice cold solution of 2,2,6,6-tetramethylpiperidin-4-hydroxy-1-N-oxyl (98,2 g) and triethylamine (69,3 g) in toluene (220 g) a solution of stearic acid chloride (205,4 g) in toluene (220 g) is added within one hour. After completed addition the temperature is raised to room temperature and agitation continued for another 18 h. The suspension is extracted with water several times. The organic phase is dried over magnesium sulfate, filtered and evaporated to dryness. The residue is dissolved in petrolether/acetic acid ester (9/1) and filtered over a silicagel column. After evaporation of the solvents, the residue is dried under high vacuum at 60° C. Compound 107 is obtained as a red brownish solid with a melting point of 34 - 35° C:

Preparation of Compound 108

Acvlation

To an agitated solution of 2,2,6,6-tetramethyl-4-amino-piperidine (71,2 g) in toluene (430 g)

triethylamine (60,7 g) and 4-dimethylamino-pyridine (0,6 g) are added at room temperature.

Within 30 min a solution of laurinic acid chloride (120,3 g) in toluene (87 g) is slowly added

and the reaction temperature maintained below 40° C. After complete addition the

temperature is raised to 100 ° C and agitation continued for 18 h. After cooling to room

temperature the suspension is filtered and the residue taken up with methylenchloride (660g)

and washed several times with a saturated aqueous solution of sodium bicarbonate. The

organic solution is dried over magnesium sulfate and evaporated to dryness. A white solid of

formula 

is obtained melting at >250"" C.

Oxidation

To an agitated ice cold mixture of the above amide (101,6 g) in tetrahydrofurane (250 g) a solution of m-chloroperbenzoic acid (70%, 125,8 g) in tetrahydrofurane (460 g) is added within one hour. After complete addition agitation is continued for 17 h at room temperature. The red solution is diluted with hexane (600 g) and the mixture extracted with several portions of a 1M aqueous solution of sodium bicarbonate and afterwards with a saturated solution of sodium chloride. The organic phase is dried over sodium sulfate and evaporated to dryness. The residue is further purified by column chromatography (silica gel; hexane/acetic acid ethylester= 1:1). Compound 108 is obtained as a red solid with a melting point of 48 - 50° C.

In an evacuated Schlenk reactor, purged with argon, the amount of initiator and stable nitroxyl radical given in Table 2 are added to 50 ml styrene under argon atmosphere. Dissolved oxygen is removed in two freeze thaw cycles (liquid nitrogen). The reaction mixture is stirred and heated under argon atmosphere to 130° C for 6 hours. Remaining monomer is removed at 60° C under vacuum. The residue is dried in a first step under vacuum and in a second step under normal pressure at 70° C until constant weight is achieved.

Molecular weights and molecular weight distributions are determined by gel permeation chromatography (GPC).

The results are shown in Table 2

WE CLAIM:

1.  A polymerizable composition, comprising

a)	at least one ethylenically unsaturated monomer or oligomer;

b)	a  radical  source  capable of starting polymerization of the  ethylenically unsaturated monomer or oligomer and

c)	at least one compound of formula (I)

n is 1 or 2 

R3, R4, R9, R10 are each independently of one another C1-C18alkyl, C2-C18alkenyl or

C2-C18alkinyl; or

R3 and R4 and/or R9 and R10 form together with the linking carbon atom a C3-

C12cycloalkyl radical;

R5, R6, R7, Rg are each independently of one another hydrogen, C1-C18alkyl, C2-

C18alkenyl or C2-C18alkinyl;

X is -0-, -O-C(O)-, -NR2-C(0)-; wherein

R2 is hydrogen, C1-C18alkyl or phenyl;

If n is 1,

R1 is C8-C36 alkyl, C8-C36 alkenyl or C8-C36alkinyl

Ifnis2,

R1 is C10-C36alkylen, C1o-C36alkenylen or C1o-C36alkinylen.

2.	The composition according to claim 1, wherein R3, R4, R9 and R10 are each methyl

and R5, R6, R7 and Rg are each hydrogen.

3.	The composition according to claim 1, wherein X is O or -O-C(O)-.

4.	The composition according to claim 1, wherein n is 1 and R1 is C8-C25 alkyl.

5.	The composition according to claim 1 wherein n is 2 and R1 is C12-C24alkylen.

6.	The composition according to claim 1, wherein the ethylenically unsaturated monomer or oligomer is selected from the group consisting of styrene, substituted styrene, conjugated dienes, acrolein, acrylonitril, vinyl acetate, (alkyl)acrylic aC1danhydrides, (alkyl)acrylic aC1d salts, (alkyl)acrylic esters or (alky l)acry lamides.

7.	The composition according to claim 6, wherein the ethylenically unsaturated monomer is styrene, a-methyl styrene, p-methyl styrene, 1,3-dienes or a compound of formula CH2=C(Ra)-(C=Z)-Rb, wherein Ra is hydrogen or C1-C4alkyl, Rb is NH2, OMe, glyC1dyl, unsubstituted CpC1galkoxy or hydroxy-substituted C1-C18alkoxy, unsubstituted C1-C18alkylamino, di(C1-C1galkyl)amin6, hydroxy-substituted C1-C18alkylamino or hydroxy-substituted di(C1-C18alkyl)amino; Z is oxygen or sulfur, and Me is an alkali metal cation.

8.	The composition according to claim 6, wherein the ethylenically unsaturated monomer is styrene, a-methyl styrene, p-methyl styrene, butadiene or isoprene.

9.	The composition according to claim 1, wherein the compound of formula (I) or a mixture thereof is present in an amount of from 0.001 mol-% to 30 mol-%, based on the monomer or monomer mixture.

10.	A process for preparing an oligomer, by free radical polymerization of at least

one ethylenically unsaturated monomer or oligomer, comprising the step of

heating the monomer or monomers/oligomers in the presence of a free radical

source selected from the group consisting of hydroperoxides, peroxides and azo

compounds and a Compound of the formula I according to claim 1 and

polymerizing the ethylenically unsaturated monomer or oligomer in a known

manner.

11.	The process in accordance with claim 10, wherein the free radicals from the

free radical source are generated at a temperature from 60°C to 220°C.

12.	The process according to claim 11, wherein the free radicals from the free

radical source are generated at a temperature from 60°C to 180°C.	

Documents:

				0660-mas-1999 abstract.jpg

				0660-mas-1999 abstract.pdf

				0660-mas-1999 claims-duplicate.pdf

				0660-mas-1999 claims.pdf

				0660-mas-1999 correspondence-others.pdf

				0660-mas-1999 correspondence-po.pdf

				0660-mas-1999 description (complete)-duplicate.pdf

				0660-mas-1999 description (complete).pdf

				0660-mas-1999 form-1.pdf

				0660-mas-1999 form-19.pdf

				0660-mas-1999 form-26.pdf

				0660-mas-1999 form-3.pdf

				0660-mas-1999 form-5.pdf

				0660-mas-1999 others.pdf

				0660-mas-1999 petition.pdf

				456.jpg

« Previous Patent

Next Patent »

Patent Number	215913	

Indian Patent Application Number	660/MAS/1999	

PG Journal Number	13/2008	

Publication Date	31-Mar-2008	

Grant Date	05-Mar-2008	

Date of Filing	21-Jun-1999	

Name of Patentee	CIBA SPECIALTY CHEMICALS HOLDING INC	

Applicant Address	KLYBECKSTRASSE 141, 4057 BASEL,	

Inventors:

#	Inventor's Name	Inventor's Address	

1	WIEBKE WUNDERLICH	BAHNHOFSTRASSE 25A, 64404 BICKENBACH,	

2	MICHAEL ROTH	FALLTORWEG 5, 64686 LAUTERTAL,	

3	MARGOT CLAUSS	61, RUE DE LA FORET, 68400 RIEDISHEIM,	

4	FRANCESCO FUSO	BIENENWEG 8, 4106 THERWIL,	

PCT International Classification Number	C07D 251/06	

PCT International Application Number	N/A	

PCT International Filing date		

PCT Conventions:

#	PCT Application Number	Date of Convention	Priority Country	

1	9881066585.4	1998-06-25	EUROPEAN UNION	

© All Indian Patents, 2013-2021.

  Patent data available in the public domain from Indian Patents Office, Department of Industrial Policy and Promotions, Ministry of Commerce and Industry, Government of India.
