Repository: anandvc/allindianpatents

File: patents/215964-a-process-for-elimination-of-sodium-oxalate-in-an-industrial-facility-implementing-the-bayer-alumina-hydrate-production-process-and-using-industrial-water.html
Indian Patents. 215964:A PROCESS FOR ELIMINATION OF SODIUM OXALATE IN AN INDUSTRIAL FACILITY IMPLEMENTING THE BAYER ALUMINA HYDRATE PRODUCTION PROCESS AND USING INDUSTRIAL WATER

Indian Patents

Recently Granted Patents

  Recently Published Patents

Title of Invention	A PROCESS FOR ELIMINATION OF SODIUM OXALATE IN AN INDUSTRIAL FACILITY IMPLEMENTING THE BAYER ALUMINA HYDRATE PRODUCTION PROCESS AND USING INDUSTRIAL WATER

Abstract	The present invention relates to a process for elimination of sodium oxalate in an industrial facility implementing the Bayer alumina hydrate production process and using industrial water, said process comprising, in at least one fraction (L4) of the decomposed Bayer aluminate solution (L2) removed after concentration (V), the precipitation of the oxalate dissolved by means of a fmely divided limebased destabilisation agent (Cl) followed by the separation (F) of the solid deoxalation residue (84) from the solution (L6) recycled as a bauxite alkaline corrosion solution, characterized in that the deoxalation residue (84) from the separation is used to decarbonate and deoxalate said industrial water.	

Full Text	Field of the invention

The invention relates to a purification process for elimination of sodium oxalate in an industrial facility implementing the Bayer alumina hydrate production process and using industrial water.

State of the related art

In 177687, a particularly effective deoxalation process is known, specifying the use of a solid, finely divided and inexpensive material - lime - -used as seed for the precipitation of sodium oxalate in concentrated decomposed aluminate solution. In fact, sodium oxalate does not precipitate directly on the fine lime particles but on the solid products of the reaction between the lime and the aluminate solution belonging to the tricalcium aluminate hexahydrate family: AI2O3, 3CaO, 6H2O. In the rest of this document, we will refer to all these reaction products together as "AC3,6".

Problem posed

This process is used in numerous industrial facilities and gives full satisfaction for most bauxites to be processed. However, it proves to be relatively expensive in high capacity facilities processing trihydrate or mixed bauxites, particularly of African or Indian origin, which are particularly rich in organic substances, said substances being broken down during the alkaline corrosion particularly in the form of a large quantity of sodium oxalate, which requires the implementation of frequent deoxalation operations. This is followed by a high consumption of lime and a loss of soda and alumina carried with the deoxalation residue.

To reduce the lime consumption and alumina and soda loss, the applicant attempted, IN Application No. 1293/MAS/95, to recycle the destabilisation agent, i.e. the AC3,6 produced by the reaction of the lime with the aluminate solution, which comes in the form of finely divided particles: instead of disposing of these particles coated with precipitated sodium oxalate, IN Application No. 1293/MAS/96 proposes to wash them so as to redilute the sodium oxalate and teen reintroduce these washed particles to prime deoxalation, the washing water enriched with sodium oxalate being evacuated elsewhere. However, the dilution must be significant and the industrial installation of the washing and filtration lines required by this operation are too costly to be easily paid off by the reduction in lime consumption alone. Indeed, there is no reduction in the soda and alumina loss, with the impregnation of the deoxalation residues taken with the washing water.

Therefore, the problem obtaining an inexpensive aluminate solution deoxalation process, using the least destabilizing agent possible and which does not increase soda and alumina losses remained unsolved.

Object of the invention

The  applicant  has	succeeded  in	solving	this

problem	by	perfecting	its	process  described in IN

177687, i.e. using the lime deoxalation residue to causticise, i.e. decarbonate and  deoxalate  the  industrial  water,  e.g. the water used for the washing

line for the insoluble residue produced by the alkaline corrosion of the bauxite, referred to as "inert residue".

The applicant was surprised to note that, washed in a highly dilute medium with water from industrial facilities such as water from red mud lake, current water and alcaline condensate, said deoxalation residue - essentially AC3,6 - makes it possible to causticise, i.e. decarbonate and deoxalate these waters which can thus be rerouted directly after the washing in mixing tank of the deoxalation residue, to the industrial facilities, e.g. to the inert residue washing line. To enable the dissolution of the sodium oxalate, the washing in mixing tank of the deoxalation residue must be carried out in a highly dilute soda medium: the total Na^O content must be limited to 8 g/1 and preferably to 3 g/1.

The solid products resulting from the washing in mixing tank are evacuated. They consist of calcium carbonate and oxalate precipitates. The compound CaC204, "H2O was identified by X diffraction. They have a shape and size such that liquid - solid separation is easily performed by filtration, and even, using adjuvants such as anionic polyelectrolytes, by flocculation and decantation.

Therefore, the applicant has discovered that tricalcium aluminate hexahydrate is capable of precipitating calcium oxalate under sludge tank concentration conditions, v/ith limited soda concentrations: less than 10 g na20/l. Since the precipitation kinetics of calcium oxalate decrease markedly v/hen the soda concentration increases, it is preferable to limit this concentration to 8 g Na20/1,

optimal washing in mixing tank efficiency being obtained with a concentration of approximately 3 g Na20/1, This low concentration makes it necessary to use large quantities of water or ensure that the lowest possible deoxalation residue impregnation rate is obtained. Preferably, an impregnation rate of this residue less than or equal to 50%, which may be achieved easily with a filter press, is targeted. Since the precipitation kinetics of calcium oxalate decrease when the temperature increases, this mixing should be carried out in the 40 - 60°C temperature range, preferably in the vicinity of 40°C.

During the mixing, the oxalate ion 0204^" released reacts .with the AC3,6 family compounds to produce calcium oxalate CaC204,H20 which precipitates from the sodium aluminate and sodium hydroxide. The deoxalation taking place during the washing in mixing tank may be represented as follows:

3 CaO, AI2O3, 6H2O + 6 Na" + 3C204^" + 3 H2O 
The reaction is in fact more complex due to the presence of not entirely converted humic matter that co-precipitates with the sodium oxalate and is reintroduced into the solution during washing in mixing tank.

In addition, some industrial waters are not pure. If they are carbonated, which is generally the case with water from red mud lakes from Bayer line facilities v/hich are rich in sodium carbonate, the washing in mixing tank effect results in the precipitation of calcium carbonate such that a decarbonated water is subsequently obtained which may be  rerouted to the industrial facilities,  which is

particularly advantageous if they are liable to pipe scaling. The decarbonation taking place during the washing in mixing tank may be represented as follows:

3CaO, AI2O3, 6H2O + 6Na^ + SCOs^" v SCaCOa, + 2Na* + 2[AI(OH)4]" + 4Na^ + 40H-

The carbonate ion COs^" reacts with AC3,6 family compounds to produce calcium carbonate CaCOs which precipitates from the sodium aluminate and sodium hydroxide. In this way, the decarbonation produced by the washing in mixing tank with the lime deoxalation residue according to IN 177687makes it possible to generate free soda from sodium carbonate, a product present in carbonated water or that may be added to current water, since it is less costly than soda. If the water from red mud lake is particularly carbonated, it may be necessary to add some lime into the mixture before or during washing in mixing tank in order to improve decantation of the solid products resulting from the working in mixing tank.

The water from red mud lake may itself be oxalated. This is frequently the case with water from red mud lake from Bayer line facilities and this treatment makes it possible to deoxalate said water before routing it, for example, to the alkaline corrosion residue washing line.

In the preferred embodiment according to the invention, the deoxalation residue washing water is mixed with the water entering the line to wash the insoluble residue from the bauxite alkaline corrosion. In this case, the alumina, soda and humic matter that were previously lost with the evacuation of the deoxalation residue are no longer lost since de carbonated and deoxalated water is reintroduced into the Bayer cycle. In addition, soluble soda, generated

both  by  the  deoxalation  and  decarbonation,  is introduced into the Bayer circuit in this way.

In the inert residue washing line, the washing water flows in the opposite direction to the solid alkaline corrosion residue,  which passes through a series of vessels referred to as washers. In each of these vessels, the solid particles fall to the bottom by decantation and the underflow is pumped to supply the next washing vessel. In the opposite direction, the washing water is gradually concentrated with alumina and soda,  with the clear solution of each washer supplying the previous washer. At the end of this reverse-flow line, the clear solution from the first washer is used to dilute and cool the sodium aluminate suspension in the Bayer circuit resulting from the alkaline corrosion of the bauxite, which favours the separation of the aluminate solution from the insoluble residue,  e.g.  by  decantation,  and  initiates  the decomposition of the aluminate solution,  a complex phenomenon with slow kinetics.

In general, those skilled in the art perform a causticising operation on the clear solution from one of the washers (e.g. the second) to decarbonate the washing line water, which, since it is to be introduced into the aluminate solution, must comprise the least carbonate ions possible to, among other things, improve Bayer solution productivity and prevent the scaling of the pipes forming the Bayer circuit. Due to the invention, use in the washing line of decarbonated water following the washing in mixing tank with the deoxalation residue makes it possible, in certain cases, particularly when water from red mud lake is

used, to reduce the causticising performed on the clear solution from one of the washers of the washing line.

Since the alumina, soda and humic matter are not evacuated  with  the  deoxalation  residue  and  since soluble soda is generated by the washing in mixing tank, the total water entering the washing line, which is the mixture of this treated water and the rest of the washing water, is slightly more concentrated in alumina and soda. Due to this higher concentration at the washing line inlet, the alumina and soda losses induced by the evacuation of the inert residue are slightly higher, but the overall result is positive since the majority, which is not evacuated,  of the alumina, soda and humic matter returns in the opposite direction of the inert residue washing and is then poured into the aluminate suspension produced by the corrosion  so  as  to  dilute  this  suspension  before decantation and decomposition.

The return of humic matter into the Bayer cycle is beneficial since it regularises the humic matter concentration of the aluminate solution. The applicant has noted that the humic matter present in the aluminate solution reduces the risk of premature precipitation of the oxalates during the decomposition of the solution and that it is advisable to maintain the most regular humic matter concentration possible in the aluminate solution.

For the use of water from red mud lake, the washing in mixing tank of this water with the lime deoxalation residue according to the invention makes it possible to reduce the lime consumption considerably in the washing line for the washer clear solution decarbonation washing line.

The solid products resulting from the washing in mixing tank with the deoxalation residue are easily isolated from the water rerouted to the industrial facilities. Their evacuation offers an advantage with reference to the process descrited in IN 177687 since, in this case, residue essentially composed of calcium carbonate and oxalate, products which are chemically inert with respect to the environment, are evacuated.

The present invention provides a process for elimination of sodium oxalate in an industrial facility implementing the Bayer alumina hydrate production process and using industrial water, said process comprising, in at least one fraction (L4) of the decomposed Bayer aluminate solution (L2) removed after concentration (V) , the precipitation of the oxalate issolved by means of a finely divided limebased destabilisation agent (CI) followed by the separation (F) of the solid deoxalation residue (S4) from the solution (L6) recycled as a bauxite alkaline corrosion solution, characterized in that the deoxalation residue (S4) from the separation is used to decarbonate and deoxalate said industrial water.

Embodiments of the invention - Examples

The embodiment of the invention is easier to understand through the description of the following examples.

Example 1, illustrated in figure 1 and taken as the reference, is very similar to example 3 of IN 177687. Example 2, illustrated in figure 2, describes the improvements provided according to the present invention to the deoxalation process of IN 177687, wherein alkaline condensate from the industrial processing of a Bayer circuit is used for washing in mixing tank. Example 3, also illustrated in figure 2, describes the improvements provided according to the present invention to the decarbonatlon process of IN 177687, wherein highly carbonated water from red mud lake from an industrial facility using a Bayer circuit Is used for washing In mixing tank.

In both figures, the washing or washing in mixing tank water flows are represented by double lines.

EXAMPLES

Example 1 (prior art reference")

In figure 1, the supersaturated aluminate solution LO, possibly supplemented with an anionic polyelectrolyte 10 intended to raise the critical oxalate supersaturation threshold if required, is decomposed P. After the separation of the precipitated aluminium trihydroxide, the resulting aluminate solution, referred to as the decomposed solution, LI is concentrated by evaporation V such that its caustic soda concentration is between 170 and 250 Na20/litre, preferably between 190 and 210 Na20/litre.

A fraction L4 is removed to undergo the deoxalation treatment and then, once treated, the fraction L6 is mixed with the main fraction L3 to form an alkaline corrosion A solution L7 of the ore BX. The aluminate solution SA produced by the alkaline corrosion A is then cooled and diluted DI with the water ED from the reverse-flow washing LVBR of the insoluble residue BR resulting from the alkaline corrosion. The industrial water EI used for this washing line consists of current water, alcaline condensate or, if permitted by the facility, water from red mud lake. The supersaturated suspension SS is then introduced into a decanter DE to separate this insoluble residue BR from the supersaturated aluminate solution LO.

The fraction L4 removed for deoxalation in the concentrated decomposed solution L2 preferably represents 4 to 6% of the volume of said concentrated decomposed solution L2. The quantity of the fraction to be removed is determined by the quantity of sodium oxalate to be eliminated at each cycle to prevent progressive poisoning of the solution with sodium oxalate and any risk of untimely precipitation of this

oxalate  on  aluminium trihydroxide  particles  during decomposition.

After cooling R at a temperature between 40 and 60°C, the cooled solution L5 for which the critical sodium oxalate content supersaturation threshold has been reached, or even exceeded, is placed in contact with finely divided quick lime CI in a first stirred reaction vessel Rl, to form a homogeneous suspension SI with a concentration preferably between 7 and 9 g of CaO per litre of solution L5.

The  suspension  SI  formed,  in  this  way  is transferred to a second stirred reaction vessel R2 and then to a third R3. The total quick lime - aluminate solution contact time is between 3 and 5 hours. The suspension S3 leaving the third stirred reaction vessel R3 is filtered. The filtration F, carried out on a filter press,  is very quick,  of the order of 1.5 m^"/hour of suspension per m^ of filtering surface area. After filtration and drying, the insoluble cake S4 with a free Na,0 content of less than 3% is mixed with the inert residue to be dumped. The sodium oxalate-depleted solution L6 with a concentration between 0.15 and 0.25% of oxalic carbon with reference to caustic soda  is mixed with the main  fraction L3  of non-deoxalated solution to form an alkaline solution L7 recycled as a bauxite ore corrosion solution.

In this case, 40 m /hour of industrial solution L4 removed from the decomposed and concentrated solution L2 circuit with a flow rate of 100 m*/hour is treated. This solution is essentially produced by the alkaline corrosion at 105°c of a tropical trihydrate bauxite. The solution L4 removed had the following composition: Caustic Na 0:  205 g/1

Carbonated Na^O:  24 g/1

Alj_03=	120 g/1

Sodium oxalate expressed as Cox (oxalic carbon): 0.88 g Cox/1 (or Cox/Naj^Octq = 0.43% and Cox/na^Otot: 0.39%) .

After cooling to 50°C, the cooled solution L5 is mixed with 320 kg/hour of quick lime to form a homogeneous suspension with a concentration of 8 g/CaO/litre and after 3 hours of contact in a stirred reaction vessel, the suspension representing a volume of 40 m is filtered in less than one hour on a 30 m2 filter.

After drying, the wet insoluble cake S4 has a free soda titre of 3% expressed as Na 0 and the solution L6 is returned to the Bayer circuic by mixing it with the fraction not removed from the concentrated decomposed solution L3, representing a flow rate of 960 m ,/hour. The solution 16 contains only 0.37 g of Cox /[(Cox/Na^Octq = 0.18%).  •

During this treatment, approximately 21 kg/hour of oxalic carbon, equivalent to 117 kg/hour of crystallised sodium oxalate, is eliminated.

After drying, the impregnated wet insoluble cake S4 is evacuated at a rate of 1680 kg/hour. The precipitated oxalate induces the loss of 108 kg/hour of soda expressed as NaO. The impregnation contains soda bound to the alumina (approximately 30 kg/hour), carbonated soda (approximately 75 kg/hour) and free soda (NaOH) , the loss of which, expressed in terms of Na^O, is of the order of 55 kg/hour. The total soda loss is of the order 270 kg/hour.

Therefore, the evacuation of the deoxalation residue induces the loss of:

-	« 320 kg/hour of quick lime

-	» 270 kg/hour of total soda

-	« 225 kg/hour of alumina, whether insoluble or carried in the impregnation.

This evacuation also induces the loss of the humic matter that co-precipitated with the sodium oxalate. Depending on the Bayer cycle, this loss may be between 10 and 20 kg/hour of humic matter.

Example 2 (Figure 2) - Washing in mixing tank of deoxalation residue with a mixture of current water and alcaline condensate

Figure 2 shows the above deoxalation treatment improved by the recycling of the deoxalation residue. In this example, the washing in mixing tank is only performed with current water and alcaline condensate.

The insoluble cake S4 obtained by filtration F is carried with its impregnation to a vessel in which it is washed LVS4 in a mixing tank with the alcaline condensate EDS at a rate of 120 m"^/hour. After a contact time of 2 hours, the mixture is then filtered.

The residue is essentially composed of sodium oxalate and carbonate. Its impregnation is highly dilute in soda, which induces a soda loss of less than 1 kg/hour. It is evacuated under conditions that are not aggressive with respect to the environment.

The filtrate EF is mixed with the rest of the washing water. The washing line water EI has a slightly higher concentration of soda and alumina due to the contribution of the water from the washing in mixing tank. This slightly higher concentration is the cause of the slightly higher soluble soda losses in the washing line: of the order of 186 kg/hour compared to

approximately 104 kg/hour when the washing water did not undergo the treatment according to the invention. The result is positive since:

-	the 270 kg/hour of total soda lost in the

process according to the prior art are partly recovered

in the Bayer cycle, with the overall loss reduced to

approximately 82 kg/hour;

-	the 225 kg/hour of alumina lost in the process

according to the prior art are mostly reintroduced into

the Bayer cycle. The overall alumina loss is reduced to

approximately 42 kg/hour;

-	while in the process according to the prior art,

with the evacuation of the impregnation, 55 kg/hour of

free soda were lost, the 320 kg/hour of lime used for

deoxalation generated 51 kg/hour of free soda, but, in

this case, the free soda loss excess in the insoluble

residue evacuation is 50 kg/hour; in this way, the

second use of 320 kg/hour of lime made it possible to

recover practically all the free soda lost in the prior

art.

Example 3 - (Figure 2) Washing in mixing tank of deoxalation residue with water from red mud lake

In this example, the washing in mixing tank is only performed with water from red mud lake ERB.

Said water from red mud lake has a total soda concentration of 1.5 g/1; it is highly carbonated and rich in oxalates. The introduction of such water into the washing line represents a quantity of 84 kg/hour of carbonated soda and 0.6 kg/hour of oxalate expressed as oxalic carbon Cox. In this case, the soluble total Na.0 loss in the evacuation of the insoluble residue represents 202 kg/hour, compared to the value of 104

kg/hour for the use of current water and alcaline condensate in the above example.

The insoluble cake S4 obtained by filtration F is carried with its impregnation to a vessel in which it is washed LVS4 in a mixing tank with the water from red mud lake at a rate of 120 m^/hour. After a contact time of 2 hours, the mixture is then filtered. In this case, it is not necessary to add calcium C2 to complete the decarbonation.

The residue is essentially composed of calcium oxalate and carbonate. Its impregnation is highly dilute in soda, which induces a soda loss of less than 1.5 kg/hour. It is evacuated under conditions that are not aggressive with respect to the environment.

The filtrate EF is mixed with the rest of the washing water. The washing line water EI has a slightly higher concentration of soda and alumina due to the contribution of the water from the washing in mixing tank. This slightly higher concentration is the cause of the slightly higher soluble soda losses in the washing line: of the order of 283 kg/hour compared to approximately 202 kg/hour when the washing water did not undergo the treatment according to the invention. The result is positive since:

the 270 kg/hour of total soda lost in the process according to the prior art are partly recovered in the Bayer cycle, with the overall loss reduced to approximately 81 kg/hour;

-	the 225 kg/hour of alumina lost in the process according to the prior art are mostly reintroduced into the Bayer cycle. The loss is reduced to 45 kg/hour;

-	while in the process according to the prior art, with the evacuation of the impregnation, 55 kg/hour of

free soda were lost, the 320 kg/hour of lime used for deoxalation generated 179 kg/hour of free soda, but, in this case, the free soda loss excess in the insoluble residue evacuation is 51 kg/hour; in this way, the second use of 320 kg/hour of lime resulted, in addition to the recovery of the free soda lost in the prior art, in the generation of 128 kg/hour of free soda.

ADVANTAGES OF THE PROCESS ACCORDING TO THE INVENTION

It makes it possible to reduce alumina and soda losses, carried by the deoxalation process, by adding lime to the concentrated decomposed solution according to the prior art.

The return of humic matter into the Bayer cycle regularises the humic matter concentration of the aluminate solution, which has a beneficial effect with respect to the risk of premature oxalate precipitation during decomposition.

The process makes it possible to reduce the washing line causticising treatment when highly carbonated water, such as water from red mud lake, is recycled.

We claim:

1.	A process for elimination of sodium oxalate in an industrial facility implementing the Bayer alumina hydrate production process and using industrial water, said process comprising, in at least one fraction (L4) of the decomposed Bayer aluminate solution (L2) removed after concentration (V)  the precipitation of the oxalate dissolved by means of a finely divided limebased destabilisation agent (CI) followed by the separation (F) of the solid deoxalation residue (S4) from the solution (L6) recycled as a bauxite alkaline corrosion solution, characterized in that the deoxalation residue (S4) from the separation is used to decarbonate and deoxalate said industrial water.

2.	The process as claimed in claim 1 wherein the treatment of said industrial water consists of washing in mixing tank the deoxalation residue (S4) of the aluminate solution (L4).

3.	The process as claimed in claim 2 wherein the washing in mixing tank water has a total soda concentration of less than 10 g/1, preferably less than 3

4.	The process as claimed in any of claims 1 to 3 wherein the impregnation rate of the deoxalation residue of the aluminate solution is less than or equal to 50%.

5.	The process as claimed in any of claims 2 to 4 wherein said washing in mixing tank is carried out between 40°c and 60°C.

6.	The process as claimed in any of claims 1 to 5 wherein said industrial water comprises current water (EB), water from the Bayer cycle such as alkaline condensate (EDS), and water from red mud lake (FRB).

7.	The process as claimed in any of claims 1 to 6 wherein said deoxalated and

decarbonated industrial water (EF) is routed to the insoluble residue washing line of

the Bayer line (LVBR).

8.	The process as claimed in any of claims 2 to 6 wherein a flocculent (fO) is added to

the washing in mixing tank water, in order to improve the decantation of the solid

products resulting from the washing in mixing tank.

9.	The process as claimed in claim 1, wherein said industrial water is a water-based

effluent with a total soda content of less than 10 NaiOtot/litre.

10.	The process as claimed in claim 1, wherein said industrial water is carbonated

water, such as water from red mud lake or current water supplemented with sodium

carbonate, with a total soda content of less than 10 NaaOtot/litre and wherein sodium

hydroxide results from the decarbonation of said carbonated water.

11.	A process for decarbonation and deoxalation of water-based effluents with a total

soda content of less than 10 Na20tot/litre, characterised in that said effluents are used

for the washing in mixing tank of the deoxalation residue (S4) of a sodium aluminate

solution (L6) of a Bayer alumina production circuit, said residue resulting from the

action of a finely divided lime-based destabilisation agent (CI) or lime sodium

aluminate reaction products, such as tricalcium aluminate hex hydrate.	

Documents:

				in-pct-2001-1678-che abstract.pdf

				in-pct-2001-1678-che claims-duplicate.pdf

				in-pct-2001-1678-che claims.pdf

				in-pct-2001-1678-che correspondence-others.pdf

				in-pct-2001-1678-che correspondence-po.pdf

				in-pct-2001-1678-che description (complete)-duplicate.pdf

				in-pct-2001-1678-che description (complete).pdf

				in-pct-2001-1678-che drawings.pdf

				in-pct-2001-1678-che form-1.pdf

				in-pct-2001-1678-che form-19.pdf

				in-pct-2001-1678-che form-26.pdf

				in-pct-2001-1678-che form-3.pdf

				in-pct-2001-1678-che form-5.pdf

				in-pct-2001-1678-che pct.pdf

				in-pct-2001-1678-che petition.pdf

« Previous Patent

Next Patent »

Patent Number	215964	

Indian Patent Application Number	IN/PCT/2001/1678/CHE	

PG Journal Number	13/2008	

Publication Date	31-Mar-2008	

Grant Date	05-Mar-2008	

Date of Filing	29-Nov-2001	

Name of Patentee	ALUMINIUM PECHINEY	

Applicant Address	7, place du Chancelier Adenauer, F-75218 Paris Cedex 16,	

Inventors:

#	Inventor's Name	Inventor's Address	

1	CLERIN, Philippe	768, chemin les Plaines, F-13119 Saint Savournin,	

2	CRISTOL, Benoit	8, rue Bussy l'Indien, F-13006 Marseille,	

PCT International Classification Number	C01F 7/06	

PCT International Application Number	PCT/FR00/01451	

PCT International Filing date	2000-05-29	

PCT Conventions:

#	PCT Application Number	Date of Convention	Priority Country	

1	99/07231	1999-06-04	France	

© All Indian Patents, 2013-2021.

  Patent data available in the public domain from Indian Patents Office, Department of Industrial Policy and Promotions, Ministry of Commerce and Industry, Government of India.

File: patents/215965-a-process-for-the-production-of-a-durable-photocatalytically-active-coated-glass.html
Indian Patents. 215965:A PROCESS FOR THE PRODUCTION OF A DURABLE PHOTOCATALYTICALLY ACTIVE COATED GLASS

Indian Patents

Recently Granted Patents

  Recently Published Patents

Title of Invention	A PROCESS FOR THE PRODUCTION OF A DURABLE PHOTOCATALYTICALLY ACTIVE COATED GLASS

Abstract	The present invention relates to a process for the production of a durable photocatalytically active coated glass which comprises depositing on the surface of a glass substrate a photocatalytically active titanium oxide layer having a thickness of less than 40 nm by contacting the surface of the substrate, which substrate at a temperature in the range 645°C to 720°C, with a fluid mixture containing a source of titanium.	

Full Text	PROCESS FOR THE PRODUCTION OF PHOTOCATALYTIC COATINGS ON SUBSTRATES

This invention relates to a process for producing photocatalytically active coated substrates, in particular, but not exclusively, it relates to a process for producing photocatalytically active coated glass and such coated glass.

It is known to deposit thin coatings having one or more layers, with a variety of properties, on to substrates including on to glass substrates. One property of interest is photocatalytic activity which arises by the photogeneration, in a semiconductor, of a hole-electron pair when the semiconductor is illuminated by light of a particular frequency. The hole-electron pair can be generated in sunlight and can react in humid air to form hydroxy and peroxy radicals on the surface of the semiconductor. The radicals oxidise organic grime on the surface. This property has an application in self-cleaning substrates, especially in self-cleaning glass for windows.

Titanium dioxide may be an efficient photocatalyst and may be deposited on to substrates to form a transparent coating with photocatalytic self-cleaning properties. Titanium oxide photocatalytic coatings are disclosed in EP 0 901 991 A2, WO 97/07069, WO 97/10186, WO 98/41480, in Abstract 735 of 187th Electrochemical Society Meeting (Reno, NV, 95-1, p.1102) and in New Scientist magazine (26 August 1995, p.l9). In WO 98/06675 a chemical vapour deposition process is described for depositing titanium oxide coatings on hot flat glass at high deposition rate using a precursor gas mixture of titanium chloride and an organic compound as source of oxygen for formation of the titanium oxide coating.

It has been thought that relatively thick titanium oxide coatings need to be deposited to provide good photocatalytic activity. For example, in WO 98/41480 it is stated that a photocatalytically active self-cleaning coating must be sufficiently thick so as to provide an acceptable level of activity and it is preferred that such a coating is at least about 200A and more preferably at least about 500A thick (the measured thickness of the titanium oxide coatings produced in the Examples all being in the range 400A to 2100A).

However, a problem of relatively thick titanium oxide coatings is high visible light reflection and thus relatively low visible light transmission. This problem is recognised in the article in New Scientist magazine in relation to coated windscreens, where it is suggested that to reduce the effect of high reflection, dashboards might have to be coated in black velvet or some other material that does not reflect light into a coated windscreen.

EP 0 901 991A2 referred to above, relates to photocatalytic glass panes with a coating of titanium oxide of a particular crystal structure characterised by the presence of particular peaks in its X-ray diffraction pattern. The specification contemplates a range of coating thickness (with the specific Examples all having thickness in the range 20 nm to 135 nm, the thinner coatings being less photocatalytically active than the thicker coatings). The specification also contemplates a range of deposition temperatures from as low as 300°C to as high as 750°C, but prefers temperatures in the range 400°C to 600°C, and in all the specific Examples of the invention the titanium dioxide layer is deposited at a temperature in or below this preferred range.

The applicants have now found that by depositing the titanium oxide coatings at higher temperatures, especially temperatures above 600°C, they are able to achieve coatings with an enhanced photocatalytic activity for a given thickness, enabling the same photocatalytic performance to be achieved with thinner coatings. Such thinner coatings tend to have, advantageously, lower visible light reflection and, apparently in consequence of their higher deposition temperature, improved durability, especially to abrasion and temperature cycling in a humid atmosphere.

The present invention accordingly provides a process for the production of a photocatalytically active coated substrate which comprises depositing a titanium oxide coating on the surface of a substrate by contacting the surface of the substrate with a fluid mixture containing a source of titanium and a source of oxygen, said substrate being at a temperature of at least 600°C, whereby the coated surface of the substrate has a photocatalytic activity of greater than 5 x 10"^ cm"" min"" and a visible light reflection measured on the coated side of 35% or lower.

Preferably, the substrate is at a temperature in the range 625°C to 720°C, more preferably the substrate is at a temperature in the range 645°C to 720""C.

Advantageously, the fluid mixture comprises titanium chloride as the source of titanium and an ester other than a methyl ester. Thus, in a preferred embodiment, the present invention provides a process for the production of a photocatalytically active coated substrate which comprises depositing a titanium oxide coating having a thickness of less than 40 nm on a substrate by contacting a surface of the substrate with a fluid mixture comprising titanium chloride and an ester other than a methyl ester.

The process may be performed wherein the surface of the substrate is contacted with the fluid mixture when the substrate is at a temperature in the range 600°C to 750°C.

Preferably, the ester is an alkyl ester having an alkyl group with a P hydrogen (the alkyl group of an alkyl ester is the group derived from the alcohol in synthesis of an ester and a P hydrogen is a hydrogen bonded to a carbon atom P to the oxygen of the ether linkage in an ester). Preferably the ester is a carboxylate ester.

Suitable esters may be alkyl esters having a C2 to Cio alkyl group, but preferably the ester is an alkyl ester having a C2 to C4 alkyl group.

Preferably, the ester is a compound of formula: R - C(0) - O - C(X)(X") - C(Y)(Y") - R". where R and R" represent hydrogen or an alkyl group, X, X", Y and Y"represent monovalent substituents, preferably alkyl groups or hydrogen atoms and wherein at least one of Y and Y"represents hydrogen.

Suitable esters that may be used in the process of the present invention include: ethyl formate, ethyl acetate, ethyl propionate, ethyl butyrate, n-propyl formate, n-propyl acetate, n-propyl propionate, n-propyl butyrate, isopropyl formate, isopropyl acetate, isopropyl propionate, isopropyl butyrate, n-butyl formate, n-butyl acetate and t-butyl acetate.

Preferably, the ester comprises an ethyl ester, more preferably the ester comprises ethyl formate, ethyl acetate or ethyl propionate. Most preferably the ester comprises ethyl acetate.

The fluid mixture may be in the form of a liquid, especially dispersed as a fine spray (a process often referred to as spray deposition), but preferably the fluid mixture is a gaseous mixture. A deposition process performed using a gaseous mixture as precursor is often referred to as chemical vapour deposition (CVD). The preferred form of CVD is laminar flow CVD, although turbulent flow CVD may also be used.

The process may be performed on substrates of various dimensions including on sheet substrates, especially on cut sheets of glass, or preferably on-line during the float glass production process on a continuous ribbon of glass. Thus, preferably, the process is performed on-line during the float glass production process and the substrate is a glass ribbon. If the process is performed on line, it is preferably performed on the glass ribbon whilst it is in the float bath.

An advantage of performing the process on-line is that coatings deposited on-line tend to be durable and in particular to have good abrasion and chemical resistance.

An on-line deposition process is preferably, and other deposition processes may be, performed at substantially atmospheric pressure.

In a particularly preferred embodiment there is provided a process for the production of a durable photocatalytically active coated glass which comprises depositing on the surface of a glass substrate a photocatalytically active titanium oxide layer by contacting the surface of the substrate, which is at a temperature in the range 645°C to 720°C, preferably in the range 670""C to 720°C with a fluid mixture containing a source of titanium.

As noted above, the applicants have found that by depositing the titanium oxide at high temperature, a coating of relatively high photocatalytic activity for its thickness may be produced and, as coatings of reduced thickness tend to have lower reflection, the invention also provides novel products having an advantageous combination of high photocatalytic activity with moderate or low light reflection.

Thus, the present invention, in another aspect, provides a photocatalytically active coated substrate comprising a substrate having a photocatalytically active titanium oxide coating on one surface thereof, characterised in that the coated surface of the substrate has a photocatalytic activity of greater than 5 x 10"^ cm"min"" and in that the coated substrate has a visible light reflection measured on the coated side of 35% or lower.

High photocatalytic acdvity is advantageous because the amount of contaminants (including dirt) on the coated surface of the photocatalytically active coated substrate will be reduced quicker than on substrates with relatively low photocatalytic activity. Also, reladvely quick removal of surface contaminants will tend to occur at low levels of UV light intensity.

Photocatalytic activity for the purposes of this specification is determined by measuring the rate of decrease of the integrated absorbance of the infra-red absorption peaks corresponding to the C-H stretches of a thin film of stearic acid, formed on the coated substrate, under illumination by UV light from a UVA lamp having an intensity of about 32 W/m^ at the surface of the coated substrate and a peak wavelength of 351 nm. The stearic acid may be formed on the coated substrate by spin casting a solution of stearic acid in methanol as described below.

Preferably, the coated surface of the substrate has a photocatalytic activity of greater than 1 X 10"^ cm""min", more preferably of greater than 3x10." cm"min"".

Low visible light reflection is advantageous because it is less distracting than high reflection and, especially for glass substrates, low visible light reflection corresponds to high visible transmission which is often required in architectural and especially automotive applications of glass.

Preferably, the coated substrate has a visible reflection measured on the coated side of 20% or lower more preferably of 17% or lower and most preferably of 15% or lower.

In most embodiments of the invention the substrate will be substantially transparent and in a preferred embodiment of the invention the substrate comprises a glass substrate. Usually the glass substrate will be a soda lime glass substrate.

Where the substrate is a soda lime glass substrate or other alkali metal ion containing substrate, the coated substrate preferably has an alkali metal ion blocking underiayer between the surface of the substrate and the photocatalytically active titanium oxide coating. This reduces the tendency for alkali metal ions from the substrate to migrate into the photocatalytically active titanium oxide coating which is advantageous because of the well known tendency of alkali metal ions to poison semiconductor oxide coatings, reducing their activity.

The alkali metal .ion blocking underiayer may comprise a metal oxide but preferably the alkali metal ion blocking layer is a layer of silicon oxide. The silicon oxide may be silica but will not necessarily be stoichiometric and may comprise impurities such as carbon (often referred to as silicon oxycarbide and deposited as described in GB 2,I99,848B) or nitrogen (often referred to as silicon oxynitride).

It is advantageous if the alkali metal ion blocking underiayer is thin so that it has no significant effect on the optical properties of the coating, especially by reducing the transparency of a transparent coated substrate or causing interference colours in reflection or transmission. The suitable thickness range will depend on the properties of the material used to form the alkali metal ion blocking layer (especially its refractive index), but usually the alkali metal ion blocking underiayer has a thickness of less than 60 nm and preferably has a thickness of less than 40nm. Where present, the alkali metal ion blocking underiayer should always be thick enough to reduce or block migration of alkali metal ions from the glass into the titanium oxide coating.

An advantage of the present invention is that the photocatalytically active titanium oxide coating is thin (contributing to the low visible reflection of the coated substrate) but the coated substrate still has excellent photocatalytic activity. Preferably, the titanium oxide coating has a thickness of 30 nm or lower, more preferably the titanium oxide coating has a thickness of 20 nm or lower and most preferably the titanium oxide coating has a thickness in the range 2 nm to about 20 nm.

The present invention is also advantageous because depositing thin titanium oxide coatings requires less precursor and the layers can be deposited in a relatively short time. A thin titanium oxide coating is also less likely to cause interference colours in reflection or transmission. However, a particular advantage is that the visible light reflection of a thin titanium oxide coating is low which is especially important when the coated substrate is coated glass. Usually the required visible light transmission of the coated glass will determine the thickness of the titanium oxide coating.

Preferably, the coated surface of the substrate has a static water contact angle of 20° or lower. Freshly prepared or cleaned glass has a hydrophilic surface (a static water contact angle of lower than about 40° indicates a hydrophilic surface), but organic contaminants rapidly adhere to the surface increasing the contact angle. A particular benefit of coated substrates (and especially coated glasses) of the present invention is that even if the coated surface is soiled, irradiation of the coated surface by UV light of the right wavelength will reduce the contact angle by reducing or destroying those contaminants. A further advantage is that water will spread out over the low contact angle surface reducing the distracung effect of droplets of water on the surface (e.g. from rain) and tending to wash away any grime or other contaminants that have not been destroyed by the photocatalytic activity of the surface. The static water contact angle is the angle subtended by the meniscus of a water droplet on a glass surface and may be determined in a known manner by measuring the diameter of a water droplet of known volume on a glass surface and calculated using an iterative procedure.

Preferably, the coated substrate has a haze of 1% or lower, which is beneficial because this allows clarity of view through a transparent coated substrate.

In preferred embodiments, the coated surface of the substrate is durable to abrasion, such that the coated surface remains photocatalytically active after it has been subjected to 300 strokes of the European standard abrasion test. Preferably, the coated surface remains

photocatalytically active after it has been subjected to 500 strokes of the European standard abrasion test, and more preferably the coated surface remains photocatalytically active after it has been subjected to 1000 strokes of the European standard abrasion test.

This is advantageous because self-cleaning coated substrates of the present invention will often be used with the coated surface exposed to the outside (e.g. coated glasses with the coated surface of the glass as the outer surface of a window) where the coating is vulnerable to abrasion.

The European standard abrasion test refers to the abrasion test described in European standard BS EN 1096 Part 2 (1999) and comprises the reciprocation of a felt pad at a set speed and pressure over the surface of the sample.

In the present specification, a coated substrate is considered to remain photocatalytically active if, after being subjected to the European abrasion test, irradiation by UV light (e.g. of peak wavelength 351 nm) reduces the static water contact angle to below 15°. To achieve this contact angle after abrasion of the coated substrate will usually take less than 48 hours of irradiation at an intensity of about 32 wW at the surface of the coated substrate.

Preferably, the haze of the coated substrate is 2% or lower after being subjected to the European standard abrasion test.

Durable coated substrates according to the present invention may also be durable to humidity cycling (which is intended to have a similar effect to weathering). Thus, in preferred embodiments of the invention, the coated surface of the substrate is durable to humidity cycling such that the coated surface remains photocatalytically active after the coated substrate has been subjected to 200 cycles of the humidity cycling test. In the present specification, the humidity cycling test refers to a test wherein the coating is subjected to a temperature cycle of 35°C to 75°C to 35°C in 4 hours at near 100% relative humidity. The coated substrate is considered to remain photocatalytically active, if, after the test, irradiation by UV light reduces the static water contact angle to below 15°.

In a further preferred embodiment, the present invention provides a durable photocatalytically active coated glass comprising a glass substrate having a coating on one surface thereof, said coating comprising an alkali metal ion blocking underlayer and a photocatalytically active titanium oxide layer, wherein the coated surface of the substrate is durable to abrasion such that the coated surface remains photocatalytically active after it

has been subjected to 300 strokes of the European sta"  .rd abrasion test. In this embodiment, the coated glass preferably has a visible light reflection measured on the coated side of 35% or lov^^er, and the photocatalytically active titanium oxide layer preferably has a thickness of 30 nm or lower. Thin coatings are durable to abrasion which is surprising because previously it has been thought that only relatively thick coatings would have good durability.

In a still further embodiment, the present invention provides a coated glass comprising a glass substrate having a photocatalytically active titanium oxide coating on one surface thereof, characterised in that the coated surface of the glass has a photocatalytic activity of greater than 4 x 10"^cm""min"", preferably greater than 6 x lO"^cm" "min"" and more preferably greater than 8 x 10"^cm""min"" and in that the coated glass has a visible light reflection measured on the coated side of less than 20%.

Coated substrates according to the present invention have uses in many areas, for example as glazings in windows including in a multiple glazing unit comprising a first glazing pane of a coated substrate in spaced opposed relationship to a second glazing pane, or, when the coated substrate is coated glass, as laminated glass comprising a first glass ply of the coated glass, a polymer interlayer (of, for example, polyvinylbutyral) and a second glass ply.

In addition to uses in self-cleaning substrates (especially self-cleaning glass for windows), coated substrates of the present invention may also be useful in reducing the concentration of atmospheric contaminants. For example, coated glass under irradiation by light of UV wavelengths (including UV wavelengths present in sunlight) may destroy atmospheric contaminants for example, nitrogen oxides, ozone and organic pollutants, adsorbed on the coated surface of the glass. This use is particularly advantageous in the open in built-up areas (for example, in city streets) where the concentration of organic contaminants may be relatively high (especially in intense sunlight), but where the available surface area of glass is also relatively high. Alternatively, the coated glass (with the coated surface on the inside) may be used to reduce the concentration of atmospheric contaminants inside buildings, especially in office buildings having a relatively high concentration of atmospheric contaminants.

The invention is illustrated but not limited by the following drawings.

Figure i is a graph of photocataJytic activity of coated glass produced by a process according to the invention as a function of the thickness of the titanium oxide layer.

Figure 2 illustrates apparatus for on line chemical vapour deposition of coatings according to the invention.

In Figure 1 the coated glasses were produced using an on-line CVD process as described in the Examples, below. The open circles 1 relate to titanium oxide layers deposited using titanium tetrachloride as titanium precursor, and the crosses 2 relate to titanium oxide layers deposited using titanium tetraethoxide as titanium precursor.

The layers of the coating may be applied on line onto the glass substrate by chemical vapour deposition during the glass manufacturing process. FIG. 2 illustrates an apparatus, indicated generally at 10, useful for the on line production of the coated glass article of the present invention, comprising a float section 11, a lehr 12, and a cooling section 13. The float section 11 has a bottom 14 which contains a molten tin bath 15, a roof 16, sidewalls (not shown), and end walls 17, which together form a seal such that there is provided an enclosed zone 18, wherein a non-oxidising atmosphere is maintained to prevent oxidation of the tin bath 15. During operation of the apparatus 10, molten glass 19 is cast onto a hearth 20, and flows therefrom under a metering wall 21, then downwardly onto the surface of the tin bath 15, forming a float glass ribbon 37, which is removed by lift-out rolls 22 and conveyed through the lehr 12, and thereafter through the cooling section 13.

A non-oxidising atmosphere is maintained in the float section 11 by introducing a suitable gas, such as for example one comprising nitrogen and 2% by volume hydrogen, into the zone 18, through conduits 23 which are operably connected to a manifold 24. The non-oxidizing gas is introduced into the zone 18 from the conduits 23 at a rate sufficient to compensate for losses of the gas (some of the non-oxidizing atmosphere leaves the zone 18 by flowing under the end walls 17), and to maintain a slight positive pressure above ambient pressure. The tin bath 15 and the enclosed zone 18 are heated by radiant heat directed downwardly from heaters 25. The heat zone 18 is generally maintained at a temperature of about 1330°F to 1400°F (721°C to 760""C). The atmosphere in the lehr 12 is typically air, and the cooling section 13 is not enclosed. Ambient air is blown onto the glass by fans 26.

The apparatus 10 also includes coaters 27, 28, 29 and 30 located in series in the float zone 11 above the float glass ribbon 37. The precursor gaseous mixtures for the individual

layers of the coating are supplied to the respective coaters, which in turn direct the precursor gaseous mixtures to the hot surface of the float glass ribbon 37. The temperature of the float glass ribbon 37 is highest at the location of the coater 27 nearest the hearth 20 and lowest at the location of the coater 30 nearest the lehr 12.

The invention is further illustrated by the following Examples, in which coatings were applied by laminar flow chemical vapour deposition in the float bath on to a moving ribbon of float glass during the glass production process. In the Examples two layer coatings were applied to the glass ribbon.

All gas volumes are measured at standard temperature and pressure unless otherwise stated. The thickness values quoted for the layers were determined using high resolution scanning electron microscopy and optical modelling of the reflection and transmission spectra of the coated glass. Thickness of the coatings was measured with an uncertainty of about 5%. The transmission and reflection properties of the coated glasses were determined using an Hitachi U - 4000 spectrophotometer. The a, b and L* values mentioned herein of the transmission and/or reflection colour of the glasses refer to the CIE Lab colours. The visible reflection and visible transmission of the coated glasses were determined using the D65 illuminant and the standard CIE 2°observer in accordance with the ISO 9050 standard (Parry Moon airmass 2) The haze of the coated glasses was measured using a WYK - Gardner Hazeguard+ haze meter.

The photocatalytic activity of the coated glasses was determined from the rate of decrease of the area of the infrared peaks corresponding to C-H stretches of a stearic acid film on the coated surface of the glass under illumination by UVA light. The stearic acid film was formed on samples of the glasses, 7-8 cm square, by spin casting 20 p.! of a solution of stearic acid in methanol (8.8 x 10  mol dm") on the coated surface of the glass at 2000 rpm for 1 minute. Infra red spectra were measured in transmission, and the peak height of the peak corresponding to the C-H stretches (at about 2700 to 3000 cm"*) of the stearic acid film was measured and the corresponding peak area determined from a calibration curve of peak area against peak height. The coated side of the glass was illuminated with a UVA-351 lamp (obtained from the Q-Panel Co., Cleveland, Ohio, USA) having a peak wavelength of 351 nm and an intensity at the surface of the coated glass of approximately 32 W/ m^. The photocatalytic activity is expressed in this specification either as the rate of decrease of the area of the IR peaks (in units of cm"" min"") or as t^%

(in units of min) which is the time of UV exposure taken to reduce the peak height (absorption) of a peak in the wavelength area down to 10% of its initial value.

The static water contact angle of the coated glasses was determined by measuring the diameter of a water droplet (volume in the range 1 to 5 /al) placed on the surface of the coated glass after irradiation of the coated glass using the UV A 351 lamp for about 2 hours (or as otherwise specified). Examples 1-15

A ribbon of 1 mm thick soda lime float glass advancing at a lehr speed of 300 m/hour was coated with a two-layer coating as the ribbon advanced over the float bath at a position where the glass temperature was in the range of about 650°C to about 670°C. The float bath atmosphere comprised a flowing gaseous mixture of nitrogen and 9% hydrogen at a bath pressure of approximately 0.15 mbar.

Layer 1 (the first layer to be deposited on the glass) was a layer of silicon oxide. Layer 1 was deposited by causing a gaseous mixture of monosiiane (SiRj, 60 mJ/min), oxygen (120 ml/min), ethylene (360 ml/min) and nitrogen (8 litres/min) to contact and flow parallel to the glass surface in the direction of movement of the glass using coating apparatus as described in GB patent specification 1 507 966 (referring in particular to Fig. 2 and the corresponding descripdon on page 3 line 73 to page 4 line 75) with a path of travel of the gaseous mixture over the glass surface of approximately 0.15 m. Extraction was at approximately 0.9 to 1.2 mbar. The glass ribbon was coated across a width of approximately 10 cm at a point where its temperature was approximately 670°C. The thickness of the silica layer was about 20 to 25 m.

Layer 2 (the second layer to be deposited) was a layer of titanium dioxide. Layer 2 was deposited by combining separate gas streams comprising titanium tetrachloride in flowing nitrogen carrier gas, ethyl acetate in flowing nitrogen carrier gas and a bulk flow of nitrogen of 8 1 / min (flow rate measured at 20 psi) into a gaseous mixture and then delivering (through lines maintained at about 250°C) the gaseous mixture to coating apparatus consisting of an oil cooled dual flow coater. The pressure of the nitrogen carrier and bulk nitrogen gases was approximately 20 pounds per square inch. The gaseous mixture contacted and flowed parallel to the glass surface both upstream and downstream along the glass ribbon. The path of travel of the gaseous mixture downstream was about 0.15 m and upstream was about 0.15 m with extracdon of about 0.15 mbar. Titanium

tetrachloride and ethyl acetate were entrained in separate streams of flowing nitrogen carrier gas by passing nitrogen through bubblers containing either titanium tetrachloride or ethyl acetate. The flow rates of the nitrogen carrier gases are described in Table I (the flow rates were measured at 20 psi). The titanium tetrachloride bubbler was maintained at a temperature of 69°C and the ethyl acetate bubbler was maintained at a temperature of 42°C. The estimated flow rates of entrained titanium tetrachloride and entrained ethyl acetate are also described in Table 1 for each of the Examples 1 to 15.

The properties of the two-layer coatings were measured. Values of the thickness of layer 2 (the titanium oxide layer), and values of the visible reflection measured on the coated side, L* and haze of the coated glasses are described in Table 2 for the Examples 1-15. The haze of each coated glass was below 0.2 %.

The photocatalytic activity and static water contact angle of the coated glasses were determined. The initial peak height and initial peak area of the IR peaks corresponding to the stearic acid C-H stretches, the photocatalytic activity, the static water contact angle and 190% for the Examples 1 -15 are described in Table 3. The thickness of the titanium oxide layer, surprisingly has little effect on photocatalytic activity. Examples 16-19

Examples 16-19 were conducted under the same conditions as Examples 1-15 except that the bath pressure was approximately 0.11 mbar, extraction for deposition of the silica undercoat (layer 1) was approximately 0.7 mbar, the titanium tetrachloride bubbler was maintained at a temperature of approximately 100°C, the ethyl acetate bubbler was maintained at a temperature of approximately 45°C and the delivery lines were maintained at a temperature of approximately 220°C.

The flow rates of nitrogen carrier gas, and the estimated flow rates of entrained titanium tetrachloride and entrained ethyl acetate are disclosed for each of the examples 16-19 in Table 1.

Values of the estimated thickness of layer 2 (the titanium oxide layer), and values of visible reflection measured on the coated side, L* and haze of the coated glasses are described in Table 2 for each of the Examples 16-19.

The initial peak height and initial peak area of the IR peaks corresponding to the stearic acid C-H stretches, the photocatalytic activity, t9o% and the static water contact angle and for each of the Examples 16-19 are described in Table 3.

The photocataiytic activity of the Examples 16-19 was not substantially greater than that of the Examples 1-15 despite the thicker titanium oxide (and hence more reflective) coatings.

Examples 20-27

The Examples 20-27 were conducted under the same conditions as Examples 1-15 except that layer 2 was deposited from a gaseous mixture comprising titanium tetraethoxide entrained in nitrogen carrier gas by passing the carrier gas through a bubbler containing titanium tetraethoxide maintained at a temperature of 170°C. The flow rates of nitrogen carrier gas (measured at 20 psi) and titanium tetraethoxide are described in Table 4 for each of the Examples 20-27. The flow rate of bulk nitrogen gas was 8.5 1/min (measured at 20 psi).

The properties of the two-layer coatings were measured. Values of the thickness of layer 2 (the titanium oxide layer), and values of the visible reflection measured on the coated side and haze of the coated glasses are described in Table 5 for the Examples 20-27. The haze of each coated glass was below 0.7%.

The photocatalytic activity and static water contact angle of the coated glasses were determined. The initial peak height and initial peak area of the IR peaks corresponding to the stearic acid C-H stretches, the photocatalytic activity and t9o%, and the static water contact angle for each of the Examples 20-27 are described in Table 6. Examples 28 and 29

The Examples 28 and 29 were conducted under the same conditions as Examples 20-27 except that the titanium tetraethoxide bubbler was maintained at a temperature of 168°C and the bath pressure was 0.11 mbar. Data relating to Examples 28-29 equivalent to data for Examples 20-27 are described in Tables 4, 5 and 6.

Examples 30-42

In Examples 30 to 42, two-layer coatings were applied by on line CVD to a float glass ribbon across its full width of approximately 132 inches (3.35m) in the float bath during the float glass production process. The apparatus used to deposit the coating is illustrated in Figure 2. The float bath atmosphere comprised nitrogen and 2% by volume hydrogen. Bath pressure was 0.15 mbar.

The two layer coating consisted of a silicon oxide layer deposited first oft the float glass ribbon and titanium oxide layer deposited on to the silicon oxide layer. The precursor chemistry of the gaseous mixtures used to deposit the coating was the same as that used in Examples 1-15. The temperature of deposition of the layers was varied by using different coaters 27, 28, 29 or 30 (referring to Figure 2). Coater 27 located nearest the hearth being hottest and coater 30 located nearest the lehr being coolest. In Examples 30-33 and 42 two coaters (28 and 29 in Examples 30-33 and coaters 27 and 28 in Example 42) were used to deposit the silicon oxide coating. The benefit of using two coaters to deposit the silicon oxide layer is that longer production run times are possible.

The gaseous mixture used to deposit the silicon oxide layer for Examples 30 to 41 consisted of the following gases at the following flow rates: helium (2501/min), nitrogen (285 1/min), monosilane (2.5 lymin), ethylene (15 1/min) and oxygen (101/min). For Example 42, the same gases and flow rates were used except for monosilane (2.3 I/min), ethylene (13.8 1/min) and oxygen (9.2 1/min). Where two coaters were used to deposit the silicon oxide layer in Examples 30 to 42, the above flow rates were used for each coater.

In Examples 30-42 the deposition temperatures (i.e. the temperature of the float glass ribbon under the coater corresponding to each of the coaters 27-30) was as indicated in Table 7. The temperatures in Table 7 have an uncertainty of about + 50°F (± 28T).The extraction for each coater was at approximately 2 mbar.

Titanium tetrachloride (TiCU) and ethyl acetate were entrained in separate nitrogen/helium carrier gas streams. For the evaporation of TiCU a thin film evaporator was used. The liquid TiCU was held in a pressurised container (head pressure approx 5 psi). This was used to deliver the liquid to a metering pump and Coriolis force flow measurement system. The metered flow of the precursor was then fed into a thin film evaporator at a temperature of 110°F (43°C). The TiCU was then entrained in the carrier gas (helium) and delivered to the mixing point down lines held at 250°F (121*"C). The ethyl acetate was delivered in a similar way. The liquid ethyl acetate was held in a pressurised container (head pressure approx 5 psi). This was used to deliver the liquid to a metering pump and Coriolis force flow measurement system. The metered flow of the precursor was then fed into a thin film evaporator at a temperature of 268°F (iSI^C). The evaporated ethyl acetate was then entrained in the carrier gas (helium/nitrogen mixture) and delivered to the mixing point down lines held at approximately 250°F (12rC).

The TiCU and ethyl acetate gas streams were combined to form the gaseous mixture used to deposit the titanium oxide layer. This mixing point was just prior to the coater.

The line speed of the float glass ribbon, the temperature of deposition of the silicon oxide and temperature of deposition of the titanium oxide layers and the flow rates of the He/Na bulk carrier gas and the flow rate of TiCU and ethyl acetate are described for Examples 30-42 in Table 8.

The coated float glass ribbon was cooled and cut and the optical properties and photocataiytic activity of samples determined. Table 9 describes the haze, optical properties in transmission and reflection (visible percent transmission/reflection and colour co-ordinates using the LAB system) of the samples. The coated glasses were subjected to abrasion testing in accordance with BS EN 1096, in which a sample of size 300mm x 300mm is fixed rigidly, at the four comers, to the test bed ensuring that no movement of the sample is possible. An unused felt pad cut to the dimensions stated in the standard (BS EN 1096 Part 2 (1999)) is then mounted in the test finger and the finger lowered to the glass surface. A load pressure on the test finger of 4N is then set and the test started. The finger is allowed to reciprocate across the sample for 500 strokes at a speed of 60 strokes/min ± 6 strokes/min. Upon completion of this abrasion the sample is removed and inspected optically and in terms of photocataiytic activity. The sample is deemed to have passed the test if the abrasion results in a change in transmission of no more than ±5%

when measured at 550nm and the coated substrate remains photocatalytically active which means" that, after the test irradiation by UV light for 2 hours reduces the static water contact angle to below 15°.

The glasses were also subjected to a humidity cycling test in which the coating is subjected to a temperature cycle of 35*^0 to 75°C to 35°C in 4 hours at near 100% relative humidity.

The static water contact angle of the coated glasses as produced and after 130 minutes of UV irradiation (UVA 351 mm lamp at approximately 32 wW) and after 300, 500 and/or 1000 strokes of the European standard abrasion test described in Table 10. The contact angle of the abraded samples was determined after irradiation for 2 hours.

The samples deposited at the higher temperatures of 1330-1250°F (721°C to 677°C) were photocatalytically active even after 1000 European standard abrasion strokes or after 200 humidity cycles. The photocatalytic activity in terms of t9o% of the coated glasses as produced and after 300, 500 and/or 1000 strokes of the European standard abrasion test and after 200 humidity testing cycles are described in Table 11. In Table 11, the term Active indicates that the coated glasses were photocatalytically active but that t9o% was not determined.

WE CLAIM:

1.	A process for the production of a durable photocatalytically active coated glass whinier comprises depositing on the surface of a glass substrate a photocatalytically active titanium oxide layer having a thickness of less than 40 nm by contacting the surface of the substrate, which substrate at a temperature in the range 645°C to 720°C  with a fluid mixture containing a source of titanium.

2.	The process as claimed in claim 1, wherein the substrate is at a temperature in the range 670°C to 720°C.

3.	The process as claimed in any one of claim 1 or claim 2, wherein the fluid mixture is a gaseous mixture comprising titanium tetraalkoxide as the source of titanium.

4.	The process as claimed in any of the claim 1 or claim 2, wherein the fluid mixture is a gaseous mixture comprising titanium tetraethoxide as the source of titanium.

5.	The process as claimed in any of the preceding claims wherein the fluid mixture comprises titanium chloride as the source of titanium and an ester other than a methyl ester.

6.	The process for the production of a photocatalytically active coated substrate which comprises depositing a titanium oxide coating having a thickness of less

than 40 nm on a substrate by contacting a surface of the substrate with a fluid mixture comprising titanium chloride and an ester other than a methyl ester.

7.	The process as claimed in claim 6, wherein the surface of the substrate is contacted with the fluid mixture when the substrate is at a temperature in the range 600°C to 750°C.

8.	The process as claimed in any of claims 6 to 7, wherein the ester comprises an alkyl ester having an alkyl group with a P hydrogen.

9.	The process as claimed in any of claims 6 to 8 , wherein the ester comprises a carboxylate ester.

10.	The process as claimed in any of claims 6 to 9 , wherein the ester is an alkyl ester having a C2 to C4 alkyl group.

11.	The process as claimed in claim 10, wherein the ester comprises an ethyl ester.

12.	The process as claimed in claim 11, wherein the ester comprises ethyl acetate.

13.	The process as claimed in claimed in any of claims 6 to 12, wherein the ester is the only source of oxygen in the fluid mixture.

14.	The process as claimed in any of the preceding claims, wherein the fluid mixture is a gaseous mixture.

15.	The process as claimed in any of the preceding claims, wherein the process is performed on-line during the float glass production process and the substrate is a glass ribbon.

16.	The process as claimed in claim 15, wherein the process is performed in the float bath.

17.	The process as claimed in any of the preceding claims, wherein the process is performed at substantially atmospheric pressure.

18.	A photocatalytically active coated substrate produced by the process as claimed

in any of claim 1 to 17, comprising a substrate having a photocatalytically active

titanium oxide coating on one surface thereof, characterised in that the coated

surface of the substrate has a photocatalytic activity of greater than 5 x 10" cm"

"min"" and in that the coated substrate has a visible light reflection measured on the

coated side of 35% or lower.

19.	The photocatalytically active coated substrate as claimed in claim 18,

wherein the coated surface of the substrate has a photocatalytic activity of greater

than 1x10"‘ cm"" min"".

20.  The photocatalytic ally active coated substrate as claimed in claim 19, wherein the coated surface of the substrate has a photocatalytic activity of greater

9	1

than 3x10" cm" min"

21.	The photocatalytically active coated substrate as claimed in any of claims 18 to 20, wherein the coated substrate has a visible light reflection measured on the coated side of 20% or lower.

22.	The photocatalytically active coated substrate as claimed in claim 21, wherein the coated substrate has a visible light reflection measured on the coated side of 15% or lower.

23.	The photocatalytically active coated substrate as claimed in any of the claims 18 to 22, wherein the substrate comprises a glass substrate.

24.	The photocatalytically active coated substrate as claimed in any of the claims 18 to 23, wherein the coated substrate has an alkali metal ion blocking under layer between the surface of the substrate and the photocatalytically active titanium oxide coating.

25.	The photocatalytically active coated substrate as claimed in claim 24 ,wherein the alkali metal ion blocking layer is a layer of silicon oxide.

26.	The photocatalytically active coated substrate as claimed in any of the claims

18 to 25, wherein the photocatalytically active titanium oxide coating has a

thickness of 30 nm or lower.

27.	The photocatalytically active coated substrate as claimed in any of the claims 18 to 26 ,wherein the photocatalytically active titanium oxide coating has a thickness of 20 nm or lower.

28.	The photocatalytically active coated substrate as claimed in claim 27 wherein the photocatalytically active titanium oxide coating has a thickness in the range 2 nm to 20 nm.

29.	The photocaralytically active coated substrate as claimed in any of the claims 18 to 28 , wherein the coated surface of the substrate has a static water contact angle of 20° or lower.

30.	The photocatalytically active coated substrate as claimed in any of the claims 18 to 29, wherein the coated substrate has a haze of less than 1 %.

31.	The photocatalytically active coated substrate as claimed in any of the claims 18 to 31, wherein the coated surface of the substrate is durable to abrasion, such that the coated surface remains photocatalytically active after it has been subjected to 300 strokes of the European standard abrasion test.

32.	The photocatalytically active coated substrate as claimed in claim 31, wherein the coated surface remains photocatalytically active after it has been subjected to 500 strokes of the European standard abrasion test.

33.	The photocatalytically active coated substrate as claimed in claim 32, wherein the coated surface remains photocatalytically active after it has been subjected to 1000 strokes of the European standard abrasion test.

34.	The photocatalytically active coated substrate as claimed any of claims 31 to 33 wherein the haze of the coated substrate is 2% or lower after being subjected to the European abrasion test.

35.	The photocatalytically active coated substrate as claimed in any of claims 18 to 34, wherein the coated surface of the substrate is durable to humidity cycling such that I the coated surface remains photocatalytically active after the coated substrate has been subjected to 200 cycles of the humidity cycling test.

36.	The durable photocatalytically coated substrate as claimed in any of claims 18 to 35, wherein the coated surface of the substrate is durable to abrasion such that the coated in surface remains photocatalytically active after it has been subjected to 300 strokes of the European standard abrasion test.

37 . The durable photocatalytic ally active coated glass as claimed in claim 36, wherein the coated glass has a visible light reflection measured on the coated side of 35% or lower, and wherein the photocatalytically active titanium oxide layer has a thickness of 30 nm or lower.

38. The durable photocatalytic ally active coated glass as claimed in any of claims 18 to 37, wherein the coated surface of the glass has a photocatalytic

activity of greater than 8 x 10"‘cm""min"" and in that the coated glass has a visible light reflection measured on the coated side of less than 20%.

39.	A multiple, glazing unit comprising a first glazing pane of a coated substrate as claimed in any of claims 18 to 38 in spaced, opposed relationship to a second glazing pane.

40.	Laminated glass comprising a first glass ply of a coated glass as claimed in any of claims 18 to 38, a polymer interlayer, and a second glass ply.	

Documents:

				in-pct-2001-1679-che abstract.pdf

				in-pct-2001-1679-che claims-duplicate.pdf

				in-pct-2001-1679-che claims.pdf

				in-pct-2001-1679-che correspondence-others.pdf

				in-pct-2001-1679-che correspondence-po.pdf

				in-pct-2001-1679-che description (complete)-duplicate.pdf

				in-pct-2001-1679-che description (complete).pdf

				in-pct-2001-1679-che drawings.pdf

				in-pct-2001-1679-che form-1.pdf

				in-pct-2001-1679-che form-19.pdf

				in-pct-2001-1679-che form-26.pdf

				in-pct-2001-1679-che form-3.pdf

				in-pct-2001-1679-che form-5.pdf

				in-pct-2001-1679-che pct search report.pdf

				in-pct-2001-1679-che pct.pdf

				in-pct-2001-1679-che petition.pdf

« Previous Patent

Next Patent »

Patent Number	215965	

Indian Patent Application Number	IN/PCT/2001/1679/CHE	

PG Journal Number	13/2008	

Publication Date	31-Mar-2008	

Grant Date	05-Mar-2008	

Date of Filing	29-Nov-2001	

Name of Patentee	PILKINGTON PLC	

Applicant Address	Prescot Road St. Helens, Merseyside WA 10 3TT,	

Inventors:

#	Inventor's Name	Inventor's Address	

1	Johannes, Andreas, Maria AMMERLAAN	Aalsterweg 132A, NL-5615 CJ Eindhoven,	

2	Richard, Joseph MCCURDY	14 Ashwood Court, Aurora, IL 60506,	

3	Simon, James HURST	8 Glastonbury Close, Sandymoor, Runcorn, Cheshire, WA 7 1QW,	

PCT International Classification Number	C03C 17/245	

PCT International Application Number	PCT/GB00/02111	

PCT International Filing date	2000-06-01	

PCT Conventions:

#	PCT Application Number	Date of Convention	Priority Country	

1	9913315.9	1999-06-08	U.K.	

© All Indian Patents, 2013-2021.

  Patent data available in the public domain from Indian Patents Office, Department of Industrial Policy and Promotions, Ministry of Commerce and Industry, Government of India.
