Repository: anandvc/allindianpatents

File: patents/216027-a-method-of-producing-commercial-purity-aluminum.html
Indian Patents. 216027:A METHOD OF PRODUCING COMMERCIAL PURITY ALUMINUM

Indian Patents

Recently Granted Patents

  Recently Published Patents

Title of Invention	A METHOD OF PRODUCING COMMERCIAL PURITY ALUMINUM

Abstract	An inert anode for the electrolytic production of metals such as aluminum is disclosed. The inert anode includes a ceramic oxide material preferably made from NiO, Fe2O3 and ZnO. The inert anode composition may be of the formula NixFe2yZnzO(3y+x+z)+/- delta ), where x is from 0.2 to 0.99, y is from 0.0001 to 0.8, z is from 0.0001 to 0.3, and delta is from 0 to 0.3. The inert anode may optionally include other oxides and/or at least one metal phase, such as Cu, Ag, Pd, Pt, Au, Rh, Ru, Ir and/or Os. The Ni-Fe-Zn-O ceramic material exhibits very low solubility in Hall cell baths used to produce aluminum.	

Full Text	FORM 2 THE PATENTS ACT 1970 „ [39 OF 1970]

COMPLETE SPECIFICATION

[See Section 10]

"INERT  ANODE  CONTAINING  OXIDES  OF  NICKEL,  IRON  AND  ZINC USEFUL FOR THE ELECTROLYTIC PRODUCTION OF METL"

" A METHOD OF PRODUCING COMMERICAL PURITY ALUMINUM"

ALCOA INC., a corporation organized under the laws of the State of Pennsylvania, of Alcoa Corporate Center, 201 Isabella Street, Pittsburgh, Pennsylvania 15212-5858, United States of America,

The following specification particularly describes and ascertain  the nature of the invention and the manner in which it is to be performed :-

ORIGINAL 

IN\PCT\2002\00500\MUM

DATE 18\04\2002

GRANTED

17-5-2005

The present invention relates to a method of producing commercial purity aluminum.

The present invention relates to the electrolytic production of metals such as aluminum. More particularly, the invention relates to electrolysis in a cell having an inert anode comprising oxides of nickel, iron and zinc oxides.

The energy and cost efficiency of aluminum smelting can be significantly reduced with the use of inert, non-consumable and dimensionally stable anodes.  Replacement of traditional carbon anodes with inert anodes allows a highly productive cell design to be utilized, thereby reducing capital costs.  Significant environmental benefits are also possible because inert anodes produce essentially no CO, or CF4 emissions.  Some examples of inert anode compositions are provided in U.S. Patent Nos. 4,374,050; 4,374,761; 4,399,008; 4,455,211; 4,582,585; 4,584,172; 4,620,905; 5,279,715; 5,794,112 and 5,865,980, assigned to the assignee of the present application.  These patents are incorporated herein by reference.

A significant challenge to the commercialization of inert anode technology is the anode material.  Researchers have been, searching for suitable-inert anode materials since the early years of the Hall-Harold process.  The anode material must satisfy a number of very difficult conditions.  For example, the material must not react with or dissolve to any significant extent in the cryolite electrolyte.  It must not react with oxygen or corrode in an oxygen-containing atmosphere.  It should be thermally stable at temperatures of about 1,000°C.  It must be relatively inexpensive and should have good mechanical strength.  It must have high electrical conductivity at the smelting cell operating temperatures, e.g., about 900-1,000°C, so that the voltage drop at the anode is low.

In addition to the above-noted criteria, aluminum produced with the inert anodes should not be contaminated with constituents of the anode material to any appreciable extent.  Although the use of inert anodes in aluminum electrolytic reduction cells has been proposed in the past, the use of such inert anodes has not been. put into commercial practice.  One reason for this lack of implementation has been the long-standing inability to produce aluminum of commercial grade purity with inert anodes.  For example, impurity levels of Fe, Cu and/or Ni have been found to be unacceptably high in aluminum produced with known inert anode

materials.

The present invention has been developed in view of the foregoing, and to address other deficiencies of the prior art.

The present invention provides an inert anode including at least one i  ceramic phase material which comprises oxides of nickel, iron and zinc.  The inert anode may also comprise at least one metal phase including copper and/or at least one noble metal.

An aspect of the invention is to provide an inert anode composition suitable for use in a molten salt bath.  The composition comprises oxides of nickel, 10  iron and zinc of the formula NixFe2yZiZP(3y+x+2)±δ), where x is the mole fraction of NiO, y is the mole fraction of Fe203, z is the mole fraction of ZnO and 5 is a variable which depends upon firing conditions.

Another aspect of the invention is to provide a method of making an inert anode composition.  The method includes the steps of mixing iron oxide, l5  nickel oxide and zinc oxide, or precursors of such oxides, followed by calcining the mixture to form a ceramic material of the formula NixFe:2yZnzO(3y+x+z)±δ), where x is the mole fraction of NiO, y is the mole fraction of Fe203, z is the mole fraction of ZnO and 5 is a variable which depends upon firing conditions.

Some other aspects of the invention are to provide an electrolytic cell 20 )  and an electrolytic process for producing commercial purity aluminum, utilizing inert anode materials of the invention.

Additional aspects and advantages of the invention will occur to persons skilled in the art from the following detailed description.

Fig. 1 is a partially schematic sectional-view of an electrolytic cell 2 5 ■  for the production of aluminum including an inert anode in accordance with an embodiment of the present invention.

Fig. 2 is a ternary phase diagram illustrating ranges of nickel, iron and zinc oxides utilized in inert anode compositions of the present invention.

Fig. 3 is a ternary phase diagram indicating the amounts of nickel, 30  iron and zinc oxides utilized in specific inert anode compositions in accordance with embodiments of the present invention.

Fig. 4 is a graph showing examples of the weight percentages of

dissolved metals in a salt bath typically used in an aluminum production cell after anode compositions containing nickel oxide, iron oxide and varying amounts of zinc oxide have been exposed to the salt bath.

Figs.. 5 and 6 are graphs showing examples of the weight percentages of dissolved oxides in a salt bath typically used in an aluminum electrolytic reduction cell after anode compositions containing nickel oxide, iron oxide and varying amounts of zinc oxide have been exposed to the salt bath.

Fig. 7 is a contour plot of NiO, Fe203 and ZnO dissolved oxides in a

standard aluminum reduction salt bath for varying compositions of Ni-Fe-Zn-0

10  anode materials.	.  _

Fig. 8 is a contour plot of NiO solubility in a standard aluminum reduction salt bath for varying compositions of Ni-Fe-Zn-0 anode materials.

Fig. 1 schematically illustrates an electrolytic cell for the production of aluminum which includes an inert anode in accordance with an embodiment of the present invention.  The cell includes an inner crucible 10 inside a protection crucible 20.  A cryolitic bath 30 is contained in the inner crucible 10, and a cathode 40 is provided in the bath 30.  An inert anode 50 is positioned in the bath 30.  An alumina feed tube 60 extends partially into the inner crucible 10 above the bath 30. The cathode 40 and inert anode 50 are separated by a distance 70 known as the 2{3  anode-cathode distance (ACD).  Aluminum 80 produced during a run is deposited on the cathode 40 and on the bottom of the crucible 10.  In addition to the production of aluminum, the inert anodes of the invention may also be useful in producing metals such as lead, magnesium, zinc, zirconium, titanium, lithium, calcium, silicon and the like, by electrolytic reduction of an oxide or other salt of 2|5  the metal.

As used herein, the term "inert anode" means a substantially non-consumable anode which possesses satisfactory corrosion resistance and stability

c during the aluminum production. process.  The term "commercial purity aluminum"

as used herein means aluminum which meets commercial purity standards upon 30  production by an electrolytic reduction process.  The commercial purity aluminum preferably comprises a maximum of 0.2 weight percent Fe, 0.1 weight percent Cu, and 0.034 weight percent Ni.  In a more preferred embodiment, the commercial

-4-

purity aluminum comprises a maximum of 0.15 weight percent Fe, 0.034 weight percent Cu, and 0.03 weight percent Ni.  In a particularly preferred embodiment, the commercial purity aluminum comprises a maximum of 0.13 weight percent Fe, 0.03 weight percent Cu, and 0.03 weight percent Ni,  The commercial purity aluminum 5  also preferably meets the following weight percentage standards for other types of impurities:  0.2 maximum Si; 0.034 maximum Zn; and 0.03 maximum Co.  The Si impurity level is more preferably kept below 0.15 or 0.1.0 weight percent, and the Zn level is more preferably kept below 0.03 weight percent.  It is noted that for every numerical range or limit set forth herein, all numbers with the range or limit

10  including every fraction or decimal between its stated minimum and/or maximum are considered to he designated and disclosed by this description.

Inert anodes of the present invention have at least one ceramic phase, and in a particular embodiment also have at least one metal phase. For cermets, the ceramic phase typically comprises at least 50 weight percent of the cermet,

1.  preferably from about 70 to about 90 weight percent of the cermet.  At least a

portion of the anode may comprise up to 100 percent of the ceramic phase.  In one embodiment, the anode may comprise a cermet or metal core coated with the ceramic phase.  In this embodiment, the outer ceramic layer preferably has a thickness of from 0.1 to 50 mm, more preferably from 0.2 to 5 mm.

20	The ceramic phase comprises oxides of nickel, iron and zinc, arid is

of the formula NixFe2yZrLzO{3y+x+z)±δ), where x is the mole fraction of NiO, y is the mole fraction of Fe203, z is the mole fraction of ZnO and 5 is a variable which depends upon firing conditions.  In the foregoing formula, the oxygen stoichiometry is not necessarily equal to 3y+x+z, but may change slightly up or down depending

2"  upon firing conditions by a factor of δ.  The value of 8 may range from 0 to 0.3, preferably from 0 to 0.2.

In the present compositions, the mole fraction of NiO typically ranges from 0.2 to 0.99, the mole fraction of Fe203 typically ranges from 0.0001 to 0.8, and the mole fraction of ZnO typically ranges from 0.0001 to 0.3.  In the preferred

30  compositions, the mole fraction of NiO ranges from 0.45 to 0.8, the mole fraction of Fe^ ranges from 0.05 to 0.499, and the mole fraction of ZnO ranges from 0.001 to 0.26. In the more preferred compositions, the mole fraction of NiO ranges

from 0.45 to 0.65, the mole fraction of Fe203 ranges from 0.2 to 0.49, and the mole fraction of ZnO ranges from 0.001 to 0.22.

Table 1 lists the typical, preferred and more preferred mole fraction ranges of NiO, Fe,03 and ZnO.  The listed mole fractions may be multiplied by 100 to indicate mole percentages.  Within these ranges, the solubility of the constituent oxides in an electrolyte bath is reduced significantly.  Lower oxide solubility in the electrolyte bath is believed to improve the purity of the aluminum produced in the bath.

TABLE 1 Mole Fractions of NiO, Fe203 and ZnO

NiO	Fe203	ZnO

Typical	0.2 - 0.99	0.0001-0.8	0.0001 - 0.3

Preferred	0.45 - 0.8	0.05 - 0.499	0,001 - 0.26

More Preferred	0.45-0.65	0.2 - 0.49	0.001 - 0.22

Fig. 2 is a ternary phase diagram illustrating the typical, preferred

and more preferred ranges of NiO, Fe203 and ZnO starting materials used to make

inert anode compositions in accordance with this embodiments of the present

invention.  Although the mole percentages illustrated in Fig. 2 are based on NiO,

Fe203 and ZnO starting materials, other nickel, iron, and zinc oxides, or compounds

which form oxides upon calcination, may be used as starting materials in accordance

with the present invention.	

Table 2 lists some ternary Ni-Fe-Zn-0 materials that may be suitable for use as the ceramic phase of the present inert anodes, as well as some comparison materials.  In addition to the phases listed in Table 2, minor or trace amounts of other phases may be present.

-6-

TABLE 2 Ni-Fe-Zn-0 Compositions

Sample I.D.	Nominal Composition	Measured Elemental Weight Percent Fe, Ni, Zn	Structural

Types

(identified by XRD)

5412	NiFe204	48, 23.0, 0.15	"  NiFe2O4

5324	NiFe204 + NiO	34, 36, 0.06	NiFe2O4, NiO

E4	Zn0 05Ni0.95Fe2O4	43, 22, 1.4 .	"  NiFe2O4

E3	Zn0.1Ni0.9Fe2O4	43, 20, 2.7	NiFe2O4

E2	Zn0.25Ni0.75Fe204	40, 15, 5.9	NiFe2O4  1

El	Zno.25Nio.75Fe, 904

45, 18, 7.8	NiFe2O

E	Zn0.5Ni0.5Fe2O4	45, 12, 13	(ZnNi)Fe204, ZnOs

F	ZnFe204	43, 0.03, 24	ZnFe204, ZnO

H	Zn0.5NiFe1.5O4	33, 23, 13	(ZnNi)Fe204, NiOs

J	Zn0.5Ni1.5Fe04	26, 39, 10 "	  NiFe204, NiO

L	ZnNiFe04	22, 23, 27	(ZnNi)Fe204, NiOs, ZnO

ZD6	2no.05Ni1.05Fe1.904	40, 24, 1.3	NiFe204

ZD5	Zn0.1NiuFe1.88O4	29, 18, 2.3	NiFe204

ZD3	ZZn0.12Ni0.94Fe1.8804

43, 23, 3.2	NiFe204

ZD1	Zn0.5Ni0.75Fe1.504	40,20,11	(ZnNi)Fe204

DH	Zn0.18Ni0.96Fe1.804	42, 23, 4.9	NiFe204,.NiO

DI	Zn0.08NiU7Fe1.504  	38, 30, 2.4	NiFe204, NiO,

DJ	Zn0.I7Ni1.1Fe1.504	36, 29, 48	NiFe204, NiO

BC2	  Zn0.33Ni0.67O	0.11, 52, 25	NiOs

S means shifted peak.

Fig. 3 is a ternary phase diagram illustrating the amounts of NiO, Fe203 and ZnO starting materials used to make the compositions listed in Table 2, which may be used alone or as the ceramic phase(2) of cermet inert anodes.  Such inert anodes may in turn be used to produce commercial purity aluminum in accordance with the present invention.

The oxide compositions listed in Table 2 and shown in Fig. 3 may be

-7-

prepared and tested as.follows.  Oxide powders are synthesized by a wet chemical approach.  The starting chemicals include one or a mixture of chlorides, acetates, nitrates, tartarates, citrates and sulfates of Ni, Fe and Zn salts.  Chlorides, acetates and nitrates of Ni, Fe and Zn salts are preferred precursors.  Such precursors are commercially available from sources such as Aidrich and Fisher.  A homogeneous solution is prepared by dissolving the desired amounts of the chemicals into deionized water.  The solution pH is adjusted to 6-9 by adding ammonium hydroxide while stirring.  A pH of from 7 to"8 is preferred.  The viscous solution is dried by oven, freeze dryer, spray dryer or the.like.  The resultant dried solid is

10  amorphous.  Crystalline oxide powders are obtained after calcination of the dried solid, e.g., at a temperature of from 600 to 800°C for 2 hours.  The oxide powders are then" uniaxially or isostatically pressed to pellet form under a pressure of from 10,000 to 30,000 psi, typically 20,000 psi.  The pressed pellets are sintered in air at a temperature of 1,000-1500°C, typically 1200°C, for 2-4 hours.  The crystalline structure and the composition of the sintered oxide pellets may be analyzed by x-ray diffraction (XRD) and inductively-coupled plasma (ICP) techniques.

The solubilities of Ni-Fe-Zn-0 ceramic phase compositions were tested.  The solubility of each ceramic mixture was measured by holding approximately 3g of sintered oxide pellets in 160g of a standard cryolitic molten salt

20  bath at 960°C for 96 hours.  The standard salt bath was contained in a platinum

crucible and prepared by batching NaF, AIF3, Greenland cryolite, CaF2 and A1203 so that NaF:AlF3 =1.1, A1203 .= 5 weight percent, and CaF2 = 5 weight percent.  In these experiments, dried air was circulated over the salt bath at a low flow rate of 100 cmVnxin, as well as periodically bubbled into the molten salt to-maintain

25  oxidizing conditions.  Samples of the melt were withdrawn periodically for chemical

bath analysis.	

Fig. 4 shows Fe, Zn and Ni impurity levels periodically measured for composition E3. After 50 hours, the Fe solubility was 0.075 weight percent, which translates to an Fe203 solubility of 0.1065 weight percent.  The solubility of Zn was

30  0.008 weight percent, which corresponds to a ZnO solubility of 0.010 weight

percent.  The solubility of Ni was 0.004 weight percent, which translates to a NiO solubility of 0.005 weight percent.

8

10

When the foregoing solubility test method is used, the weight percent of total dissolved oxides is preferably below 0.1 weight percent, more preferably below 0.08 .weight percent.  The amount of total dissolved oxides, i.e., Fe203, NiO and ZnO, as measured by the foregoing procedure, is defined herein as the "Hall cell bath solubility".  The Hall cell bath solubility of the present compositions, is preferably below the solubility of stoichiometric nickel ferrite.

Table 3 lists the nominal composition of each ceramic phase sample tested, the average weight percent of dissolved metal (Fe, Ni and Zn) in the electrolyte bath, and the average weight percent of dissolved oxide (Fe203, NiO and ZnO) in the electrolyte bath.  The dissolved metal and oxide levels were determined after the bath composition had reached saturation with the components of the oxide test samples.  The results are also expressed as bath oxide saturation values.  The total dissolved oxide content of the bath is the sum of the oxide saturation values, with a low total dissolved oxide content being desirable.

9

TABLE 3 Ceramic Phase Solubility in Standard Salt Bath at 960°C

Figs. 5 and 6 graphically illustrate the amount of dissolved oxides for samples comprising varying amounts of NiO, Fe2O3 and ZnO.  The compositions shown in Fig. 5 exhibit very low oxide dissolution, particularly for compositions containing from 1 to 30 mole percent ZnO.  Zinc oxide concentrations of from 5 to 5  25 mole percent exhibit extremely low oxide solubility.  The compositions

illustrated in Fig. 5 fall along, the line from point BC2 to point D in Fig. 3.  The compositions shown in Fig. 6 exhibit higher oxide solubility compared with the" compositions of Fig. 5.  The compositions of Fig. 6 fall along the spinel line from point F to point D in Fig. 3.  Unlike compositions falling along the line BC2-D,

10  those along the line D-F exhibit no minimum in oxide solubility, as illustrated in

Fig. 6.  The total dissolved oxide content of the bath increases as the composition of the oxide moves from NiFe2O4 to ZnFe2O4.  The improved oxide compositions of the present invention which exhibit substantially lower electrolyte solubility are shown in the compositional regions of Fig. 2.

15	Commercially available software (JMP) was used to fit contours of

the solubility results listed in Table 3.  Fig. 7 is a contour plot of total dissolved oxides (NiO, Fe2O3 and ZnO) for ceramic anode compositions comprising varying amounts of NiO, Fe2O3 and ZnO.  A region in which the level of total dissolved oxides is below 0.10 weight percent is illustrated in Fig. 7, as well as a region in

20  which the level of total dissolved oxides is less than 0.075 weight percent.  Fig. 8 is a contour plot of dissolved NiO for ceramic anode compositions comprising varying amounts of NiO, Fe203 and ZnO.  As shown in the lower right corner of the diagram of Fig. 8, ceramic anode compositions which are NiO-rich yield the,highest levels of dissolved NiO.  For example, regions in

25  which the levels of dissolved NiO are greater than 0.025, 0.030, 0.035 and 0.040 weight percent are illustrated in Fig. 8.  Such high levels of dissolved NiO are particularly disadvantageous during the production of commercial purity aluminum because the’ commercial purity standards which dictate the maximum allowable amounts of nickel impurities are very stringent, e.g., 0.03 or 0.34 weight percent

30  maximum Ni.  The preferred inert anode compositions of the present invention not only exhibit substantially reduced total oxide solubilities, but also exhibit substantially reduced NiO solubilities.

12

.  ". ■"•	^-

In an embodiment of the invention, in addition to the Ni-Fe-Zn-0 ceramic phase(s), the inert anodes may include at least one metal phase.  The metal phase may include, for example, a base metal and at least one noble metal.  Copper and silver are preferred base metals.  However, other electrically conductive metals 5  may optionally be used to replace all or part of the copper or silver.  Furthermore, additional metals such as Co, Ni, Fe, Al, Sn, Nb, Ta, Cr, Mo, W and the like may be alloyed with the base metal.  Such base metals may be provided from individual or alloyed powders of the metals, or as oxides of such. metals.

The noble metal preferably comprises at least one metal selected from

10  Ag, Pd, Pt, Au, Rh, Ru, Ir and Os.  More preferably, the noble metal comprises Ag, Pd, Pt, Ag and/or Rh.  Most preferably, the noble metal comprises Ag, Pd or a combination thereof.  The noble metal’ may be provided from individual or alloyed powders of the metals, or as oxides of such metals, e.g., silver oxide, palladium oxide, etc.

15	Preferably, metal phase(s) of the inert electrode comprises at least

about 60 weight percent of the combined base metal and noble metal, more preferably at least about 80 weight percent.  The presence of base metal/noble metal provides high levels of electrical conductivity through the inert electrodes.  The base metal/noble metal phase may form either a continuous phase(s) within the inert

20 )  electrode or a discontinuous phase(s) separated by the oxide phase(s).

The metal phase of the inert electrode typically comprises from about 50 to about 99.99 weight percent of the base metal, and from about 0.01 to about 50 weight percent of the noble metal(s).  Preferably, the metal phase comprises from about 70 to about 99.95 weight percent of the base metal, and from about 0.05

2 5  to about 30 weight percent of the noble metal(s).  More preferably, the metal phase comprises from about 90 to about 99.9 weight percent of the base metal, and from about 0.1 to about 10 weight percent of the noble metal(s).

The types and amounts of base and noble metals contained in the metal phase of the inert anode are selected in order to substantially prevent

3D  unwanted corrosion, dissolution or reaction of the inert electrodes, and to withstand the high temperatures which the inert electrodes are subjected to during the electrolytic metal reduction process.  For example, in the electrolytic production of

13

aluminum, the production cell typically operates at sustained smelting temperatures above 800QC, usually at temperatures of 900-980°C  Accordingly, inert anodes used in such cells should preferably have melting points above 800°C, more preferably above 900°C, and optimally above about 1,000°C.

In one embodiment of the invention, the metal phase comprises copper as the base metal and a relatively small amount of silver as the noble metal. In this embodiment, the silver content is preferably less than about 10weight percent, more preferably from about 0.2 to about 9 weight percent, and optimally from about 0.5 to about 8 weight percent, remainder copper.  By combining such relatively small amounts of Ag with such relatively large amounts of Cu, the  -melting point of the Cu-Ag alloy phase is significantly increased relative to the eutectic point.  For example, an alloy comprising 95 weight percent Cu and 5 weight percent Ag has a melting point of approximately 1,000°C, while an alloy comprising 90 weight percent Cu and 10 weight percent Ag forms a eutectic having a melting point of approximately 780°C.  This difference in melting points is particularly significant where the alloys are to be used as part of inert anodes in electrolytic aluminum reduction cells, which typically operate at smelting temperatures of greater than 800°C.

In another embodiment of the invention, the metal phase comprises copper as the base metal and a relatively small amount of palladium as the noble metal.  In this embodiment, the Pd content is preferably less than about 20 weight percent, more preferably from about 0.1 to about 10 weight percent.

In a further embodiment of the invention, the metal phase comprises silver as the base metal and a relatively small amount of palladium as the noble metal.  In this embodiment, the Pd content is preferably less than about 50 weight percent, more preferably from about 0.05 to about 3.0 weight percent, and optimally from about 0.1 to about 20 weight percent.  Alternatively, silver may be used alone as the metal phase of the anode.

In another embodiment of the invention, the metal phase comprises Cu, Ag and Pd.  In this embodiment, the amounts of Cu, Ag and Pd are preferably selected in order to provide an alloy having a melting point above 800°C, more preferably above 900°C, and optimally above about 1,000°C.  The silver content is

preferably from about 0.5 to about 30 weight percent of the metal phase, while the Pd content is preferably from about 0.01 to about 10 weight percent.  More preferably, the Ag content is- from about 1 to about 20 weight percent of the metal phase, and the Pd content is from about 0.1 to about 10 weight percent.  The weight ratio of Ag to Pd is preferably from about 2:1 to about 100:1, more preferably from about 5:1 to about 20:1.

In accordance with a preferred embodiment of the present invention, the types and amounts of base and noble metals contained in the metal phase are selected such that the resultant material forms at least one alloy phase having an

10  increased melting point above the eutectic melting point of the particular alloy

system.  For example, as discussed above in connection with the binary Cu-Ag_ alloy

system, the amount of the Ag addition may be controlled in order to substantially

increase the melting point above the eutectiq melting point of the Cu-Ag alloy.

Other noble metals, such as Pd and the like, may be added to the binary Cu-Ag

alloy system in controlled amounts in order to produce alloys having melting points

above the eutectic melting points of the alloy systems.  Thus, binary, ternary,

quaternary, etc. alloys may be produced in accordance with the present invention

having sufficiently high melting points for use as part of inert electrodes in

electrolytic metal production cells.  ."	.

20	The inert anodes may be formed by techniques such as powder

. sintering, sol-gel processing, slip casting and spray forming.  Preferably, the inert anodes are formed by powder techniques in which powders comprising the oxides and optional metals are pressed and sintered.  The inert anode may comprise a monolithic component of such materials, or may comprise a substrate having at least

2(5  one coating or layer of such material.

Prior to combining the ceramic and metal powders, the ceramic powders, such as NiO, Fe-,03 and ZnO, may be blended in a mixer.  Optionally, the blended ceramic powders may be ground to a smaller size before being transferred to a furnace where they are calcined, e.g., for 12 hours at 1,250°C.  The calcination produces a mixture made from oxide phases, for example, as illustrated in Figs. 2 and 3.  If desired, the mixture may include other oxide powders and/or oxide-forming metal powders such as AI.  Additional oxide powders may include oxides

15

of metals from Groups IIA to VA and IB to VTIIB of the Periodic Table, as well as rare earth metals and the like.  For example, Cr2O3, CO3O4and/of CoO may be used as additional oxides.  As an alternative to the use of mixed metal oxides as the starting materials, the oxide powder may be formed by wet chemical methods :i  utilizing precursors of the constituent oxides, such as the chlorides, acetates, nitrates, etc. of Ni, Fe and Zn salts as described previously.

The calcined oxide mixture may be ground to an’ average particle size of approximately 10 microns, e.g., in a ball mill.  The fine oxide particles are blended with a polymeric binder and water to make a slurry.  The slurry may

10  contain about 60 weight percent solids and about 40 weight percent water.  Spray drying the slurry produces dry agglomerates of the oxides that maybe transferred to a V-blender and optionally mixed with metal powders.  The metal powders may comprise substantially pure metals and alloys thereof, or may comprise oxides of a base metal and/or a noble metal.

15	In a preferred embodiment, about 1-10 parts by weight of an organic

polymeric binder are added to 100 parts by weight of the metal oxide and optional metal particles.  Some suitable binders include polyvinyl alcohol, acrylic polymers, polyglycols, polyvinyl acetate, polyisobutylene, polycarbonates, polystyrene, polyacrylates, and mixtures and copolymers thereof.  Preferably, about 3-6 parts by .

20  weight of the binder are added to 100 parts by weight of the oxide and metal mixture.

The V-blended mixture of oxide and optional metal powders may be sent to a press where it is isostatically pressed, for example at 10,000 to 60,000 psi, into anode shapes.  A pressure of about 20,000 psi is particularly suitable for many

25  applications.  The pressed shapes may be sintered in a controlled atmosphere furnace supplied with an argon-oxygen gas mixture.  Sintering temperatures of 1,000-1,400°C may be suitable.  The furnace is typically operated at 1,350-1,385°C for 2-4 hours.  The sintering process burns out any polymeric binder from the anode shapes and reduces the porosity of the pressed body.

3©	The gas supplied during sintering preferably contains about 5-3,000

ppm oxygen, more preferably about 5-700 pop and most preferably about 10-350 pop.  Lesser concentrations of oxygen result in a product having a larger metal

16

phase than desired, and’ excessive oxygen results in a product having too much of the phase containing metal oxides (ceramic phase).  The remainder of the gaseous atmosphere preferably comprises a gas such as argon that is inert to the metal at the reaction temperature.

Sintering anode compositions in an atmosphere of controlled oxygen content typically lowers the porosity to acceptable levels and avoids bleed out of any metal phase.  The atmosphere may be predominantly argon, with controlled oxygen contents in the range of 17 to 350 ppm.  Anode compositions sintered under these conditions typically have less than 0.5 percent porosity when the compositions are sintered in argon containing 70-150 ppm-oxygen.  The anodes may optionally be dandified by hot pressing or hot is static pressing.

The sintered anode may be connected to a suitable electrically conductive support member within an electrolytic metal production cell by means such as welding diffusion welding, brazing, mechanically fastening, cementing and the like.

The inert anode may include a ceramic described above successively connected in series to a transition cermet region and a nickel end.  A nickel or nickel-chromium alloy rod may be welded to the nickel end.  The transition region, for example, may include four layers of graded composition, ranging from -25 weight percent Ni adjacent the ceramic or cermet end and then 50, 75 and 100 weight percent Ni, balance the mixture of oxide and optional metal powders described above.

Several cermet inert anode compositions compromising both ceramic and metal phases were prepared in accordance with the procedures described above having diameters of about 5/8 inch and length of about 5 inches.  These compositions were evaluated in a Hall-Harold test cell similar to that schematically illustrated in Fig.-1.  The cell was operated for 100 hours at 960°C, with an aluminum fluoride to sodium fluoride bath ratio of I’ll and alumina concentration maintained at about 7-7.5 weight percent.  The anode compositions and impurity concentrations in aluminum produced by the cell are shown in Table 4.  The impurity values shown in Table 4 represent the average of four test samples of the produced metal taken at four different locations after the 100 hour test period.

17

TABLE 4

The results in Table 4 show low levels of contamination in the aluminum produced with the inert anodes, particularly for anodes comprising iron, nickel and zinc oxides.  In accordance with the present invention, the presence of a .  controlled amount of ZnO is believed to reduce the solubility of NiO in the electrolyte bath, thereby reducing the amount of Ni contamination in the aluminum produced in the bath.  In addition, the inert anode wear rate was extremely low in each sample tested.  Optimization of processing parameters and cell operation may further improve the purity of aluminum produced in accordance with the invention.

The present inert anode compositions are particularly useful in electrolytic cells for aluminum production operated at temperatures in the range of about 800-l,000°C.  A particularly preferred cell operates at a temperature of about 900-980°C, preferably about 930-970°C.  An electric current is passed between the inert anode and a cathode through a molten salt bath comprising an electrolyte and an oxide of the metal to be collected.  In a preferred cell for aluminum production, the electrolyte comprises aluminum fluoride and sodium fluoride and. the metal oxide is alumina.  The weight ratio of sodium fluoride to aluminum fluoride is about 0.7 to 1.25, preferably about 1.0 to 1.20,  The electrolyte may also contain calcium.

While the invention has been described in terms of preferred  embodiments, various changes, additions and modifications may be made without departing from the scope of the invention as set forth in the following claims.

23

CLAIM:

1.	A method of producing commercial purity aluminum comprising:

providing an electrolytic cell for the production of aluminum, the cell

containing a cathode, and a bath comprising a cryolite electrolyte and

aluminum oxide;

inserting at least one inert anode into the bath, wherein the at least

one inert anode comprises nickel, iron and zinc oxide, wherein the

amounts of nickel, iron and zinc correspond to the following mole

fraction of NiO, Fe2O3 and ZnO: 0.2 to 0.99 NiO; 0.0001 to 0.8 Fe2O3;

and 0.0001 to 0.3 ZnO;

passing current between the at least one inert anode and cathode

through the bath; and

recovering aluminum comprising a maximum of 0.20 weight percent

Fe, 0.1 weight percent Cu, and 0.034 weight percent Ni.

2.	The method as claimed in claim 1, wherein the mole fraction of NiO is from 0.45 to 0.8, the mole fraction of Fe203 is from 0.05 to 0.499, and the mole fraction of ZnO is from 0.001 to 0.26.

3.	The method as claimed in claim 1, wherein the mole fraction of NiO is from 0.45 to 0.65, the mole fraction of Fe203 is from 0.2 to 0.49, and the mole fraction of ZnO is from 0.001 to 0.22.

4.	The method as claimed in claim 1, wherein the mole fraction of ZnO is from 0.05 to 0.30.

The method as claimed in claim 1, wherein the inert anode comprises the nominal formula Ni1.17Zno.o8Fe1.5O4.

The method as claimed in claim 1, wherein the inert anode comprises the nominal formula Ni1.1Zno.17Fe1.5O4.

The method as claimed in claim 1, wherein the inert anode comprises the nominal formula Ni1.5Zno.5FeO4.

The method as claimed in claim 1, wherein the inert anode comprises the nominal formula Ni1.1Zno.1Fe1.8O4.

The method as claimed in claim 1, wherein the inert anode comprises the nominal formula Ni0.95Zn0.12Fe1.9O4.

The method as claimed in claim 1, wherein the recovered aluminum comprises a maximum of 0.15 weight percent Fe, 0.034 weight percent Cu, and 0.03 weight percent Ni.

The method as claimed in claim 1, wherein the recovered aluminum comprises a maximum of 0.13 weight percent Fe, 0.03 weight percent Cu, and 0.03 weight percent Ni.

-25-

The method as claimed in claim 1, wherein the recovered aluminum has a maximum of 0.2 weight percent Si, 0.03 weight percent Zn, and 0.03 weight percent Co.

The method as claimed in claim 1, wherein the recovered aluminum comprises a maximum of 0.10 weight percent of the total of the Cu, Ni and Co.

The method as claimed in claim 1, wherein the nickel, iron and zinc oxide has a Hall cell bath solubility of less than 0.1 weight percent total dissolved oxides.

The method as claimed in claim 1, wherein the nickel, iron and zinc oxide has a Hall cell bath solubility of less than 0.08 weight percent total dissolved oxides.

The method as claimed in claim 1, wherein the nickel, iron and zinc oxide has a Hall cell bath solubility of less than 0.075 weight percent total dissolved oxides.

The method as claimed in claim 1, wherein the nickel, iron and zinc oxide has a Hall cell bath solubility of less than 0.03 weight percent NiO.

26

18.	The method as claimed in claim 1, wherein the nickel, iron and zinc oxide has a Hall cell bath solubility of less than 0.025 weight percent NiO.

19.	The method as claimed in claim 1, wherein the nickel, iron and zinc oxide has a Hall cell bath solubility of less than 0.075 weight percent total dissolved oxides, and a Hall cell bath solubility of less than 0.03 weight percent NiO.

20.	The method as claimed in claim 1, wherein the nickel, iron and zinc oxide has a Hall cell bath solubility of less than 0.075 weight percent total dissolved oxides, and a Hall cell bath solubility of less than 0.025 weight percent NiO.

Dated this  18th  day of  April,  2002.

ATTORNEY FOR THE APPLICANTS

27	

Documents:

				abstract1.jpg

				in-pct-2002-00500-mum-assigment-21-5-2002.pdf

				in-pct-2002-00500-mum-cancelled pages-18-4-2002.pdf

				in-pct-2002-00500-mum-claims(granted)-17-5-2005.pdf

				in-pct-2002-00500-mum-claims(granted).doc

				in-pct-2002-00500-mum-correspondence(ipo).pdf

				in-pct-2002-00500-mum-correspondence.pdf

				in-pct-2002-00500-mum-drawing-17-5-2005.pdf

				in-pct-2002-00500-mum-form 13-14-8-2007.pdf

				in-pct-2002-00500-mum-form 19-18-3-2004.pdf

				in-pct-2002-00500-mum-form 1a-14-8-2007.pdf

				in-pct-2002-00500-mum-form 2(granted)-17-5-2005.pdf

				in-pct-2002-00500-mum-form 2(granted).doc

				in-pct-2002-00500-mum-form 3-17-5-2005.pdf

				in-pct-2002-00500-mum-form 3-20-5-2005.pdf

				in-pct-2002-00500-mum-form 3-21-5-2002.pdf

				in-pct-2002-00500-mum-form 5-21-5-2002.pdf

				in-pct-2002-00500-mum-form-pct-isa-210-18-4-2002.pdf

				in-pct-2002-00500-mum-form-pct-isa-210-23-2-2001.pdf

				in-pct-2002-00500-mum-petition under rule 137-17-5-2005.pdf

« Previous Patent

Next Patent »

Patent Number	216027	

Indian Patent Application Number	IN/PCT/2002/00500/MUM	

PG Journal Number	13/2008	

Publication Date	28-Mar-2008	

Grant Date	05-Mar-2008	

Date of Filing	18-Apr-2002	

Name of Patentee	ALCOA INC	

Applicant Address	ALCOA CORPORATE CENTER, 201 ISABELLA STREET, PITTSBURGH, PENNSYLVANIA 15212-5858, USA	

Inventors:

#	Inventor's Name	Inventor's Address	

1	XINGHUA LIU	ALCOA TECHNICAL CENTRE, 10 TECHNICAL DRIVE, ALCOA CENTRE, PA 15069-0001, UNITED STATES OF AMERICA	

2	DOUGLAS A. WEIRAUCH JR	ALCOA TECHNICAL CENTRE, 10 TECHNICAL DRIVE, ALCOA CENTRE, PA 15069-0001, UNITED STATES OF AMERICA	

3	SIBA P. RAY	ALCOA TECHNICAL CENTER, 100 TECHNICAL DRIVE, ALCOA CENTER, PA 15069-0001, USA	

PCT International Classification Number	C25C 3/12	

PCT International Application Number	PCT/US00/29824	

PCT International Filing date	2000-10-27	

PCT Conventions:

#	PCT Application Number	Date of Convention	Priority Country	

1	09/428,004	1999-10-27	U.S.A.	

2	09/431,756	1999-11-01	U.S.A.	

3	09/542,318	2000-04-04	U.S.A.	

© All Indian Patents, 2013-2021.

  Patent data available in the public domain from Indian Patents Office, Department of Industrial Policy and Promotions, Ministry of Commerce and Industry, Government of India.
