Repository: anandvc/allindianpatents

File: patents/216102-a-device-for-reducing-curvature-formed-in-hot-rolled-steel-plates-cooled-in-stacks-on-cooling-beds-in-steel-plants.html
Indian Patents. 216102:"A DEVICE FOR REDUCING CURVATURE FORMED IN HOT-ROLLED STEEL PLATES COOLED IN STACKS ON COOLING BEDS IN STEEL PLANTS"

Indian Patents

Recently Granted Patents

  Recently Published Patents

Title of Invention	"A DEVICE FOR REDUCING CURVATURE FORMED IN HOT-ROLLED STEEL PLATES COOLED IN STACKS ON COOLING BEDS IN STEEL PLANTS"

Abstract	A device made in the form of a cover of rectangular cross section of preferred dimensions 12.5 m in length, 4.0 a in width and 1.0 m in depth, with 6.0 mm thick mild steel sheets (1) supported on beams (4, 5, 8) disposed along the length and width of the top horizontal surface and the four vertical sides thereof, and also on angles disposed diagonally one each in the areas supported on adjacent pairs of beams disposed along the length and width of the said horizontal surface and vertical sides, accessories (7) being fitted on said horizontal surface disposed one each at the crossings of said beams for lifting the device by a finger type crane and the imer surface of the device being provided with lining (2) of heat insulation materials.	

Full Text	The present invention relates to a device for reducing curvature  formed in hot-rolled steel plates cooled in stacks on cooling beds in steel plants.

The invention relates more particularly to a cover made of mild steel plates supported with mild steel angles and beams at intervals,  the internal  surface of the  cover being lined with heat insulating materials and the cover being of dimensions suitable for enclosing the hot steel plates of relatively large dimentions stacked on air cooling beds located neap the roughing stands in steel plants.

In the existing practice the hot steel plates at a temperature  of 900-950°C are stacked on the  cooling beds and are allowed to cool in natural air.  In view of the  relatively large  dimensions and heavy weight i.e.  6-8 tonne  of each plate, only 4-5 plates are  normally piled in each stack so that the stack is not too heavy to be handled by means of a finger type lift of weight carrying capacity upto 45 tonne.

The stacks placed on the cooling beds being exposed to natural air during their cooling,  the plates lying at the top of the stacks cool at a faster rate while those lying below the top plate cool at a slower rate.  For example,  the temperature of the plates lying at the  top  of the  stacks may be lowered within half an hour of cooling from an initial 900-950°C to 650-700°C and that of the plates lying  below the  top plate drops only marginally during the same period of cooling. Because  of the  non-uniform  rates of cooling of the plates in a stack in the existing method of cooling,  the  flat surface of

the plates lying at the tops of the stacks cumbers readily to take a wavy form of varying amplitude and wavelength leading to their down-grading/rejection or re-flattening by means of capital intensive hydraulic press of adequately large dimensions and pressing  capacity.

Moreover the mechanical properties of the plates cooled in the existing method may deteriorate and their hydrogen content may increase because of their cooling at a non-uniform rate.

The object of the present invention is  to provide a device  in the  form of a cover having an internal lining of heat insulating material of appropriate  thickness for enclosing the stacks of hot steel plates during their cooling on the cooling beds and thereby controlling the cooling rate of all the plates in the stacks to be more or less uniform and thus preventing the formation of excessive curvature of the  flat surface of the plates lying at the top of the  stacks.

Another object is to provide a device for retaining the mechanical properties of the cooled hot plates unaffected during cooling.

Yet another object is to provide a device for improving  the ultrasonic soundness of the cooled plates by reducing the hydrogen content thereof.

The invention is  described fully and particularly with reference to the accompanying drawings  in which -

Figure 1 is a view of the horizontal section of the device; and

Figure 2 is a sectional end view of the device.

The  device is made in the form of a cover of rectangular cross section and preferred dimensions 12.5 m in length,  4.0 m in width and 1.0 m in depth,  to make the  same suitable for enclosing stacks of steel plates of various dimensions produced in the steel plants.  The  device is made of mild steel sheet (1)  of preferred thickness  6.0 mm, supported on tv/o pairs of beams (4,  5)  disposed along the length,  the  separation between the beams of each pair being 1.0  m,  and on thirteen beams  (8)  disposed along  the v/idth of horizontal  top surface  thereof and on horizontally and vertically disposed beams  (not shown)  on the four vertical sides thereof,  the beams being of height 150/200 mm and width 75/100 mm.  The areas of the mild steel  sheet lying between the adjacent pairs of horizontally and transversely disposed beams on the top horizontal surface and horizontally and vertically disposed beams on the  four vertical sides of the device are each further supported by means of a diagonally disposed mild steel angle  (not shown)  of typical dimensions 75 x 75 x 10 mm.  The internal surface of the device is provided with a lining (2)  of heat insulation materials like ceramic fibre wool,  formed typically in three layers, each 25.0 mm thick,  being held in position by means of wire mesh (3) and fittings  (not shown) of stainless steel of AISI 304 grade. The accessories (7)  fitted on the outside horizontal surface of the device for lifting the device by means of finger type crane,  comprise typically eighteen mild steel plates each of dimentions 700 x 425 x 25 mm,  disposed in two rows of nine each

at the crossings of each pair of longitudinally disposed beams (4,  5) and intermediate nine  of the thirteen transversely disposed beams (8), excluding two beams (8) adjacent each side of the device.  The upper ends of each row of accessories  (7) are supported on beams (6)  disposed along the length of the device.

Filed trials have  been conducted using the invented device for determining the time required for cooling of the steel plates of different thickness and for optimising the thickness of the heat insulating materials used in lining  (2) to maintain the cooling time of a stack of steel plates to  be in the range of 6 to 10 hours for achieving the desired production rate in a steel plant.

Stacks containing 4-5 steel plates of different thickness,  width and length have been cooled from an initial temperature of 637-853°C to a finishing  temperature 278-377°C. The cooling time required for each stack has been noted.

The  curvature produced in the cooled plates has been measured in terms of the amplitude  in mm and number of waves formed in the  cooled plates in a length of 4.0 m thereof and compared against the  acceptable values specified in international standards.  The test results are presented in Table I.

The mechanical properties of the plates cooled with and without using the  device have been determined for comparison. The  test results are given in Table II.

The hydrogen content of the plates cooled v/ith and without using the device has  been assessed analytically.  It

has been found to be 4-5 ppm in plates cooled using the device  and 6-7 ppm in plates cooled without using the  device. From the test results obtained the  following observations are made  :-

(a)	The curvature in plates cooled using the device  is

well within the acceptable limits according to International

standards.

(b)	The mechanical properties of the plates cooled using

the device are more or less similar to those of the plates

cooled without using the  device.

(c)	The time for cooling the plates using  the device is

within the  allowable  range  of 6 to  10 hours.

(d)	The hydrogen content of the plates cooled using the

device is appreciably lower (4-5 ppm)  in comparison v/ith the

plates cooled without using the  device  (6-7 ppm),  with expected

better ultrasonic soundness of the former.

Table I. Cooling Time and Curvature

(Table Removed)

Table II.. (Table Removed)

We Claim  :-

1.	A device for reducing curvature  formed in hot-rolled

steel plates cooled in stacks on cooling  beds  in steel plants,

characterised in that (a)  the device is made in the form of a

cover of rectangular cross section,  of preferred dimensions

12.5 m in length,  4.0 m in width and 1.0 m in depth,  with mild

steel  sheets  (1)  of thickness 6.0 mm,  which is supported on a

plurality of beams (4,  5,  8)  disposed along the length and

width of the  top horizontal surface and the four vertical sides

thereof,  and also on a plurality of angles disposed diagonally

one each in the areas thereof supported on the adjacent pairs

of beams disposed along the length and width of the  top

horizontal  surface and four vertical sides of the  device;

(b) plurality of accessories (7)  are fitted on the top horizontal  surface of the  device  disposed one each at the crossings of the beams  (4,  5,  8) provided along the length and width thereof,  for lifting the  device by a finger type crane;  and (c)  the inner surface of the device is provided with a lining (2)  of heat insulation materials,  for allowing cooling of the hot-rolled steel plates in stacks in 6 to 10 hours.

2.	The device as claimed in claim 1,  wherein the

horizontal  top surface is supported on two pairs of beams

(4,  5)  along the length disposed at a separation of 1.0 m

between the beams of each pair,  and on thirteen teams (8)

along the width at a separation of 1.0 m between the adjacent

ones.

3.	The device as claimed in any preceding claim,  wherein

the accessories (7) used for lifting the  device are eighteen

in number,  disposed along the length of the  top horizontal surface thereof in two  rows of nine  accessories each,  the upper ends of each row being supported on a beam (6)  disposed along the length of the  top horizontal surface of the  device.

4.	The  device as claimed in any preceding claim,  wherein

the lining (2)  of heat insulation materials is made of ceramic

fibre wool  disposed in three layers,  each 25.0 mm thick and

held in position by means of wiremesh (3)  and fittings of

stainless steel of AISI 304 grade.

Documents:

				326-del-1998-abstract.pdf

				326-del-1998-claims.pdf

				326-del-1998-correspondence-others.pdf

				326-del-1998-correspondence-po.pdf

				326-del-1998-description (complete).pdf

				326-del-1998-drawings.pdf

				326-del-1998-form-1.pdf

				326-del-1998-form-19.pdf

				326-del-1998-form-2.pdf

				326-del-1998-form-4.pdf

				326-del-1998-gpa.pdf

				abstract.jpg

« Previous Patent

Next Patent »

Patent Number	216102	

Indian Patent Application Number	326/DEL/1998	

PG Journal Number	12/2008	

Publication Date	21-Mar-2008	

Grant Date	07-Mar-2008	

Date of Filing	09-Feb-1998	

Name of Patentee	STEEL AUTHORITY OF INDIA LIMITED	

Applicant Address	ISPAT BHAWAN, LODI ROAD, NEW DELHI-110003.	

Inventors:

#	Inventor's Name	Inventor's Address	

1	ARJUN PRASAD SINGH	R AND D CENTRE FOR IRON AND STEEL, SAIL, DORANDA, RANCHI-834 002,	

2	GANTI MAHAP ATRUNI DAKSHINA	R AND D CENTRE FOR IRON AND STEEL, SAIL, DORANDA, RANCHI-834002	

3	SUDHAKAR JHA	R AND D CENTRE FOR IRON AND STEEL, SAIL, DORANDA, RANCHI-834002	

4	PRAMOD KUMAR PRUSTY	R AND D CENTRE FOR IRON AND STEEL, SAIL, DORANDA, RANCHI-834002	

PCT International Classification Number	B21B 45/02	

PCT International Application Number	N/A	

PCT International Filing date		

PCT Conventions:

#	PCT Application Number	Date of Convention	Priority Country	

1			NA	

© All Indian Patents, 2013-2021.

  Patent data available in the public domain from Indian Patents Office, Department of Industrial Policy and Promotions, Ministry of Commerce and Industry, Government of India.

File: patents/216113-a-method-and-a-reactor-for-electrochemical-conversion-of-a-material-being-insoluble-in-a-fluid.html (part 1 of 2)
Indian Patents. 216113:"A METHOD AND A REACTOR FOR ELECTROCHEMICAL CONVERSION OF A MATERIAL BEING INSOLUBLE IN A FLUID"

Indian Patents

Recently Granted Patents

  Recently Published Patents

Title of Invention	"A METHOD AND A REACTOR FOR ELECTROCHEMICAL CONVERSION OF A MATERIAL BEING INSOLUBLE IN A FLUID"

Abstract	A method for electrochemical conversion of a material (21) being insoluble in a fluid into a material being soluble in the fluid, which method comprises: (a) that a flow of the fluid is conducted to a reaction zone comprising an internal circuit, which comprises: (i) one or more working electrodes (12) capable of transferring electrons to and/or from one or more electrochemical processes, which convert the insoluble material into the material being soluble in the fluid, (ii) one or more counter-electrodes (13) capable of transferring electrons to and/or from one or more electrochemical processes at the said electrodes, which counterbalance the electrochemical processes at the working electrode, and (iii) one or more ion-selective electrolytes (11), which selectively conduct one or more types of ions between the electrochemical processes at the working electrode and at the counter-electrode, in which reaction zone the insoluble material is introduced into one or more open and through-going cavities of said electrodes and electrolytes and brought within an electrochemical reaction distance from the working electrode so that the electrochemical processes can take place, and the said internal circuit via the working electrode and the counter-electrode being connected to an external j current source (30), (b) that the internal circuit via the external current source is applied with an electrical voltage difference, which is sufficient for the electrochemical processes to convert the material being insoluble in the fluid into the material being soluble in the fluid, and (c) that the material being soluble in the fluid is conducted away from the reaction zone with the flowing fluid (40).	

Full Text	DESCRIPTION

1. BACKGROUND OF THE INVENTION .

The present invention relates to a method for electrochemical conversion of a material being insoluble in a fluid into a material being soluble in the fluid; an electrochemical reactor; an ion-selective electrolyte, an electrode/ and a mixed ion-selective electrolyte, and electrode material for use when carrying out the method and for use in the electrochemical reactor, and use of the method and for use of the reactor for removal of soot particles from flue gases and oil in waste  "er.

The technical field

Methods for removal of e.g. soot particles from flue gases, such as exhaust gases from diesel engines, today take place by combustion, which typically is based on a pure chemical/catalytic combustion process of soot particles collected on special filters. It is a drawback of the chemical/catalytic processes that they do not proceed at sufficiently high velocity at temperatures below 400 °C, which is higher than the temperature of typically about 300 °C which normally is obtainable in the exhaust system of a big diesel engine. The efforts to obtain as high efficiency as possible for the combustion system or the engine at the same time pulls in the direction of as low a temperature of the flue gases as possible being obtained. Partially combusted material and soot particles are consequently accumulated in the filter, for which reason it must periodically be regenerated in order to remove or combust the soot particles collected. The regeneration must typically be

performed at intervals of a few hours, i.e. several times during a service day for e.g. a bus. The regeneration is typically initiated by heating the filter with a burner or an electrical heating element. In the course of the regeneration period, the exhaust gas flow must be by¬passed the filter unit, whereby the exhaust gas is not filtered. Alternatively the engine may be stopped during the regeneration period. A regeneration typically takes from a few minutes up to 20 minutes. As the filter is loaded during the service period, the counter pressure increases because of the clogging. This has an unfavourable influence on the operation of the engine. Furthermore, there is a high risk that overheating of the filter unit occurs as a consequence of the heat generation from the combustion of the carbon collected. This leads to a risk of melt-down or cracking because of thermal stresses in the ceramic filter material which is most commonly used.

Description of prior art techniques

EP 532 031 discloses a burner system based on diesel fuel for regeneration of filters for the collection of particulate material from the exhaust gases from diesel engines. The collected material is ignited by heating with a burner. The system has the drawback that it cannot be operated on a continuous basis.

WO 95/02 117 discloses a filter for collection of particulate materials from the exhaust from a diesel engine. This filter is regenerated by heating the filter body electrically to the ignition temperature of the soot collected. Alternatively, a diesel fuelled burner can be used to initiate the ignition of the particulate material. This system is not a continuously functioning

system/ since periodically it must be taken out of service for regeneration.

WO 94/16 204 discloses a filter system, primarily for use on the exhaust from forklifts and other diesel fuelled vehicles which are not intended "for street use. The regeneration of the filter is accomplished in a set-up where air for the combustion and electrical power for heating the collected material to its ignition temperature are supplied from an external source. Thus, the vehicle must be out of service, while the regeneration takes place.

US patent No. 4 946 609 discloses a system where the temperature for the catalytic combustion is lowered by means of addition of an additive to the fuel or the lubricating oil. Hereby the filter should be self-cleaning at about 300 °C. The system is, however, complicated by the fact that a dosing mechanism ,for the additive must be introduced. Besides, there is potentially increased risk of clogging of the filter due to residues of the additive, and there is risk of environmental external contamination due to release of additive.

US patent No. 4 902 487 discloses a filter system, in which a relatively high content of nitrogen oxides is required in the exhaust gas. These oxides serve as an active oxidizing agent, whereby the minimum temperature for the catalytic combustion of soot particles can be lowered. However, in order to obtain self-cleaning of the filter at temperatures over 275 °C, a suitably high proportion of content of nitrogen oxides to the amount of soot is necessary. Thus, the system only functions in systems with low soot content in the exhaust gas and being well maintained. Furthermore, the exhaust gas is

discharged with an undesirably high content of nitrogen oxides.

US patent application No. 4 310 406 describes a system in which a granulate of carbon or the like is used as electrode in electrochemical purification of waste water, wherein an electrochemical reaction is utilized to convert a pollutant in solution, essentially metal ions, into an insoluble, particulate material which is collected on the electrode material. The opposite process, in which an insoluble material is converted into a soluble material, is neither shown nor suggested.

German patent DE 42 36 711 Al discloses a measuring device for monitoring soot content in an exhaust gas. This device is based on an electrochemical measuring cell with an oxide ion conducting electrolyte and metallic or ceramic working- and reference electrodes. The device measures the electrical potential difference caused by the soot deposited on the working electrode and no soot at the reference electrode. The device must be heated to a constant temperature. The device does not convert the soot into a soluble material which is removed by the exhaust gas.

2. DESCRIPTION OF THE INVENTION

It is the object of the present invention to provide an improved method and an apparatus for conversion of a material being insoluble in a fluid into a material being soluble in the fluid.

In particular it is the object to provide such a method and apparatus by which carbon-containing soot particles being insoluble in an flue gas can be converted into carbon dioxide.

Further, it is in particular the object to provide such a method and apparatus, by which oil droplets dispersed in water can be converted into carbon dioxide and water.

Method for electrochemical conversion of a material being insoluble in a fluid

According to one aspect of the invention these objects are achieved by providing a method for electrochemical conversion of a material being insoluble in a fluid into a material being soluble in the fluid, the method being characterized in comprising:

(a) that a flow of the fluid is conducted to a reaction zone comprising an internal circuit, which comprises, or in a preferred embodiment consists of:

(i)  one or more working electrodes capable of transferring electrons to and/or from one or more electrochemical processes, which convert the insoluble material into the material being soluble in the fluid.

(ii)  one or more counter-electrodes capable of transferring electrons to and from one or more electrochemical processes, which counterbalance the electrochemical processes at the working electrode, and

(iii)  one or more ion-selective

electrolytes, which selectively conduct one or more types of ions between the electrochemical processes at the working electrode and at the counter-electrode,

in which reaction zone the insoluble material introduced is brought within an electrochemical reaction distance from the working electrode so that the electrochemical processes can take place, and

the said internal circuit via the working electrode and the counter-electrode being connected to an external current source,

(b)	that the internal circuit via the external current

source is applied-with an electrical voltage difference,

which is sufficient for the electrochemical processes to

convert the material being insoluble in the fluid into

the material being soluble in the fluid, and

(c)	that the material being soluble in the fluid is

conducted away from the reaction zone with the flowing

fluid.

By the method according to the invention it is achieved, that the material being insoluble in the fluid is made to participate in one or more electrochemical processes, whereby it is converted electrochemically into a material being soluble in the fluid, which is subsequently conducted away with the flowing fluid.

Such a method has a large number of advantages, e.g. that the conversion can be performed at a lower temperature than in conventionally used combustion techniques, that addition of undesired additives to the insoluble material is avoided, and that addition of undesired nitrogen oxides to the fluid is avoided.

Furthermore, the electrochemical conversion according to the invention is continuous, whereby undesired service-stops, which are necessary with the known techniques in order to regenerate the collection filters used, are avoided.

Likewise it is an advantage that the energy consumption by the electrochemical conversion is low.

Preferred embodiments of the method are stated in the claims.

The internal circuit

According to the invention a flow of the fluid is passed to a reaction zone, which comprises an internal circuit consisting of one or more working electrodes, one or more counter-electrodes, and one or more ion-selective electrolytes, whereby it is accomplished that one or more types of ions, which are produced either at the working electrode or at the counter-electrode, can be transported through the ion-selective electrolyte, while the electrons are conducted to and/or pumped electrically from the external current source.

The working electrode

Examples of working electrode according to the invention are electrodes which are capable of transferring electrons to and/or from one or more electrochemical processes, which are capable of converting the insoluble material into a material being soluble in the fluid.

Such electrodes are known to the skilled person, and can be made for example as described in: "Handbook of Batteries and Fuel Cells" Ed.: David Linden, McGraw-Hill, 1984.

According to one embodiment it is preferred that the working electrode comprises an electrically conducting material, such as a metallic material. In particular a metallic material including transition metals is preferred, preferably transition metals belonging to group 8 in the periodic table. In particular it is preferred that the metallic material is selected from the platinum group metals Ni, Pt, Rh and Pd, and alloys

hereof, by which it is obtained that the working electrode has good catalytic effect towards many kinds of electrochemical reactions oxidations as well as reductions.

According to another embodiment it is preferred that the working electrode consists of a ceramic material, such as e.g. perovskites. Ceramic materials are cheap electrode materials which exhibit specific electrocatalytic properties towards specific reactions, and possess good chemical stability under oxidizing conditions whereby it is obtained that the working electrode can be produced in well characterized ceramic substances with specific properties.

In particular it is preferred that the working electrode consists of a ceramic material comprising a doped perovskite structure (AB03) , such as lanthanum manganite doped with strontium, lanthanum cobaltite doped with strontium, lanthanum ferrite doped with strontium, or mixtures hereof, whereby it is achieved that electrodes can be produced with specific properties as regards conductivity and electrocatalytical activity towards specific reactions, in particular reactions in which oxygen participates.

The working electrode may for example be prepared by powder metallurgy from metal powder with well defined particle size, typically slightly bigger than a preferred average pore size. Pressing and sintering are controlled during the preparation to the effect that the final structure reaches a suitable mechanical stability, while a preferred porosity is maintained.

The working electrode may also be prepared by applying the preferred pigment in powder form. The application can be performed by painting, screen printing or other

serigraphic techniques. After the application, the electrode can be sintered, whereby binder and solvent are pyrolyzed or combusted. By adequate control of the sintering conditions, a metallic structure with a preferred porosity is obtained.

In stead of metallic powder, use may also be made of metal oxide powder, which after application is reduced to free metal by heating in a hydrogen containing atmosphere.

In stead of pores, the working electrode may have cavities in the form of openings or machined holes, prepared by known techniques, such as lithographic etching techniques, water jet bombardment, or laser erosion. The counter-electrode is also provided with suitable cavities, such as pores or machined holes, which allows a preferred flow of the flue gas through the reaction zone.

The working electrode acts as anode

The electrochemical processes at the working electrode are defined by whether the working electrode acts as anode or cathode, and by which kind or kinds of ions are conducted to the working electrode by the ion-selective electrolyte(s).

When the working electrode acts as anode, an oxidation of the insoluble material RED to a soluble material OX takes place. In this conversion the insoluble material is considered to be in a reduced form RED, which by the oxidation is oxidized to an oxidized form OX.

In preferred embodiments of the invention, the ion-selective electrolytes consist of an oxygen ion conductor or a hydrogen ion conductor, respectively. In these

embodiments it is assumed that the oxidation of RED to OX takes place in accordance with the following general reaction equations:

Oxygen ion conductor:  RED + nO2  = OX + 2ne" Hydrogen ion conductor: RED + nH20 = OX + 2ne" + 2nH+ The working electrode acts as cathode

When the working electrode acts as cathode, a reduction takes place of the insoluble material OX to the soluble material RED, which in the preferred embodiments mentioned analogously are assumed to take place in accordance with the following general reaction equations:

Oxygen ion conductor:  OX + 2ne"= RED + nO2" Hydrogen ion conductor:  OX + 2nH+ + 2ne"  = RED + nH2

It should be noted that the skilled person as a matter of course will be able to set up reaction equations for analogous electrochemical oxidations and reductions in which ions other than oxygen ions and hydrogen ions are conducted selectively between the working electrode and the counter-electrode by other ion-selective electrolytes depending on the preferred electrochemical processes.

The counter-electrode

Examples of counter-electrode according to the invention are electrodes which are capable of transferring electrons to and/or from one or more electrochemical processes, which counterbalance the electrochemical processes at the working electrode.

Such electrodes are known to the skilled person. They can be identical to or different from the working electrode,

and they may consist of the same materials as mentioned for the working electrode. In such cases the working electrode and the counter-electrode are designated electrode materials.

In a preferred embodiment, the counter-electrode consists of platinum, whereby a particularly chemically and thermally stable counter-electrode is obtained.

The counter-electrode acts as cathode

When the counter-electrode acts as cathode, the electrochemical processes at the counter-electrode include processes by which the counter-electrode transfers electrons to one or more of the participating reactants.

In the preferred embodiments, in which the ion-selective electrolyte is an oxygen ion conductor or a hydrogen ion conductor, it is assumed that oxygen is reduced to oxygen ions, or reduced to water, in accordance with the following reaction equations.

Oxygen ion conductor: n/202 + 2ne" = n02~ Hydrogen ion conductor: n/202 + 2nH+ + 2ne" = nH20 The counter-electrode acts as anode

When the counter-electrode acts as anode/ the counter-electrode receives electrons from one or more of the participating reactants. In the preferred embodiments mentioned, in which the ion-selective electrolyte is an oxygen ion conductor or a hydrogen ion conductor, it is assumed that oxygen ions are oxidized to oxygen, or water is oxidized to oxygen and hydrogen ions, in accordance with the following reaction equations:

Oxygen ion conductor:  nO2  = n/202 + 2ne~ Hydrogen ion conductor:  "n H20 = n/202 + 2nH* + 2ne"

It should be mentioned that the skilled person as a matter of course will be able to set up reaction equations for analogous electrochemical reductions and oxidations at the counter-electrode in which ions other than oxygen ions and hydrogen ions are conducted selectively between the working electrode and the counter-electrode by other ion-selective electrolytes depending on the preferred electrochemical processes.

The ion-selective electrolyte

Examples of ion-selective electrolyte according to the invention are electrolytes which selectively conduct one or more kinds of ions between the electrochemical processes at the working electrode and at the counter-electrode, whereby it is achieved that the ions participating in the processes, such as for example oxygen ions O2" and hydrogen ions H+ as mentioned above, can be conducted from one electrode, where they are produced, to another electrode, where they are consumed.

Not considering the accidentally present ions, it is the ion-selective electrolyte which defines which ions can take part in the electrochemical processes at the working electrode and the counter-electrode, respectively.

If an oxygen ion-conducting ion-selective electrolyte is selected, an electrochemical oxidation of carbon to carbon dioxide is assumed to take place at the working electrode, which acts as anode, an electrochemical reduction of oxygen to oxygen ions at the counter-electrode, which acts as cathode, and a transport of oxygen ions from the counter-electrode (the cathode)through the oxygen ion-conducting ion-selective electrolyte to the working electrode (the anode)/ where the oxygen ions will react with carbon under release of electrons to the anode in accordance with the following reaction equations:

-	with oxygen ion-conducting electrolyte:

Anode:  C + 202~ =  C02 +4e" Cathode: 02 + 4e~ =  202~ Total:  C + 02  =  C02

If a hydrogen ion-conducting ion-selective electrolyte is selected, an electrochemical oxidation of carbon to carbon dioxide is assumed to take place at the working electrode (the anode) under production of hydrogen ions. These will be conducted through the hydrogen ion-conducting ion-selective electrolyte to the counter-electrode (the cathode), where they will react with oxygen under formation of water in accordance with the following reaction equations:

-	with hydrogen ion-conducting electrolyte:

Anode:  C + 2H20  = C02 + 4H* + 4e~

Cathode: 02 + 4H* + 4e"  = 2H20

Total:  C + 02	= C02

In both cases the oxygen ions and hydrogen ions produced are conducted through the ion-selective electrolyte while the electrons are conducted or pumped electrically through an external electrical circuit.

When use is made of a hydrogen ion-conducting electrolyte it is necessary to apply water to maintain the reactions. If the water is not already present in the fluid, it is consequently necessary to add it. Water will typically be present from the combustion process of carbon containing materials.

Suitable electrolytes are known to the skilled person, see for example: B.C.H. Steele: Oxygen Ion Conductors and Their Technological Applications. Solid State Ionics Symposium, E-MRS Conference on Advanced Materials (ICAM 1991) Strasbourg, France, 27-31 May 1991.

Examples of oxygen ion-conducting ion-selective electrolytes are for example doped oxides with fluorite structure, preferably based on zirconium dioxide, Zr02, cerium dioxide, Ce02, or thorium dioxide, Th02/ where the doping with a metal oxide with lower valence introduces vacancies on the oxygen sites in the lattice structure.

Specific examples include zirconium dioxide doped with yttrium oxide, or cerium dioxide doped with gadolinium oxide.

Other examples are doped oxides based on bismuth oxide, Bi2O3, doped perovskites, in particular based on barium cerate, BaCeO3, and barium thorate, BaThO3.

Furthermore, oxides with brownmillerite structure (A2B205) based on transition metals and the rare earth metals can be mentioned.

Finally another class of doped perovskites, doped LaGa03 is mentioned by H.L. Tuller: Ionic and Mixed Conductors: Materials Design and Optimization. High Temperature Electrochemistry: Ceramics and Metals, Proceedings of the

17th Ris0 International Symposium of Materials Science, Denmark 2-6 September 1996.

Examples of hydrogen ion-conducting ion-selective electrolytes are perfluorated sulphonate polymers, such as NAFION, see J. Kjaer et al. / Solid State Ionics, 46, (1991), 164-173.

Furthermore, doped strontium- and barium cerates, see for example T. Yajima, H. Iwahara, Solid State Ionics, 47, (1991), 117-124, can be mentioned.

Also perovskite, such as doped barium thorate, and tin substituted mordenite, ß' -alumina, and NASICON can be mentioned.

Mixed selective electrolyte and electrode material

In a preferred embodiment the internal circuit consists of one or more working electrodes, one or more counter-electrodes and one or more ion-selective electrolytes provided in a mixed electrolyte and electrode material.

The mixed electrolyte and electrode material is characterized in that it is produced by a method comprising mixing an ion-selective electrolyte material having a particle size of 10-100 µm with an electrode material with a particle size of 1-10 µm and in a proportion which allows the electrode material particles to be positioned essentially on the surface of the ion-conducting electrolyte material particles without touching each other, so that an electrical conductivity of the mixed material is achieved which is of the same order of magnitude as the conductivity of the ion-conducting electrolyte material.

Hereby it is achieved that the material being insoluble in the fluid can be collected and converted everywhere-in

the internal circuit, whereby especially compact electrochemical reactors with high conversion capacity per reactor volume are obtainable.

Generally, the mixed electrolyte and electrode material contains so much electrode material that a sufficient number of contact points, at which the electrochemical reaction can take place, are achieved. Generally, the material contains less than 25 vol.-%, since higher amounts could cause direct electrical contact between the electrode material particles and thereby cause electronic short-circuiting in the material.

It is preferred that the material contains 3-15 vol.-% of the electrode material, whereby it is achieved that the electrode material is positioned as discrete particles on the surface of the electrolyte material particles, and that there is no electrical contact between the electrode material particles. Such direct electrical contact would lead to an electrical short-circuiting between the electrode particles and would prevent the electrochemical reactions from taking place.

Examples of mixed electrolyte electrode material are such materials which have open cavities of a size which allows the insoluble material to penetrate into them.

It is preferred that the cavities have a size of 10-100 µm.

Materials with decreasing pore size

In a particularly preferred embodiment the mixed electrolyte and electrode material in the direction of one of its extensions has a decreasing pore size of 100 µm - 10 µm, whereby it is obtained that both big solid and liquid particles of the insoluble material and medium

sized and small particles can be converted effectively and at the same time in the same flow direction of the fluid.

For example, by orienting the material with decreasing pore size in the flow direction of the fluid, the big particles will first be converted in the big pores, whereafter the medium sized and small particles will be converted in the subsequent smaller pores.

Materials with decreasing pore size can be produced in manners well known to the skilled person, such as for example by construction of a layered structure with stepwise jumps or smooth transitions in the pore size.

Ion-selective electrolyte absorbed in inert material or bound in a gel

An example of ion-selective electrolyte is also a liquid electrolyte absorbed in a porous, inert material which liquid electrolyte is capable of selectively conducting the preferred ions, or an electrolyte in the form of a gel with the preferred physical shape and pore structure.

The electrochemical reaction distance

According to the invention the insoluble material introduced is brought within an electrochemical reaction distance from the working electrode, in such a way that the electrochemical reactions can take place. Hereby it is ensured that the insoluble material can be converted according to the preferred electrochemical processes if sufficient energy in the form of a sufficient electrical potential on the working electrode is supplied to the processes.

According to the invention "the electrochemical reaction distance" means the distance within which transfer of -

electrons and ions between the working electrode and the insoluble material and between the ion-selective electrolyte and the insoluble material, respectively, provides a suitable reaction rate of the preferred electrochemical reaction(s).

A typical electrochemical reaction distance, which gives a suitable reaction rate, is a distance less than 10 um, preferably 1-10 um, by which conversion rates of 1-10 mg carbon per sec per m2 reactor area, is achieved, i.e. the macroscopic exposed working electrode area. The reactor area is typically smaller than the total porous working electrode area.

Open cavities

It is preferred that the reaction zone comprises one or more open cavities comprising one or more closed delimitations and one or more openings, which openings communicate with the fluid, whereby it is achieved that the material being insoluble in the fluid can penetrate into the cavities, within which it is trapped and converted.

It is preferred that the closed delimitations of the cavity consist of one or more electrode materials, one or more ion-selective electrolyte materials or mixtures hereof, examples of electrode materials being both working electrode and counter-electrode materials, whereby an especially effective ion transfer from the ion-selective electrolyte to the cavity, in which the electrochemical conversion takes place, is obtainable.

In a particularly preferred embodiment the closed delimitations of the cavity consist of a mixed ion-selective electrolyte and electrode material.

Open cavities can in general be provided in a manner known per se to the skilled person. Examples include mechanical, chemical or optical preparation of network, bores, pores or other openings with smooth or irregular surfaces. But other ways of preparation may be a possibility.

As regards chemical preparation methods mention can especially be made of controlled sintering as described by R.J. Brook (ed.): "Concise Encyclopaedia of Advanced Ceramic Materials", Pergamon Press, Series on: Advances in Material Science and Engineering, 1991.

Controlled sintering can be used in the manufacture of both metallic (powder metallurgy) and ceramic structures. The most important parameter is the particle size of the raw powder. The larger the particle size, the larger the pore size will be in the final structure. In addition, the sintering temperature is used as control parameter. Normally, it is aimed at by sintering to reach a dense, pore-free structure, but by using raw powder having comparatively big particle size, e.g. obtained by pre¬heating the powder to a temperature near the normal sintering temperature (calcination), it is obtainable that the powder does not sinter to a dense structure, but leaves pores in the structure. The pore size can, besides by the particle size, also within wide limits be controlled by means of the sintering conditions, because reduction of the sintering temperature and the sintering time In general will increase the porosity. Finally, the porosity can be affected by addition of a pore-former, i.e. an additive which is added during the shaping of the ceramic structure, but which evaporates or burns during the sintering, and thus leaves pores in the structure. As suitable pore-former use can be made of organic

materials, such as wax, polymers, fibre materials or other materials.

Size and number of cavities

Size and number of cavities can .be chosen in a manner known per se to the skilled person, the size of the cavities being chosen in such a way that particles having a preferred size will be trapped in the cavities, and the number of cavities being chosen in such a way that a preferred surface area of the electrode and consequently a preferred conversion capacity of the reaction zone are obtained.

In general, the open cavities have a size which allows the material being insoluble in the fluid to penetrate into them. From an average view it applies that the average cavity size must be a little bigger or of the same order of magnitude as the mean particle diameter of the insoluble material.

The size of the cavities is typically in the range 10-100 µm, whereby it is obtained that the fluid can pass into and optionally through the cavities, while the material being insoluble in the fluid is trapped, so that it can be converted.

The trapping of the material being insoluble in the fluid for example takes place by adsorption of the insoluble material on the walls of the cavity, whereby in particular particles having significantly smaller size than the size of the opening can be trapped and converted.

The trapping can also be effected in that the size of the openings decreases either continuously or discontinuously, for example by stacking several

electrode materials in continuation of each other, in such a way that the insoluble material is trapped in the openings, while the fluid flows on.

For electrochemical conversion of soot particles from diesel exhaust gas it is preferred that the cavity size lies within the range 1-50 µm, preferably 1-10 µm.

The external circuit

According to the invention the internal circuit is, via the working electrode and the counter-electrode, coupled to an external current source, thus allowing exchange of electrons between the current source and the internal circuit.

Examples of current source are current sources which are known to the skilled person, for example standard current sources which are controlled and regulated in such a way that they are capable of delivering a predefined voltage and capable of keeping this voltage constant, even if the current level changes within wide limits.

It is preferred that the external circuit is capable of bringing about exchange of electrons between the current source and the internal circuit via leads, but inductive exchange is also a possibility.

The current source can be a direct current source or an alternating current source.

In one embodiment the exchange of electrons between the current source and the internal circuit takes place in one current direction, by which it is achieved that the working electrode and the counter-electrode have a constant polarity, and that at all times they act as either anode or cathode. Consequently, different

electrochemical reactions can take place at the two electrodes, whose conditions it is possible to optimize.

In another embodiment the exchange of electrons between the current source and the internal circuit takes place in alternating current directions, by which it is achieved that the working electrode and the counter-electrode change their polarity with the same frequency as the current source, and thus alternatingly act as anode and cathode. The electrochemical conversion will therefore be able to take place at both electrodes, and the effective working electrode area for the electrochemical conversion of the material being insoluble in the fluid can be increased. In this embodiment it is preferred that the working electrode and the counter-electrode are identical.

When use is made of an alternating current source, the frequency is typically within the range from 1 to 1000 Hz, preferably from 10 to 100 Hz, whereby it is obtained that no permanent changes or polarizations would occur which could reduce the efficiency of the electrodes along with time.

Applied electrical voltage difference

According to the invention the internal circuit is via the external current source applied with a voltage difference which is sufficient for the electrochemical processes to convert the material being insoluble in the fluid into the material being soluble in the fluid.

According to the invention a "sufficient voltage difference" means a voltage which exceeds the sum of the electrochemical potential for the preferred electrochemical reaction plus a possible overvoltage,

which is necessary to overcome a polarization resistance corresponding to, the activation energy for the reaction.

For an internal circuit comprising a layered structure of a working electrode, an ion-selective electrolyte and a counter-electrode it is preferred that the voltage is within the range from 1 to 25 volts, preferably from 1 to 5 volts.

For an internal circuit comprising a mixed ion-selective electrolyte and electrode material it is preferred that the voltage is within the range from 5 to 500 volts, preferably from 10 to 100 volts.

The current depends on the size of the reaction zone. It is typically in the range from 1 to 1000 mA/cm2 reaction zone area, preferably from 10 to 100 mA/cm2.

The material being insoluble in the flowing, fluid

Examples of the material being insoluble in the flowing fluid and of the flowing fluid are one ore more two-phase systems, in which one phase makes up the flowing fluid in the form of a gas or a liquid, and in which the other phase makes up a material, in the form of a solid or a liquid, being insoluble in the flowing fluid.

It is preferred, that the two-phase system is chosen from liquid-in-gas, such as aerosols and clouds of oil-in-air, solid-in-gas, such as smoke consisting of carbon containing dust-in-air, or mixtures of these; solid-in-liquid, such as suspensions of carbon-containing material-in-water, and liquid-in-liquid such as emulsions of oil-in-water, or mixtures of hereof.

In a special embodiment the material being insoluble in the fluid consists of soot, and the fluid consists of the exhaust gas from an internal combustion engine.

In another special embodiment the material being insoluble in the fluid consists of oil, and the fluid consists of waste water.

The fluid

Examples of the fluid are fluids which acts as inert carriers of the insoluble material, or such which further completely or partly contain substances which can be converted electrochemically, such as gaseous hydrocarbons, e.g. unburnt hydrocarbons from internal combustion engines.

Temperature

The electrochemical conversion can be performed within a very wide temperature range. In general the reaction rate increases with increasing temperature, for which reason a high temperature will be advantageous. Many electro¬chemical reactions will, however, be able to proceed at a sufficient rate already at room temperature.

When as ion-selective electrolyte use is made of an oxygen ion-conductor of a ceramic material, the useable temperature range will be limited by the ion conductivity of the electrolyte material. For this reason the ion conductivity increases strongly with the temperature. This means that the lower limit for reactors based on for example doped cerium oxide will typically be about 200 °C, the conductivity being between 10"" and 10"5 s/cm. At temperatures over about 800 °C a significant electronic conductivity is induced, which will act as a short-circuiting of the reactor, and thus strongly reduce the efficiency of the electrochemical conversion.

By selecting other types of ion-selective electrolytes, both higher and lower temperatures are possible.

Pressure range

The pressure used in the reactor can be within wide limits. The conversions shown in the examples have been performed at gas and liquid pressure close to atmospheric pressure. However, nothing prevents use of both higher and lower pressure.

By removal of soot particles from the exhaust gas from a diesel engine, the counter pressure over the internal circuit should not exceed about 30 mbar, as a higher counter pressure will have a negative influence on the engine performance.

Start-up

The electrochemical conversion can start immediately by connecting the voltage simultaneously with the introduction of the fluid being started. Thus, it is not a matter of a real start-up procedure. In some cases the activity will, however, not reach full level until the reactor temperature has reached the same temperature as the flowing fluid.

Electrochemical reactor for conversion of a material being insoluble in a fluid
