Repository: anandvc/allindianpatents

File: patents/216123-an-electrochemical-battery-cell-with-high-electrode-interfacial-surface-area.html (part 1 of 2)
Indian Patents. 216123:"AN ELECTROCHEMICAL BATTERY CELL WITH HIGH ELECTRODE INTERFACIAL SURFACE AREA"

Indian Patents

Recently Granted Patents

  Recently Published Patents

Title of Invention	"AN ELECTROCHEMICAL BATTERY CELL WITH HIGH ELECTRODE INTERFACIAL SURFACE AREA"

Abstract	An electrochemical battery cell in accordance with the invention has a high electrode interfacial surface area to improve high rate discharge capacity, and the shapes of the electrodes facilitate the manufacture of cells of high quality and reliability at high speeds suitable for large scale production. The interfacial surfaces of the solid body electrodes have radially extending lobes that increase the interfacial surface area. The lobes do not have sharp comers, and the concave areas formed between the lobes are wide open, to facilitate assembly of the separator and insertion of the other electrode into the concave areas without leaving voids between the separator and either electrode.	

Full Text	BATTERY WITH HIGH ELECTRODE INTERFACIAL SURFACE AREA

BACKGROUND

This invention relates to electrochemical cell batteries, particularly to cells with increased interfacial surface area between the positive and negative electrodes.

Batteries containing electrochemical cells are used as power sources for electrical devices. An ideal battery would be one that is inexpensive, with unlimited capacity regardless of power level, temperature or operating conditions. It would also have an unlimited storage life, be safe under all conditions, and be impossible for the user to misuse or abuse. While such an ideal battery is not possible, battery manufacturers continue to design batteries that will come closer to that ideal. In a practical battery, there are tradeoffs and compromises that must be made among the ideal battery characteristics related to battery performance. Thus, the requirements of the electrical devices that will be powered by the battery are important factors in battery and cell design. For example, many devices have battery compartments that limit the size and shape of the battery or batteries, and the discharge characteristics of the battery/batteries must be sufficient to operate the device under expected conditions of use.

Manufacturers are continually trying to increase the capabilities and the number of features of electrical devices. This results in ever-increasing demands for batteries that will provide higher power without unacceptable sacrifices in the other desirable battery performance characteristics, such as long discharge life (high capacity), long storage life, resistance to leakage, and ease of manufacture. This trend in increasing power requirements is evident in portable devices with consumer-replaceable batteries.

Achieving high battery capacity and long discharge life is especially challenging at high discharge rates required for high power because batteries are able to deliver only a fraction of their theoretical capacity, and that fraction (the discharge efficiency) decreases as the discharge rate increases. There are many factors that contribute to the discharge efficiency of batteries and the cells they contain. One factor is the interfacial surface area between the electrodes. Increasing the interfacial surface area generally has positive effects on current density, internal resistance, concentration polarization, and other characteristics that can effect discharge efficiency. However, increasing the interfacial surface area often comes at the expense of reduced active materials and theoretical

discharge capacity. In designing a cell with increased interfacial surface area it is desirable to minimize necessary reductions in active materials, increases in inert components, and increases in expensive materials that do not themselves improve performance, as well as any other changes that reduce the theoretical capacity or otherwise offset improvements.

Some consumer batteries use active materials and/or electrolytes that are especially well suited for high power applications. Examples include primary lithium batteries and rechargeable (secondary) nickel/cadmium batteries. These batteries often use materials that are relatively expensive, have special handling requirements, or raise environmental concerns in the disposal of spent batteries. Because high interfacial surface area is generally preferred for high rate/high power applications, these batteries often have spiral wound electrode designs. However, these designs usually have more internal volume consumed by separators and current collectors and are generally more difficult and expensive to manufacture than bobbin designs.

The use of alkaline zinc/manganese dioxide batteries can solve these problems if the device does not exceed their power requirements. There is a need to improve the high power capability of alkaline batteries to make them suitable as power sources for higher power devices.

In a cylindrical alkaline Zn/MnOa cell with a bobbin-type construction, high rate discharge performance can be improved by increasing the electrode interfacial surface area. Typical commercial cells of this type have a positive electrode disposed next to the can. This positive electrode (cathode) has essentially a hollow cylindrical shape with a smooth, round internal surface, within which the separator and negative electrode (anode) are disposed. The electrode interfacial surface area can be increased by changing the internal surface of the positive electrode so that it is no longer smooth. One convenient way to do this, which is compatible with typical cell manufacturing processes in use, is to corrugate the positive electrode surface, with the corrugations running vertically (i.e., parallel to the can side walls when the positive electrode is assembled into the can). In general, the higher the surface area, the better the high rate discharge capacity. Additional improvement in high rate discharge capacity may also be realized if the cathode thickness is generally reduced, since this will tend to reduce polarization of the positive electrode.

There have been previous attempts to improve the high power capability of alkaline batteries by increasing electrode interfacial area. Examples can be found in U. S. Patent No. 5,869,205, No. 6,074,781 and No. 6,342,317. However, each of these references suffers from one or more of the following disadvantages.

Manufacture of cells is difficult when a current collector prong must extend into each of a plurality of like-polarity electrodes. This means that each current collector prong must be aligned with one of the plurality of electrodes, requiring orientation of both the cell and the current collector. In addition, when multiple current collector prongs are required, the volume of active materials must be reduced to allow for an increase in the total volume of the collector, compared to cell designs in which a single current collector prong will suffice.

The use of typical separator materials (e.g., polymeric film and woven or nonwoven paper or fabric) in strip or sheet form may be impractical due to difficulty in making the separator conform to the surface of the cavity in the cathode. Even application of a spray-on separator to the interfacial surface of one of the electrodes can be difficult. Sharp corners and non-vertical interfacial surfaces can also make it difficult to completely fill the cavity with anode at the high speeds desirable in manufacturing.

When discharge efficiency is maximized by making the maximum distance of active material in a first electrode from an interfacial surface of a second electrode, the resulting first electrode shape can create various problems during cell manufacture: (1) difficulty in inserting the separator so that the entire interfacial surface of the first electrode is covered by separator without leaving voids between the electrode and the separator, (2) difficulty in keeping the separator against the first electrode surface so gaps do not develop before, during or after insertion of the second electrode, and (3) preventing the formation of air pockets between the second electrode and separator during high speed cell assembly. Such electrode shapes also tend to include relatively fragile lobes or projections extending from the electrode surfaces, making breakage more likely during electrode forming and handling, as well as during and after assembly of the electrodes and separator into the cell container.

The smaller diameter cells (e.g., AA/R6 and AAA/R03 sizes) are particularly susceptible to the above problems due to more the more limited spaces available and the need to make the electrode dimensions smaller.

In view of the above principles, an object of the present invention is to provide an electrochemical battery cell that is inexpensive and easy to manufacture, has high capacity, performs well under expected temperature and operating conditions, has long storage life, is safe, and is not prone to failure as a result of misuse or abuse by the user.

Another object of the present invention is to provide a battery cell that has improved high rate/high power discharge performance with minimal adverse effects on theoretical capacity, discharge performance at moderate and low rates, and other desirable battery cell characteristics.

It is also an object of the present invention to provide an economical battery cell with electrodes having a high interfacial surface area.

In view of the above problems with cell designs having high electrode interfacial surface area, it is a further object of the present invention to provide an economical, reliable alkaline zinc/manganese dioxide battery cell with a bobbin-type electrode configuration, capable of high speed mass production, that has a high electrode interfacial surface area.

SUMMARY

The above objects are met and the above disadvantages of the prior art are overcome by an electrochemical battery cell of the present invention. The present invention is directed to an electrochemical cell battery. The cell comprises a housing with an upstanding side wall, a first electrode comprising a first active material, a second electrode comprising a second active material and disposed within the first electrode, a separator disposed between the first and second electrodes, and an electrolyte. At least one of the first and second electrodes comprises a solid body, a surface of which defines a surface of a cavity in which the other of the first and second electrodes is disposed. The surface of the cavity comprises a plurality of radially extending lobes that form a plurality of concave and convex areas in the surface of the solid electrode body, each convex area has no radius less than 0.030 inch (0.76 mm), and each concave area has no radius less than 0.030 inch (0.76 mm).

An embodiment of the invention may have a third electrode which also comprises a solid body. In such an embodiment the third electrode may be of the same polarity as the first electrode and be disposed within the second electrode such that the first and third

electrodes define the cavity within which the second electrode is disposed. The first electrode comprises an external surface of the cavity, and the third electrode comprises an internal surface of the cavity. In another such embodiment the third electrode may be of the same polarity as the second electrode and be disposed outside the first electrode such that the second and third electrodes define the cavity within which the first electrode is disposed. In this embodiment the third electrode comprises an external surface of the cavity, and the second electrode comprises an internal surface of the cavity.

In another embodiment of the invention the first electrode is a solid body, the external surface of which has a shape conforming to a shape of the upstanding wall of the housing. The internal surface of the first electrode has radially inward extending lobes that form concave areas. The second electrode is disposed within the cavity in the first electrode and has an external shape defined by a shape of the cavity in the first electrode and the separator.

In another embodiment the second electrode is a solid body, and the external surface of the second electrode and the upstanding wall of the housing define the cavity within which the first electrode is disposed. The second electrode comprises a plurality of radially outward extending lobes forming a plurality of concave areas in the external surface of the second electrode. The external and internal shapes of the first electrode are defined by a shape of the upstanding wall of the housing and by an external shape of the external surface of the second electrode and the separator, respectively.

In yet another embodiment of the invention the first electrode comprises a solid body with a minimum radial thickness d2. Each lobe of the first electrode has a width di, perpendicular to the radial center line of the lobe at a radial distance halfway between the base and the end of the lobe. The ratio di : d2 is greater than 2.5 : 1 but not greater than 8.1 : 1.

Another embodiment of the invention is a primary electrochemical cell battery comprising a housing with an upstanding side wall, a first electrode comprising a first active material comprising manganese dioxide, a second electrode comprising a second active material comprising zinc, a separator disposed between the first and second electrodes, and an electrolyte comprising an aqueous solution of potassium hydroxide. At least the first electrode is a solid body, the internal surface of which defines a surface of a cavity in which the second electrode is disposed. The surface of the cavity comprises a

plurality of radially extending lobes that fom a plurality of concave and convex areas. Each solid body electrode lobe has a convex surface with no radius less than 0.030 inch (0.76 ram). No concave area widtS—V"  'UMhe radial distance from its base to its open end increases. For each first electrode lobe a ratio of the lobe width, (as measured between two points on the surface of the first electrode, each of those points being a radial distance from the longitudinal axis of the cell equal to die average of the radial distance from the longitudinal axis to the outermost internal surface of the first electrode and the radial distance from the longitudinal axis to the innermost internal surface of the first electrode) to the mmimiirn radial thickness of the first electrode is at least 2.5 :1 but not greater than 8.1:1.

Among the advantages of the present invention is facilitation of high speed manufacturing of electrochemical battery cells with high electrode interracial surface area. This is accomplished when radii in the concave intcrfacial surfaces of the solid electrode bodies are not less than 0.030 inch. (0.76 mm). This avoids comers that are too tight to properly insert or apply separator or to properly fill with material of the other electrode at high manufacturing speeds. If separator and material of the other electrode are not properly inserted into these concave areas, mere maybe gaps mat can increase the cell internal resistance, increase me current density and concentration polarization elsewhere, and reduce the discharge efficiency. There may also be damage to or nommifonn or insufficient coating of sep arator at the interface between me electrodes, which, can result in nonuniform discharge or internal shorts during cell manufacture or use. Avoiding tight corners can also help to keep gaps from developing between the separator and electrodes during and after assembly. Separator materials may tend to spring back into their previous shape, which may not conform precisely with the shapes of the electrodes at their interfacial surfaces, causing gaps to occur even if there were no gaps initially.

The advantages of the present invention are also realized when, in each, solid body outer electrode lobe, the perpendicular distance from the radial center line to the surface of the lobe increases as the radial distance to the ends of the adjacent lobes increases. This also facilitates assembly of the electrodes and separator and the avoidance of gaps and cell defects, in a manner similar to that described above.

These and other features, advantages and objects of the present invention will be further understood and appreciated by those skilled in the art by reference to the following specification, claims and appended drawings.

BRIEF DESCRIPTION OF THE DRAWINGS

In the drawings:

FIG. 1 is a cross-sectional view of a conventional battery cell taken along the longitudinal axis of the cell.

FIG. 2 is a cross-sectional view of the battery cell in FIG. 1, taken at II—II.

FIG. 3 is a cross-sectional view, of a first battery cell with high electrode interfacial surface area.

FIG. 4 is a cross-sectional view of a second battery cell with high electrode interfacial surface area.

FIG. 5 is a cross-sectional view of a third battery cell with high electrode interfacial surface area.

FIG. 6 is a cross-sectional view of a fourth battery cell with high electrode interfacial surface area.

FIG. 7 is a cross-sectional view of a fifth battery cell with high electrode interfacial surface area.

FIG. 8 is a cross-sectional view of a sixth battery cell with high electrode interfacial surface area.

FIG. 9 is a cross-sectional view of a seventh battery cell with high electrode interfacial surface area.

DESCRIPTION

Unless otherwise defined herein, the meanings of words used in this specification will be their normal meanings as understood by those skilled in the art of electrochemical battery cells. The following definitions and relationships are used unless otherwise specified herein: "solid electrode body" means an electrode that, upon assembly into the cell, is capable of

maintaining the shape of its surface that interfaces with another electrode in the

cell through the separator without the support of a current collector, separator or other electrode; a solid electrode body does not include gelled electrodes; "internal," "external," "inner" and "outer" are relative to the longitudinal axis of the cell; if the cell is not symmetrical, the longitudinal axis passes through the centers of area of cross sections normal to the lengthwise dimension of the cell at the lengthwise extreme of the electrodes; "lobe" means a projection from the surface of an electrode, not including normal

variability in the electrode surface due to the nature of the component materials, the porosity of the electrode and the like; "radial center line" means a line radiating from and normal to the longitudinal axis of the

cell;

"interfacial surface" means the surface of an electrode that is adjacent the opposite polarity electrode through the separator, and "interfacial surface area" means the total area of the interfacial surface, as measured at the solid electrode (if both electrodes are solid, the interfacial surface area between the two solid electrodes is the larger of the two; if there is a third electrode, the electrode interfacial area of the cell is the sum of the interfacial surface areas between electrodes of opposite polarity in the cell); "electrode volume" is the volume contained within the boundary surfaces of the electrode,

including pores in the electrode;

"lobe base" is that part of a lobe where the lobe meets adjacent lobes; "lobe tip" is the end of the lobe away from its base; "open end" is that part of a concave area in an electrode surface that is between the tips of

the lobes forming that concave area; the first electrode is disposed radially outside the second electrode; the third electrode,

when present, may be either the innermost or the outermost electrode; and dimensions shown in the drawings are:

ri  -  the radial distance from the center of the cell to: the outermost internal surface of the first electrode when the first electrode is a solid body, whether or not the second electrode is also a solid body, and the outermost external surface of the second electrode when the second electrode is a solid body and the first electrode is not;

rz  -  the radial distance from the center of the cell to: the innermost internal surface of Hie first electrode lobes when the first electrode is a solid body, whether or not the second electrode is also a solid body, and the innermost external surface of the second electrode when the second electrode is a solid body and the first electrode isnot;

dj  -  the width of a first electrode lobe, as measured between two points on the surface of the lobe that are each a radial distance (n-hz)/2 from the center of the cell;

dj  -  the TniTWTrmm radial thickness of the first electrode;

RI»  - the smallest radius of the concave portion of the inner surface of the first electrode;

-	the smallest radius of the convex portion of the inner surface of the first electrode;

-	the smallest radius of the concave portion of the outer surface of the second

electrode;

-	the smallest radius of the convex portion of die outer surface of the second

electrode;

wt  . the perpendicular distance from the center line of a first electrode lobe to a surface

of the lobe; and w2  - the perpendicular distance fiom me center line of a second electrode lobe to a

surface of the lobe.

Referring to FIG. 1, a conventional electrochemical battery cell 10 is shown. Cell 10 includes a housing, comprising a can with a side wall 12, a closed bottom end 14, and an op en top end 16. A first terminal cover 18 is welded or otherwise attached to can bottom 14. Alternatively, can bottom 14 maybe formed to include the shape of first terminal cover 18 in order to function as the first terminal and eliminate the need for a separate cover. Assembled to the open top end 16 of the can is a cover and seal assembly with a second terminal cover 30. A plastic film label 20 or other jacket may be formed 'about the exterior surface of the can side -wall 12. Label 20 may extend over the peripheral edges of first and second terminal covers 18 and 30. A first (outer) electrode 22 is formed about the interior surface of the can. First electrode 22 is in direct contact with B portion of the can, and rne can functions as first current collector, providing electrical contact between first electrode 22 and first terminal cover IS. A second (inner) electrode

26 is disposed within a cavity in first electrode 22, with a separator 24 between first and

ijg , second electrodes 22 and 26. A second current collecrorSxtends from second terminal

cover 30 into second electrode 26 to provide electrical contact between second electrode 26 and cover 30. An annular seal 32 is disposed in the open end 16 of the can to contain the electrode materials and electrolyte in the can. An inner cover 34 provides compressive support for seal 32 to achieve the desired level of resistance to leakage of materials from cell 10. Seal 32 also electrically insulates second terminal cover 30 from the side wall 12 of the can.

FIG. 2 is cross-sectional view of the cell 10 in FIG. 1 taken at n—H. In a typical alkaline zinc/manganese dioxide cell, first electrode 22 comprises a solid body. First electrode 22 has a cylindrical shape with an internal surface that is generally smooth. The external surface of first electrode 22 conforms generally to the shape of the internal surface of can side wall 12. The external surface of first electrode 22 may be in direct contact with can side wall 12, or it may be spaced apart from side wall 12, e.g., with a sheet of electrically insulating film. First electrode 22 also has an internal surface, which defines a cavity. Second electrode 26 is disposed within the cylindrical cavity defined by the internal surface of first electrode 22. Separator 24 is disposed between first electrode 22 and second electrode 26, as shown in FIG. 1. In a typical alkaline zinc/manganese dioxide cell, second electrode 26 is not a solid body, but comprises a flowable material, such as a liquid or a gel, and must be inserted into the cell after first electrode 22 and separator 24.

FIG. 3 is a cross-sectional view, similar to that in FIG. 2, but of an electrochemical battery cell 110 with an increased electrode interfacial surface area. Instead of having a smooth cylindrical inner surface, like that of first electrode 22 of conventional cell 10, first electrode 122 of cell 110 comprises a plurality of lobes 123 that project radially inward. In contrast to cell 10, in which the internal surface of first electrode 22 has a round cross section, lobes 123 of cell 110 serve to increase the perimeter length of the internal surface of first electrode 122. This increases the area of the internal surface of first electrode 122 where it interfaces with second electrode 126 through separator 124. Adjacent lobes 123 create concave areas in the internal surface of first electrode 122. Second electrode 126 has an external shape that is generally defined by the shape of the internal surface of first electrode 122 in combination with separator 124. In embodiments where second electrode 126 is a solid body, second electrode 126 has a plurality of lobes 127 that extend radially outward.

When first electrode 122 is a solid body, each, of lobes 123 may have the same dimensions, as shown in FIG. 3, or lobes 123 may have different shapes and/or sizes. Each of the concave areas between adjacent lobes 123 of first electrode 122 comprises at least one radius RlB. FIG. 3 shows a single radius Rj, of the same size in each concave area between lobes 123, but in other embodiments the concave areas may each comprise mote t^ap one radius RI,. Regardless of the number of radii Ru in each first electrode concave area, no radius RI, is smaller than 0.030 inch (0,76 mm). This facilitates the proper insertion of both separator 124 and second electrode 126 into the concave areas between lobes 123, without damaging separator 124 or lobes 123, and -without forming gaps between the separator 124 and electrodes 122 and 126, even during high speed assembly processes. Manufacture is facilitated even more when no radius RU is smaller than 0.060 incffp^inm). Similarly, when second electrode 126 is a solid body, second electrode 126 comprises a plurality of lobes 127, which may have the same dimensions or have different shapes and/or sizes, and a plurality of the concave areas is formed between adjacent lobes 127-of second electrode 126.

Each lobe 123 has a radial center line, extending from longitudinal axis 36 of cell 110. The distance wt, perpendicular to the radial center line, from the radial center line to the internal surface of first electrode 122 increases as the radial distance from longitudinal axis 36 increases. This, too, facilitates the proper insertion of separator 124 and second electrode 126 into the concave areas between adjacent first electrode lobes 123.

Another cell with increased electrode surface area is shown in FIG. 4, -which is similar to the cross section in FIG. 3. Cell 210 in FIG. 4 is fifm-iiar to cell 110 in FIG. 3 except far the sizes and shapes of first and second electrodes 222 and 226, their corresponding lobes 223 and 227, and separator 224. In cell 210 the radius Rit of the convex ends of lobes 223 has been substantially increased compared to cell 110. The radius E.A of cell 210 is at least 0.030 inch (0.76 mm). This further facilitates assembly of separator 224, avoids gaps between separator 224 and elertrodes'222 and 226, and avoids damage to both separator 224 and lobes 223. Cell manufacture is further aided when radius RH is at least 0.060 inch (1.52 mm). As with the embodiment in FIG. 3, all first electrode lobes 223 can have the same dimensions, or lobes 223 may have different shapes and/or sizes. While cell 210 has a reduced electrode interfacial surface area compared to

cell 110, such surface area reductions may be necessary in order to make high quality, reliable cells at acceptable speeds for large scale manufacturing.

In another variation of the embodiment shown in FIG. 4, second electrode 226 is a solid body and first electrode 222 is not a solid body. First electrode 222 is inserted into the housing after second electrode 226 and separator 224. In yet another variation, both electrodes are solid bodies. Either electrode may be inserted into the can first, or both may be inserted together, with separator 224 between them.

When second electrode 226 is a solid body, the external surface of second electrode 226 and the internal surface of the upstanding can wall 12 define a cavity into which first electrode 222 is disposed. Second electrode 226 comprises a plurality of radially outward extending lobes 227. The end of each lobe has at least one radius Rab-Adjacent lobes 227 form a plurality of concave areas in the external surface of second electrode 226. When first electrode 222 is not a solid body, the internal shape of first electrode 222 is generally defined by the shape of the external surface of second electrode 226 in combination with separator 224. Each of the concave areas between adjacent second electrode lobes 227 has at least one radius Raa, and whether the first electrode 222 is a solid body or not, each radius R2a is at least 0.030 inch (0.76 mm). Each lobe 227 has a radial center line, extending from longitudinal axis 36 of cell 210. The distance wa, perpendicular to the radial center line, from the radial center line to the external surface of second electrode 226 decreases as the radial distance from longitudinal axis 36 increases. Lobes 227 and the concave areas formed between them may have the same dimensions, or they may have different shapes and/or sizes.

FIGS. 5 through 9 show yet other embodiments of the present invention. All are cross sections similar to those in FIGS. 3 and 4. Cells 310, 410, 510, 610, and 710 have: first electrodes 322,422, 522, 622, and 722, respectively; first electrode lobes 323, 423, 523, 623, and 723, respectively; separators 324, 424, 524, 624, and 724, respectively; second electrodes 326, 426, 526, and 726, respectively; and second electrode lobes 327, 427, 527, 627, and 727, respectively. Like cells 110 and 210, either or both electrodes in cells 310,410, 510, 610, and 710 may be solid bodies.

While the electrochemical battery cells, as shown and described herein, are cylindrical alkaline cells, it should also be appreciated that the teachings of the present

invention can be applied to various types of battery cells of other electrochemical systems and having various sizes and configurations.

The following are useful general guidelines in designing cells according to the present invention, though there are interactions that must also be considered:

(1)	The volume ratio of the negative and positive electrodes should be based on the

desired ratio of theoretical capacities of the negative and positive electrode active

materials. This is normally established independently, based on safety, leakage and

discharge performance criteria.

(2)	Maximize electrode interfacial surface area for the best high power/high rate

discharge performance.

(3)	Improvements in high power/high rate discharge performance as a result of

increased electrode interfacial surface area will be offset by the increase in the volume of

separator required and a corresponding decrease in volumes of active materials.

(4)	Improvements in high power/high rate discharge performance may be offset by a

reduction in the volumes of active materials if solid electrodes must be strengthened (e.g.,

by adding binder or otherwise changing electrode formulations).

(5)	If electrode interfacial surface area is increased by more than necessary to achieve

the desired high power/high rate performance levels, capacity will be lower, especially at

lower power/lower rate discharge.

According to guideline (3) above, the possible improvement in high rate discharge capacity from increasing the electrode interfacial surface area is partially offset by reduced amounts of active materials, because of the increased amount (and volume) of the separator needed to cover the interfacial areas of the electrodes. The effects of increased separator volume are much more apparent at low discharge rates, where discharge efficiency is much better, and the amount of active materials in the cell is a more important factor in determining discharge capacity. As the interfacial surface area increases, the discharge capacity at relatively low rates decreases because the capacity loss due to reduced active material volume is greater than the small amount of capacity gained due to increased interfacial surface area and improved discharge efficiency. Since many consumer alkaline cells are used in a wide variety of devices that discharge cells across a wide range of rates (e.g., from about 20 mA to 1000 mA and beyond), it is often desirable that there be a balance between increased surface area and increase separator volumes.

The importance of minimizing separator volume increase is also greater in battery types that do not specifically target devices requiring high power discharge.

The present invention can use a variety of separator types and insertion, assembly, and application processes. The following are general considerations in selecting materials, forms, and processes. The material type must be one that is suitable for performing the intended separator functions in a cell of the electrochemical system in which it is to be used. The amount of separator material should be minimized to make the maximum amount of volume available for active materials. The amount of additional separator required for a given increase in electrode interfacial area can be minimized in a number of ways. Folds in the separator and overlaps in the separator and between separator and other insulators within the cell should be minimized, and the separator should be as thin as possible. There are limits imposed by the natures of the separator materials and the processes for making and assembling the separator into the cell. For example, the increased complexity of the shape of a first electrode with increased interfacial surface may require more folds in the separator when the separator is formed from a flat sheet. If the separator is too thin, short circuits through the separator can occur, and manufacturers often push the limits of separator thinness in conventional cells with a smooth electrode interface surface. The electrode edges and smaller radii to which the separator must conform in a cell with increased interfacial area tend to increase the minimum separator thickness required. Clearances for separator and separator insertion tooling may be smaller when the cavity in first electrode does not have a smooth, round shape, thus placing additional constraints on the selection of suitable materials and processes. While the present invention does not necessarily require a particular separator material, form, or process for assembly, application, or insertion into the cell (referred to below as separator assembly), the above considerations and other advantages and disadvantages must be taken into account. For example, if the separator material is in the form of a sheet, there are advantages and disadvantages to pre-forming the separator to more closely match the shape of the cavity in the first electrode and reduce the volume of separator folds before the separator is inserted into the cell. Forming (e.g., by thermoforming) a separator of fairly uniform thickness to closely match the shape of the cavity in the positive electrode is another alternative. Spraying a coating onto the internal surface of the first electrode, before or after the first electrode is put into the can is yet another.

Regardless of the separator material, form, and assembly process, the shape and dimensions of the cavity in the first electrode to which the separator must be placed and to which it must conform must be considered. Often those design features that facilitate separator assembly tend to reduce electrode interfacial surface area. For example, to maximize electrode interfacial surface area, the shape of the interfacial surface tends to have more projections or lobes, with sharper comers on the convex or protruding portions, smaller radii in the concave or intruding portions, and smaller open areas between protrusions. In contrast, optimum conditions for minimizing separator volume and facilitating separator assembly tend to include smooth surfaces, without sharp corners, having the largest radii possible in all curved portions of the interfacial surface, and large open areas providing the maximum clearance for assembling, inserting, or applying the separator. As with designing for maximum interfacial surface area and minimum separator volume, there must be a balance between maximizing interfacial surface area and the choices of separator material and assembly process.

Another consideration in design of a cell with increased electrode interfacial surface area is getting intimate contact between the separator and each of the electrodes, without air pockets, or voids, at the interfacial surfaces. Voids can result in incomplete utilization of active materials in the electrodes in the vicinity of the voids, particularly during discharge at higher rates. Voids between the separator and the electrodes may also result in a reduced quantity of at least one of the electrodes and/or less than an optimal match in electrode heights in the cell. Voids can also result in tearing of the separator if one electrode applies force against the separator at the void. The same factors that facilitate proper assembly of the separator also contribute to avoiding voids.

Manufacturability and durability of the solid electrodes are also considerations in the design of a cell with increased electrode interfacial surface area. Complex shapes are more difficult and expensive to form and more difficult to control in manufacturing. Sharp projections are more fragile, and material is more likely to break off during the manufacturing process as well as during handling and use of the cell. Thin areas in the electrode also make it more fragile and susceptible to breakage, hi general, the same characteristics of electrode interfacial surface shape that contribute to proper separator assembly are also advantageous for electrode manufacture and assembly.

Taking the above relationships into consideration, electrochemical battery cells of the present invention have an increased electrode interfacial surface area and improved high rate discharge performance that is practical to manufacture and reliable under typical conditions of shipping, handling, use and abuse. In one aspect of the invention no radius in any concave area of the interfacial surface of a solid electrode is less than 0.030 inch (0.76 mm). In another aspect each lobe has a convex surface with no radius less than 0.030 inch (0.76 mm). In another aspect lobes do not increase in width from base to tip; the lobes may continually decrease hi width from base to tip. Each of these features contributes to electrode manufacturability, electrode durability, and separator assembly but places a limit on the maximum electrode interfacial surface area that can be achieved.

hi general, those compositions and materials, including those for electrodes, electrolyte and current collectors, found to be suitable and preferable for conventional cells to give good high rate and high power discharge performance will tend to be suitable and preferable in cells made according to the present invention.
