Repository: anandvc/allindianpatents

File: patents/216147-a-metal-complex-a-catalyst-comprising-the-same-and-process-for-polymerising-monomers-in-the-presence-of-said-catalyst.html (part 1 of 6)
Indian Patents. 216147:A METAL COMPLEX, A CATALYST COMPRISING THE SAME AND PROCESS FOR POLYMERISING MONOMERS IN THE PRESENCE OF SAID CATALYST

Indian Patents

Recently Granted Patents

  Recently Published Patents

Title of Invention	A METAL COMPLEX, A CATALYST COMPRISING THE SAME AND PROCESS FOR POLYMERISING MONOMERS IN THE PRESENCE OF SAID CATALYST

Abstract	This invention relates to a metal complex a catalyst comprising the same and process for polymerising monomers in the presence of said catalyst. Group 4 metal complexes of the constrained geometry type, catalysts derived therefrom and polymerization processes using the same, characterized by a nitrogen containing aliphatic or cycloaliphatic moiety that is substituted with one or more aryl groups.	

Full Text	This invention relates to a metal complex, a catalyst comprising the same and process for polymerising monomers in the presence of said catalyst.

More particularly, such metal complexes are characterized by a nitrogen containing aliphatic or cycloaiiphatic moiety that is substituted with one or more aryl groups, an aryl-substituted silane bridging group, or one or more Group 14 organometailoid substituents on the metal 

EP-A-923,589, which is equivalent to WO98/06727, published February 19,1998, disclosed Group 4 metal complexes containing a heteroatom substituent at the 3-position of the cyclopentadienyl, especially indenyl, ligand groups. Particular heteroatom containing substituents included dihydrocarbylamino substituents including dtmethylamino, diethylamino  methylethylamino, methylphenylamino, dipropylamino, dibutylamino, piperidinyl, morpholinyl, pyrrolidinyl, hexahydro-lH-azepin-1-yl, hexahydro-l(2H)-azocinyl  octahydro-lH-azonin-1-yl, and octahydro-1 (2H)-azecinyl.

EP-A-S77,S81 discloses unsymmetrical bis-Cp metallocenes containing a fluorenyl ligand with heteroatom substituents. E. Barsties; S. Schaiblc; M.-H, Prosenc; U. Rief; W. Roll; O. Weyland; B. DorCTer, H.-H. Brintzinger J. OrganomelalUc Chem. 1996,520,63-68, and H. Plenio; D. Birth y. Organometallic Chem. 1996,519,269-272 disclose systems in which the cyclopentadienyl ring of the indenyl is substituted with a dimethylamino group in non-bridged and Si-bridged bis-indenyl complexes useful for the formation of isotactic polypropylene and polyethylene.

Disclosure of random heteroatom substitution in mono-Cp metallocenes is found in EP-A-416,815, WO 95/07942, WO 96/13529, andUSP"s 5,096,867 and 5,621,126. Specific heteroatom substitution of the 3- and 2- position of indenyl complexes of group 4 metals was disclosed in WO98/06727 and WO/98/06728 respectively.

Despite the advance in the art, particular higher use temperature, obtained by such prior art metal complexes as were disclosed in the foregoing reference, there remains a desire for improved metal complexes capable of even further increase in use temperature that are still capable of forming catalyst compositions useful in producing polymers having high molecular weights and, for

ethylene/ higher a-olefin copolymers, high incorporation of comonomer. The subject compositions of this invention show unexpected improvement in these desirable features. SUMMARY OF THE INVENTION

According to the present invention there are provided metal complexes corresponding to the formula:

C3’‘	(D

MJQjX"q

where M is a Group 4 metal that is in the +2, +3 or +4 formal oxidation state;

R* independently each occurrence is hydrogen, or a hydrocarbyl, halohydrocarbyi, bydrocarbyloxyhydrocarbyl, dihydrocarbylaminohydrocaibyl, dihydrocarbylamino, hydrocarbyloxy, hydrocarbylsilyl, or trihydrocarbylsilylhydrocarbyl group of from 1 to 80 atoms, not counting hydrogen, or further optionally, two or more R* groups from the same or different metal complexes or R* and R’ from the same or different metal complexes may be covalently linked together;

R’ independently each occurrence is hydrogen, or a hydrocarbyl, halohydrocarbyi, hydrocarbyloxyhydrocarbyl, dihydrocarbylaminohydrocarbyl, dihydrocarbylamino, hydrocarbyloxy, hydrocarbylsilyl, or trihydrocarbylsilylhydrocarbyl group of from 1 to 80 atoms, not covmting hydrogen, and optionally, two or more R’ groups from different metal complex or R’ and an R"‘ from the same or a different metal complex may be covalently linked together;

Z is a divalent moiety, bound to M via a covalent or coordinate/covalent bond, comprising boron, or a member of Group 14 of the Periodic Table of the Elements, and also comprising nitrogen, phosphorus, sulfur or oxygen;

X is an anionic or dianionic ligand group having up to 60 atoms exclusive of the class of ligands that are cyclic, delocalized, n-bound ligand groups;

X" independently each occurrence is a neutral ligand having up to 40 atoms;

p is zero, 1 or 2, and is two less than the formal oxidation state of M when X is an anionic ligand, and when X is a diam"onic ligand group, p is 1; and

q is zero, 1 or 2;

with the proviso that one or more of the following conditions A), B) or C), is true:

A) R’ corresponds to the formula N(R®)2, wherein R’ each occurrence is aralkyl, or two R’ groups together form a divalent hydrocarbon moiety or a halo- or silyl- substituted derivative thereof, said group containing from 4 to 40 atoms not cotmting hydrogen, and comprising at least one aromatic substituent, A"‘;

B)	Z is (R°)2Si-Y-, wherein R° independently each occurrence is Ce-jo aryl or two R° groups

together are Ce-zo arylene; and

Y is bonded to M and is selected from the group consisting of-0-, -S-, -NR’-, and -PR’-; wherein, R’ independently each occurrence is hydrogen, or a member selected from hydrocarbyl, hydrocarbyloxy, silyl, halogenated alkyl, halogenated aryl, and combinations thereof, said R’ having up to 20 nonhydrogen atoms; or

C)	X in at least one occurrence is selected from the group consisting of

tri(hydrocarbyl)silyihydrocarbyl, tri(hydrocarbyl)germylhydrocarbyl, and mixtures thereof, or two X

groups together are a divalent ligand group of the fonnula (ER"2)x" wherein E is silicon, germanium

or carbon, but in at least one occurrence is silicon or germaniimi, and R" independently each occurrence is hydrogen or a group selected from silyl, hydrocarbyl, hydrocarbyloxy and combinations thereof, said R" having up to 30 carbon or silicon atoms, and x" is an integer from 1 to 8.

The above complexes may exist as isolated crystals optionally in pure form or as a mixture with other complexes, in the form of a solvated adduct, optionally in a solvent, especially an orgamc liquid, in the form of a dimer or chelated derivative thereof, wherein the chelating agent is an organic material, preferably a Lewis base, especially a dihydrocarbylether, cyclic aliphatic ether, tiihydrocarbylamine, trihydrocarbylphosphine, or halogenated derivative thereof, or as a polymeric or crosslinked polymeric product, wherein one or more R"‘ groups are polymerized with one another or copolymerized with an ethylenically unsaturated comoraomer.

Also, according to the present invention, there is provided a catalyst composition, usefiil, inter alia, for the polymerization of addition polymerizable monomers, comprising the following components or the reaction product thereof:

(A)	one or more metal complexes of formula (I); and

(B)	an activating cocatalyst, wherein the molar ratio of (A) to (B) is from 1:10,000 to 100:1.

Another embodiment of this invention is the foregoing catalyst composition wherein the metal complex is in the form of a radical cation.

Further according to the present invention there is provided a polymerization process comprising contacting one or more addition polymerizable monomers under polymerization conditions with one of the aforementioned catalyst compositions.

A preferred process of this invention is a high temperature solution polymerization {H-ocess comprising contacting one or more addition polymerizable monomers under polymerization conditions with one of the aforementioned catalyst systems at a temperature from 50°C to 250°C, preferably from 150°C to 250°C, most preferably from 175°C to 220""C. Within the scope of this invention are the polymeric products produced by the aforementioned processes.

This invention also includes the precursor of the delocalized electron containing, cyclic moiety of the metal complex of formula (I), said precursor corresponding to the formula:

Z*-Y"

(U)

wherein, Y" is -OR’, -SR*’, -NR*’R’ -PR’R’;

R’ and R’ are as previously defined;

R° independently each occurrence is hydrogen, or a hydrocarbyl, halohydrocarbyl, hydrocarbyloxyhydrocarbyl, dihydrocarbylaminohydrocarbyl, dihydrocarbylamino, hydrocaibyloxy, hydrocarbylsilyl, or trihydrocarbylsilylhydrocarbyl group of from 1 to 80 atoms, not counting hydrogen, and optionally, two or more R’ groups from different metal complex or R’ and an R* from the same or a different metal complex may be covalently linked together,

Z* is SiR°2, CR°2, SiR°2SiR°2, CR’CR’, CR°=CR°, CR°2SiR°2, CRSSiR°2CR°2, SiR°2CR’2SiR°2, CR°2CR°2SiR°2, CR’ZCR’ZCRS, BR°2, or GeR°2;

wherein each R** group is hydrogen, an alkali metal cation, or a magnesium halide cation, or both R’ groups together are an alkaline earth metal dication; and

R’ independently each occurrence is hydrogen, or a member selected from hydrocarbyl, hydrocarbyloxy, silyl, halogenated alkyl, halogenated aryl, and combinations thereof, said R° having up to 20 nonhydrogen atoms, and optionally two R° groups may be joined together,

with the proviso that one or both of the following conditions are true:

1)	R’ corresponds to the formula N(R’)2, wherein R° each occurrence is aralkyl, or two R’ groups together form a divalent hydrocarbon moiety or a halo- or silyl- substituted derivative thereof, said group containing from 4 to 40 atoms not counting hydrogen, and comprising at least one aromatic substituent, A"‘;

2)	Z* is -
It is to be understood that the foregoing formula (II) depicts one of several equivalent interannular, double bond isomers, and that all such isomeric structures are intended to be included by formula (II).

The final embodiment of the invention is the use of one of the foregoing compounds of formula (II) in a synthesis to produce a Group 4 metal complex of formula (I).

The present catalysts and processes are especially suited for use in the production of high molecular weight polymers of olefin monomers, over a wide range of polymerization conditions, and especially at elevated temperatures, with exceptionally high catalyst efficiencies. They are

especially useful for the solution polymerization of ethylene homopolymers, copoljnmers of ethylene with an a-olefm other than ethylene (ethylene/a-olefin copolymers), and ethylene/propylene/diene interpolymers (EPDM polymers) wherein the diene is ethylidenenorboniene, 1,4-hexadiene or similar nonconjugated diene. The use of elevated temperatures dramatically increases the productivity of such processes due to the fact that increased polymer solubility at elevated temperatures allows the use of increased conversions (higher concentration of polymer product) without exceeding solution viscosity limitations of the polymerization equipment as well as reduced energy costs needed to devolatilize the reaction product In the preparation particularly of copolymers of ethylene and at least one a-olefin comonomer, the present catalyst compositions incorporate relatively large quantities of non-ethylene comoraomer compared to catalysts comprising a conventional metal. In particular, ethylene/ 1-octene copolymers having reduced density due to increased incorporation of 1-octene therein, may be made using the present catalyst compositions.

The metal complexes of this invention may also be supported on a support material and used in olefin polymerization processes in a slurry or in the gas phase. Additionally, those complexes wherein R"‘ is ethylenically unsaturated may be used to form polymeric reaction products via polymerization of copolymerization of such ethylenic unsaturation in the R"‘ moiety. Such products may be employed in a slurry or gas phase polymerization without need for an additionsd support material. Such a polymeric catalyst may be formed by prepolymerization of the functionalized metal complex, optionally with one or more ethylenically unsaturated monomers, m situ in a polymerization reactor or in a separate reactor with recovery of the prepolymerized catalyst prior to the primary polymerization process. BRIEF DESCRIPTION OF THE DRAWINGS

Figure 1 shows the single crystal structure derived by X-ray analysis (ORTEP) of (N-
Figure 2 shows the single crystal structure derived by X-ray analysis (ORTEP) of (N-{1,1-dimethylethyl)-1,1 -diphenyl-1 -((1,2,3,3a,7a-ri)-3-( 1,3-dihydro-2//-isoindol-2-yl)-1 H-inden-1 -yl)silanaminato-(2-)-N-)titanium dimethyl (Example 4).

Figure 3 shows the single crystal structure derived by X-ray analysis (ORTEP) of (N-(l,l-dimethylethyl> 1,1 -di(4-methylphenyl> 1 -((1,2,33a,7a-ri)-3-( 1,3-dihydro-2//-isoindol-2-yl>lH-inden-l-yl)silanaminato-(2-)-N-)- [(dimethylsilylene)bis(methylene)] titanium (Example 18).

Figure 4 shows the single crystal structure derived by X-ray analysis (ORTEP) of (N-l,l-di(4-methylphenyl>l-((l,2,3,3a,7a-rl)-3-(l,3-dihydro-2//-isoindol-2-yl)-lH-inden-l-yI)silanaminato-(2-)-N-)- titanium bis(trimethylsilylmethyl) (Example 19).

Figure 5 shows the single crystal structure derived by X-ray analysis (ORTEP) of [1-[{1,2,33a, 1 Ib-ri)-1 H-cyclopenta[/]phenanthren-2-yl]-N-(l, 1 -dimethylethyl)-1,1-dimethylsilanaminato{2-}-N]-[bis(triinethylsilylmethyl)] titanium (Example 25). DETAILED DESCRIPTION

All reference to the Periodic Table of the Elements herein shall refer to the Periodic Table of the Elements, published and copyrighted by CRC Press, Inc., 1997. Also, any reference to a Group or Groups shall be to the Group or Groups as reflected in this Periodic Table of the Elements using the lUPAC system for nimibering groups. As used herein the term "comprising" is not intended to exclude any additional component, additive or step. For purposes of United States patent practice, the contents of any patent, patent application or publication referenced herein are hereby incorporated by referaice in their entirety, especially with respect to the disclosure of synthetic techniques and general knowledge in the art.

The foregoing metal complexes are preferably subdivided into preferred embodiments. A) B) and C), as follows.

A) Metal complexes corresponding to the formula:

(RV

where M is a Group 4 metal that is in the +2, +3 or +4 formal oxidation state;

R’ independently each occurrence is hydrogen, or a hydrocarbyl, halohydrocarbyl, hydrocarbyloxyhydrocarbyl, dihydrocarbylaminohydrocarbyl, dihydrocarbylamino, hydrocarbyloxy, hydrocarbylsilyl, or trihydrocarbylsilylhydrocarbyl group of from 1 to 80 atoms, not counting hydrogen, or fiirthei; optionally, two or more R’ groups from the same or different metal complex may be covalently linked together;

R’ independently each occurrence is aralkyl, or two R’ groups together form a divalait hydrocarbon moiety or a halo- or silyl- substituted derivative thereof, said group containing frum 4 to 40 atoms not coxmting hydrogen, and comprising at least one aromatic substituent, A*’;

Z is a divalent moiety, bound to M via a covalent or coordinate/covalent bond, comprising boron, or a member of Group 14 of the Periodic Table of the Elements, and also comprising nitrogen, phosphorus, sulfur or oxygen;

X is an anionic or dianionic ligand group having up to 60 atoms exclusive of the class of ligands that are cyclic, delocalized, n-bound ligand groups;

X" independently each occurrence is a neutral ligand having up to 40 atoms;

p is zero, 1 or 2, and is two less than the formal oxidation state of M when X is an anionic ligand, and when X is a dianionic ligand group, p is 1; and q is zero, 1 or 2. B) Metal complexes corresponding to the formula:

R’

(IB)

R’--..x;:V’2"Y

R"‘	R"‘

where M is a Group 4 metal that is in the +2, +3 or +4 formal oxidation state;

R’ independently each occurrence is hydrogen, or a hydrocarbyl, halohydrocarbyl, hydrocarbyloxyhydrocarbyL, dihydrocarbylaminohydrocarbyl, dihydrocarbylamino, hydrocarbylsilyl, or trihydrocarbylsilylhydrocarbyl group of from 1 to 80 atoms, not counting hydrogen, or fiirther optionally, two or more R’ groups from the same or different metal complex are covalendy bonded together;

Z* is SiR’;

R’ independently each occurrence is C’-zo aryl or two R° groups together are C6-20 arylene;

Y is -0-, -S-, -NR\ -PR’-; and

R’ independendy each occurrence is hydrogen, or a member selected from hydrocarbyl, hydrocarbyloxy, silyl, halogenated alkyl, halogenated aryl, and combinations thereof, said R’ having up to 20 nonhydrogen atoms;

X is an anionic or dianionic ligand group having up to 60 atoms exclusive of the class of hgands that are cyclic, delocalized, 7:-bound ligand groups;

X" independently each occurrence is a neutral ligand having up to 40 atoms;

p is zero, 1 or 2, and is two less than the formal oxidation state of M when X is an anionic ligand or absent, and when X is a dianionic ligand group, p is 1; and

q is zero, I or 2.

C) Metal complexes corresponding to the formula;

where M is a Group 4 metal that is in the +3 or +4 formal oxidation state;

R"‘ independently each occurrence is hydrogen, or a hydrocarbyl, halohydrocarbyl, hydrocarbyloxyhydrocarbyl, dihydrocarbylaminohydrocarbyl, dihydrocarbylamino, hydrocarbylsilyi, or trihydrocarbylsilylhydrocarbyl group of from 1 to 80 atoms, not counting hydrogen, or further optionally, two or more R’ groups from the same or different metal complex may be covalently linked together;

Z is a divalent moiety, bound to M via a covalent or coordinate/covalent bond, comprising boron, or a member of Group 14 of the Periodic Table of the Elements, and also comprising nitrogen, pho’horus, sulfur or oxygen;

X, is an anionic ligand group, with the proviso, that in at least one occurrence X is trialkylsilybnethyl, having fix)m 1 to 4 carbons in each alkyl group, or two X groups together are (dimethylsilylene)bis(methylene);

X" independently each occurrence is a neutral Lewis base compound coordinated to the metal complex and having up to 40 atoms;

p is 1 or 2; and

q is zero, 1 or 2.

In all of the foregoing preferred embodiments A), B) and C), N(R’)2, is preferably dibenzylamino or two R° groups together with the nitrogen atom form a cycloaliphatic group, and at least one of the A*’ groups comprising R’ is a single or multiple ring, aromatic group. More preferably, in the embodiment wherein two R’ groups together with the nitrogen atom form a cycloaliphatic group, a single A"‘group, which is a C6-20 aromatic hydrocarbon group, is fused to the cycloaliphatic group. Most preferably, -N(R°)2 is in the form of a multiple ring, fiised, aza-cyclic group. Examples of the foregoing, -N(R’)2 groups include: l,3-dihydro-2W-isoindol-2-yi, 1,23,4-tetrahydro-2//-isoquinoline-2-yl, 13-dihydro-2//-benzo[/]isoindol-2-yl, l,3-dihydro-2//-benzo[e]isoindol-2-yl, l,23,4-tetrahydro-2//-benzo[g]isoquinoline-2-yl, l,2,3,4-tetrahydro-2//-benzo(/jisoquinoline-2-yl, l,23,4-tetrahydro-2//-benzo[A]isoquinoline-2-yl, IH-benzo[d"€]isoquinolin-2(3iy)-yl, and dibenzylamino groups, corresponding to the following formulas:

\	Also in the foregoing preferred embodiments A), B), and C) of the invention, -Z*- is preferably Si(R*Or-, where R°, each occurrence, is phenyl, tolyl, benzyl, n-butylphenyl, naphthyl, or two R° groups together are:

dh

Most preferably, R’ each occurrence is phenyl, 4-methylphenyl, or 4-n-butylphenyl.

A preferred Group 4 metal for all of the present metal complexes is titanium.

Finally, for the foregoing preferred embodiments A) and B), preferred X groups are chloro, methyl, trimethylsilylmethyl, or two X groups together are (dimethylsilylene)bis-(methylene), most preferably trimethyisilylmetiiyl, or two X groups together are (dimethylsilylene)bis(methylene). In the embodiments wherein X is tiimethylsilyhnethyl the complexes possess improved catalytic activity. In the embodiments wherein two X groups together are (dimethylsilylene)bis(methylene) the metal complexes additionally are particularly stable (robust) under typical storage and use conditions.

Preferred R* groups in embodiments A), B) and C) (other than the-’’JR’ groups previously disclosed at the 3 position) are hydrogen, or an alkyl, aryl or aralkyl group of up to 10 carbons.

Preferably in all embodiments of the invention, Y is —NR’— where R’ is C1..6 alkyl or cycloalkyl, preferably isopropyl, cyclohexyl, or t-butyl.

Preferred X groups in all of the foregoing embodiments of the invention are carbon monoxide; phosphines, especially trimethylphosphine, triethylphosphine, triphenylphosphine and bis(l,2-dimethylphosphino)ethane; P(0R"‘)3, wherein R"‘, independently each occurrence, is

hydrocarbyl, silyl or silylhydrocarbyl; ethers, especially tetrahydrofuran; amines, especially

pyridine, bipyridine, tetramethylethylenediamine (TMEDA), or triethylamine; olefins; and conjugated dienes having from 4 to 40 carbon atoms. Complexes including the latter X" groups, especially terminally hydrocarbyl substituted-1,3-butadienes, include those wherein the metal is in the +2 formal oxidation state.

In the foregoing preferred embodiments A) and B), when p is 2, q is zero, M is in the+3 or +4 formal oxidation state, and X is independently each occurrence preferably is chloride, methyl, benzyl, trimethylsilylmethyl, allyl, pyrollyl or two X groups together are 1,4-butane-diyl, 2-butene-1,4-diyl, 2,3-dimethyl-2-butene-l,4-diyl, 2-methyl-2-butene-l,4-diyl, xylyldiyl, or (dimethylsilylene)bis(methylene).

In preferred embodiments A) and B), when p is 1, q is zero, M is in the +3 formal oxidation state, and X is preferably, 2-{N,N-dimethyI)aminobenzyl, 2-(N,N-dimethylaininomethyl)phenyl, allyl, or methallyl.

In preferred embodiments A and B), when p is 0, q is 1, M is in the +2 formal oxidation state, and X" is l,4-diphenyl-13-butadiene, l,3-pentadieneor2,4-hexadiene.

Highly preferred complexes according to embodiment A) correspond to the formulas:

(lAI)	If  ‘  (lAl-)

05-

SiCR’"h

‘NC(CH3)3 ri(R’

Si(R")2

‘NC(CH3)3 Ti(R")2

OS

Si{R»)2

‘NC(CH3)3 Ti(R’

Si(R")2

‘NC(CH3)3 ri(R")2

(IA2)

(IA2")

where R". is methyl, phenyl, tolyl or n-butylphenyl;

R" is chloro, m«iiyl, benzyl, trimethylsilylmethyl or two R" groups together are (dimethylsilylene)bis(methylene); and

R’ is allyL, 2-(dimethylamino)benzyl, 1,4-pentadiene or 1,4-diphenyl-13-butadiene.

In the complexes of the formula lAl" and IA2" the titanium metal is formally in the +3 oxidation state when R’ is allyl or 2-(dimethylamino)ben2yl, and in the -i-2 oxidation state when R’ is 1,4-pentadiene or 1,4-diphenyl-1,3-butadiene.

For preferred embodiment A), illustrative metal complexes according to the present invention include:

dichloro(N-
(N-( 1,1 -dimetbyleihyl)-1,1 -diphenyl-1 -((1 ‘,3,3a,7a-Ti>3-( 1,3-dihydro-2iy-isoindoI-2-yl)-IH-inden-1 -yl)silanaminaio-{2-)-N-)-titanium dimethyl;

(N-{ 1,1 -dimethylethyl}-1,1 -diphenyl-1 -((1,2,3,3a,7a.Ti)-3-(l ,3-dihydro-2//-isoindol-2-yl)-1 H-inden-1 -yl)silanaminato-{2-)-N-)-titanium bis(trimethylsilylmethyl);

(N-( 1,1 -dimethylethyl)-1,1 -diphenyl-1 -((1,2,3,3a,7a-Ti>3-( 1,3-dihydro-2/f-isoindol-2-yl)-1 H-inden-1 -yI)silai!aminaio-(2-)-N-)-titanium {dimethylsilylene)bis(methylene);

(N-(l, 1 -dim«hyiethyl>-1,1-diphenyl-l -((1,2,3,3a,7a-n)-3-(l ,3-dihydro-2fl’-isoindol-2-yI)-1 H-inden-l-yl)silanaminaio-(2-)-N-)-titanium (JH) 2-(N,N-dimethylamino)benzyl;

(N-( 1,1 -dimethyiethyl)-1,1 -diphenyl-1 -((1,2,3,3a,7a-Ti)-3-( 1,3-dihydro-2//-isoindol-2-yl)-1 H-inden-1 -yl)silanaminato-(2-)-N-)-titanium (11) l,4-diphenyl-I,3-butadiene;

dichloro(N-
(N-{cyclohexyl).l,l-diphenyl-l-
(N-(cyclohexyl)-1,1 -diphenyl-1 -((1,2,3,3a,7a-Ti)-3-(l ,3-dihydro-2H-isoindol-2-yl)- IH-inden-1 -yl)silanaminato-{2-)-N-)-titaiiium bis(trimethylsilylmethyl);

(N-(cycIohexyl> 1,1 -diphenyl-1 -((1,2,3,3a,7a-r|)-3-( 1,3-dihydro-2//-isoindol-2-yl)- IH-inden-1 -yl)silaiiaminato-(2-)-N-)-titanium (dimethylsilylene)bis(methylene);

(N-(cycIohexyl)-l, 1 -diphenyl-1 -{(1,2,3,3a,7a-ri)-3-( 1,3-dihydro-2//-isoindol-2-yl)-1H-inden-1 -yl)silanamrnato-(2-)-N-)-titanitim (HI) 2-(N,N-dimethylamino)benzyl;

(N-(cydohexyi)-l,l-diphenyI-l-((I,2,33a,7a-Ti)-3-{l,3-dihydro-2//-isoindol-2-yI)-lH-inden-l-yl)silanaminato-{2-)-N-)-titanium (IT) l,4-diphenyl-13-butadiene;

dichloro(N-
(N-{ 1,1 -dimethyiethyl)-1,1 -bis(4-methylphenyl)-1 -((1,2,3,3a,7a-Ti)-3-( 13-dihydro-2//-isoindol-2-yl)- IH-inden-1 -yl)silanaminato-{2-)-N-)-titanium dimethyl;

(N-( 1,1 -dimethyiethyl)-1,1 -bis(4-methylphenyl)-1 -((1,233a,7a--n>3-( 13-dihydro-2//-isoindol-2-yl)-1 H-inden-1 -yl)silanaminato-(2-)-N-)-titamum bis(trimetfaylsilyLmethyl);

(N-{ 1,1 -dimethylethyl> 1,1 -bis(4-methylphenyl)-1 -

(N-( 1,1 Kiimethylethyl)-1,1 -bis(4-methylphenyl)-1 -((1,2,3,3a,7a-Ti)-3-( 1,3-dihydro-2//-isoindoI-2-yI)-lH-mdei}-I -yI)silanammato-(2-)-N-)-titanium (III) 2-(N,N-dimetfayIammo)benzyi;

(N-( 1,1 -dimethylethyl)-1,1 -bis(4-methylphenyl)-1 -((1,2,3,3a,7a-ri>3-( 1,3-dLhydro-2//-isoindo[-2-yI)-lH-inden-1 -yI)silanaininato-(2-)-N-)-titanium (II) 1,4-diphenyl-l ,3-butadiene;

dichIoro(N-(cycIohexyl)-1,1 -bis(4-methylphenyl)-1 -((1,2,3,3a,7a-Ti)-3-( 1,3-diiiydro-2/f-isoindol-2-yI)-lH-iiKien-1 -yI)silaiiaminato-(2-)-N-)-titanium;

(N-(cycloheocyI)-l ,1 -bis(4-methylphenyl)-1 -((1,2,3,3a,7a-Ti)-3-(l ,3-dihydro-2/f-isoindoI-2-yl)-lH-inden-] -yl)silanammato-(2-)-N-)-titamuin dimethyl;

(N-(cyclohcxyI)-1,1 -bis(4-metbylphenyl)-1 -((1,2,3,3a,7a--n>-3-( 13-dihydro-2/f-isomdoI-2-yl)-lH-mden-l -yI)siIanaminaio-(2-)-N-)-titaniuin bis(triinethylsilylmethyl);

(N-(cyclohexyl)-1,1 -bis(4-methylphenyl)-l -((1,2,3,3a,7a-Ti)-3-( 13-dihydro-2/f-isoindol-2-yl)-lH-inden-I-yl)silanamiii2to-(2-)-N-)-titaniuni (diniethylsilylene)bis(methylene);

(N-(cyclohexyI> 1,1 -bis(4-methylphenyl)-1 -((1 ‘.3,3a,7a-Ti)-3-( 13-dihydro-2//-isoindol-2-y!)-lH-inden-l-yl)silanaininato-(2-)-N-)-titanium (III) 2-(NJ’-diniethylamino)benzyl;

(N-(cyclohexyl)-l ,l-bis(4-methylphenyl)-!-((1 r2,3,3a,7a-Ti)-3-(l ,3-dihydro-2’-isoindol-2-yl)-lH-inden-l-yl)sila’aI’inato-(2-)-N-)-titaniuIn (n) 1,4-diphenyl-l 3-butadiene;

dichloro(N-(I,l-dimethylethyI)-l,l-bis(4-n-butylphenyl)-l-((l,233a,7a-7i)-3-(l,3-dihydro-2/f-isoindoI-2-yl)- IH-inden-1 -yl)silanaminato-(2-)-N-)-titaniiiin;

(N-( 1,1 -dimethylethyl)-1,1 -bis(4-n-butylphenyl)-1 -((1,2,3,3a,7a.Ti)-3-( 1,3-dihydro-2//-isoindol-2-yl)-IH-inden-l-yl)silanaminato-(2-)-N-)-titanium dimethyl;

(N-( 1,1 -dimethylethyl)-1,1 -bis(4-n-butylphenyl)-1 -((1,23,3a,7a-Ti)-3-( 1,3-dihydro-2/f. isoindol-2-yl)-lH-inden-l-yl)silanaminato-(2-)-N-)-titaniumbis(trimethylsilylmethyl);

(N-( 1,1 -dimethylethyl)-1,1 -bis(4-n.butylphenyl)-1 -((1,233a,7a-Ti)-3-( 1,3-dihydro-2Z’ isoiiidol-2-yl>-1 H-inden-1 -yl)siIaiiaminato-(2-)-N-)-titanium (dimethylsilylene)bis(methylene);

(N-( 1,1 -dimediyletiiyl> 1,1 -bis(4-n-butylphenyl)-1 -((1,2,3,3a,7a-ri)-3-( 1,3-dihydro-2//-isoindoI-2-yi>-lH-inden-l-yl)silanaminato-(2-)-N-)-titanium (III) 2-(N,N-dimethylamino)benzyi;

(NH 1,1 -dimethylethyl)-1,1 -bis(4-n-butylphenyl)-1 -(( U3,3a,7a-Ti)-3-( 13-
dichloro(N-(cyclohexyl)-1,1 -bis(4-n-butylphenyl)-1 -((1,2,3,3a,7a-Ti)-3-( 1,3-dihydro-2i/-isoindol-2-yl)- IH-inden-1 -yl)silanaminato-(2-)-N-)-titanium;

(N-(cyclohexyl> 1,1 -bis(4-n-butylphenyl)-1 -((1,2,33a,7a-Ti)-3-( 13-dihydro-2iy-isoindol-2-yl)-1 H-inden-1 -yl)silanaminato-(2-)-N-)-titanium dimethyl;

(N-(cyclohexyl)-1,1 -bis(4-n-butylphenyl)-1 -((1,2,3,3a,7a-Ti)-3-( 1 ‘-dihydro-2/f-isoindol-2-yl)-1 H-inden-1-yl)silanaminato-(2-)-N-)-titanium bis(trimetfaylsilylmethyl);

(N-(cyclobexyl)-1,1 -bis(4-n-butylphenyl)-1 -((1 ;2,3,3a,7a-Ti)-3-( 1,3-dihydro-2/y-isoindol-2-yl)-lH-inden-l-yl)silanaminaio-{2-)-N-)-titanium(dimethylsilylene)bis(inethylene);

(N-{cyclohexyl)-1,1 -bis(4-ii-bulylphenyl)-1 -((1,2,3,3a, 7a-Ti>-3-(l,3-dihydro-2y-isomdol-2-yl)-l H-inden-l-yl)silaiiaminaio-(2-)-N-)-titanium (IH) 2-(N,N-dimethylamino)benzyl;

(N-{cyclobexyI)-1,1 -bis(4-n-butylphenyl)-1 -((1,2,3,3a,7a-Ti)-3-( 1,3-dihydro-2/f-isoindol-2-4)-IH-inden-I-yl)siIanaimnaio-
dichloro(N-
(N-
(N-{I,l-dimcthyIetiiyl>l,l-diphenyl-l-((i;23,3a,7a-Ti>3-(l,2,3,4-tetrahydro-2(lH)-isoquinoiinyl)-IH-inden-I-yI)siIanaminato-(2-)-N-)-titaniumbis(triinethyIsiIybnethyI);

(N-( 1,1-dimethyiethyl> 1,1-diphenyl-1-((1,2,3,3a,7a-Ti>3-( 1,2,3,4-tetrahydro-2( 1 H> isoquinolinyi)-IH-inden-1 -yI)siIanaminato-(2-)-N-)-titanium (dimethylsilylene)bis(methylene);

(N-( 1,1 -dimethylethyl)-1,1 -diphenyl-1 -((1,2,3,3a,7a-ri>3-( 1,2,3,4-tetrahydro-2( 1H)-isoquinoIinyI))-lH-inden-l-yl)silanaminato-(2-)-N-)-titaniuni (in)2-(N,N-dimethylamino)ben2yl;

(N-( 1,1 -dimethylethyl> 1,1 -diphenyl-1 -((1,2,3,3a,7a-ii)-3-( 1,2,3,4-tetrahydro-2( 1 H> isoquinolinyl)-lH-inden-l-yl)silanaminato-{2-)-N-)-titanium(II) 1,4-diphenyl-1,3-butadiene;

dichloro(N-{cyclohexyl)-1,1 -diphenyl-1 -((1,2,3r3a,7a-Ti>3-( 1,2,3,4-tetrahydro-2( 1H)-isoquinolinyl)-1 H-inden-1 -yl)silanaminato-(2-)-N-)-titanium;

(N-{cyclohexyl> 1,1 -diphenyl-1 -((1,2,3,3a,7a-Ti)-3-( 1,23,4-tetrahydro-2(l H)-isoquinolinyl)-1 H-inden-1 -yi)silanaminato-(2-)-N-)-titaniuni dimethyl;

(N-(cyclohexyl>-1,1 -diphenyl-1 -((1,2,3,3a,7a-Ti)-3-( 1,23,4-tetrahydro-2( 1 H>isoquinolinyl)-lH-inden-l-yl)siian2minato-{2-)-N-)-titaniumbis(trimethylsilylmethyl);

(N-(cyclohexyI)-1,1 -diphenyl-1 -((1,2,3,3a,7a-Ti)-3-( 1,23,4-tetrahydro-2( 1 H>isoquinolinyl)-IH-inden-1 -yl)silanaminato-(2-)-N-)-titanium (dimethylsilylene)bis(methylene);

(N-J[-dimethylamino)benzyI;

(N-

dichIoro(N-( I, I -dimethyletfayl)-1,1 -bis(4-methylphenyl)-1 -((1,23,3a,7a-Ti)-3-( 1,2,3,4-tetrahydro-2( 1 H)-isoquinolmyl)-1 H-inden-1 -yl)silanaminato-(2-)-N-)-titanium;

(N-( 1,1 -dimethylethyl)-1,1 -bis(4-methylphenyl)-1 -((1,2,3,3a,7a-7i)-3-( 1,2,3,4-tetrahydro-2(lH)-isoquiiioIinyl)-lH-inden-l-yl)silanaminato-(2-)-N-)-titanium dimethyl;

(N-( 1,1 -dimethylethyl)-1,1 -bis(4-methylphenyl)-1 -((1,2,3,3a,7a-Ti)-3-( 1,2,3,4-tetrahydro-2(lH)-isoquinolinyl)-lH-iiiden-l-yl)silanaininato-(2-)-N-)-titaiiiumbis(triniethylsilylmethyl);

(N-( 1,1 -dime±ylethyl)-1,1 -bis(4-methylphenyl)-1 -((1,2,33a,7a-Ti>3-(l ,2,3,4-tetrahydro-2( 1 H)-isoquinolinyl>- IH-inden-1 -yl)silanaininato-(2-)-N-)-titanium (dimethylsilyiene)bis(metfaylene);

(N-( 1,1 -dimethylethyi)-1,1 -bis(4-methy Iphenyl)-1 -((1,2,3,3a,7a-ri)-3-( 1,2’ ,4-tetrahydro-2(lH)-isoquinolinyl))-lH-iiKien-l-yl)silanaminato-(2-)-N-)-titanium (HI) 2-(N,N-dimethylamino)benzyl;

(N-( 1,1 -dimethylrthyl)-1,1 -bis(4-inetbylphenyl)-1 -((1,2,3,3a,7a-Ti)-3-(l ,23,4-tetrahydro-2( lH)-isoquinoliiiyi)-lH-iiiden-1 -yI)silanaminato-(2-)-N-)-titanium (II) 1,4-diphenyl-l 3-butadiene;

dichloro(N-(cyclohexyl)-1,1 -bis(4-methylphenyl> 1 -((1,233a,7a-Ti)-3-( 1,2,3,4-tetrahydro-2( lH)-isoquinolinyI)- IH-inden-1 -yl)silanaminato-(2-)-N-)-titanium;

(N.-(cyclohexyl)-1,1 -bis(4-methyiphenyl)-1 -((1,2,3,3a,7a-n)-3-( 1,23,4-tetrahydro-2( 1H)-isoquinolinyl)-1 H-inden-1 -yl)silanaminato-(2-)-N-)-titaniuni dimethyl;

(N-(cyclohexyl)-1,1 -bis(4-methylphenyl)-1 -((1,2,3,3a,7a-Ti)-3-( 1,2,3,4-tetrahydro-2( 1H)-isoquinolinyI)-lH-inden-l-yl)silanaminato-(2-)-N-)-titaniumbis(trimethylsilylmethyl);

(N-l ,I-bis(4-methylphenyl)-l -((1,2,3,3a,7a-Ti)-3-( 1,2,3,4-tetrahydro-2( 1H> isoqumolinyl)-IH-inden-l-yl)silanaminato-(2-)-N-)-titanium(dimethylsilylene)bis(methylene);

(N-
(N-(cyclohexyI)-1,1 -bis(4-methylphenyl)-1 -((1,2,3,3a,7a-n>3-( 1,2,3,4-tetrahydro-2( 1H)-isoquinolinyl)-1 H-inden-1 -yi)silanaminato-(2-)-N-)-titanium (II) 1,4-diphenyl-1,3-butadiene;

dichIoro(N-( 1,1 -dimethylethyl)-1,1 -bis(4-n-butylphenyl)-1 -((1,233a,7a-Ti)-3-( 1,23,4-tetrahydro-2( 1 H)-isoquinolinyl)- IH-inden-1 -yl)silanaininato-(2-)-N-)-titanium;

(N-(l,l -dimethylethyl)-!, 1 -bis(4-n-butylphenyl> 1 -{{1,2,3,3 a,7a-T|)-3-( 1,2,3,4-tetrahydro-2( 1 H)-isoquinolinyl)-1 H-inden-1 -yl)silanaminato-(2-)-N-)-titanium dimethyl;

(N-( 1,1 -dimethylethyl)-1,1 -bis(4-n-butylphenyl)-1 -((1,2,3 3a,7a-Ti)-3-( 1,2,3,4-tetrafaydro-2( 1 H)-isoquinolinyl)-1 H-inden-1 -yI)silanamuiato-(2-)-N-)-titanium bis(trimethylsilyhnethyl);

(N-( 1,1 -dimethylethyl)-1,1 -bis(4-n-butylphenyl)-1 -((1,2,3,3a,7a-r|)-3-( 1,2,3,4-tetraIiydro-2(lH)-isoqumolinyI)- IH-inden-1 -yl)silanaininato-(2-)-N-)-titanium (dimethylsilylene)bis(metfaylene);

(N-{ 1,1 -diroethylethyi)-1,1 -bis(4-n-butylpfaenyl> 1 -((1,23,3a,7a-ti)-3-{ I ;23,4-tetrahydro-2(lH)-isoquinolinyl))-l H-inden-l-yl)silanaininata-(2-)-N->titanium (HI) 2-(N,N-dimethylamino)benzyI;

(N-(l, 1 -dimetfayletiiyl)-1,1 -bis(4-n-butylphenyi)-1 -{(1,2,3,3a,7a-n>3-( 1,2,3,4-tetrahydro-2( lH>isoquinoIinyl)-1 H-inden-1 -yI)silanaminato-(2-)-N-)-titanium (II) 1,4-diphenyl-1,3-butadiene;

dichloro(N--1,1 -bis(4-n-butylphenyl>-1 -((1,2,3,3a,7a-Ti)-3-
(N--l, I -bis(4-n-butylphenyl)-!-((! ,2,3,3a,7a-n)-3-( 1,23,4-tetrahydro-2( IH)-isoquinolinyi)-1 H-inden-1 -yl)siIanaininato-(2-)-N-)-titaniuin dimethyl;

(N-(cyclohexyl)-1,1 -bis(4-n-butylpbenyl)-1 -((1,2,33a,7a-Ti)-3-(l a3,4-tetrahydro-2( IH)-isoquinolinyl)-lH-inden-I -yl)silanaminato-(2-)-N-)-titanium bis(trimethylsilylniethyl);

(N-
(N-{cyclohexyl)-1,1 -bis(4-n-butylphenyl)- !-((1 ;2,3,3a,7a-Ti)-3-( 1,2,3,4-tetrahydro-2( IH> isoquinolinyl)-lH-inden-l-yl)silanaminato-(2-)-N-)-titamum(III)2-CNJ’-dimethylainino)benzyl;

(N-(cyclohexyI)-l,l-bis(4-n-butylphenyl)-l-((l,2,3,3a,7a-ri)-3-(l,2,3,4-tetrahydro-2(lH)-isoquinolinyl)- IH-inden-1 -yl)silanaininato-(2-)-N-)-titamum (II) 1,4-diphenyl-1,3-butadiene;

dichIoro(N-(l,l-dimethylethyI)-I,l-diphenyl-l-((l,2,3,3a,7a-T|)-3-(l,3-dihydro-2//-benzo[/]isoindol-2-yl)-lH-inden-l-yI)silanaminato-(2-)-N-)-titamum;

(N-(l,l-dimethyiethyl)-l,I-diphenyl-l-((l,2,3,3a,7a-Ti)-3-(l,3-dihydro-2//-benzo[/]isoindol-2-yI)-1 H-inden-1 -yi)silanaminato-(2-)-N-)-titanium dimethyl;

(N-(l,I-dimetfaylethyl)-I,l-diphenyI-l-((l,23,3a,7a-ii)-3-(13-dihydro-2’-benzo[/]isoindoI-2-yl)-l H-tnden-1 -yl)silanaminato-(2-)-N-)-titanium bis(trimethylsilylmethyl);

(N-( 1,1 -dimethylethyl)-!, 1 -diphenyl-1 -((1,2,3,3a,7a-Ti)-3-( 1,3-dihydro-2//-ben2o[/]isoindol-2-yl)-IH-inden-1 -yi)silanaminato-(2-)-N-)-titanium (dimethylsilylene)bis(methylene);

(N-( I, I -dimethylethyl)-1,1-diphenyl-1 -((1,2,3,3a,7a-n)-3-( 13-dihydro-2//-ben2o{/|isoindol-2-yl)-1 H-inden-l-yI)siIanaminato-(2-)-N-)-titanium (III) 2-(N,N-dimethylamino)ben2yl;

(N-( 1,1 -dimethylethyl)-1,1 -diphenyl-1 -((1,2,33a,7a-Ti)-3-( 13-dihydro-2if-benzo[/]isoindol-2-yl)-lH-inden-1 -yl)silanaminato-(2-)-N-)-titanium (II) 1,4-diphenyl-1,3-butadiene;

dichIoro(N-{cyclohexyI)-l, I -diphenyl-1 -((1,2,33a,7a-Ti>3-( 1,3-dihydro-2//-benzo[/]isoindol-2-yl)-lH-inden-l-yl)silanaininato-(2-)-N-)-titanium;

(N-(cyclohexyl)-1,1 -diphenyi-l-(( 1,2,3,3a,7a--n)-3-( 1,3-dihydro-2//-benzo[/]isoindol-2-yI)-IH-inden-1 -yl)silanamiiiaio-{2-)-N-)-titanium dimethyl;

(N-(cyclohexyI)-l, 1 -diphenyl-1 -((1,2,33a,7a-Ti)-3-( 13-dihydro-2//-benzo[/]isoiiidol-2-yl)-1 H-inden-1 -yI)silanaminato-{2-)-N-)-titanium bis(trimethylsilylmed3yl);

N-(cycIohexyl>.l,l-dipbenyl.l-((l’,33a,7a-Ti)-3-(l,3-dihydro-2//-ben2o[/]isoindol-2-yl)-IH-inden-1 -yl)silanaminato-(2-)-N-)-titanium (diinethylsilylene)bis(methylene);

(N-d)-lH-inden-l-yl)silanaminato-(2->-N-)-titanium (HI) 2-(N’-dimethylamino)ben2yl;

(N-(cyclobexyi>l,l-diphenyl-l-((U,3,3a,7a-Ti)-3-(l,3-dihydro-2//-benzo[/]isoindol-2-yI)-1 H-inden-l-yl)silanaminato-(2-)-N-)-titanium (II) l,4-diphenyl-l,3-butadiene;

dichloro(N-(l ,l-diinethylethyl> 1,1 -bis(4-methylphenyl)-1 -((1 ;23,3a,7a-Ti)-3-( 1,3-dihydro-2//-benzo{/]isoindol-2-yI)-lH-inden-1 -yl)silanaminato-(2-)-N-)-titanium;

(N-(l ,l-dimediyietiiyl> l,l-bis{4-methylphenyl)-1 -((1,2,3,3a,7a-Ti>3-( 1,3-dihydro-2/f-benzo(/lisoindol-2-yi)-lH-inden-I-yl)silanaminato-(2-)-N-)-titaniuni dimethyl;

(N-( 1,1 -dimethylethyl)-1,1 -bis(4-methylphenyl)-1 -((1,2,3,3a,7a-Ti>3-( 1,3-dihydro-2/f-ben2o[/]isoindol-2-yl)-lH-inden-l-yl)silanaroinato-(2-)-N-)-titaniximbis(trimethysilylmethyl;

(N-(l,I-dimethylethyl>I,l-bis(4-methylphenyl)-l-((l’,3,3a,7a-Ti)-3-(l,3-dihydro-2/f-ben2o[/]isoindol-2-yl)-lH-inden-1 -yl)silanaminato-(2-)-N-)-titanivini (dimethylsilylene)bis(metfaylene);

(N-3-(l,3Klihydro-2//-benzo[/]isoindol-2-yi>-lH-inden-l-yl)silanaminato-(2-)-N-)-titaniiini (HI) 2-(N’-dimethylamino)benzyI;

(N-(l,l-dimethyIethyl)-l,l-bis(4-methylphenyl>l-((l,23,3a,7a-Ti)-3-(U-dihydro-2//-benzo[/3isoiiidol-2-yl)-lH-inden-l-yl)silanaminato-(2-)-N-)-titaiiium (II) l,4-diphenyl-13-butadiene;

dichloro(N-(cycIohexyI)-1,1 -bis(4-metfayiphenyl)-1 -((1 ‘,3,3a,7a-r|)-3-( 1,3-dihydro-2//-benzo[/]isoindoI-2-)i)- lH-inden-1 -yl)silanaminato-(2-)-N-)-titanium;

(N-(cycIohexyl>l, 1 -bis(4-inethylphenyl)-1 -((1,2,3,3a,7a-Ti)-3-( 1,3-dihydro-2//-benzo[/]isoindol-2-yI)-1 H-inden-1 -yl)silanaininato-(2-)-N-)-titanium dimethyl;

(N-{cyclohexyl)-1,1 -bis(4-methylphenyl)-1 -((1,2,3,3a,7a-Ti)-3-( 1,3-dihydro-2//-benzo[/]isoindol-2-yl>IH-inden-1 -yl)silanammato-{2-)-N-)-titanium bis(trimethysilylmethyl bis(trime±ysiiylinethyl;

(N-(cyclohexyi)-1,1 -bis(4-inethylphenyl)-1 -((1,2,3,3a,7a-Ti>3-( 1,3-dihydro-2//-ben2o[/]isomdol-2-yl}-IH-mden-l-yl)silanaminato-(2-)-N-)-titanium (dimethylsilylene)bis(methylene);

(N-{cyclohexyI>-1,1 -bis(4-methylphenyl)-1 -((1 r2,3,3a,7a-Ti)-3-( 1,3-dihydro-2W-ben2o[/]isoindol-2-yi>-lH-inden-l-yl)silanaminato-(2-)-N-)-titaniuni (HI) 2-(N4’I-dimethyIainino)benzyi:

(N--l,l -bis(4-methylphenyl)-1 -((1,2,3,3a,7a-Ti)-3-( 1,3-dihydro-2iy-ben2o(/lisoiQdol-2-yI>-lH-inden-l-yl)silanaiiiinato-{2-)-N-)-titanium (II) 1,4-diphenyl-l3-butadiene;

dichIoro(N-(l,l-dimetliylethyI)-l,l-bis(4-n-butylphenyI>-l-{(l,2,33a,7a-"n)-3-(l,3-dihydro-2//-ben2o[/]isoindol-2-yl)-lH-inden-1 -yI)silanaminato-(2-)-N->titanium;

(N-{1,1 -dimetfaylethyl)-1,1 -bis(4-n-butylphenyl)-1 -((1,233a,7a-T|)-3-( 1,3-dibydro-2//-benzo[/]isoindol-2-yI)-lH-inden-1 -yl)silanaminato-(2-)-N-)-titaniiim dimethyl;

(N-( 1,1 -dimethylethyl)-1,1 -bis(4-n-butylphenyl)-1 -((1,2,33a,7a-Ti)-3-
(N-( 1,1 -dimethylethyl)-1,1 -bis(4-n-butylphenyl)-1 -((1,2,3,3a,7a-Ti)-3-( 1,3-dihydro-2/f-benzo[/]isoindol-2-yl)- IH-inden-1 -yl)silananiinato-(2-)-N-)-titanium (diniethylsilylene)bis(methylene);

(N-
(N-( 1,1 -dimetbyledDyl)-1,1 -bis(4-n-butylphenyl> l-{( 1,233a,7a--n)-3-{ 1,3-dihydro-2/y-benzo{/]isoindoI-2-yl)-IH-inden-1-yl)siIanaminato-(2-)-N-)-titanium (II) l,4-diphenyl-l,3-butadiene;

dichlorD(N-(cyclohexyl)-1,1 -bis(4-n-butylphenyl> 1 -((1,2,33a,7a-Ti)-3-( 1,3-dihydro-2//-ben2o[/3isoindoI-2-yl>- IH-inden-1 -yl)silanaminato-(2-)-N-)-titanium;

(N-(cyclohexyl>l,l-bis(4-n-butylphenyl)-l-((l,2,3,3a,7a-Ti>3-(13-dihydro-2//-benzo|/Jisoindol-2-yI)-lH-mden-l -yI)siIanaminato-(2-)-N-)-titanium dimethyl;

(N-(cycIohexyl)- i, 1 -bis(4-n-butylpheny 1> i -
(N-(cyclohexyl)-1,1 -bis(4-n-butylphenyl)-1 -((1,2,3,3a,7a-Ti)-3-( 1,3-dihydro-2/f-benzo[/]isoindol-2-yI)-IH-inden-l-yl)silanaminato-(2-)-N-)-titanium (dimethylsilylene)bis(methylene);

(N-(cyclohex>"l>-1,1 -bis(4-n-butylphenyl)-1 -lH-mden-I-yl)silanaminato-(2-)-N-)-titanium (HI) 2-(N,N-dimethyIamino)benzyl;

(N--1,1 -bis(4-Q-butylphenyl)-1 -((1,2,3,3a,7a-Ti)-3-( 1,3-dihydro-2/f-beii2o[/]isoindoI-2-yi>-lH-inden-l-yI)silanaminato-(2-)-N-)-titaiiiuin(II) l,4-diphenyl-l,3-butadiene;

dichloro(N-( 1,1 -dimethylethyl)-1,1 -diphenyl-1 -((1,2,3,3a,7a-Ti)-3-( 13-difaydro-2/f-benzo[e]isoindol-2-yi}- lH-inden-1 -yl)silananiinato-
(N-{l,l-dimethylethyI>l,l-diphenyl-l-{(l,2,33a,7a-n)-3-{l,3-
(N-(l,l -dimethylethyl)-! ,l-diphenyl-l-((l ,2,3,3a,7a-Ti)-3-(l ,3-dihydro-2//-benzo[e]isoindol-2-yI)-lH-inden-l-yl)silanaminato-(2-)-N-)-titaniumbis(trimethylsilylmethyI);

(N-( 1,1-dimethylethyl)-1,1-diphenyl-1-((1,2,3,3a,7a-Ti )-3-( 13-dihydro-2//-benzo[e]isoindol-2-yl)-1 H-inden-1 -yI)silanaminato-(2-)-N-)-titanium (dimethylsilylene)bts(meiliylene);
