Repository: anandvc/allindianpatents

File: patents/216172-a-process-for-preparing-a-thermoplastic-polyvinyl-chloride-molding-composition.html
Indian Patents. 216172:A PROCESS FOR PREPARING A THERMOPLASTIC POLYVINYL CHLORIDE MOLDING COMPOSITION

Indian Patents

Recently Granted Patents

  Recently Published Patents

Title of Invention	A PROCESS FOR PREPARING A THERMOPLASTIC POLYVINYL CHLORIDE MOLDING COMPOSITION

Abstract	A process is described for preparing a thermoplastic polyvinyl chloride molding composition with improved impact strength and corner strength and with improved optical properties, by using an impact modifier. The impact modifier is prepared by way of a core-shell structure via partial replacement of the rubber phase using PVC homo-or copolymers.	

Full Text	The invention relates to the preparation and processing of thermoplastic compositions based on vinyl chloride polymers with excellent notched impact strengths. The modification for notched Impact strength uses a shell-type graft copolymer which is in particular low in rubber and is added as a polymer latex prior to or during the polymerization of the vinyl chloride, whereupon the polyvinyl chloride (PVC) produced grafts onto the modifier latex particles. The component which improves impact strength is composed of a hard core and of a soft, rubber-like shell.

The good price-performance ratio of polyvinyl chloride (PVC) and its versatility in use make it one of the most widely used polymers. However, PVC on its own is too brittle for many applications, e.g. window profiles. To improve the impact strength of PVC, vinyl chloride polymers have in the past been provided with a wide variety of modifiers. Examples of these which may be mentioned are polymeric impact modifiers of butadiene type, such as acrylonitrile-butadiene-styrene (ABS) and methyl methacrylate-butadiene-styrene (MBS); copolymers of ethylene with vinyl acetate (EVA); chlorinated polyolefins, such as chlorinated polyethylene (CPE); ethylene-propylene rubbers and polymers of acrylate type, such as homo- and copolymers of alkyl acrylates. The application DE 1 082 734, for example, describes a process for preparing impact-modified polyvinyl chloride. The polymer claimed is prepared by polymerizing vinyl chloride in aqueous suspension with the aid of suspension stabilizers and of organic or, respectively, inorganic activators, and the polymerization of the vinyl chloride takes place in the presence of aqueous emulsions, of polymers which have tough and resilient properties at room temperature and are present in amounts of from 2 to 25% by weight, based on solids. The polymers here may be homopolymers of acrylic or vinylic esters or, respectively, copolymers with other compounds.

A disadvantage of this process is that to produce profiles a very large amount of the expensive acrylate is required to achieve sufficiently high notched impact strength in, for example, a PVC profile.

Gratted or core-shell impact modifiers with a layer-like structure are also known  in  principle.  DE 4 302 552  describes  graft  and  core-shell copolymers with improved phase compatibility between graft base and the polymer phase grafted on. The graft and core-shell copolymers are prepared  from  a  polymer phase  a)  containing  peroxy  groups  and comprising from 0.01 to 20% by weight of a doubly olefinically unsaturated peroxy compound of the formula H2C=CH-0-C0-R^-C0-0-0-C0-R^-C0-0-CH=CH2 and contains from 80 to 99.99% by weight of one or more comonomers selected from the group consisting of (meth)acrylates of alcohols having from 1  to 10 carbon atoms, vinyl esters of saturated aliphatic carboxylic acids having from 2 to  10 carbon atoms, olefins, vinylaromatics, vinyl halides and/or vinyl ethers, and from, grafted onto this, a polymer phase b) which is prepared by grafting one or more comonomers selected from the group consisting of (meth)acrylates of alcohols having from 1  to 10 carbon atoms, vinyl esters of saturated aliphatic carboxylic acids having from 2 to 10 carbon atoms, olefins, vinylaromatics, vinyl halides and styrene, and also styrene derivatives, onto the polymer phase a) containing peroxy groups. A disadvantage of this process for preparing core-shell polymers is that concomitant use of an unstable comonomer containing peroxy groups is required in order to ensure phase compatibility between polymer phases a) and b), and care has to be taken that the peroxide functions are not destroyed. The text also describes the use as an impact modifier in plastics, albeit in solid form. This, however, is another disadvantage since it necessitates an additional work-up  process,  namely  drying.  The  shell  is  moreover  used  in uncrosslinked form, and this results in some shearing away of the shell polymer during processing and is highly disadvantageous.

EP 0 600 478, too, describes the preparation of a graft copolymer latex rom core-shell dispersion particles with improved phase compatibility Detween core and shell, using a two-stage emulsion polymerization )rocess. However, only crosslinked, elastomeric polymers are permissible n the first stage. In addition, the shell polymer has to have a glass ransition temperature (Tg) above 20°C, and this would have a rather idverse effect for the use as impact modifier in thermoplastics.

There are also known core-shell modifiers for improving the notched npact strength of PVC which have a hard core and a soft shell made from ubber-like  material.  For  example  US 3 763 279  and  DE 3 539 414

describe the preparation of polymer systems which have a hard, crosslinked core made from polystyrene and a soft, crosslinked polyacrylate shell. Disadvantages are firstly the relatively poor compatibility of the polystyrene core with the PVC matrix, the effect of which is especially adverse when welding PVC profiles which have been cut to the required dimensions. Secondly, these processes were optimized for transparency, and polystyrene therefore had to be used as core material. This is uneconomic, however, when transparency is not needed in the resultant semifinished product.

The object was therefore to develop a process which avoids the disadvantages stated. This object has been achieved as described in the patent claims.

Surprisingly, it has now been found that improved properties can be achieved in impact-modified PVC by way of a reduced elastomer proportion in the impact modifier, which is prepared by way of a core-shell structure by replacing some of the rubber phase with a core made from cost-effective PVC.

The invention provides a novel process for preparing a thermoplastic polyvinyl chloride molding composition modified with an elastomer-containing core-shell modifier with improved impact strength and comer strength and with improved optical properties, such as surface gloss, and with, at the same time, a smaller proportion of the elastomer component than in conventional single-phase impact modifiers.

The core of the impact modifier is composed of polyvinyl chloride or of vinyl chloride copolymers, and the shell of the impact modifier is composed of crosslinked alkyl (meth)acrylate homo- or copolymers. The graft polymerization of the vinyl chloride monomer takes place by suspension polymerization processes known to the chemist and the engineer in the presence of the abovementioned core-shell modifier. The suspension polymerization is initiated by monomer-soluble free-radical initiators, such as those of peroxide type or azo compounds. Examples of peroxide initiators are diacyl peroxides, dialkyi peroxides, peroxydicarbonates and alkyl peresters, such as bis(2-methylbenzoyl) peroxide, di-tert-butyl peroxide, dilauroyl peroxide, acetyl benzoyl peroxide, dicumyl peroxide, diacetyl peroxydicarbonate and tert-butyl perpivalate, and an example of

an azo initiator is azobis(isobutyronitrile). The type and amount of the initiator are selected in the usual way as in the current prior art, and mixtures of initiators may also be used here. Amounts of from 0.05 to 1% by weight of primary protective colloids, based on the total amount of the organic phase, may be added as suspending agents. Examples of these are the substantially water-soluble cellulose derivatives with viscosities (for 2% strength aqueous solutions) of from 25 to 3000 mPa-s, such as alkyl-, hydroxyalkyi-, alkylhydroxyalkyl- and carboxyalkylcellulose ethers, polyvinyl alcohol, partially hydrolyzed polyvinyl acetates, copolymers made from vinylpyrrolidone and from ethylenically unsaturated esters, and polyoxazolines. Known nonionic surfactants, e.g. fatty acid ethoxylates, alcohol ethoxylates, or fatty acid esters of polyols, or anionic surfactants, e.g. alkyl sulfates, alkyl- or alkylarylsulfonates, sorbitan monolaurate, or esters or half-esters of sulfosuccinic acid may also be added as suspension auxiliaries, in amounts of from 0.01 to 1.2 parts by weight, based on the total amount of the organic phase. Any other known auxiliary may also be used for carrying out the suspension polymerization (see, for example, Encylopedia of Polymer Science and Technology).

The core-shell modifier is prepared by emulsion or microsuspension polymerization and by techniques known from the literature (e.g. Kunststoffhandbuch Polyvinylchlorid [Plastics Handbook-Polyvinyl Chloride], Vols. 1 & 2, 2nd Edition, Carl-Hanser Verlag, 1986) to water in the presence of conventional prior-art dispersing agents and initiators, in two stages. In the first stage the PVC homo- or copolymer core is synthesized and in the second stage the elastomeric shell is synthesized in the presence of the core. The emulsion polymerization may preferably be initiated by suitable water-soluble free-radical generators. The amounts usually used in the prior art are from 0.01 to 4% by weight, based on the total weight of the monomers. Examples of the initiators used are hydrogen peroxide or peroxide derivatives, such as the persulfates or peroxodisulfates of ammonium, sodium or potassium, and these are decomposed thermally or with the aid of suitable reducing agents (as described, for example, in Houben-Weyl Vol. 14/1, pp. 263-297). Examples of reducing agents are the following compounds: sodium sulfite, sodium hydrogen sulfite, sodium dithionite and ascorbic acid. Any of the emulsifiers and protective colloids known from the prior art may be used as dispersing agents for the emulsion polymerization. The amounts are usually from 0.5 to 5% by weight, based on the total weight of the

monomers. Examples of those suitable are anionic surfactants, such as alky! sulfates with a chain length of from 8 to 20 carbon atoms, alkyl- or alkylarylsulfonates with comparable chain lengths, or esters or half-esters of sulfosuccinic acid. Alkyl polyglycol ethers or alkylaryl polyglycol ethers having from 1 to 30 ethylene oxide units are examples of nonionic surfactants which may be used. It is also possible, if desired, to use protective colloids, such as vinyl alcohol-vinyl acetate copolymers with a content of from 70 to 100 mol% of vinyl alcohol units, polyvinylpyrrolidone with a molar mass of from 10,000 to 350,000 g/mol and hydroxyalkylcelluloses with a degree of substitution of from 1 to 4. Acids, bases or conventional buffer salts, such as alkali metal phosphates or alkali metal carbonates may be added to control the pH. Known molecular-weight regulators, such as mercaptans, aldehydes or chlorinated hydrocarbons, may also be used.

In the microsuspension process vinyl chloride is finely dispersed by mechanical means in an aqueous phase in the presence of an emulsifier system prior to the polymerization. Suitable homogenizers are high-pressure jets, colloid mills, high-speed stirrers or ultrasound dispersers. Preferred primary emulsifiers are the ammonium or alkali metal salts of fatty acids, alkyl sulfates, alkylarylsulfonates and the ammonium or alkali metal salts of sulfosuccinic esters. Secondary emulsifiers, such as hydrocarbons, C14-C24 fatty alcohols, fatty acids, ethoxylated long-chain alcohols, carboxylic acids, halogenated hydrocarbons, substituted phenols, ethylene oxide/propylene oxide adducts or partial polyhydric alcohol esters of fatty acids stabilize the monomer/water interface and suppress the Ostwald ripening of the dispersion. The initiators used are the oil-soluble free-radical generators which are also usual in suspension polymerization (see above).

The proportion of core made from PVC in the impact modifier is from 5 to 80% by weight, preferably from 20 to 60% by weight, and the proportion of elastomer in the shell is from 20 to 95% by weight, preferably from 40 to 80% by weight.

The overall diameter of the core-shell modifier particles is from 50 to 800 im, preferably from 60 to 400 nm.

The core of the modifier is composed of pure PVC or of a VC copolymer with at least 50 parts of vinyl chloride (based on the total amount of monomer).

The shell of the impact modifier is composed of an alkyl (meth)acrylate homo- or copolymer with a glass transition temperature 
An additional compatibilizing layer, composed of poly(meth)acrylates with a glass transition temperature > 25°C, preferably > 70°C, is polymerized onto the shell of the core-shell impact modifier. The proportion of this layer is not more than 50% by weight, based on the entire shell.

The proportion of core-shell modifier, based on the entire monomer, is from 2 to 80% by weight, preferably from 3 to 50% by weight.

The polymers prepared according to the invention are particularly suitable for thermoplastic molding, i.e. molding using heat and pressure, e.g. by calendering, extruding, thermoforming, injection molding or hot press molding, with or without plasticizer, for example to produce profiles for window frames or to give films, etc.

The examples below describe the embodiment of the present invention in greater detail.

Example 1

This example describes the preparation of an impact-modified PVC based on a core-shell modifier with 30% by weight of PVC and 70% by weight of polybutyl acrylate.

1 ■ Synthesis of the impact modifier

1.1. Synthesis of the PVC core by emulsion polymerization

79.57 kg of deionized water, 978.8 g of a 7.5% strength potassium myristate solution, 1.036 g of copper nitrate, 3.329 g of sodium sulfite, 10.82 g of tetrasodium diphosphate and 1.779 kg of a 1% strength KOH solution are placed In a 235 liter reactor.

The reactor is heated yia its jacket, with stirring. Once the polymerization temperature of 53°C has been reached, 21.55 g of potassium peroxodisulfate are added. The reactor is then flushed with nitrogen and evacuated. 86.36 kg of yinyl chloride are then metered in.

The reaction mixture is homogenized and the feed of a 0.25% strength H2O2 solution is begun. 18.56 kg of a 7.5% strength potassium myristate solution and 2.712 kg of deionized water are then metered in continuously and in parallel with the initiator feed during the entire polymerization procedure.

The polymerization is completed following a reduction in pressure and continued stirring for 1 h. The PVC latex is degassed and cooled. The solids content is 44.8%. Electron microscopy gives an average latex particle size, based on volume, of 110 nm.

1.2. Synthesis of the core-shell modifier by emulsion polymerization

56.5 kg of deionized water and 33.48 kg of the PVC latex synthesized in 1.1 are placed in a 235 liter reactor with continuous stirring. The reactor is then flushed with nitrogen and heated to the polymerization temperature of 30°C. The feeds of 34.12 kg of n-butyl acrylate, 892.9 g of ally! methacrylate, 15.0 kg of a 1% strength potassium myristate solution and

10 kg of a 0.5% strength ammonium peroxodisulfaie soiuiion are then begun simultaneously. The polymerization is completed after 300 min.

The resultant core-shell modifier latex has a core/shell weight ratio of 30/70 and an average particle size of about 175 nm, based on volume.

2. Synthesis of the impact-modified PVC bv suspension polymerlzation

53.46 kg of water, 12.59 kg of the core-shell modifier latex prepared in 1.2, 119.6g of methylhydroxypropylcellulose, 16.91 g of lauroyl peroxide and 14.1 g of dicetyl peroxodicarbonate are placed in a 150 liter reactor. The reactor is flushed with nitrogen and evacuated, the stirrer is then swiched on and the reactor heated to 60°C. During the heating phase 43.76 kg of vinyl chloride are added In a single portion.

The polymerization is completed following a reduction in pressure and continued stirring for 1 h. The reactor is degassed and the resultant PVC is filtered off from the dispersion and dried in a fluidized-bed dryer.

The powder is then homogenized, blended with suspension PVC to give a core-shell modifier content of 6.5% and further processed in a mixing specification for window profile in a Krauss-Maffei KMD 90 extruder at a screw rotation rate of 15 rpm. The properties measured on the profile are given in Table 1.

Example 2

This example describes the preparation of an impact-modified PVC based on a core-shell modifier with 40% by weight of PVC and 60% by weight of polybutyl acrylate.

1 ■ Svnthesis of the impact modifier

1.1. Synthesis of the PVC core bv emulsion polymerization

82.45 kg of deionized water, 806.1 g of a 7.5% strength potassium myristate solution, 1.036 g of copper nitrate, 3.329 g of sodium sulfite, 10.82 g of tetrasodium diphosphate and 1.779 kg of a 1% strength KOH solution are placed in a 235 liter reactor.

The reactor is heated via its jacket, with stirring. Once the polymerization temperature of 53°C has been reached, 21.55 g of potassium peroxodisulfate are added. The reactor is then flushed with nitrogen and evacuated. 86.36 kg of vinyl chloride are then metered in.

The reaction mixture is homogenized and the feed of a 0.25% strength H2O2 solution is begun. 18.56 kg of a 7.5% strength potassium myristate solution are then metered in continuously and in parallel with the initiator feed during the entire polymerization procedure.

The polymerization is completed following a reduction in pressure and continued stirring for 1 h. The PVC latex is degassed and cooled. The solids content is 44.7%. Electron microscopy gives an average latex particle size, based on volume, of 136 nm.

1.2. Synthesis of the core-shell modifier by emulsion polvmerization

50.24 kg of deionized water and 44.74 kg of the PVC latex synthesized in 1.1 are placed in a 235 liter reactor with continuous stirring. The reactor is then flushed with nitrogen and heated to the polymerization temperature of 80°C. The feeds of 29.25 kg of n-butyl acrylate, 765.3 g of allyl methacrylate, 15.0 kg of a 1 % strength potassium myristate solution and 10 kg of a 0.5% strength ammonium peroxodisulfate solution are then carried out simultaneously. The polymerization is completed after 300 min.

The resultant core-shell modifier latex has a core/shell weight ratio of 40/60 and an average particle size of about 170 nm, based on volume.

2. Synthesis of the impact-modified PVC by suspension polymerization

240.5	kg of water, 53.74 kg of the core-shell modifier latex prepared in 1.2,

532.5	g of methylhydroxypropylcellulose, 53.8 g of lauroyl peroxide and 44.85 g of dicetyl peroxodicarbonate are placed in a 650 liter reactor. The reactor is flushed with nitrogen and evacuated, the stirrer is then swiched on and the reactor heated to 60°C. During the heating phase 194.9 kg of vinyl chloride are added in a single portion.

The polymerization is completed following a reduction in pressure and continued stirring for 1 h. The reactor is degassed and the resultant PVC Is filtered off from the dispersion and dried in a fluidized-bed dryer.

The powder is then homogenized, blended with suspension PVC to give a core-shell modifier content of 6.5% and further processed in a mixing specification for window profile in a Krauss-Maffei KMD 90 extruder at a screw rotation rate of 15 rpm. The properties measured on the profile are given in Table 1.

Example 3

This example describes the preparation of an impact-modified PVC based on a core-shell modifier with 50% by weight of PVC and 50% by weight of polybutyl acrylate.

1. Svnthesis of the impact modifier

1.1.	Synthesis of the PVC core bv emulsion polymerization

The PVC core is synthesized as in Example 1 and the solids content of the PVC dispersion is adjusted to 42.5% by weight.

1.2.	Synthesis of the core-shell modifier bv emulsion polymerization

41.16 kg of deionized water and 58.82 kg of the PVC latex synthesized in 1.1 are placed in a 235 liter reactor with continuous stirring. The reactor is then flushed with nitrogen and heated to the polymerization temperature of 80°C. The feeds of 24.37 kg of n-butyl acrylate, 637.7 g of allyl methacrylate and 10 kg of a 0.5% strength ammonium peroxodisulfate solution are then begun simultaneously. The polymerization is completed after 300 min.

The resultant core-shell modifier latex has a core/shell weight ratio of 50/50 and an average particle size of about 125 nm, based on volume.

2. Synthesis of the impact-modified PVC bv suspension polymerization

239.1 kg of water, 55.21 kg of the core-shell modifier latex prepared in 1.2, 852 g of a yinyl alcohol-yinyl acetate copolymer, 53.8 g of lauroyl peroxide and 44.85 g of dicetyl peroxodicarbonate are placed in a 650 liter reactor. The reactor is flushed with nitrogen and evacuated, the stirrer is then swiched on and the reactor heated to 60°C. During the heating phase 239.1 kg of vinyl chloride are added in a single portion.

The polymerization is completed following a reduction in pressure and continued stirring for 1 h. The reactor is degassed and the resultant PVC is filtered off from the dispersion and dried in a fluidized-bed dryer.

The powder is then homogenized, blended with suspension PVC to give a core-shell modifier content of 6.5% and further processed in a mixing specification for window profile in a Krauss-Maffei KMD 90 extruder at a screw rotation rate of 15 rpm. The properties measured on the profile are given in Table 1.

Example 4

This example describes the preparation of an impact-modified PVC based on a core-shell modifier with 50% by weight of PVC and 70% by weight of polybutyl acrylate, and an additional compatibilizing layer made from polymethyl methacrylate.

1.1.	Synthesis of the PVC core by emulsion polymerization

The PVC core is synthesized as in Example 1 and the solids content of the PVC dispersion is adjusted to 41.5% by weight.

1.2.	Synthesis of the core-shell modifier by emulsion polymerization

10.2 kg of deionized water and 6.265 kg of the PVC latex synthesized in 1.1 are placed in a 40 liter reactor with continuous stirring. The reactor is then flushed with nitrogen and heated to the polymerization temperature of 80°C. The feeds of 5.054 kg of n-butyl acrylate, 123.8 g of allyl methacrylate, 1.733 kg of a 1 % strength potassium myristate solution and 1.733 kg of a 0.5% strength ammonium peroxodisulfate solution are then

begun simultaneously. After 180 min of feed time the reactor is stirred for a further 60 min, and 891.8 g of methyl methacrylate are then added within a period of 30 min. The addition of initiator continues for the entire polymerization time. The polymerization is completed after 330 min.

2. Synthesis of the impact-modified PVC by suspension polymerization

53.6 kg of water, 12.43 kg of the core-shell modifier latex (solid content: 32.7%) prepared in 1.2, 124.3 g of a vinyl alcohol-vinyl acetate copolymer, 16.91 g of lauroyl peroxide and 14.1 g of dicetyl peroxodicarbonate are placed in a 150 liter reactor. The reactor is flushed with nitrogen and evacuated, the stirrer is then swiched on and the reactor heated to 60°C. During the heating phase 43.76 kg of vinyl chloride are added in a single portion.

The polymerization is completed following a reduction in pressure and continued stirring for 1 h. The reactor is degassed and the resultant PVC is filtered off from the dispersion and dried in a fluidized-bed dryer.

Comparative Example

This example describes the preparation of an impact-modified PVC based on a polybutyl acrylate modifier.

1 ■ Synthesis of the polvbutvl acrylate modifier by emulsion polymerization

64.77 kg of deionized water, 2.09 kg of butyl acrylate, 20.9 g of diallyl phthalate, 1.393 kg of a 7.5% strength potassium myristate solution and 19.39 g of ammonium peroxodisulfate are placed in a 235 liter reactor. The reactor is flushed with nitrogen and the mixture is heated to 80°C, with stirring. After 1 h of polymerization time, 60.61 kg of butyl acrylate, 612.4 g of diallyl phthalate and 52.88 kg of a 1% strength potassiium myristate solution are metered in at 80°C oyer a period of 420 min.

This gives a polybutyl acrylate latex with a solids content of 33.4% and an average particle size of 175 nm, based on volume.

2. Synthesis of the impact-modified PVC bv suspension polymerization

240 kg of water, 54.22 kg of the modifier latex prepared under 1., 852 g of a vinyl alcohol-vinyl acetate copolymer, 53.8 g of lauroyl peroxide and 44.85 g of diecetyl peroxodicarbonate are placed in a 650 liter reactor. The reactor is flushed with nitrogen and evacuated. The stirrer is then switched on and the mixture heated to 60°C. During the heating phase 194.9 kg of vinyl chloride are added in a single portion.

The properties of the polymers worked up from Examples 1 to 4 are listed in Table 1.

WE CLAIM:

1.	A process for preparing a thermoplastic polyvinyl chloride molding composition modified with an elastomer-containing core-shell modifier, having improved impact and edge resistance and improved surface gloss, whereby the core of the core-shell modifier is composed of polyvinyl chloride or vinyl chloride copolymers and the shell of the core-shell impact modifier is composed of crosslinked alkyl acrylate or alkyl methacrylate homo- or copolymers, the core-shell modifier is prepared by emulsion polymerization in two stages in which the polyvinyl chloride homo- or copolymer core is prepared in the first stage and the elastomeric shell is prepared in the presence of the core in the second stage, and the graft polymerization of the vinyl chloride monomer in the suspension process is performed in the presene of said core-shell modifier.

2.	The process as claimed in claim 1, wherein the proportion of the core in the core-shell impact modifier is from 5 to 80 weight percent and the proportion of the shell is from 20 to 95 weight percent.

3.	The process as claimed in any of the preceding claims, wherein the proportion of the core in the core-shell impact modifier is from 20 to 60 weight percent and the proportion of the shell is from 40 to 80 weight percent.

4.	The process as claimed in any of the preceding claims, wherein the overall diameter of the modifier particles is from 50 to 800 nm.

5.	The process as claimed in any of the preceding claims, wherein the overall diameter of the modifier particles is from 60 to 400 nm.

6.	The process as claimed in any of the preceding claims, wherein the core of the

modifier is composed of pure polyvinyl chloride or is composed of a vinyl

chloride copolymer with at least 50 weight percent of vinyl chloride.

7.	The process as claimed in any of the preceding claims, wherein the shell of the

core-shell impact modifier is composed of an alkyl acrylate or alkyl

metharylate homo- or copolymer with a glass transition temperature of 
crosslinked with a polyfimctional comonomer having non-conjugated double

bonds.

8.	The process as claimed in any of the preceding claims, wherein the shell of the

core-shell impact modifier is composed of an alkyl acrylate or alkyl

methacrylate homo- or copolymer with a glass transition temperature of 
10°C, crosslinked with a polyfunctional comonomer having non-conjugated

double bonds.	

9.	The process as claimed in any of the preceding claims, wherein onto the shell	

of the  core-shell  impact  modifier  an  additional  compatibilizing  layer  is	

polymerized which is composed of polymethacrylates with a glass transition	

temperature of >25°C and wherein the proportion of the layer is not more than	

50 weight percent based on the total weight of the shell.	

10.	The process as claimed in any of the preceding claims, wherein onto the shell

of the core-shell impact modifier an additional compatibilizing layer is

polymerized which is composed of polymethacrylates with a glass transition

temperature of >70°C and wherein the proportion of said layer is not more than

50 weight percent beised on the total weight of the shell.

11.	A thermoplastic polyvinyl chloride molding composition according to a process as claimed in any of the preceding claims, wherein the proportion of core-shell modifier is from 2 to 80 weight percent based on the total weight of the monomer.

12.	The thermoplastic polyvinyl chloride molding composition as claimed in claim 11, wherein the proportion of core-shell modifier is from 3 to 50 weight percent based on the total weight of the monomer.

13.	Plastic profiles for producing window frames, pipes and the like made from a thermoplastic polyvinyl chloride molding composition as claimed in claims 11 and 12.	

Documents:

				1043-mas-2000 abstract.pdf

				1043-mas-2000 claims-duplicate.pdf

				1043-mas-2000 claims.pdf

				1043-mas-2000 correspondence-others.pdf

				1043-mas-2000 correspondence-po.pdf

				1043-mas-2000 description (complete)-duplicate.pdf

				1043-mas-2000 description (complete).pdf

				1043-mas-2000 form-1.pdf

				1043-mas-2000 form-19.pdf

				1043-mas-2000 form-26.pdf

				1043-mas-2000 form-3.pdf

				1043-mas-2000 form-5.pdf

				1043-mas-2000 others.pdf

				1043-mas-2000 petition.pdf

« Previous Patent

Next Patent »

Patent Number	216172	

Indian Patent Application Number	1043/MAS/2000	

PG Journal Number	13/2008	

Publication Date	31-Mar-2008	

Grant Date	10-Mar-2008	

Date of Filing	04-Dec-2000	

Name of Patentee	VESTOLIT GMBH & CO. KG	

Applicant Address	D-45764 MARL, KREIS RECKLINGHAUSEN,	

Inventors:

#	Inventor's Name	Inventor's Address	

1	DR. AXEL STIENEKER	GEISTSTRASSE 57, 48151 MUNSTER,	

2	DR. RADU BORDEIANU	LIPPER WEG 195, 45772 MARL,	

3	DR. THOMAS NEU	WATEFOR 16, 48249 DULMEN,	

4	DR. HARALD STURM	WILHELM-BUSCH-WEG 3, 46286 DORSTEN,	

5	DR. WILHELM FRIEDRICH SCHMITT	ILTISWEG 2 A, 46282 DORSTEN,	

PCT International Classification Number	C08K 5/00	

PCT International Application Number	N/A	

PCT International Filing date		

PCT Conventions:

#	PCT Application Number	Date of Convention	Priority Country	

1	19958820.1	1999-12-07	Germany	

© All Indian Patents, 2013-2021.

  Patent data available in the public domain from Indian Patents Office, Department of Industrial Policy and Promotions, Ministry of Commerce and Industry, Government of India.
