Repository: anandvc/allindianpatents

File: patents/216205-an-amorphous-alloy-steel-composition.html
Indian Patents. 216205:AN AMORPHOUS ALLOY STEEL COMPOSITION

Indian Patents

Recently Granted Patents

  Recently Published Patents

Title of Invention	AN AMORPHOUS ALLOY STEEL COMPOSITION

Abstract	This invention relates to an amorphous alloy steel composition for manufacturing amorphous alloy steel with high induction and low electromaganetic loss,said composition comprising a mixture of iron,born and silicon with additives of phosphorous and nickel in the following atomic percentages: a) 7.5 to 11.5 of boron; b) 7.0 to 10.5 of silicon; c)1.0 to 4.0 of phosphorous;d) 0 to 1.5 of nickel ;and e) balance amount of iron.	

Full Text	The invention relates to an amorphous alloy steel composition for manufacturing an amorphous alloy steel with high induction and low electromagnetic loss. The amorphous alloy according to the invention is excellent for making magnetic core material of electrical appliances such as transformers, motors, chokes etc. The amorphous alloy steel according to the invention can be used for making magnetic core material in the form of ribbons and wound to form magnetic core. These wound magnetic cores after annealing under magnetic field are excellent magnetic cores for use in the above mentioned applications. They have relatively low loss and high induction at low operating frequencies such as 50 Hz.

Use of wound cores from tape made of amorphous alloy steel instead of the conventional cold rolled grain oriented (CRGO) silicon steel, considerably reduces the magnetic loss in the core to about 75%. The no-load loss or core loss in distribution transformers are significant. It is estimated that if all the existing cores of CRGO silicon steel in distribution transformers presently used in India are replaced with cores made of amorphous alloy steel, the generation capacity will be enhanced by 370 Mega Watts. Though such a replacement is not practical new use of such transformers in new installation will result m substantial energy saving.

Various  types  of  amorphous  alloy  steels  are  known commercially  and  some of the best known types are  2605-S2  of /U.S.A.. Vitrovac 7505 of Germany, 2HSB and 7411 of Russia.  For manufacturing wound cores, the amorphous alloy steel is melted, homogenised at an elevated temperature and then cast into a thin ribbon at a lower temperature than the homogenising  temperature. This  ribbon  is wound  to form the magnetic  core.  They are annealed  at  an  elevated  temperature  of  about  45°C.  The parameters  which  are  of  important  in  the  manufacture  of amorphous  alloy  steel  are critical  thickness  of  ribbon, solidification  temperature  of  alloy  (Tc),  homogenization temperature and fluidity of the melt at a particular temperature.

The critical thickness of ribbon is the maximum thickness which can be obtained from the melt during casting of ribbon. It is desirable to have a higher critical thickness of ribbon, lower homogenization temperature and lower casting temperature for the amorphous alloy steel.

The amorphous alloy steel compositions known in the art contain substantial amount of carbon. This causes excessive diffusing mobility and formation of chemically strong carbides with high melting temperature. This will result in segregating heterogeneity during production of ribbon and inadequate reproducibility of physical and magnetic properties.

Accordingly, the present invention provides a method of manufacturing a novel amorphous alloy steel comprising melting a mixture of iron, boron and silicon with additives of phosphorous and nickel in the following atomic percentages: a) 7.5 to 11.5 of boron; b) 7.0 to 10.5 of sihcon; c) 1.0 to 4.0 of phosphorous; d) 0 to 1.5 of nickel; and e) balance amount of iron; under known alloy making conditions fo obtain the amorphous alloy steel with high induction and low electromagnetic loss.

The amorphous alloy steel made according to the invention has a composition containing 7.5 to 11.5 atomic percentage of boron; 7.0 to 10.5 atomic percentage of silicon; 1.0 to 4.0 atomic percentage of Phosphorous; 0 to 1.5 atomic percentage of nickel and balance amount of iron. The solidification temperature of the amorphous alloy steel having the abovementioned composition was found to be equal to or more than 515"C. It is possible to obtain a maximum ribbon thickness (which is also known as critical thickness) of 35 to 40 micrometer by using this amorphous alloy steel composition.

The honogenizing tenperature of 1400°C is adequate and the easting tenperature is 1300°C. The fluidity of the alloy made according to the invention ia better than the conventional alloys, resulting in better ribbon production due to less nunber of brakes due to freezing of nelt in the nozzle slit during casting. The quantity proportion specified in respect of -each eieBents in the anorphous alloy steel made according to the invention assure an optinal conbination of desired ribbon production parameters and magnetic properties. The ribbon produced from the alloy made according to the invention had a magnetic loss of not iiore than 0.20 Hatts/kg at 50 Hz and 1.45 Tesla induction.

It is preferable to keep the sum total of atomic percentage of phosphorous, silicon and boron in the range of 19.5 to 22 in the melt and the sun total of atomic percentages of boron and phosphorous in the range of 11.0 to 13.5.

A prefered amorphous alloy steel composition comprises 2.6 to 4 atomic percent of phosphorous, 7.5 to 9.0 atomic percent of boron, 8.0 to 10.5 atomic percent of silicon, 0 to 0.02 atomic percent of nickel and the balance iron.

Various samples of the alloy composition in the specified ranges were prepared. Ribbon was cast using these alloy steels. The results of these experimental samples are given below substantiating the improved results.

The experinental samples of alloys were nade in the forn of 10 nn wide ribbon by tenpering on a 360mm copper drun, at 30 neters per second rotating speed. The chenical oonposition of the samples are given in Table 1. The starting solidification temperature of amorphous alloys were determined by the method of differential thermal analysis, at the heating rate of 30° per minute. The ribbon thickness were varied. to find out its critical dimensions, by changing the nozzle slit. The homogenization and casting temperatures of alloys of different grades are shown in table 2. Their fluidity were determined experimentally, while streamlining the ribbon production process. Viscosity was determined by the torsinal vibrations method. As the phosphorous content was increased from 0 to 3.7 atomic percent, viscosity at 1400°C decreased from 1.5xl0"6 m2 per second at a phophorous content of 0.5 atomic percent to 0.5x10 6 B^ per second at a phosphorous content of 3.7 atomic percent.

The ribbon thus made was used for fabricating toroidal cores having 16 to 20 gms in weight and 23 to 25 mm of average diameter. The cores were heat trated at 410 to 420°C during 30 ninutes. The samples made of ribbons 10 and 11 wore annealed in nitrogen. The sample 10 was additionally annealed in normal air. For the sake of comparison, cores were fabricated from commercial alloys 2605-S2 of USA and 2NSR and 7411 of Russia and Vitrovao 7505 of Germany-

The magnetic properties of the cores at direct current were deternined by particular and ultiamte hystoresic cycle (quasistatic Magnetization code) in 0.1 to 30 oersted fields as shown in table 3.

The dynanic characteristics (reversal magnetization loss, W/kg) were deternined in "H-sine" node, at 1 to 1,55 Tesla induction and  50 Hz frequency as shown in table 4.

Table  1  :

Impact of the chenical compoaition upon the critical thickness of the ribbon.

The solidifying  temperature (Tcr)  and  critical  thickness obtained  under sinilar conditions for the alloys 2NSR of  Rusia and 2805-S2 of USA are given below.

2HSR  :  Tcr = 540°C and critical thickness 30 UM. 2605-32 :  Tcr  = 540°C and critical thickness 25 an.

Table 2 :

Table 3 :

Alloys  magnetic properties  (quasi-static)  of  chemical conpositions as per Table I.

Studies  conducted  under  sinilar conditions on  2NSR  alloy of Russia and 2605-S2 alloy of USA gave the following results :

2HSR	Induction 15.0 Kiloguass; Coercive force  0.050

to 0.08 oersted and  Squareness ratio 0.59.

2605-S2  :  Induction 15.6 Kiloguass; Coercive force 0,050

oersted and  Squareness ratio 0.53.

* Alloy 10 was heat treated in the longitudinal field. BM  is the nagnetic flux density and T is unit Teala.

The cost of the starting material for the alloy according to the invention is lower than that for commercially available alloys 2605-S2 and 2NSR.

The parameters of the amorphous alloy steel such as critical thickness of ribbon, alloys solidification temperature, homogenization temperature, fluidity, are superior to those of the commercial alloy steel known. The loss in cores made of the proposed alloy steel will not exceed 0.25 W/kg at induction values of Bm = l. 55Tesla. In the case of alloy steels known in the art the working induction maximum would not exceed 1.4Tesla.

The amorphous alloy steel made according to this invention can be effectively used to Bake magnetic cores with excellent characteristics which can be used in electrical appliances such as transformers, motors etc.

It will be obvious to persons skilled in the art that numerous variations and modifications are possible without departing from the basic inventive concept. All such modifications and variations are to be considered within the scope of this invention.

WE CLAIM:

1.	An amorphous alloy steel composition for manufacturing amorphous alloy

steel with high induction and low electromagnetic loss, said composition

comprising a mixture of iron, boron and silicon with additives of phosphorous

and nickel in the following atomic percentages:

a)	7.5 to 11.5 of boron;

b)	7.0 to 10.5 of silicon;

c)	1.0 to 4.0 of phosphorous;

d)	0 to 1.5 of nickel; and

e)	balance amount of iron.

2.	The composition as claimed in claim 1, wherein the sum total of the atomic percentage of phosphorous, silicon and boron is kept from 19.5 to 22 and the sum total ofatomic percentage of the boron and phosphorous is kept from ll.Oto 13.5.

3.	The composition as claimed in claim 1 or 2, wherein the melt contains 0.4 to 0.6 atomic percentage of nickel and 1.5 and 2.5 atomic percentage of phosphorous.

4.	The composition as claimed in any one of the preceding claims, wherein the

melt contains 2.6 to 4.0 atomic percentage of phosphorous, 7.5 to 9.0 atomic

percentage of boron, 8.0 to 10.5 atomic percentage of silicon and not more than 0.02

atomic percentage of nickel,	

Documents:

				0555-mas-1999 abstract.pdf

				0555-mas-1999 claims-duplicate.pdf

				0555-mas-1999 claims.pdf

				0555-mas-1999 correspondence-others.pdf

				0555-mas-1999 correspondence-po.pdf

				0555-mas-1999 description (complete)-duplicate.pdf

				0555-mas-1999 description (complete).pdf

				0555-mas-1999 form-1.pdf

				0555-mas-1999 form-19.pdf

				0555-mas-1999 form-26.pdf

				0555-mas-1999 form-4.pdf

« Previous Patent

Next Patent »

Patent Number	216205	

Indian Patent Application Number	555/MAS/1999	

PG Journal Number	13/2008	

Publication Date	31-Mar-2008	

Grant Date	10-Mar-2008	

Date of Filing	13-May-1999	

Name of Patentee	TOTEM CO LTD	

Applicant Address	3RD MYTISCHINSKAYA STREET, 16, BLOCK 60,6TH FLOOR, POB 62, MOSCOW 129626,	

Inventors:

#	Inventor's Name	Inventor's Address	

1	VLADIMIR PETROVICH OVCHAROV	LENIN GRADSKY PROSPEKT, 77/2, FLAT 299, MOSCOW 125057,	

2	BORIS VLADIMIROVICH MOLOTILOV	15 PARKOVAYA STREET, 47, BLOCK 3, FLAT 37, MOSCOW 105523,	

3	ANDREY NIKOLAYEVICH SAVVIN	CHECHOULINA STREET, 4, BLOCK 1, FLAT 196, MOSCOW 105568,	

4	VADIM VASILYEVICH SADCHIKOV	AKADEMIKA VARGI STREET, 2, FLAT 397, MOSCOW 117133,	

PCT International Classification Number	H01F 41/02	

PCT International Application Number	N/A	

PCT International Filing date		

PCT Conventions:

#	PCT Application Number	Date of Convention	Priority Country	

1			NA	

© All Indian Patents, 2013-2021.

  Patent data available in the public domain from Indian Patents Office, Department of Industrial Policy and Promotions, Ministry of Commerce and Industry, Government of India.

File: patents/216225-method-of-drying-paint-coating-and-paint-coating-drying-oven.html
Indian Patents. 216225:METHOD OF DRYING PAINT COATING AND PAINT COATING DRYING OVEN

Indian Patents

Recently Granted Patents

  Recently Published Patents

Title of Invention	METHOD OF DRYING PAINT COATING AND PAINT COATING DRYING OVEN

Abstract	The present invention relates to a method of drying paint coating on workpieces of different types which is to be baked at different temperatures in a paint coating drying oven, comprising the steps of: baking a first batch of workpieces whose paint coating is to be baked at a lower temperature with a hot- air circulating mechanism in the paint coating drying oven: and baking a second batch of workpieces whose paint coating is to be baked at a higher temperature with the hot-air circulating mechanism and a far-infrared heating mechanism in the paint coating drying oven.	

Full Text	Heretofore, it has been known in the art to apply a paint coating to a workpiece such as a vehicle component and then dry the paint coating by baking. Available paint coating drying processes include a proc¬ess of applying hot air directly or indirectly to a paint coating on a workpiece and a process of applying far-infrared rays or near-infrared rays to a paint coating on a workpiece.

In another baking process, workpieces of dif¬ferent types which are coated with paint coating that is to be baked at different respective temperatures are de¬livered through one drying oven.  According to this bak¬ing process, it is the general practice to send the work-pieces of different types through the drying oven while the drying oven is heated successively to different tem¬peratures that match the workpieces of different types, respectively.

The above baking process which needs to change oven temperatures for the workpieces of different types is usually performed by the circulation of hot air in the drying oven.  However, the hot-air circulation oven sys¬tem is time-consuming in setting the drying oven to de¬sired temperatures.  For example, it is assumed that a first batch of workpieces is to be baked in a temperature range from 75°C to 80"C and a second batch of workpieces is to be baked in a temperature range from 140"C to 150°C, with the temperature difference in the range from 65"C to 70"C.  When these batches of workpieces are suc¬cessively dried in the hot-air circulation oven, it re¬quires a relatively long loss time of about 60 minutes until the oven temperature is increased to a desired tem¬perature setting after the final workpiece of the first batch has left the oven, and it also requires a loss time of about 60 minutes until the oven temperature is lowered to a desired temperature setting after the final workpie¬ce of the second batch has left the oven.

The hot-air circulation oven controls its In¬side temperature by controlling the temperature of the atmosphere in the oven.  Therefore, when the temperature in the hot-air circulation oven is controlled, it is also necessary to increase or reduce the temperatures of a workpiece delivery conveyor, ducts, and inner wall sot-faces of the oven to a desired temperature setting.  As a

result, a large amount of heat needs to be generated or dissipated for changing oven temperatures.

  It is therefore an object of the present in¬vention to provide a method of drying paint coating on workplaces of different types which is to be baked at different respective temperatures, with a reduced period of time required to change oven temperatures for in¬creased oven availability and with a reduced amount of heat energy needed to change oven temperatures.

Another object of the present invention is to provide a paint baking drying oven which allows oven tem¬peratures to be changed within a reduced period of time for increased oven availability and with a reduced amount of heat energy.

According to the present Invention, there is provided a method of drying paint coating on workpleces of different types which is to be baked at different tem¬peratures in a paint coating drying oven, comprising the steps of baking a first batch of workpleces whose paint coating is to be baked at a lower temperature with a hot-air circulating mechanism in the paint coating drying oven, and baking a second batch of workpleces whose paint coating is to be baked at a higher temperature with the hot-air circulating mechanism and a far-infrared heating mechanism in the paint coating drying oven.

The workpieces whose paint coating is to be baked at the lower temperature are baked by a heated at¬mosphere created by the hot-air circulating mechanism, and the workpieces whose paint coating Is to be baked at the higher temperature are baked by both the heated at¬mosphere created by the hot-air circulating mechanism and far-infrared rays applied by the far-infrared heating mechanism.  Thus, the higher temperature can quickly be achieved by both the hot-air circulating mechanism and the far-infrared heating mechanism, with a reduced loss time.

For increasing the temperature in the paint coating drying oven from the lower temperature to the higher temperature, it  ts  not  necessary to heat a work-piece conveyor, ducts, and inner wall surfaces because the higher temperature can be reached by energizing the far-infrared heating mechanism in addition to the hot-air circulating mechanism.  The amount of heat energy re¬quired to achieve the higher temperature can be reduced.

The method may further comprise the step of introducing the second batch of workpieces into the paint coating drying oven after the higher temperature is achieved In the paint coating drying oven by the hot-air circulating mechanism and the far-infrared heating mecha¬nism.

According to the present invention, there is also provided a paint coating drying oven for drying

paint coating  on workpleces of different types which is to be baked at different temperatures, comprising a hot-air circulating mechanism for generating an atmosphere to bake a first batch of workpleces whose paint coating Is to be baked at a lower temperature, and a far-infrared heating mechanism for applying far-Infrared rays directly to a second batch of workpleces whose paint coating is to be baked at a higher temperature to bake the second batch of workpleces in combination with the hot-air circulating mechanism.

The hot-air circulating mechanism creates a heated atmosphere to bake the workpleces whose paint coating is to be baked at the lower temperature.  The far-infrared heating mechanism applies far-infrared rays directly to the workpleces whose paint coating is to be baked at the higher temperature to bake these workpleces in combination with the heated atmosphere created by the hot-air circulating mechanism.

The paint coating drying oven may further com¬prise means for energizing the far-infrared heating mechanism a predetermined period of time before the sec¬ond batch of workpleces is introduced into the far-infrared heating mechanism.

The above and other objects, features, and ad¬vantages of the present invention will become more apparent from the following description when taken in conjunction with the accompanying drawings in which a preferred embodi-

ment of the present invention is shown by way of illustra¬tive example.

BRIEF DECCnirTIOM OF TIIF PBAWIMGS

FIG. 1 is a schematic side elevational view of a paint coating drying oven according to the present in¬vention;

FIG. 2A is a diagram showing periods of time required to change oven temperatures in a conventional method of drying a paint coating; and

FIG. 2B is a diagram showing periods of time required to change oven temperatures in a method of dry¬ing a paint coating according to the present invention. DETAILED DKCCnirTIOH OF THE PmSFEnnED EMDODIMENiT

As shown in FIG. 1, a paint coating drying oven 1 according to the present invention serves to dry, by baking, workpieces such as vehicle components while they are moving along a workpiece delivery path H which comprises a conveyor.  Specifically, the workpieces that are delivered along the workpiece delivery path H include a plurality of batches of workpieces Vfa, Wb which are coated with paint coating that is to be baked at differ¬ent respective temperatures, e.g., components of cold rolled steel sheet whose paint coating is to be baked in a temperature range from 140"C to 150"C, and components of synthetic resin whose paint coating is to be baked in a temperature range from 75"C to 80"C.  in the illustrat¬ed embodiment, it is assumed that the batch of workpieces

Wa comprises components whose paint coating is baked in a lower temperature range, e.g., components of synthetic resin whose paint coating is to be baked in a temperature range from 75°C to 80"C, and the batch of workpieces Wb comprises components whose paint coating Is baked In a higher temperature range, e.g., components of cold rolled steel sheet whose paint coating is to be baked in a tem¬perature range from 140"C to 150°C.  Of course, these workpieces Wa, Wb and their baking temperature ranges are illustrated by way of example only, and other workpieces and baking temperatures can be employed in the present invention.

The paint coating drying oven 1 has a pair of air sealing chambers 2 disposed respectively at inlet and outlet ends thereof for blocking ambient air against en¬try into the paint coating drying oven 1 for thereby pre¬venting impurities such as dust particles from being in¬troduced Into the paint coating drying oven 1.

The paint coating drying oven 1 has a hot-air circulating mechanism 3 for circulating hot air in the paint coating drying oven 1 to develop a heated atmos¬phere for heating the workpieces Wa in the lower baking temperature range, and an far-infrared heating mechanism 4 for applying far-infrared rays directly to the work-pieces Wb in the higher baking temperature range.

The hot-air circulating mechanism 3 has an air intake duct 5 for drawing air from within the paint coat-

ing drying oven 1, an air heater 6 connected to the air intake duct 5 for heating the air introduced from the air intake duct 5, and an air discharge fan 7 connected to the air heater 6 for supplying heated air from the air heater 6- into the paint coating drying oven 1.  The hot-air circulating mechanism 3 Is capable of keeping the in¬terior of the paint coating drying oven 1 in a tempera¬ture range from 75* C to 80"C.

The far-infrared heating mechanism 4 comprises an array of far-infrared heaters 8 arranged in four blocks along the workplece delivery path H where each of the blocks represents a distance that is traversed by a workpiece along the workplece delivery path H in 10 min¬utes.  The far-infrared heaters 8 can apply far-infrared rays directly to workpieces that are delivered along the workpiece delivery path H.

The workpieces Wb  in the higher baking tem¬perature range are heated by both the hot-air circulating mechanism 3 and the far-infrared heating mechanism 4. Specifically, while the workpieces Wb are heated by both the hot-air circulating mechanism 3, they are also heated directly by the far-infrared heating mechanism 4, so that the workpieces Wb can be heated to their higher baking temperature range, i.e., the temperature remge from 140"C to 150* C.

The paint coating drying oven 1 also has a pair of upstream and downstream probes 9a, 9b spaced from

each other along the workpiece delivery path H.  The up¬stream probe 9a is positioned upstream of the far-infrared heating mechanism 4, and the downstream probe 9b is positioned in a downstream end portion of the far-infrared" heating mechanism 4.  The probes 9a, 9b are as¬sociated with respective switches (not shown) for turning on and off the far-infrared heating mechanism 4, and can be actuated by leading and trailing ends of the batches of workpieces Wa, Wb.  The probes 9a, 9b are spaced from each other by a distance corresponding to 1.5 blocks and the batches of workpieces Wa, Wb are spaced from each other by at least the distance between the probes 9a, 9b. Therefore, there is a 15-minute no-workpiece space be¬tween the batches of workpieces Wa, Wb, and the tempera¬ture in the paint coating drying oven 1 is increased or lowered in an idle time that is provided by the 15-minute no-workpiece space.

The idle time is selected to be 15 minutes be¬cause the paint coating drying oven 1 takes about 15 minutes until the temperature rises from the lower tem¬perature range from 75"C to 80"C to the higher tempera¬ture range from 140"C to 150"C and is then stabilized, or until the temperature falls from the higher temperature range from 140" C to 150"C to the lower temperature range from 75"C to 80"C and is then stabilized.

When only the batch of workpieces Wa in the lower baking temperature range from 75° C to 80" C i." de-

livered in the paint coating drying oven 1, the work-pieces Wa  are baked by only the hot-air circulating mechanism 3.

If the batch of workplece Wb in the higher baking temperature range from 140" C to 150" C is to be baked after the batch of workpieces Wa, then the down¬stream probe 9b is actuated by the trailing end of the batch of workpieces Wa, turning on the far-infrared heat¬ing mechanism 4.

After about 15 minutes, the leading end of the batch of workpiece Wb begins to face the far-infrared heaters 8.  The batch of workpiece Wb now starts being heated to the temperature range from 140" C to 150"C by both the hot-air circulating mechanism 3 and the far-infrared heating mechanism 4.

As shown in FIG. 2A, it has heretofore taken about 60 minutes to increase the temperature in the paint coating drying oven from lower baking temperature range from 75° C to 80" C to the higher baking temperature range from 140"C to 150"C.  According to the present invention, as shown in FIG. 2B, it takes about 15 minutes to in¬crease the temperature in the paint coating drying oven from lower baking temperature range from 75" C to 80"C to the higher baking temperature range from 140"C to 150"C. Consequently, the availability of the paint coating dry¬ing oven 1 according to the present invention is greatly Increased.

Furthermore, since the workpieces Wb are heat¬ed by being directly irradiated with far-infrared rays from the far-infrared heaters 8, it is not necessary to heat the workpiece delivery path H, the ducts, and the inner wall surfaces of the paint coating drying oven 1. Consequently, the paint coating drying oven 1 consumes a much smaller amount of heat energy than the conventional hot-air circulation oven system.

More specifically, the conventional hot-air circulation oven system requires an amount of heat energy including 83,676 Kcal/hr for heating the workpieces, 61,921 Kcal/hr for heating conveyor rails, 22,620 Kcal/hr for heating inner wall surfaces, 12,095 Kcal/hr for heat¬ing ducts, and 10,121 Kcal/hr for heating the air in the oven.  However, the paint coating drying oven 1 incorpo¬rating both the hot-air circulating mechanism 3 and the far-infrared heating mechanism 4 requires an amount of heat energy including 60,010 Kcal/hr for heating the workpieces, 8,126 Kcal/hr for heating inner wall sur¬faces, and 5,060 Kcal/hr for heating ducts.  Therefore, the amount of heat energy consumed by the paint coating drying oven 1 is reduced to less than one-half of the amount of heat energy consumed by the conventional hot-air circulation oven system.

The probes 9a, 9b may be of any structures, and the workpieces Wa, Wb may be of any types.  The num-

ber of types of workpleces to be dried successively in the paint coating drying oven 1 is arbitrary.

Although a certain preferred embodiment of the present invention has been shown and described In detail. It should be understood that various changes and modifi¬cations may be made therein without departing from the scope of the appended claims.

WE CLAIM:

}. A method of drying paint coating on world- pieces of different types which is to be baked at different temperatures in a paint coating drying oven, comprising the steps of: baking a first batch of workpieces whose paint coating is to be baked at a lower temperature with a hot- air circulating mechanism in the paint coating drying oven: and baking a second batch of workpieces whose paint coating is to be baked at a higher temperature with the hot-air circulating mechanism and a far-infrared heating mechanism in the paint coating drying oven.

2.	The method as claimed in claim 1, wherein said second batch of workpieces is introduced into said paint coating drying oven after said higher temperature is achieved in said paint coating drying oven by said hot-air circulating mechanism and said far infrared heating mechanism.

3.	A paint coating drying oven for drying paint coating on workpieces of different types which is to be baked at different temperatures, comprising a hot-air circulating mechanism for generating an atmosphere to bake a first batch of workpieces whose paint coating is to be baked at a lower temperature and a far-infrared heating mechanism for applying far-infrared rays directly to a second batch of work- pieces whose paint coating is to be baked at a higher temperature to bake said second batch of workpieces in combination with said hot-air circulating mechanism.

4.	The paint coating drying oven as claimed in claim 3, wherein means for energizing comprises said far-infrared heating mechanism a predetermined

period of time before said second batch of workpieces is introduced into said far-infrared heating mechanism.	

Documents:

				0876-mas-1999 abstract-duplicate.pdf

				0876-mas-1999 abstract.pdf

				0876-mas-1999 claims-duplicate.pdf

				0876-mas-1999 claims.pdf

				0876-mas-1999 correspondence-others.pdf

				0876-mas-1999 correspondence-po.pdf

				0876-mas-1999 description(complete)-duplicate.pdf

				0876-mas-1999 description(complete).pdf

				0876-mas-1999 drawings-duplicate.pdf

				0876-mas-1999 drawings.pdf

				0876-mas-1999 form-1.pdf

				0876-mas-1999 form-19.pdf

				0876-mas-1999 form-26.pdf

				0876-mas-1999 form-3.pdf

				0876-mas-1999 form-5.pdf

				0876-mas-1999 petition.pdf

« Previous Patent

Next Patent »

Patent Number	216225	

Indian Patent Application Number	876/MAS/1999	

PG Journal Number	13/2008	

Publication Date	31-Mar-2008	

Grant Date	10-Mar-2008	

Date of Filing	06-Sep-1999	

Name of Patentee	HONDA GIKEN KOGYO KABUSHIKI KAISHA	

Applicant Address	1-1, MINAMI-AOYAMA 2-CHOME, MINATO-KU, TOKYO,	

Inventors:

#	Inventor's Name	Inventor's Address	

1	HISAYOSHI UENO	C/O HONDA GIKEN KOGYO KABUSHIKI KAISHA, KUMAMOTO SEISAKUSHO, 1500, HIRAKAWA, OOZU-MACHI, KIKUCHI-GUN, KUMAMOTO,	

2	TAKAMASA SATO	C/O HONDA GIKEN KOGYO KABUSHIKI KAISHA, KUMAMOTO SEISAKUSHO, 1500, HIRAKAWA, OOZU-MACHI, KIKUCHI-GUN, KUMAMOTO,	

3	YUKIHIRO NAKAMURA	C/O HONDA GIKEN KOGYO KABUSHIKI KAISHA, KUMAMOTO SEISAKUSHO, 1500, HIRAKAWA, OOZU-MACHI, KIKUCHI-GUN, KUMAMOTO,	

PCT International Classification Number	B05C 9/14	

PCT International Application Number	N/A	

PCT International Filing date		

PCT Conventions:

#	PCT Application Number	Date of Convention	Priority Country	

1	10-263418	1998-09-17	Japan	

© All Indian Patents, 2013-2021.

  Patent data available in the public domain from Indian Patents Office, Department of Industrial Policy and Promotions, Ministry of Commerce and Industry, Government of India.

File: patents/216229-an-adsorption-process-to-purify-hydrogen-from-a-feed-gas-mixture.html
Indian Patents. 216229:AN ADSORPTION PROCESS TO PURIFY HYDROGEN FROM A FEED GAS MIXTURE

Indian Patents

Recently Granted Patents

  Recently Published Patents

Title of Invention	AN ADSORPTION PROCESS TO PURIFY HYDROGEN FROM A FEED GAS MIXTURE

Abstract	This invention relates to an adsorption process to purify hydrogen from a feed gas mixture containing hydrogen and at least one impurity selected from the group consisting of carbon monoxide and nitrogen, said process comprising: providing an adsorption apparatus comprising a discharge end adsorption layer comprising an adsorbent having a K<sub>H</sub> at 70°F for said impurity from 0.85 to 1.40 mmole/g/atm; feeding through said adsorption apparatus said feed gas mixture; at a feed temperature of 32 to 140°F and at a feed pressure of 100 to 1000 psig; and collecting a product gas from said adsorption apparatus, wherein said product gas consists essentially of hydrogen.	

Full Text	This invention relates to adsorption processes, and more particularly to hydrogen production via pressure swing adsorption (PSA) and vacuum swing adsorption processes.

Hydrogen production via pressure swing adsorption (H2 PSA) is a mufti-million dollar industry supplying high purity hydrogen for chemical producing industries, medias refining and other related industries. Typical commercial sources for the production of hydrogen are the reforming of natural gas or partial oxidation of various hydrocarbons. Other hydrogen-rich gas sources which can be upgraded t>y PSA technology to a high purity product include refinery off-gases with C,-C,10 hydrocarbon contaminants. See, e.g., U.S. Patent No. 3,176,444 to Kaomagma. The reforming Is earned out by reacting the hydrocarbon with steam and/or with oxygen-containing gas (e.g., air or oxygen-enriched air), prodding a hydrogen gas stream containing accompanying amounts of oxides of carbon, water, residual methane and nitrogen. Unless it Is desired to recover carbon monoxide, the carton monoxide is customarily converted to carbon dioxide by

water gas shift reaction to maximize the hydrogen content in the stream. Typically, this gas stream is then sent to a PSA system.

In a typical PSA system, a multicomponent gas is passed to at least one of multiple adsorptions beds at an elevated pressure to adsorb at least one strongly sobbed component while at least one component passes through. In the case of H^ PSA, H3 is the most weakly adsorbed component wraith passes through the bed. At a defined time, the feed step is discontinued and the adsorption bed is depressurized in one or more concurrent steps which permits essentially pure H2 product to exit the bed with a high recovery of the most weakly adsorbed component, H^. Then a countercurrent adsorption step is carried out, folioed by countercurrent purge and depressurization.

The cost of hydrogen from integrated refomier/PSA systems is impacted by both the capital and operating costs of the system. Clearly, economic production of hydrogen requires minimization of operating and capital costs. Capital cost is most widely affected by the size of the reformer and the size of the PSA beds. PSA bed size decreases as the feed loading (iti-moies of feed gas processed/bed volume) of the PSA increases. Feed loading can be increased by either improved process cycles or improved adsorbents. The size of the reformer is impacted mostly by the hydrogen recovery of the PSA. Improvements in hydrogen recovery in the PSA result in smaller reformer size (the reformer does not need to produce as much hydrogen Jacques of better recovery in the PSA). Improvements in hydrogen recovery also lead to a reduced demand for reformer feed gas, i.e., natural gas, which constitutes the largest operating cost of the reformer, Hydrogen recovery in the PSA can also be improved by either improved process cycles or improved adsorbents.

H2 PSA process performance (on-line time, feed loading, product purity, recovery) is usually dictated by the second most weakly adsorbing component in the H2-rich stream. A bed can stay on feed, producing pure H2, only until the level of impurity breakthrough reaches the desired product purity. For steam/methane reformer (SMR) cases, the PSA feed gas composition is typically about 1% N2, 5% CH*, 5% CO, 18% CO3 and ttie remainder H2,  To produce high purity H2 (99.99+%) with this feed gas

composition, N2 is the key breakthrough component since it is the most weakly adsorbing feed gas component besides H2. Since N2 is the key breakthrough component, it has been common to place a zeolite adsorbent with high capacity for N2 at the product end of the bed, In some cases, the H2 purity spec is 99.9% with less than 10 ppm CO in the product H2. in these cases, the plant becomes CQ-controlling and elites are the prior art adsorbents for CO removal from H2.

For example, U.S. Patent No. 3,430,418 to Wagner teaches a layered adsorption zone with the inlet material comprising activated carbon and the discharge end containing zeolite for the removing the minor component of Ni, CO or CH^, U.S. Patent No. 3,564,816 to Batta exemplifies the use of CaA (5A) zeolite as an adsorbent for PSA processing. U.S. Patent No. 3,986,849 to Fuderer et al. discloses a layered bed adsorption zone with activated carbon at the feed end of the bed and CaA zeolite at the discharge end.

The art leaches a variety of means for removing CO and/or N; from gas mixtures. In particular, Li containing X and Ca containing A type zeolites have been widely employed as adsorbents for separating N2 or CO from more weakly adsorbing gas mixtures. See, e.g., U.S. Patents Nos, 4,813,980, 4,859,217. 5,152,813, 5,174,979, 5,354,360 and 5,441,557, 5,912,422. EP 0 655 209 and WO 97/45353.

Despite the foregoing developments and their asserted advantages, there is still room for improvement in the art.

Thus, it Is desired to provide an improved method for recovering purified hydrogen in CO and/or N2 controlled H2 PSA. It is also desired to provide irnproved adsorbents and systems for use in the improved method.

It is further desired to provide an improved CO cold box offgas purification method. It is also desired to provide improved adsorbents and systems for use in the improved method.

All references cited herein are incorporated herein by reference in their entireties.

BRIEF SUMMARY OF THE INVENTION

The invention provides an adsorption process to purify hydrogen from a feed gas mixture including hydrogen and at least one impurity selected from the group consisting of carbon monoxide and nitrogen, said process comprising: providing an adsorption apparatus comprising a discharge end adsorption layer comprising an adsorbent having a KH at 70°F for said impurity from 0.85 to 1.40 mmole/g/atm; feeding through said adsorption apparatus said feed gas mixture; and collecting a product gas from said adsorption apparatus, wherein said product gas consists essentially of hydrogen.

The invention further provides an adsorption process to purify hydrogen from a feed gas mixture including hydrogen and nitrogen, said process comprising: selecting at least one adsorbent based on said at least one adsorbent having a KH ^t 70°F for nitrogen of 0.55 to 1.40 mmole/g/atm; providing an adsorption apparatus comprising a discharge end adsorption layer comprising said at least one adsorbent; feeding through said adsorption apparatus said feed gas mixture; and collecting a product gas from said adsorption apparatus, wherein said product gas consists essentially of hydrogen.

Still further provided is an adsorption process to purify hydrogen from a feed gas mixture including hydrogen and carbon monoxide, said process comprising: providing an adsorption apparatus comprising a discharge end adsorption layer comprising an adsorbent having a KH at 70°F for carbon monoxide from 0.8 to 2.2 mmole/g/atm; feeding through said adsorption apparatus said feed gas mixture; and collecting a product gas from said adsorption apparatus, wherein said product gas consists essentially of hydrogen.

Apparatuses to perform the process of the invention are also provided.

BRIEF DESCRIPTION OF SEVERAL VIEWS OF THE DRAWINGS

The invention will be described in coN2unction with the following drawings in which like reference numerals designate like elements and wherein:

Fig. 1 is a plot of relative feed loading versus K12 CO; and Fig. 2 is a plot of relative recovery versus KH N2.

DETAILED DESCRIPTION OF THE INVENTION

The inventors have discovered that conventional separation methods employing conventional adsorbents in conventional devices can be significantly improved by providing adsorbents having Henry"s law constants 
The invention provides an improved PSA process for the purification of H2 containing gas streams, wherein the minor impurity which dictates H2 purity comprises at least one of N2 and CO. At least the final adsorbent layer for the process comprises an adsorbent having a KH at 70°F for the minor impurity from 0,85 to 1.40 millimeter of impurity/gram of adsorbent/atmosphere of impurity pressure (or simply mmole/g/atm).

In N2 controlling embodiments, at least the final adsorbent layer comprises a material having a Henry"s law constant at 70"F (21.1°C) for N2 between D.5S and 1.40 mmole/g/atm, preferably from 0.55 to 0.B3 mmoIe/g/atm and from 0.85 to 1.40 mmole/g/atm. In embodiments, Kj, N2 is at least 0.90 mmole/g/atm or at least 1.00 mmole/g/atm.

In CO controlling embodiments, at least the final adsorbent layer comprises a material having a Henry"s law constant at 70°F (21.rC) for CO between 0.8 and 2.2 millinMle of CO/gram of adaortwnt/abTiosphera of CO premature, preferably from 1 to 2 mmole/g/atm, even more preferably, at least 1.5 mmole/g/atm.

The feed temperature is preferably 32 to 140°F (Q to 60°C). The feed pressure is preferably from 100 to 1000 psig. Employing an adsorbent according to the invention under these conditions maximizes the feed loading and recovery of the PSA process over other adsorbents tested. The bulk density is preferably from 30 to 60 lbs/ft^ The particle diameter is preferably from 0.5 to 3 mm.

The final H2 purity is preferably at least 99.9%, more preferably at least 99.99%, even more preferably at least 99.999%, and most preferably at least 99.9999%.

The apparatus of the invention preferably comprises an inlet end adsorption layer comprising activated carbon, activated alumina, silica gel or combinations thereof, in addition to the discharge end adsorption layer comprising an adsorbent of the invention. It is preferred that the discharge end adsorption layer consist essentially of the adsorbent of the invention. In embodiments, all adsorption layers of the adsorption apparatus consist essentially of an adsorbent of the invention.

For CO controlling processes, the adsorbent is preferably selected from the group consisting of NaX (or 13X} both with and without binder, NaA (or 4A) both with and without binder and potassium exchanged chabazite both with and without binder.

For N2 controlling processes, the adsorbent is preferably selected from the group consisting of CaA (5A) exchanged to greater than 80% calcium levels both with and without binder, sodium exchanged chabazite both with and without binder.

H2 recovery in accordance with the invention Is higher than that of prior art processes wherein the discharge end adsorption layer is substantially devoid of adsorbents of the Invention. Preferably, H2 recovery is at least 75% for both N, controlling processes and CO controlling processes.

The Invention is suitable for N2 controlling processes wherein the feed gas comprises hydrogen and 0.1 to 20% nitrogen, and for GO controlling processes wherein the feed gas comprises hydrogen and 0.1 to 40% carbon monoxide.

It will be appredatod by those sidIed In the art that the invention additionally facilitates the removal of CO and/or N2 from gas streams other than H2 gas streams.

such as, e.g., He gas streams, etc, and the removal of impurities from gas streams lay vacuum swing adsorption processes as well as pressure swing adsorption processes.

The invention will be illustrated in more detail with reference to the following Examples, but it should be understood that the present invention Is not deemed to be limited thereto,

EXAMPLE -1

A process development unit (PDU) was used to measure H2 PSA performance for a feed gas composition comprising; 10.5% CO2, 0,2 % N2, 5,6 % CH,, 3.9 % CO and 79.8 % H2. The feed pressure was 400 psig and temperature 70"F, The beds vjere filled with 50% activated carbon and 50% zeolite. Using a 5 bed PSA cycle with 3 equalizations, different zeolite adsorbents were screened for process performance. The results of the experiments for the adsorbents tested for a H2 product with 11 ppm CO were as follows:

Adsorbent	K„ CO @ 70"F (mmole/g/atm)	Relative H, Recovery	Relative Feed Loading

Standard 5A	2.412	-	1.0O

Binderless 13X	2.036	+0.5	1.09

This shows that the H2 recovery decreases with increasing KH CO. The binderless 13X gives both a higher recovery and higher feed loading than Standard 5A {Union Carbide Data Sheet F-2ia4B, "lined Molecular Sieve Type 5A"). It is not obvious that standard 5A, with a higher equilibrium capacity for CO at a given pressure, would not perform as well as the lower CO capacity binderless 13X in a Hi PSA process, tn fact, the prior art teaches away from the instant Invention in extolling the advantages of using adsorbents that happen to have a higher KH CO for H2 purification, such as ULSX (KH CO of 23.37 mmole/g/atm @ 70°F) (WO 97/45363).

EXAMPLE 2

An adsorption process simulator was used to estimate IH2 PSA performance for a feed gas composition of 10.5 % CO2, 0.2 % N2, 5.6 % CH*, 3.9 % CO and 79,8 % H2. The feed pressure was 400 psig and temperature TO"F. The beds were filled with 50% coveted carbon and 50% zeolite. Using a 5 bed PSA cycle with 3 countercurrent equalizations, different zeolite adsorbents were screened for process performance. All process simulator input parameters other than equilibnum parameters (e.g., density, mass transfer, void fraction) were the same as those used for standard 5A to ensure the results correlate only with differences in equilibrium isotherm parameters between assortments. The results of the simulations for adsorbents with a range of KH CO for a H2 product with 11 ppm CO were as follows:

Adsorbent	KH CO @ rO-F

(mmoie/g/atm)	Relative Feed Loading

LiLSX	23,37	0.94

High Performance 5A Blnderleas, > 90% Ca	6.339	1.00

Standard 5A	2.412	1.00

Binderless 13X	2.036	1.06

Standard 13X	1.155	1.04

Activated Carbon	0.620	1.01

HY	0,239	0.84

The results of the simulations for standard 5A and binderless 13X show the same trend as the H2 PDU results, even though the isotherm parameters were the only adsorbent specific parameters used in the simulation... The prior art assortment  the larger K^ CO, standard 5A, has an Inferior relative feed loading to binderless 13X for a CO controlled H2 PSA process. The process simulation was repeated for adsorbents with a wide range of KM CO. Fig. 1 shows a plot of the relative feed loading versus KH CO from these simulations. Feed loading increases as the K11 CO Increases to about 2.0 mmoie/g/atm, creating a non-obvious maximum in performance, after which further increases in the KH CO yield lower feed loading. This result is contrary to what would be expected from the prior art, which recommends adsorbents for CO controlled H, PSA

having KH COS in excess of 2.2 mmole/g/atm, such as Standard 5A (see, e.g., U.S. Patents Nos. 3,564,816 and 3,986,849), CaX (see, e.g., U.S. Patent No. 4.477,267) and ULSX(see, e.g., EP 0 655 209 and WO 97/45363). TlTe results of these simulations show that there is both a preferred minimum value as well as a preferred maw mum value for the Kh CO where performance begins to degrade.

EXAMPLE 3

An adsorption process simulator was used to estimate H2 PSA performance for a feed gas composition of 0.11% CO2, 0,10% N21.34% CH4, 0.5% CO and 97.95% H2. The feed pressure was 325 psig and temperature lOO-F. Using a 6 bed PSA cycle, binderies 13X and standard 5A zeolite adsorbents were screened for process performance. The activated carbon and zeolite bed splits were optimized for each zeolite. The actual measured process simulator input parameters (density, mass transfer, void fraction) were used for the adsorbents in this simulation. The results of the simulations for a H2 product with 1 ppm CO were as follows:

AdsOFtent	KH CO @ 70"F (mmole/g/atm)	Relative H2

Recovery

(%)	Relative Feed Loading

Standard 5A	2.412	-	1.00

Binderless 13X	2.036	+0.5	1.09

This example clearly shows that the advantages of the invention are maintained when the bed splits are optimized for each adsorbent and the effects of differences in process simulator input parameters between adsorbents are included. This example also shows that the improved performance of binderless 13X over standard 5A extends to a CO cold box effluent type gas stream in addition to a standard SMR stream as shown in Example 1.

EXAMPLE 4

A process development unit (PDU) was used \D measure H^ performance for a feed gas composition of 14.2% CO3, 5.5% N2 4.5% CH4, 3.0% CO and 72.8% H2. The feed pressure was 446 psig and temperature 70°F, The beds were filled with 60% activated carbon and 40% zeolite. Using a 5 bed PSA cycle with 3 equalizations, different zeolite adsorbents were screened for process predominance. The results of the experiments for adsorbents tested for a H2 product with SOO ppm N, were as follows-.

Fig. 2 is a plot of the PDU relative H2 recovery versus KH N2 for CaX, high performance 5A and standard 5A. A non-obvious maximum in feed loading is observed at a KtH N2 of Ova mmoie/g/atm. The prior art teaches away from the instant invention in extolling the advantages of using adsorbents for H2 purification that happen to have lower KnN2, such as standard 5A (see, e.g., U.S. Patents Nos. 3,564,816 and 3,986,849) or higher KH N2, such as ULSX (see, e.g., EP 0 855 209 and WO 97/45363), which has a KH N2 of 1.710 mmole/g/atm and CaX (see, e.g., US, Patent No. 4,477,267) which has a KH N2 of 5.256 mmole/g/atm. The PDU tests show ttiat there is an Intemiediate range of values for the KH N2 where performance is unexpectedly enhanced.

EXAIVIPLE 5

An adsorptions process simulator was used to estimate H2 PSA performance for a feed gas composition of 10,5 % CO2, 0.2 % N2, 5.6 % CH*, 3.9 % CO and 79.8 % H2. The feed pressure versa 400 psig and temperature 70T. The beds were filled with 50% activated carbon and 50% zombie.  Using a 5 bed PSA cycle with 3 equalizations.

different adsorbents were screened for process performance. All process simulator Input parameters (density, mass transfer, void fraction) were the same as those used for standard 5A to ensure the results correlate only with differences in equilibrium isotherm parameters between adsorbents. The results of the simulations for adsorbents with a range of KH N2 for a H2 product with 100 ppm N2 were as follows:

These process simulations, as in the case for CO, allow an optimum range of KH N2, providing superior H2 PSA performance to be defined. The maximum occurs at a lower KH NI value than both binderies CaX (KH N2 of 6.0B0 mmoWg/atm @ 70"F) and LiLSX (KHN2 of 1.710 mmols/g/atm @ ZC"R) which are taught in the prior art. The minimum occurs at a higher KH N2 value than standard 5A which is taught in the prior art. Both the simulation and PDU results support the definition of an optimum range of KH N2 values which provide superior performance for H2 PSA processes that is not inclusive of the prior art adsorbents.

The preceding examples cleared demonstrate that there is an optimum range of adsorbent KH for achieving the best performance In both N2 and CO impurity controlled IH2 adsorption processes.

White the invention has been described in detail and with reference to specific examples thereof, it will be apparent to one sidled in the art that various changes and modifications can be made therein without departing from the spirit and scope thereof.

WE CLAIM:

1.	An adsorption process to purify hydrogen from a feed gas mixture containing hydrogen and at least one impurity selected from the group consisting of carbon monoxide and nitrogen, said process comprising: providing an adsorption apparatus comprising a discharge end adsorption layer comprising an adsorbent having a KH at 70°F for said impurity from 0.85 to 1.40 mmole/g/atm; feeding through said adsorption apparatus said feed gas mixture; at a feed temperature of 32 to 140°F and at a feed pressure of 100 to 1000 psig; and collecting a product gas from said adsorption apparatus, wherein said product gas consists essentially of hydrogen.

2.	An adsorption process to purify hydrogen from a feed gas mixture including hydrogen and carbon monoxide, said process comprising: providing an adsorption apparatus comprising a discharge end adsorption layer comprising an adsorbent having a KH at 70°F for carbon monoxide from 0.8 to 2.2 mmole/g/atm; feeding through said adsorption apparatus said feed gas mixture; and collecting a product gas from said adsorption apparatus, wherein said product gas consists essentially of hydrogen.

3.	The process as claimed in claim 2, wherein said adsorbent is selected based on having said KH value.

4.	The process as claimed in claim 2, wherein said feed gas comprises hydrogen and 0.1 to 40% carbon monoxide.

5.	The process as claimed in claim 2, wherein said adsorbent has a bulk density of 30 to 60 lbs/ft^

6.	The process as claimed in claim 2, wherein said adsorbent has a particle diameter of 0.5 to 3 mm.

7.	The process as claimed in claim 2, wherein said product gas comprises at least 99.9% H2.

8.	The process as claimed in claim 2, wherein H2 recovery is enhanced relative to said process performed with a discharge end adsorption layer substantially devoid of said adsorbent.

9.	The process as claimed in claim 2, wherein H2 recovery is at least 75%.

10.	The process as claimed in claim 2, wherein said discharge end adsorption layer consists essentially of said adsorbent.

11.	The process as claimed in claim 11, wherein an inlet end adsorption layer of said adsorption apparatus consists essentially of activated carbon, activated alumina, silica gel and combinations thereof

12.	The process as claimed in claim 2, wherein all adsorption layers of said adsorption apparatus consist essentially of said adsorbent.

13.	The process as claimed in claim 2, wherein said adsorbent is a member of the group consisting of sodium exchanged X zeolite with and without binder, sodium exchanged A zeolite with and without binder and potassium exchanged chabazite with and without binder.

14.	An adsorption process to purify hydrogen from a feed gas mixture containing hydrogen and nitrogen, said process comprising: selecting at least one adsorbent having a KH at 70F for nitrogen of 0.85 to 1.40 mmole/g/atm; providing an adsorption apparatus comprising a discharge end adsorption layer comprising said at least one said adsorbent; feeding through said adsorption apparatus said feed gas mixture at a temperature of 32 to 140°F and at a pressure of 100 to 1000 psig; and collecting a product gas from said adsorption apparatus, wherein said product gas consists essentially of hydrogen.

15.	An adsorption process to purify hydrogen from a feed gas mixture containing hydrogen and nitrogen, said process comprising: providing an adsorption apparatus comprising a discharge end adsorption layer comprising tin adsorbent having a KH at 70°F for nitrogen from 0.85 to 0.83 mmole/g/atm or from 0.85 to 1.40 mmole/g/atm; feeding through said adsorption apparatus said feed gas mixture at a temperature ranging from 32 to 140°Fand a pressure range of 100 to 1000 psig; and collecting a product gas from said adsorption apparatus, wherein said product gas consists essentially of hydrogen.

16.	The process as claimed in claim 15, wherein said adsorbent is selected based on having said KH value.

17.	The process as claimed in claim 15, wherein said feed gas comprises hydrogen and 0.1 to 20% nitrogen.

18.	The process as claimed in claim 15, wherein said adsorbent has a Kh at 70°F for nitrogen of at least 0.9 mmole/g/atm.

19.	The process as claimed in claim 15, wherein said adsorbent has a bulk density of30to601bs/ft3

20.	The process as claimed in claim 15, wherein said adsorbent has a particle diameter of 0.5 to 3 mm.

21.	The process as claimed in claim 15, wherein said product gas comprises at least 95.0% H2.

22.	The process as claimed in claim 15, wherein H2 recovery is enhanced relative to said process performed with a discharge end adsorption layer substantially devoid of said adsorbent.

23.	The process as claimed in claim 15, wherein H2 recovery is at least 75%.

24.	The process as claimed in claim 15, wherein said discharge end adsorption

layer consists essentially of said adsorbent.

25.	The process as claimed in claim 24, wherein an inlet end adsorption layer of said adsorption apparatus consists essentially of activated carbon, activated alumina, silica gel and combinations thereof

26.	The process as claimed in claim 15, wherein all adsorption layers of said adsorption apparatus consist essentially of said adsorbent.

27. The process as claimed in claim 15, wherein said adsorbent is a member of the group consisting of greater than 80% calcium-exchanged A zeolite with binder, and sodium-exchanged chabazite with and without binder.	

Documents:

				0919-mas-2000 abstract-duplicate.pdf

				0919-mas-2000 abstract.pdf

				0919-mas-2000 claims-duplicate.pdf

				0919-mas-2000 claims.pdf

				0919-mas-2000 correspondence-others.pdf

				0919-mas-2000 correspondence-po.pdf

				0919-mas-2000 description(complete)-duplicate.pdf

				0919-mas-2000 description(complete).pdf

				0919-mas-2000 drawings.pdf

				0919-mas-2000 form-1.pdf

				0919-mas-2000 form-19.pdf

				0919-mas-2000 form-26.pdf

				0919-mas-2000 form-3.pdf

				0919-mas-2000 form-4.pdf

				0919-mas-2000 form-5.pdf

				0919-mas-2000 others.pdf

				0919-mas-2000 petition.pdf

« Previous Patent

Next Patent »

Patent Number	216229	

Indian Patent Application Number	919/MAS/2000	

PG Journal Number	13/2008	

Publication Date	31-Mar-2008	

Grant Date	10-Mar-2008	

Date of Filing	30-Oct-2000	

Name of Patentee	AIR PRODUCTS AND CHEMICALS, INC.	

Applicant Address	7201 HAMILTON BOULEVARD, ALLENTOWN, PA 18195-1501,	

Inventors:

#	Inventor's Name	Inventor's Address	

1	LEIGHTA MAUREEN JOHNSON	6436 FIR ROAD, ALLENTOWN, PA 18104,	

2	THOMAS STEPHEN FARRIS	1480 STATION AVENUE, BETHLEHEM, PA 18015,	

3	TIMOTHY CHRISTOPHER GOLDEN	4101 HAMPSHIRE COURT, ALLENTOWN, PA 18104,	

4	EDWARD LANDIS WEIST	5235 MILLER DRIVE, MACUNGIE, PA 18062,	

5	JAMES MICHAEL OCCHIALINI	8291 KINGS HIGHWAY, NEW TRIPOLI, PA 18066,	

PCT International Classification Number	B01D 053/047	

PCT International Application Number	N/A	

PCT International Filing date		

PCT Conventions:

#	PCT Application Number	Date of Convention	Priority Country	

1	09/432517	1999-11-02	U.S.A.	

© All Indian Patents, 2013-2021.

  Patent data available in the public domain from Indian Patents Office, Department of Industrial Policy and Promotions, Ministry of Commerce and Industry, Government of India.
