Repository: anandvc/allindianpatents

File: patents/216237-a-titanium-aluminide-alloy.html
Indian Patents. 216237:A TITANIUM ALUMINIDE ALLOY

Indian Patents

Recently Granted Patents

  Recently Published Patents

Title of Invention	A TITANIUM ALUMINIDE ALLOY

Abstract	This invention relates to a titanium aluminide alloy consisting essentially of, in weight %, 50 to 65% ti, 25 to 35% A1, 2 to 15% Mo, 1 to 10% W, and 0.01 to 0.2% B.	

Full Text	Field of the Invention

The invention relates generally to two-phase titanium aluminized alloy compositions useful for resistive heating and other applications such as structural applications.

Background of the Invention

Titanium aluminizes alloys are the subject of numerous patents and publications including U.S. Patent Nos. 4,842,819; 4,917,858; 5,232.661; 5,348,702; 5,350,466; 5,370,839; 5,429,796; 5,503,794; 5,634,992; and 5.746,846, Japanese Patent Publication Nos. 63-171862; 1-259139; and 1-42539; European Patent Publication No. 365174 and articles by V.R. Ryabov et al entitled "Properties of the Intermetallic Compounds of the System Iron-Aluminum" published in Metal Metalioved, 27, No.4, 668-673, 1969; S.M. Barinov et al entitled "Deformation and Failxure in Titanixmi Aluminide" published in Izvestiya Akademii Nauk SSSR Metally, No. 3, 164-168,1984; W. Wunderlich et al entitled "Enhanced Plasticity by Deformation Twinning of Ti-Al-Base Alloys with Cr and Si" published in Z. Metallkunde, 802-808, 11/1990; T. Tsujimoto entitled "Research, Development, and Prospects of TiAl Intermetallic Compound Alloys" published in Titanium and Zirconium, Vol. 33, No. 3, 19 pages, 7/1985; N. Maeda entitled "High Temperature Plasticity of Intermetallic Compound TiAl" presented at Material of 53"* Meeting of Super plasticity, 13 pages, 1/30/1990; N. Maeda et al entitled "Improvement in Ductility of Intermetallic Compound through Grain Super-refinement" presented at Autumn Symposium of the Japan Instate of Metals, 14 pages, 1989; S. Noda et al entitled " Mechanical Properties of TiAl Intermetallic Compound" presented at Aumnm Symposium of the Japan Institute of Metals, 3 pages, 1988; H.A. Lipsitt entitled "Titanium Aluminides - An

Overview" published in Mat. Res. Soc. Symp. Proc. Vol. 39, 351-364, 1985; P.L. Martin et al entitled "The Effects of Alloying on the Microstructure and Properties of Tij Al and TiAl" published by ASM in Titanium 80, Vol. 2, 1245-1254,1980; S.H. Whang et al entitled "Effect of Rapid Solidification in Llo TiAl Compound Alloys" ASM symposium Proceedings on Enhanced Properties in Structural Metals Via Rapid Solidification, Materials Week, 7 pages, 1986; and D. et al entitled "Effect of Rapid Solidification and Alloying Addition on Lattice Distortion and Atomic Ordering in LIQ TiAl Alloys and Their Ternary Alloys" published in Metallurgical Transactions A, Vol. 19A, 2445-2455, 10/1988.

Methods by which TiAl aluminizes can be processed to achieve desirable properties are disclosed in numerous patents and publications such as those mentioned above. In addition, U.S. Patent No. 5,489,411 discloses a powder metallurgical technique for preparing titanium aluminide foil by plasma spraying a coinable strip, heat treating the strip to relieve residual stresses, placing the rough sides of two such strips together and squeezing the strips together between pressure bond rolls, followed by solution aimealmg, cold rolling and intermediate anneals. U.S. Patent No. 4,917,858 discloses a powder metallurgical technique for making titanium aluminide foil using elemental titanium, aluminum and other alloying elements. U.S. Patent No. 5,634,992 discloses a method of processing a gamma titanium aluminide by consolidating a casting and heat treating the consolidated casting above the eutectoid to form gamma grains plus lamellar colonies of alpha and gamma phase, heat treating below the eutectoid to grow gamma grains within the colony structure and heat treating below the alpha transoms to reform any remaining colony structure a stringier having O2 laths within gamma grains.

Still, in view of the extensive efforts to improve properties of titanium aluminizes, there is a need for improved alloy compositions and economical processing routes.

Summary of the Invention

According to a first embodiment, the invention provides a two-phase titanium aluminum alloy having a lamellar microstrcture controlled by colony size. The alloy can be provided in various forms such as in the as-cast, hot extruded. cold and hot worked, or heat treated condition. As an end product, the alloy can be fabricated into an electrical resistance heating, element having a resistively of 60 to 200 μ cm. The alloy can include additional elements which provide fine particles such as second-phase or boride particles at colony boundaries. The alloy can include grain-boundary equated structures. The additional alloying elements can include, for example, up to 10 at% W, Nb and/or Mo. The alloy can be processed into a the sheet having a yield strength of more than 80 ksi (560 MPa), an ultimate tensile strength of more than 90 ksi (630 MPa), and/or tensile elongation of at least 1.5 %. The aluminum can be present in an amount of 40 to 50 at%, preferably about 46 at%. The titanium can be present in the amount of at least 45 at%, preferably at least 50 at%. As an example, the alloy can include 45 to 55 at% Ti, 40 to 50 at% Al, 1 to 5 at% Nb, 0.5 to 2 at% W, and 0.1 to 0.3 at% B. The alloy is preferably free of Cr, V, Mn and/or Ni.

Brief Description of the Drawings

Figures la-d are optical micrographs at 200X of PMTA TiAl alloys hot extruded at 1400°C and annealed for 2 hours at lOOO"C. Figure la shows the microstructure of PMTA-1, Figure lb shows the microstmcture of PMTA-2, Figure Ic shows the microstructure of PMTA-3 and Figure Id shows the microstructure of PMTA-4;

Figures 2a-d show optical micrographs at 500X of PMTA alloys hot extruded at 1400""C and annealed for 2 hours at 1000°C. Figure 2a shows the microstructure of PMTA-1, Figure 2b shows the microstructure of PMAT-2,

Figure 2c shows the microstrcture of PMAT-3 and Figure 2d shows the microstructure of PMTA-4;

Figure 3 shows ghost-pattern bands observed in a back-scattered image of PMTA-2 hot extruded at 1400""C and annealed for 2 hours at lOO0 ° C wherein the non-uniform distribution of W is shown;

Figure 4 shows a back-scattered image of PMTA-2 hot extruded at 1400°C and annealed for 2 hours at lOO0 ° C;

Figure 5a is a micrograph at 200X of PMTA-3 hot extruded at 1400°C and annealed for one day at 1000 °C and Figure 5b shows the same microstructure at 500X;

Figure 6a shows the microstructure at 200X of PMTA-2 hot extruded at 1400""C and annealed for 3 days at 1000"C and Figure fib shows the same microstructure at 500X;

Figure 7a is an optical micrograph of TiAl sheet (Ti-45AI-5Cr, at %) in the as-received condition and Figure 7b shows the same microstructure after annealing for 3 days at lOOO"C, both micrographs at 500X;

Figure 8a shows a micrograph of PMTA-6 and Figure 8b shows a micrograph of PMTA-7, both of which were hot extruded at 1380°C (magnification 200X);

Figure 9a is a micrograph of PMTA-6 and Figure 9b is a micrograph of PMTA-7, both of which were hot extruded at 1365°C (magnification 200X);

Figure 10 is micrograph showing abnormal grain growth in PMTA hot extruded at 1380°C;

Figures Ua-d arc micrographs of PMTA-8 heat treated at different conditions after hot extrusion at 1335°C, the heat treatments being two hours at I0OO°C for Figure Ua, 30 minutes at 1340°C for Figure 11b, 30 minutes at 1320""C for Figure 11c, and 30 minutes at 1315°C for Figure Ud (magnification 200X);

Figure 12 is a graph of resistivity in microhms versus temperature for samples 1 and 2 cut from an ingot having a PMTA-4 nominal composition;

Figure 13 is a graph of hemispherical total emissive versus temperament for samples 1 and 2;

Figure 14 is a graph of diflusivity versus temperamre for samples 8D259-1, 80259-2 and 80259-3 cut from the same ingot as samples 1 and 2;

Figure 15 is a graph of specific heat versus temperamre for titanium aluminide in accordance with the invention," and

Figure 16 is a graph of thinner expansion versus temperature for samples 80259-lH, 80259-lC, 80259-2H, 80259-3H, and 80259-3C cut from the same ingot as samples 1 and 2.

Detailed Description of the Preferred Embodimente

The invention provides two-phase TiAl alloys with thenno-physical and mechanical properties useful for various applications such as resistance heater elements. The alloys exhibit useful mechanical properties and corrosion resistance at elevated temperatures up to 1000°C and above. The TiAl alloys have extremely low material density (about 4.0 g/cm?), a desirable combination of tensile ductihty and strength at room and elevated temperatures, high electrical resistance, and/or can be fabricated into sheet material with thickness 

Compared to TiAl alloys congaing 1 to 4 at% Cr, V, and/or Mn for improving tensile ductility at ambient temperatures, according to the present invention, tensile ductility of dual-phase TiAl alloys with lamellar structures can be mainly controlled by colony size, rather than such alloying elements. The invention thus provides high strength TiAl alloys which can be free of Cr, V, Mn amid/or Ni,

Table 1 lists nominal compositions of alloys investigated wherein the base alloy contains 46.5 at% Al, balance Ti. Small amounts of alloying additions were added for investigating effects on mechanical and metallurgical properties of the two-phase TiAl alloys. Nb in amoimts up to 4% was examined for possible effects on oxidation resistance, W in amoimts of up to 1.0% was examined for effects on micro structural stability and creep resistance, and Mo in amounts of up to 0.5% was examined for effects on hot fabrication. Boron in amounts up to 0.18% was added for refinement of lamellar structures m the dual-phase TiAl alloys.

Eight alloys identified as FMTA-1 to 9, having the compositions listed in Table 1, were prepared by arc melting and drop casting into a 1" diameter x 5" long copper mold, using commercially-pure metals. All the alloys were successfully cast without casting defects. Seven alloy ingots (PMTA -1 to 4 and 6 to 9) were then canned in Mo cans and hot extruded at 1335 to 1400 °C with an extrusion ratio of 5:1 to 6:1. The extrusion conditions are listed in Table 2. The cooling rate after extrusion was contoured by air cooling and quenching the extruded rods in water for a short time. The alloy rods extruded at 1365 to 1400""C showed an irregular shape whereas PMTA-8 hot-extruded at 1335°C exhibited much smoother surfaces without surface irregularities. However, no cracks were observed in any of the hot-extruded alloy rods.

The microstrucmres of the alloys were examined in the as-cast and heat treated conditions (listed in Table 2) by optical metallographic and electron super probe analyses. In the as-cast condition, all the alloys showed lamellar

structure with some degree of segregation and coring. Figures 1 and 2 show the optical micrographs, with a magnification of 200X and 500X, respectively, for hot extruded alloys PMTA-1 to 4 stress-relieved for 2 hours at lOO0°C. AH the alloys showed fiilly lamellar structures, with a small amount of equiaxed gram structures at colony boundaries. Some fine particles were observed at colony boundaries, which are identified as borides by electron microprobe analyses. Also, there is no apparent difference in micro structural features among these four PMTA alloys.

Electron microprobe analyses reveal that tungsten is not uniformly distributed even in the hot extruded alloys. As shown in Figure 3, the ghost-pattern bands in a darker contrast are found to be depleted with about 0.33 at% W. Figure 4 is a back-scattered unpaged of PMTA-2, show the formation of second-phase particles (borides) in a bright contrast at colony boundaries. The composition of the borides was determined and listed in Table 3 together with that of the lamellar matrix. The second-phase particles are essentially (Ti,W,Nb) borides, which are decorated and pinned lamellar colony boundaries.

Figures 5 and 6 show the optical microstructures of hot extruded PMTA-3 and 2 annealed for 1 day and 3 days at lOO0°C, respectively. Grain-boundary equiaxed structures are clearly observed in these long-tenn annealed specimens, and the amount increases with the airmailing time at 1000°C. A significant amount of equiaxed grain structures exists in the specimen annealed for 3 days at 1000""C.

For comparison purposes, a 9-mil thick TiAl sheet (Ti-45Al-5Cr, at%) was evaluated. Figure 7 shows the optical, microstructures of the TiAlCr sheet in both as-received and annealed (3 days at 1000°C) conditions. In contrast to the dual-phase lamellar structure of the alloys according to the invention, the TiAlCr sheet has a duplex structure, and its grain strummer shows no significant coarsening at lOOO°c.

Tensile sheet specimens with a thickness of 9-20 mils and a gage length of 0.5 in were sectioned from the hot extruded alloys rods after annealing for 2 hours at lOOO"C, using a EDM machine. Some of the specimens were re-annealed up to 3 days at lOOO"C prior to tensile testing. Tensile tests were performed on an Instron testing machine at a strain rate of 0.1 inch/second at room temperature. Table 4 summarizes the tensile test results.

All the alloys stress-relieved for 2 hours at lOOO"C exhibited 1 % or more tensile elongation at room temperature in air. The tensile elongation was not affected when the specimen thickness varied from 9 to 20 mils. As indicated in Table 4, among the 4 alloys, alloy PMTA-4 appears to have the best tensile ductile. It should be noted inapt a tensile elongation of 1.6% obtained from a 20-mil thick sheet specimen is equivalent to 4% elongation obtained from rod specimens with a gage diameter of 0.12 in. The tensile elongation appears to increase somewhat with annealing time at 1000°C, and the maximum ductility is obtained in the specimen annealed for 1 day at lOOO ° C.

All the alloys are exceptionally strong, within a yield strength of more than 100 ksi (700 MPa) and ultimate tensile strength more than 115 ksi (800 MPa) at room temperature. The high strength is due to the refmed fully lamellar structures produced in these TiAJ alloys. In comparison, the TiAlCr sheet material has a yield strength of only 61 ksi (420 MPa) at room temperature. Thus, the PMTA alloys are stronger that the TiAlCr sheet by as much as 67 %. The PMTA alloys including 0.5% Mo exhibited significantly increased strengths, but slightly lower tensile elongation at room temperature.

Figures 8a-b and 9a-b show the optical micrographs of PMTA-6 and 7 hot extruded at 1380°C and 1365°C, respectively. Both alloys showed lamellar grain strummers with little intercool structures. Large colony grains (see Figure 10) were observed in both alloys hot extruded at 1380°C and 1365°C, which probably resulted from abnormal grain growth in the alloys containing low levels of boron

after hot extrusion. There is no significant difference in microstrucmral features in these two PMTA alloys.

Figures lla-d show the effect of heat treatment on microstnzctures of PMTA-8 hot extruded at 1335°C. The alloy extruded at 1335°C showed much finer colony size and much more intercolony structures, as compared with those hot extruded at 1380°"C and 1365°C. Heat treatment for 2 h at 1000°C did not produce any significant change in the as-extruded structure (Figure 11a). However, heat treatment for 30 mins at 1340°C resulted in a substantially larger colony stringier (Figure lib). Lowering the heat-treatment temperature from 1340°C to 1320-1315""C (a difference by lO-TS"Q produced a sharp decrease in colony size, as indicated by Figures lie and lid. The annealing at 1320-1315°C also appears to produce more intercolony structures in PMTA-8. The abnormal gram growth is almost completely eliminated by hot extrusion at 1335°C.

Tensile sheet specimens of PMTA-6 to 8 with a thickness varying from 8 to 22 mils and with a gage length of 0.5 inch were sectioned from the hot extruded alloy rods after giving a final heat treatment of 2 h at 1000""C or 20 min at 1320-1315""C, using an EDM machine. Tensile tests were performed on an Instron testing machine at a strain rate of 0.1 in/s at temperatures up to 800°C in air. All tensile results are listed in Tables 5 to 8. The alloys PMTA-4 -6 and -7 heat treated for 2 h at 1000"C showed excellent strengths at all temperatures, independent of hot extrusion temperature. The hot extrusion at 140O-1365""C gives low tensile ductility’s (

Tables 7 and 8 also show the tensile properties of PMTA- 6 and 7 heat treated for 20 min. at 1320°""C and ISIS"C, respectively. As compared with the results obtained from heat treatment at 1000""C, the heat treatment at 1320-1315°C resulted in higher tensile elongation, but lower strength at the test temperatures. Among all the alloys and heat treatments, PMTA-8 hot extruded at 1335°C and annealed for 20 min at 1315°C exhibited the best tensile ductility at room and elevated temperatures. This alloy showed a tensile ductility of 3.3% and 11.7% at room temperature and 800""C, respectively. PMTA-8 heat treated at 1315°C appears to be substantially stronger than known TiAl alloys.

In an attempt to demonstrate the bend ductility of TiAl sheet material, several pieces of 11 to 20 mil PMTA-7 and PMTA-8 alloy sheets, produced by hot extrusion and heat treated at 1320""C, were bent at room temperature. Each alloy piece did not fracture after a bend of 42°. These results clearly indicate that PMTA alloys with a controlled microstructure is bendable at room temperature.

The oxidation behavior of PMTA-2, -5 and-7 was studied by exposing sheet samples (9-20 rails thick) at SOO"C in air. The samples were periodically removed from furnaces for weight measurement and surface examination. The samples showed a very low weight gain without any indication of spalling. It appears that the alloying additions of W and Nb affect the oxidation rate of the alloys at 800 °C, and W is more effective in improving the oxidation resistance of TiAl alloys. Among the alloys, PMTA-7 exhibits the lowest weight gain and the best oxidation resistance at 800°C. Oxidation of PMTA-7 indicated that oxide scales are fuly adherent with no indication of micro cracking and spallmg. This observation clearly suggests that the oxide scales formed at 800 °C are well adherent to the base material and are very protective.

Figure 12 is a graph of resistivity in microhms versus temperature for samples 1 and 2 which were cut from an ingot having a nominal composition of PMTA-4, i.e. 30.8 wt% Al, 7.1 wt% Nb, 2.4 wt% W, and 0.045 wt% B.; Figure

13 is a graph of hemispherical total emissive versus temperature for samples 1 and 2; Figure 14 is a graph of diffusivity versus temperature for samples 80259-1, 80259-2 and 80259-3 cut from the same ingot as samples 1 and 2; Figure 15 is a graph of specific heat versus temperature for titanium aluminide in accordance with the invention; and Figure 16 is a graph of thermal expansion versus , tegyjerature for samples 80259-lH, 80259-lC, 80259-2H, 80259-3H, and 80259-3C cut from the same ingot as san:^)les 1 and 2.

In summary, the hot PMTA alloys extruded at 1365 to UOO"C exhibited mainly lamellar structures with little metrology structures while PMTA-8 extruded at 1335 "C showed much finer colony structures and more intercolony structures. The heat treatment of PMTA-8 at 1315-1320""C for 20 min.. resulted in fine lamellar structures. The alloys may clued (Ti,W,Nb) borides formed at colony boundaries. Moreover, tungsten in the hot-extruded alloys is not uniformly distributed, suggesting the possibility of high electrical resistance of TiAl alloys containing W additions. The inclusion of 0.5 at. % Mo significantly increases the yield and ultimate tensile strengths of the TiAl alloys, but lowers the tensile elongation to a certain extent at room temperature. Among the four hot extruded alloys PMTA 1-4, PMTA-4 with the alloy composition Ti-46.5 Al-3 Nb-0.5 W-0.2 B (at%) has the best combination of tensile ductility and strength at room temperature. In comparison with the TiAlCr sheet material (Ti-45 AI-5Cr), PMTA-4 is stronger than the TiAlCr sheet by 67%. In addition, the TiAlCr sheet showed no bend ductility at room temperamre while PMTA-4 has an elongation of 1.4%. The tensile elongation of TiAl alloys is independent of sheet thickness in the range of 9 to 20 mils. The alloys PMTA 4, 6 and 7 heat treated at lOO0°C for 2h showed excellent strength at all temperatures up to 800°C, independent of hot extrusion temperature. Hot extrusion temperatures of 1400-1365°C, however, provides lower tensile ductility’s (

extrusion temperature is 1335°C. PMTA-8 (Ti-46.5 AI-3 Nb-lW-0.5B) hot extruded at 1335°C and annealed at 1315°C for 20 min. exhibited the best tensile ductility at room and elevated temperatures (3.3% at room temperature and 11,7% at 800°C).

The foregoing titanium aluminide can be manufactured into various shapes or products such as electrical resistance heating elements. However, the compositions disclosed herein can be used for other purposes such as in thermal spray applications where the compositions could be used as coatings having oxidation and corrosion resistance. Also, the compositions could be used as oxidation and corrosion resistant electrodes, furnace components, chemical reactors, sulfidization resistant materials, corrosion resistant materials for use in the chemical industry, pipe for conveying coal slurry or coal tar, substrate materials for catalytic converters, exhaust walls and turbocharger rotors for automotive and diesel engines, porous filters, etc.

With respect to resistance heating elements, the geometry of the heating element blades can be varied to optimize heater resistance according to the

formula: R = p (LAV x T) wherein R = resistance of the heater, p = resistivity of the heater material, L = length of heater, W = width of heater and T = thickness of heater. The resistivity of the heater material can be varied by changes in composition such as adjusting the aluminum content of the heater material, processing or by incorporation of alloying additions. For instance, the resistivity be significantly increased by cooperating particles of alumina in the heater material. The heater material can optionally include ceramic particles to enhance creep resistance and/or thermal conductivity. For instance, the heater material can include particles or fibers of electrically conductive material such as nitrides of transition metals (Zr, Ti, Hf), carbides of transition metals, borides of transition metals and MoSi2 for purposes of providing good high temperature creep resistance up to 1200°C and also excellent oxidation resistance. The heater material may also incorporate particles of electrically insulating material such as Al2o3,Y2O3,Si3N4,ZrO2 for purposes of making the heater material creep resistant at high temperature and also improvmg thermal conductivity and/or reducing the thermal coefficient of expansion of the beater material. The electrically insulating/conductive particles/fibers can be added to a powder mixture of Fe, Al, Ti or iron aluminide or such particles/fibers can be formed by reaction synthesis of elemental powders which react exothermically during manufacture of the heater element.

The foregoing has described the principles, preferred embodiments and modes of operation of the present invention. However, the invention should not be construed as being limited to the particular embodiments discussed. Thus, the above-described embodiments should be regarded as illustrative rather than restrictive, and it should be appreciated that variations may be made m those embodiments by workers skilled in the art without departing from the scope of the present invention as defined by the following claims.

WECLAIM:

1.	A two-phase Cr-free and Mn-free titanium aluminide alloy consisting essentially of, in weight %, 50 to 65% Ti, 25 to 35% Al, 2 to 15%) Nb, less than 5% Mo, 1 to 10% W, and 0.01 to 0.2% B.

2.	The titanium aluminide alloy as claimed in claim 1, in an as-cast, hot extruded, cold worked, or heat treated condition.

3.	The titanium aluminide alloy as claimed in claim 1, wherein the alloy has a two-phase lamellar microstructure with fine particles are located at colony boundaries.

4.	The titanium aluminide alloy as claimed in claim 3, wherein fine boride particles are located at the colony boundaries.

5.	The titanium aluminide alloy as claimed in claim 3, wherein fine second-phase particles are located at the colony boundaries.

6.	The titanium aluminide alloy as claimed in claim 1, wherein the alloy has a two-phase microstructure including grain-boundary equiaxed structures.

7.	The titanium aluminide alloy as claimed in claim 1, wherein the Ti content is 57 to 60%), the Al content is 30 to 32%), the Nb content is 4 to 9%, the Mo content is at most 2%, the W content is 2 to 8% and the B content is 0.02 to 0.08%.

8.	The titanium aluminide alloy as claimed in claim 1, having a yield strength of more than 80 ksi (560 Mpa), an ultimate tensile strength of more than 90 ksi (680 Mpa) and/or tensile elongation of at least 1%.

9.	The titanium aluminide alloy as claimed in claim 1, wherein the alloy has a microstructure in which W is distributed non-uniformly.

10.	The titanium aluminide alloy as claimed in claim 1, wherein aluminium is present in an amount of about 46 to 47 atomic %.

11.	The titanium aluminide alloy as claimed in claim 1, wherein the alloy has a lamellar microstructure substantially free of equiaxed structures at colony boundaries.

12.	The titanium aluminide alloy as claimed in claim 1, wherein the alloy does not include Mo.

13.	The titanium aluminide alloy as claimed in claim 1, wherein the Ti content is 57 to 60%, the Al content is 30 to 32%, the Nb content is 4 to 9%, the W content is 2 to 8% and the B content is 0.02 to 0.08%.

14.	The titanium aluminide alloy as claimed in claim 1, including 45 to 55 at% Ti, 40 to 50 at% Al, 1 to 5 at% Nb, 0.3 to 1.5 at% W, and 0.1 to 0.3 at% B.

15.	The titanium aluminide alloy as claimed in claim 1, comprising a sheet with a thickness of 8 to 30 mils.

16.	The titanium aluminide alloy as claimed in claim 1, free of Cr, V, Mn, Co, Cu

and Ni.

17.	The titanium aluminide alloy as claimed in claim 1, comprising TiAl with 2 to 4 at% Nb, 
18.	The titanium aluminide alloy as claimed in claim 1, including 1 to 4 at% Nb, 
19.	The titanium aluminide alloy as claimed in claim 1, wherein the alloy has been formed into an electrical resistance heating element capable of heating to 900°C in less than 1 second when a voltage of up to 10 volts and up to 6 amps is passed through the heating element.	

Documents:

				in-pct-2000--0238-che abstract-duplicate.pdf

				in-pct-2000--0238-che abstract.pdf

				in-pct-2000--0238-che assignment.pdf

				in-pct-2000--0238-che claims-duplicate.pdf

				in-pct-2000--0238-che claims.pdf

				in-pct-2000--0238-che correspondences-others.pdf

				in-pct-2000--0238-che correspondences-po.pdf

				in-pct-2000--0238-che description (complete)-duplicate.pdf

				in-pct-2000--0238-che description (complete).pdf

				in-pct-2000--0238-che drawings-duplicate.pdf

				in-pct-2000--0238-che drawings.pdf

				in-pct-2000--0238-che form-1.pdf

				in-pct-2000--0238-che form-19.pdf

				in-pct-2000--0238-che form-26.pdf

				in-pct-2000--0238-che form-3.pdf

				in-pct-2000--0238-che form-5.pdf

				in-pct-2000--0238-che form-6.pdf

				in-pct-2000--0238-che others.pdf

				in-pct-2000--0238-che pct examination report.pdf

				in-pct-2000--0238-che pct search report.pdf

				in-pct-2000--0238-che pct.pdf

				in-pct-2000--0238-che petition.pdf

« Previous Patent

Next Patent »

Patent Number	216237	

Indian Patent Application Number	IN/PCT/2000/238/CHE	

PG Journal Number	13/2008	

Publication Date	31-Mar-2008	

Grant Date	10-Mar-2008	

Date of Filing	01-Aug-2000	

Name of Patentee	CHRYSALIS TECHNOLOGIES INCORPORATED	

Applicant Address	951 EAST BIRD STREET, RICHMOND, VIRGINIA 23219-4074,	

Inventors:

#	Inventor's Name	Inventor's Address	

1	SEETHARAMA C DEEVI	8519 Whirlaway Drive, Midlothian, VA 23113,	

2	C.T. LIU	122 Newell Lane, Oak Ridge, TN 37830,	

PCT International Classification Number	C22C 14/00	

PCT International Application Number	PCT/US99/02212	

PCT International Filing date	1999-02-02	

PCT Conventions:

#	PCT Application Number	Date of Convention	Priority Country	

1	09/017,483	1998-02-02	U.S.A.	

2	09/174,103	1998-10-16	U.S.A.	

© All Indian Patents, 2013-2021.

  Patent data available in the public domain from Indian Patents Office, Department of Industrial Policy and Promotions, Ministry of Commerce and Industry, Government of India.
