Repository: anandvc/allindianpatents

File: patents/216243-a-method-and-a-composition-for-producing-a-ceramic-foam.html (part 1 of 2)
Indian Patents. 216243:A METHOD AND A COMPOSITION FOR PRODUCING A CERAMIC FOAM

Indian Patents

Recently Granted Patents

  Recently Published Patents

Title of Invention	A METHOD AND A COMPOSITION FOR PRODUCING A CERAMIC FOAM

Abstract	The present invention relates to a method and a composition for producing a ceramic foam based on at least one precursor that contains at least one ceramic-forming element, the method comprising the step of: liberating at least one volatile reaction product during an inorganic gelation process.	

Full Text	The present invention relates to a method and a composition for producing a ceramic foam by liberating volatile reaction products during an inorganic gelation process.

Organic foams are commonly made by introducing a blowing agent (e.g., a supercritical fluid such as CO2 or Freon) into a polymer. The polymer is subjected to a rapid pressure drop which causes the blowing agent to form bubbles in the polymer. This process creates a solid containing gas bubbles - namely a foam.

Ceramic foams may be constructed from a variety of materials and may be used in various applications such as thermal insulation, separation processes, catalysis and low dielectric constant materials. In simplified terms, a ceramic foam is a foam where the solid phase is composed of a ceramic material.

The most common method of producing a ceramic foam involves the impregnation of an organic polymer foam (e.g., polyurethane) with a ceramic slurry. The coated organic polymer is dried, then the organic phase burned off After a sintering step, the resulting ceramic foam is a replica of the original organic precursor.

Another method of producing a ceramic foam, named high internal phase emulsion ("HIPE") involves the preparation of a concentrated emulsion containing a continuos phase of a polymerizing monomer (e.g., sodium silicate) that is dispersed in a pore-forming phase (e.g., petroleum spirit) with the aid of a surfactant. The continuos phase is stabilized by polymerization, washed, and then dried to obtain the foam.

Both of the methods described above produce open-cell ceramic foams. However, these methods do not use the combination of a gas and a liquid phase that is used in blowing agent foam production methods.

Cellular silica and SiC-whisker-reinforced cellular silica have been produced using physical blowing agents incorporated into a ceramic suspension, (see Fuji et al., J. Am, Ceram. Soc, vol. 73, pp. 85-90 (1990) and Wu et al., J. Am. Ceram. Soc, vol. 73, pp. 3497-3499 (1990), respectively). This process uses a stabilized aqueous suspension of colloidal silica. The blowing agent is dispersed as small liquid droplets in the suspension with the aid of a surfactant and methanol. The pH of the suspension is adjusted to cause gelation, which is accompanied with a rapid viscosity increase. At this stage, the temperature is raised above the boiling point of the blowing agent thereby producing bubbles in the gel and giving rise to the foam. The duration of the viscosity increase and the setting temperature must be carefully monitored at this stage in order to prevent foam collapse.

In another ceramic foam process (P. Sepulveda, Am. Cer. Soc. Bull., 76, 61-65 (1997)), the foam structure is stabilized by the polymerization of organic monomers incorporated into to the ceramic powder suspension. Initiator and catalyst are added to the system after the foaming stage to induce the polymerization of the organic monomer and the setting of the porous structure.

The above methods have several drawbacks. Most of these methods involve a series of steps (e.g., forming the starting compound, adding blowing agents, etc.). This complicates and increases the cost of the foam manufacturing process. Furthermore, the foams produced thus far often have a 70-90% porosity. Accordingly, a need exists for an improved method of producing ceramic foams, with the option of increasing the pore fraction.

wo 99/51541

SUMMARY OF THE INVENTION

The invention provides a new process for foaming ceramic foams. Significantly, the ceramic foams are produced from a precursor that has an internal blowing mechanism which is activated during gelation. The precursor or mixture of precursors contains at least one ceramic-forming element and liberates at least one volatile reaction product during an inorganic gelation process.

In one embodiment, foaming is based on a precursor containing crystals of the AlCl3(Pr"20) complex. The decomposition of the initial precursor produces polymerizing species dissolved in liquid isopropyl chloride. As long as the solvent and growing AIOxCly(OPr")z species are mixed homogeneously, the boiling point of the solution is raised above the boiling point of the pure isopropyl chloride (35.4°C at 1 atm).Polymerization takes place in the liquid until a critical polymer size is attained, whereupon a phase separation into a polymer rich and solvent rich regions occurs. Since the expelled solvent is suddenly above its boiling point, bubbles start forming instantly. Foam stabilization takes place as a result of gelation in the polymer rich regions which comprise the cell walls in the foam. The net result of the process is then a gelled ultra light foam.

Acceleration of the process is achieved by a mild heating of the precursor (T
In another embodiment, the mixture of precursors consists of aluminum sec-butoxide and silicon tetrachloride in solution. Upon heating, the solution releases a volatile component (sec-butyichloride) while condensation of AIO Siy Clz (OR)n species takes place (-OR is the sec-butoxide oxygen donor). As before, the volatile component serves as the blowing agent that creates a foam during the gelation process.

The internal blowing mechanism activated during inorganic gelation reactions constitutes the major difference between these processes and conventional processes used to make cellular ceramics.  In addition, this fact also

explains the inherent simplicity of the process, which can start with a single precursor. The foaming, gelling and drying stages take place simultaneously.

In contrast to other processes (e.g., HIRE, foaming of ceramic slurries), no mechanical stirring is required at the liquid phase due to the homogeneous nucleation of the chemical blowing agent in the method of the invention. This enables the convenient production of thick or thin foamed films from the liquid phase and allows simple in situ preparation of monolithic foams in complicated shapes by a one step procedure. Moreover, the method is simpler than the other methods since it may be self-regulating. Furthermore, the method may produce foams that have significantly higher porosity than conventional cellular ceramics.

In another embodiment, the precursor is placed in a pressure vessel and then the precursor is heated and pressurized to accelerate the transformation of the complex to a solution of isopropyl chloride and partially condensed AI-O-AH species. In addition, foaming is carried out under pressure; and then the pressure vessel is depressurized. The depressurizing causes either the breaking down of the walls of the foam and/or the expansion the walls of the foam and the creation of new cells. The foam is stabilized by gelation. Furthermore, the step of inducing foaming occurs by depressurizing.

Finally, a method for manufacture of a thermal or acoustic insulator is provided. The method includes the steps of foaming a precursor includes a AICl3{Pr"20) complex or crystals thereof, heating the precursor, dissolution of the precursor decomposition products in isoproyl chloride, cooling the solution to control the condensation reaction thereby to delay foaming; and spraying the solution on to a surface or into an open atmosphere.

The step of pressurizing the solution can occur prior to the step of spraying.

The step of spraying includes the spraying onto a. hot surface, a cold surface or in a hot atmosphere.

BRIEF DESCRIPTION OF THE DRAWINGS

These and other features of the invention will become apparent from the following description and claims, when taken with the accompanying drawings, wherein similar references characters refer to similar elements throughout and in which:

Fig. 1 is a flowchart illustrating foaming operations according to one embodiment of the invention;

Figs. 2A, 2B and 3 are graphs illustrating exemplary weight loss characteristics of various implementations of the embodiment of Fig. 1;

Fig. 4 is a graph illustrating exemplary foam characteristics of the embodiment of Fig. 1;

Fig. 5 is a flow chart illustration summarizing the stages involved in the mechanism of an open-cell or partially open cell foam formation; and

Fig. 6 is a flow chart illustration of the steps involved in the production of a thermal insulator.

DESCRIPTION OF EXEMPLARY EMBODIMENTS

Described below are several experiments that illustrate methods of producing ceramic foams from a precursor or a mixture of precursors. Each of these precursors contains a ceramic-forming element. In accordance with the invention, the precursor (or mixture of precursors) liberates at least one volatile reaction product during an inorganic gelation process. The experiments described below are for illustration purposes. However, the invention is not limited

D these particular forms.

Fig.  1  summarizes the stages involved in the mechanism of foam

ormation from the  crystals  of the AlCbCPr"pO)  complex.  Several  optional

)rocesses are represented by dashed boxes.  The details of these and the other

steps in the process are discussed later.

The process of Fig. 1 may utilize crystals of the AICl3(Pr"20) complex as the only precursor (blocks 100, 102 and 106). Controlled heating is the only "force" acting on the system. The heating accelerates the transformation of the crystals to a ceramic foam and changes the cell size.

Upon heating the crystals of the AICl3(Pr"20) complex (block 110), isopropyl chloride is liberated, forming the solvent of the system (block 112). Increased solubility of the aluminum species in the isopropyl chloride is resulted by the formation of isopropoxy side groups generated by the same reaction (block 114). Full solubilization of the aluminum species is achieved into a clear, highly concentrated sol. Due to the high content of aluminum species, the boiling of the sol at temperatures significantly higher than the normal boiling point of isopropyl chloride is inhibited. Homogeneous polymerization yielding an Al-O-AI network takes place (block 116). The polymers continue to grow during an induction period, in a relatively fast rate depending on the sol temperature, due to the large concentration of aluminum species. A phase separation into a polymer and solvent rich regions is initiated when the polymers reach a critical size (block 118). The boiling point of the solvent rich phase is now lowered and bubbles which posses high vapor pressure nucleate, expand, rise to the surface and collapse. This situation is gradually stabilized by the increased viscosity of the growing polymers in the polymer rich regions, and the cellular dry material structure is

finally set by gelation (which may involve simply aging the structure, block 119), producing a dry, gelled.foam (block 120). The foam can then be calcined and/or sintered (both of these steps are optional, blocks 122 and 124) into a ceramic foam (block 125). However, the foam may also be used In the gelled form.

With the above high-level description in mind, the foam production method using the AICl3(Pr"20) complex will now be discussed in detail. The existence of AlClsiether complexes is well documented in the literature. The ratio of AlCbiether in the complexes is normally 1:1 but can be also 1:2 or 2:1 depending on the nature of the ether. Accost et al. have demonstrated that the addition of isopropyl ether to alumimumtrichlonde in dichloromethane results in the formation of the AlCl3(Pr"20) complex with the formation of ionic species to a small extent, through the following reactions: Major

AICl^ +  Frio  ^"^^"^  >  Aia^{v40)	(1)

Minor

lAlCl, + 2Pr^0  """"""^"  ) AlCi; + AlCl^(?i"^0)l  (2)

Accost et al., "Better Ceramics Through Chemistry," J.  Sol-Gel Sci.Tech, 1997, (in press). This work was carried under the AICI3/CH2CI2 molar ratio of 1:3.2.

In the experiments described below, sols were prepared in AICI3/CH2CI2 molar ratios of 1:8.7 -1:2.4 (Fig. 1, block 100). fK\0yP^20 molar ratio was taken as 2:3. Solutions were heated in an oil bath at 90° immediately after mixing the reagents to induce fast and reproducible dissolution of AICI3 (block 102). The clear solutions were removed from the oil bath after.5 min and allowed to cool to room temperature. Depending on concentration, formation of AlCl3(Pr"20) crystals took place during the cooling after 15-120 minutes (block 106).

The formation of needle like crystals at room temperature was observed at AICI3/CH2CI2 molar ratios exceeding 1:2.84. The 1:2.84 molar ratio is equivalent to 5.5 mo! Al/I CH2CI2. Significant increase in crystal yield and decrease in precipitation time (or increase in precipitation temperature) is achieved by increasing the sol concentration.  Precipitation of crystals at room

temperature began after 2 hours in the 1:2.84 sol while precipitation in the 1:2.4 sol took less than 15 min. The crystals molar ratio was found experimentally to be AICi3:Pr"20 = 1:1. Although an optical microscope photograph of the crystals shows a polycrystalline diffraction pattern, facets can be clearly seen. It is important to note that the crystal formation process which involves unhydrotyzed and uncondensed aluminum species in this system is completely different from the formation of crystalline phases of boehmite or bayerite in aqueous sols of alumina. Moreover, the crystallization process is reversible and gels with AICI3 concentrations exceeding the AICI3/CH2CI2 molar ratios of 1:2.84 can be obtained by reheating the crystals to a higher temperature than their formation point.

The crystals were separated from their mother liquor by decantation and then dried in vacuum (10"^ mmHg) at room temperature for 4 hours. Since the crystals are highly hygroscopic, extra care must be taken to prevent the* absorption of atmospheric water. The dry crystals were kept in sealed vials filled with argon at 5°C until the foaming experiments. All manipulations of crystals were thus carried out under flowing argon, in a glove box filled with argon or in a vacuum.

Foaming experiments for four different heating temperatures (block 110) are discussed below. In the first experiment, the crystals were heated to about 70°C in the oil-bath. In the second experiment, the foaming process was observed at room temperature by placing the crystals in sealed vials filled with argon at 25°C. In the third experiment, a fast heat treatment profile to 900°C was carried out. Finally, in the fourth experiment, a slow heat treatment at 150°C was used.

In the first experiment, approximately one gram of crystals were placed in a sealed 200 ml reactor and then heated to a temperature of 70°C to accelerate the foam formation. Upon heating of the crystals to temperatures of about 70°C, a liquid phase begins to appear and dissolve the crystals, the crystals become transparent, and some gas is evolved. Subsequently, a homogeneous liquid phase is obtained. At the temperature employed, this step takes several minutes. Depending on the liquid temperature, after few more minutes a massive or slow nucleation of gas bubbles takes place.  Bubbles that reach a critical size on the

rr \^ yifi^t.

surface collapse. However, further nucleation and foaming continues until the viscosity of the liquid reaches a level that is sufficient to stabilize the foam structure. The time span from the initial bubble nucleation until the full stabilization of the foam structure was 2-4 minutes at 70°C.

An increase in volume by a factor of approximately ten between the liquid and the foamed states has been produced. The foam contains a gas phase embedded in a solid closed-cell foam. Significantly, in contrast to other ceramic foaming processes no further extraction or drying procedures are required, in the present case. The nature of the above process will now be discussed in more detail.

The first stage of the foaming process involves the gradual appearance of a liquid phase accelerated by heating the crystals of the AICl3(Pr"20) complex. The gas evolved in a controlled heating of the crystals to 70°C was analyzed by means of NMR, before a liquid phase has formed. The only volatile species isolated was isopropyl chloride. This result indicates that the AlCl3(Pr"20) complex is decomposed during heating with the formation of isopropoxy groups and isopropyl chloride (block 112) through the following scheme:

Cl^Al\OYx[ —^-^  CIIAI-0?T" +  Pr"C/	(3)

No traces of isopropyl ether were identified by NMR, indicating that all the remaining isopropyl ether may be attached to the unreacted fraction of the complex. The aluminochloroisopropoxy species formed during the crystal decomposition originates from the same nonhydrolytic reactions taking place in dichloromethane as a solvent. The isopropyl chloride evolved in the decomposition of the crystals has a normal boiling point of 35.4°C. In a closed reactor however, or when liberated rapidly, the isopropyl chloride product subsequently dissolves the aluminochloroisopropoxy species formed and the remaining unreacted AICl3(Pr"20) complex, producing a homogeneous solution. This solution has a significantly higher boiling point due to the large concentration of aluminum species.

The percent isopropyl chloride found in the gas phase corresponds to approximately  51% of the total isopropyl chloride content that can theoretically

form in the system. Assuming this isopropyl chloride content is present initially in the liquid phase, the overall Al/Pr"CI molar ratio in this solution would be around 1:1, much higher than the AI/CH2CI2 molar ratio of 1:2.84 required for the precipitation of crystals. Even if the maximum theoretical value of isopropyl chloride would have been present at this stage, the corresponding minimal Al/Pr"CI molar ratio must exceed 1:2, since this condition implies that all the aluminum species are completely condensed at this stage. Fully condensed aluminum is expected to be present only in the late calcination stages of the resulting foams. In other words, the Al/Pr"Cl molar ratio must be above 1:2 and is most likely around 1:1. This can be the result of a higher solvation power of isopropyl chloride (compared to dichloromethane), but more likely. It is the result of the better miscibility of the aluminum species containing isopropoxy groups formed during the decomposition of the complex. In fact, solutions of AlCbCPr"aO) " complex crystals that were dissolved in dichloromethane mother liquor showed increasingly smaller yields of reprecipitated crystals over a period of one month. No precipitation was obsen/ed after a period of one month, indicating that the species become more soluble with time. This is consistent with the formation of isopropoxy groups during aging which increases the aluminum species miscibility in dichloromethane.

The formation of a liquid phase is followed by an induction period which is dependent on the liquid temperature (few minutes at 70°C vs. 1 day at 25 C). Consistent with the nonhydrolytic chemistry, a homogeneous polymerization takes place at this stage producing AI-O-AI bonds (block 116), according to the following scheme:

= AI-0?J:" + a~AI= -^ =AI-0-Al= + Pr"" Q  (4)

The polymerization in this system however, occurs much faster than in the corresponding sol-gel processes, due to the high aluminum species concentration. As evident from EQUATION 4, isopropyl chloride is also a product of polymerization. Isopropyl chloride was the only volatile product found in the gas phase after foam formation by NMR and GC analysis. The formation of isopropyl chloride in  homogeneous solution  would act as  to decrease the

concentration of polymer species formed during polymerization. Following the induction period, and depending on temperature, an extensive or slow nucleation of bubbles rising to the liquid surface has been observed. The transition of the homogeneous solution to an heterogeneous one may result from the increase in polymer mass fraction during polymerization. As long as the solvent and growing AI0xCly(0Pr")2 species are mixed homogeneously, the boiling point of the solution is raised above the boiling point of the pure isopropyl chloride (35.4°C at 1 atm), and its vapor pressure is low.

As the polymers reach a critical size, the homogeneous polymer solution undergoes a phase separation to a polymer and solvent rich regions (block 118). At this instance, which is recognized as the foaming point, two different processes take place simultaneously in the heterogeneous mixture. In the solvent rich region, the solvent expelled is suddenly above its boiling point, or with a significant* vapor pressure. Bubbles start nucleating within the solution, expand and rise to the surface, as a result of buoyant forces. As long as the viscosity of the polymer rich regions is low, the expansion, rise, coalescence, grovv^h and collapse of the bubbles continues. However, since the polymer concentration increases upon the formation of a polymer rich region, the rate of polymerization is significantly increased. Thus, the viscosity and surface tension of the polymer rich phase rises rapidly, resulting in much smaller, more stable bubbles. The foam is subsequently stabilized by gelation of the polymer phase (block 120).

The evolution of the isopropyl chloride condensation product during the final stages, should in principle result in the decrease in polymer concentration in the polymer rich regions. However, since the evolution of isopropyl chloride at this stage is directly related to polymer molecular weight increase, and furthermore, a phase separation process is involved, a fraction of the isopropyl chloride formed diffuses to the solvent rich regions. This results in the partial drying of the gelled phase during the foaming process.

TGA/DTA of the crystals in argon and in air are presented in FIGS.. 2A and 2B, respectively. The major weight loss from the crystals (> 80% of the total weight loss), both in argon and in air, takes place between 70-150°C. This result indicates that the crystals decomposition starts at temperatures as low as 70°C

and is endothermic. The differences in magnitude of the 220-600°C exotherm between FIGS.. 2A and 2B is attributed to the oxidation of organic residue which occurs in air but does not take place in argon.

In addition, since the AICl3/Pr"20 ratio is 1:1, there is not sufficient internal oxygen (in the ether) to supply the full AI2O3 stoichiometry. In order to reach the AI2O3 composition, it is necessary that the materials derived from the crystals react with atmospheric oxygen during the heating. When air atmosphere is used, the following overall reaction is expected to take place at the 220-600°C temperature range:

1	A	1

AlCl,(Pt;0) +  -O,  —^  -A1,0, +  volatlles	(5)

The small exothermic peak that appears in Fig. 2B at about 850°C but absent in Fig. 2 A, attributed to the crystallization of -q-AbOs, is consistent with* EQUATION 3. The calculated weight loss according to EQUATION 3 is:

3C/+2Pr"--0	3-35.45+2-43 ---16

%WL  =	^-^ * 100 = 	2	• 100 = 78 .3%

AlCly{Vr{0)	133.35+102

which is in very good agreement with the experimental value of 78.2% obtained from Fig. 2B.

The second experiment illustrates that formation of foams may occur at room temperature. As expected from the high activation energy measured for the corresponding gelation process, the time scale for the foaming process is days rather than minutes. The foaming mechanism at 25°C is essentially similar to the one at 70°C. The dry crystals were placed in a sealed glass vial and held at 25°C. Clear liquid phase appears after one week at this temperature. Rather than a massive nucleation as encountered at 70°C, only a few nucleation sites are formed initially on the surface in this experiment. The bubbles grow significantly by gas diffusion and subsequently collapse as a result of insufficient surface viscosity. Other nucleation sites appear, which produce one or more bubbles. The general features seen in the early stages of foaming include bubble nucleation, growth by gas diffusion or bubble coalescence, and bubble collapse.

Cell size is in the order of few mm, which is an order of magnitude larger than cell size in the foam obtained at 70°C. This result emphasizes the interplay between temperature, gas pressure and fluid viscosity in determining the final cell size.

Fig. 3 presents the TGA/DTA curves of the foams produced at 25°C heated in air. The weight loss up to about 250°C is about 35.5% of the total of 67.4%, much smaller than for the parent AlCl3(Pr"20) complex crystals which lose about 70% of the total of 78.3% at this temperature rar^ge. NMR and GC results show that the only volatile species evolved during the process of foam formation is isopropyl chlohde. In particular, no isopropyl ether was detected in the gas phase, indicating that all the oxygen remains attached to the aluminum atoms. Starting with the AICl3(Pr"20) complex, an overall mass balance over the foaming process can be written in the form of EQUATION 6:

AlCl^(PriO)	>  AlOa2_2jP/)2_2:, +  IxPr" a	(6)

The foam composition, given by EQUATION 6, is subsequently transformed to alumina during calcination in air (block 122) through the following overall reaction which also involves complete oxidation by atmospheric oxygen;

^/(9a3.,,(Pr"),.2. + -^2  —^ -Al^O, +  volatiles	(7)

A comparison of the weight loss expected from EQUATION 7 with the experimental TGA result gives an assessment of the volatile isopropyl chloride fraction, denoted by x in EQUATION 6, which is evolved during the foaming process. The weight loss (WL) calculated from EQUATIO.N 7 is given by:

(3> - 2x)Cl +(2- 2x) Pr" --Oj

%WL  =  	;	^—*100  =  f(x)  (8)

The x value corresponding to the experimental TGA weight loss has been estimated as 0.51 based on the TGA Data in Fig. 3 and EQUATION 8. No significant weight loss is detected in TGA at temperatures below about 100°C,

where desorption of physically bound isopropy! chloride is expected to occur. The DTA/TGA curve in Fig. 2B can be roughly divided into two regimes, the 25-170°C and the 170-650°C intervals where the crystals lose 65% and 13% respectively. On the other hand, the foams lose 16% and 51% of their initial weight in the same temperature range as seen in Fig. 3. This difference points out to a different reaction pathway of the crystals and the foams.

In the third experiment, a fast heat treatment profile to 900°C (FH) was carried out at a heating rate of 300°C/h with a three hour soak at 900°C. Further heat treatment of FH materials was performed for one hour at 1500°C in air.

Heat treatment of the crystals to 900°C (300°C/h) results in a formation of extremely light monolithic foams. SEM observation has shown that the foam consists mainly of completely closed cells, 50-300 ^m in diameter. Several large cells (~500 )xm) also appear, possibly due to the collapse of walls separating t smaller cells. A few cells may have been broken as a result of mechanical stress during mounting of the samples on the SEM holder. Others may explode as a result of the interaction with the electron beam in the microscope. Average cell thickness is measured by SEM to be 1-2 fim in size, which explains the large macroporosity of the material. The effective density of the foams after treatment at 1500°C is estimated from the mass/volume ratio to be between 0.05-0.25 g/cm^ which corresponds to 94-99% porosity. For a simple cubic array of hollow spheres, 150 p.m in diameter with cell thickness of 1.5 }am and the density of a-Al203 (4.0 g/cm^), the theoretical porosity obtained is 98%.

The surface area of the FH foams treated in argon (see Fig. 4) is more than 150 m^/g. After additional calcination in air which is accompanied with about 10%) weight loss of the carbon containing phase the surface area drops to about 70 m^/g.

The FH foams treated in air show an identical macrostructure as the FH foams treated in argon or foams treated in argon followed by calcination in air (argon/air). However, SEM micrographs of the fractured cell walls of the air treated FH foams, reveal a completely different morphology in the |im scale compared with argon/air treated FH foams. The cell walls of the air treated FH foams consist of an homogeneous nucleation of (im sized inhomogeneities and

holes created by the displacement and disattachment of these inhomogeneities. The surface area of FH foams treated in air at 900°C is only in the order of 10 m^/g, which is an order of magnitude lower than the SH foams or other FH foams at this temperature. Their comparatively low surface area coupled with their )j.m sized inhomogenieties, indicates that the air treated HT foams contain much smaller microporosity.

While the foam treated at 1500°C is transformed to a-Al203 loosing all the microporosity, overall shrinkage of the foam is very small (5±3%). In addition, the special closed cell morphology is retained at this temperature. The cell walls show different stages of sintering (Fig. 1, block 124) and degrees of porosity. The surface area at 1500°C of 0.5 m^/g is consistent with the average particle size, of about 1 p.m in size.

In the fourth experiment, a slow heat treatment at 150°C (SH) was carried out under argon at a heating rate of 70°C/h with a three hour soak at 150°C. Further heat treatment of SH materials was done at temperatures in the range of 250°- 900°C in air.

BET surface area measurements shown in Fig. 4 reveal that the foams can posses a relatively high surface area. The SH foam shows no measurable surface area after formation at 150°C or after additional heat treatment at 250°C in air. At higher calcination temperatures the surface area increases and reaches a maximum of 265 m^/g at 650°C. A decrease to 100 m^/g at 900°C is noticed upon crystallization. The surface area evolution of the foams is very similar to the surface area development of the corresponding xerogels obtained from this system. Furthermore, it indicates that the cell walls posses nanoporosity which is the consequence of the gelation process involved in their formation.

Foams can be obtained directly from sols prepared by mixing AICI3 with isopropyl ether without the addition of solvent. However, the crystal technique discussed above is preferred for two main reasons. First, the dissolution of AICI3 in neat isopropyl ether requires high temperatures (or long dissolution times). Therefore the foaming process begins before the dissolution of AICI3 is complete, giving rise to inhomogeneous foams.  Second, since the crystals can be easily

handled and stored, only solids are used at all stages of foam preparation rather than reactive and corrosive liquids.

In another embodiment, the precursor consists of an aluminum sec-butoxide and silicon tetrachloride solution. In one experiment, a molar ratio of 1:1 (aluminum;siiicon) v\/as used. The solution was heated to 100°C in a closed vessel. This solution started foaming in approximately ten minutes. At the end of the test, a ceramic foam with a 90-98% porosity was obtained. Unlike the previous embodiment where some or all the precursors were solids, in this case both precursors are liquids.

In this embodiment, the volatile agent is sec-butylchloride. The ec-butyichloride component serves as the blowing agent that creates a foam as ie solution gels.

This embodiment illustrates that a release of a volatile component may \ )e achieved with different starting materials. Significantly, in this embodiment, the "oiatile component originates from the metal precursor, rather than from the ether, \/Ioreover, this embodiment illustrates that different volatile components may Drovide the blowing agent.

The ceramic foaming processes described above are much simpler than conventional methods with regard to process requirements and control. Process simplicity stems from the fact that all the functions required for foam formation can be embedded in only one precursor. The precursor contains all the necessary foam formation components in such a way that the application of mild heating accelerates its transformation to a solid, dry, foamed material.

The mechanism involves sol-gel chemical reactions and physical processes including phase separation and foaming due to evolution of a volatile reaction product during inorganic gelation. In the AICI3 - isopropylether system, the decomposition of the crystals of the AICl3(Pr"20) complex leads to the formation of isopropyl chloride and aluminochloroisopropoxy species, both not present initially. Foam formation is made possible by the inherent duality of the roles played by these two products. Isopropyl chloride takes the dual role of the solvent and the foaming agent present in the solvent rich phase after phase separation, while the aluminochloroisopropoxy species take the dual role of the

polymerizing species giving rise to microphase separation (and additional isopropyl chloride) and the gelling/setting agents present in the polymer rich phase after phase separation. Moreover, the duality of the components, which change their role at the foaming point, where phase separation takes place, results in three simultaneous processes, namely foaming, gelling and drying. The net result is a foamed, stabilized, dry material.

While conventional foaming mechanisms may utilize one or more of the above processes, no analog mechanism exists in the organic, ceramic or metal foam production processes. Moreover, given sufficient starting materials, the resulting foams fill the foaming vessel and resemble its shape. Since the foaming, gelling and drying processes occur simultaneously the foams can be prepared in situ in a mold, for example, cylinders or pipes to produce foams in complicated shapes (Fig. 1, block 108).

From the above, it may be seen that the invention provides improved ceramic foams with exceptionally high porosity. While certain specific embodiments of the invention are disclosed as typical, the invention is not limited to these particular forms, but rather is applicable broadly to all such variations as fall within the scope of the appended claims. To those skilled in the art to which the invention pertains many modifications and adaptations will occur.

For example, a variety of combinations of compounds may be used for the precursor. The ceramic-forming material may include one or more of the elements such as AI, Ti, Zr, Si, V, Zn or Fe that are combined with a halide and an oxygen donating molecule including ethers, alkoxides, ketones, aldehydes, esters or any combinations thereof Where the latter may be combined with the element above at any ratio. At least one precursor comprising MXn(Ry02)i were M is selected from the group of elements consisting of Al, Ti, Zr, Si, V, Zn, Fe and any combination thereof, X is a halide, and where RyOz is an oxygen donating molecule selected from the group consisting of ethers, alkoxides, aldehydes, ketones, esters and any combinations thereof at a ratio (/) to the metal.

Various ratios may be used for the compounds as well. Typical Al:Pr"20 molar ratio may be between 1:0.1 and 1:10. Preferably, the Al:Pr"20 molar ratio is between 1:0.5 to 1:3. Typical Al:Si molar ratio may be between 1 :0.1 and 1.10. Preferably the Al:Si molar ratio is between 1:0.25 and 1:4

Furthermore, various organic or inorganic fillers such as powders, ceramic fibers, polymeric fibers, composite fibers, or organic additions may be added to the foam precursors at any stage of the foaming process (see, for

example, block 104) to affect various mechanical, physical and chemical foam properties. For example, silicon carbide fibers may be added to strengthen the foam. See the Fujiu et a), and Wu et al. articles referenced above, the contents of which are hereby incorporated herein by reference. In addition, oxide fibers such as Si02 fibers may be used as fillers. Also, an organic polymer (or polymers) such as QPAC sold by Pac Polymers may be used.

Also, various heating and foam forming techniques may used in the practice of this invention. Thus, the specific structures and methods discussed in detail above are merely illustrative of a few specific embodiments of the invention.

The foam formed by the techniques described hereinabove is a "closed" cell foam, that is the "walls" separating the various cells of foam are solid or closed. It will be appreciated by persons skilled in the art that the foam forming technique may be adapted to be also applied to forming an "open" cell foam.

This technique uses depressurizing to obtain an open-cell foam. As the pressure difference {^p) between the initial and final stages of process increases, the foam has a more "open" cell structure. The type of foam that is produced is also dependent on several other variables, such as the molecular weight, the viscosity, the amount of isopropyl chloride and organic or inorganic additives which may be added.

Reference is now made to Fig. 5 which is a flow chart illustration which summarizes the stages involved in the mechanism of an open-cell or partially open cell foam formation.

The process of Fig. 5 is similar to the process described hereinabove with respect to Fig. 1. Elements of this embodiment of the invention which are similar to elements which have been previously described with respect to the preferred embodiment hereinabove, are similariy designated and will not be further described. The AICl3(Pr"20) complex or crystals thereof are used as the precursor (block 100). The container containing the AlCl3(Pr"20) complex is placed in a pressure vessel (block 108) and pressurized. The pressure vessel is then heated (block 110) to accelerate the transformation of the complex to a solution of isopropyl chloride and partially condensed AI-O-A- species (block 116). The temperature equilibration varies, depending on the pressure vessel.  The

foaming times varies depending on the temperature (for example,  about 10 minutes at 80°C).

There are two alternative methods of producing the foam, either depressurizing after foaming (steps 140 - 144) or depressurizing before foaming (steps 132, 134):

The first alternative is to depressurize after foaming (steps 140 - 144) which can break down the original cell walls due to gas expansion thus providing an open-cell material. If the cell walls do not break the foam will expand and contain larger cells. Often, especially during a large pressure drop {Ap), new and larger cells are obtained which mostly have an open structure.

In this method, phase separation and foaming occur under pressure (step 140) after the polymer reaches a critical size. The foam is stabilized by gelation. Depressurizing the vessel causes the cells walls in the foam to break thereby providing an open-cell foam. The rapid drop in pressure breaks down the walls between the cells and expands the structure, thus giving rise to an open or partially open structure (step 144). Open-cell structures are particularly useful for filters and catalyst supports, for example.
