Repository: anandvc/allindianpatents

File: patents/216376-a-method-of-preparing-a-film-forming-block-copolymer.html (part 1 of 2)
Indian Patents. 216376:A METHOD OF PREPARING A FILM FORMING BLOCK COPOLYMER

Indian Patents

Recently Granted Patents

  Recently Published Patents

Title of Invention	A METHOD OF PREPARING A FILM FORMING BLOCK COPOLYMER

Abstract	A block copolymer for hair styling compositions includes hydrophilic and hydrophobic blocks which allow for optimization of desirable characteristics of the hair styling composition, such as style retention at high humidity, tack, hardness, resistance to flaking, and washability from the hair. The copolymer includes a polyacrylate backbone of hydrophobic blocks, with hydrophilic acrylate side chains. The copolymer is suitable for the formulation of a number personal care, household, hair care, skin care and other formulation. The copolymer is suited to incorporation into low VOC hydra-alcoholic hair styling compositions to meet reduced VOC, regulations.	

Full Text	FORM 2

THE PATENTS ACT 1970

[39 OF 1970]

COMPLETE SPECIFICATION

[See Section 10]

"METHOD OF PREPARING A FILM FORMATING

BLOCK COPOLYMER"

THE B.F. GOODRICH COMPANY, of 4 Coliseum Centre, 2730 West Tyvola Road, Charlotte, North Carolina 28217-4578, United States of America

The following specification particularly describes the nature of the invention and the manner in which it is to be performed :-

OROGONAL

IN/PCT/2001/00760/MUM

25/6/01

GRANTED

15-6-2005

*

BRANCHED/BLOCK COPOLYMERS FOR TREATMENT OF

	KERATINOUS SUBSTRATES

Background of the Invention

The present invention is directed to novel polymers containing a branched/block copolymer structure, which is useful for treatment of keratinous substrates, especially to cosmetic compositions, such as hair sprays, hair conditioners,

10  hair setting lotions, creams, and the like, which incorporate the polymers. The polymers provide the cosmetic compositions with greater holding power, less flaking, and better ability to stylize than conventional polymers used in hair and similar cosmetic preparations.

Both natural and synthetic polymers, usually incorporated into an aqueous or an aqueous/alcoholic solution, are in current use as hair lacquers, hair-setting lotions, and the like. The function of such polymers is to impart "body" and holding power to the hair.

At the present time, the principal polymers or polymers employed in hair sprays, setting lotions, and hair conditioners include polyvinyl pyrrolidone (PVP) homopolymers and

20	copolymers, half esters of polyvinyl ethers-maleic anhydride, polyvinyl acetate-crotonic

acid co- and terpolymers, half esters of ethylene-maleic anhydride, acrylates and others. With the exception of vinyl pyrrolidone homopolymers, conventionally employed synthetic polymers and polymers used in hair sprays, and the like, tend to impart excessive stiffness to the hair, causing an unnatural look. In addition,

25	incorporation of such synthetic polymers or polymers into hair care compositions

sometimes leads to excessive flaking, thereby making the compositions unsatisfactory from a commercial standpoint.

Although polyvinyl pyrrolidone homopolymers and copolymers provide a more natural look in that they are free from some of the disadvantages of other commercially available products, they tend to provide less satisfactory holding of the hair at high humidity levels.

Typical hair stying polymers are random copolymers which are prepared by polymerizing two or more hydrophilic, anionic, cationic, or hydrophobic monomers, such as acrylic or vinyl monomers. The backbone of the resulting polymer is typically composed of a statistically random distribution of all the monomers. The ratio of these 5  monomers is selected in such a way as to obtain a resin with a certain hydrophilic and hydrophobic balance.

The hydrophobic monomers generally provide better hairstyle retention at

high humidity levels. Polymers, in which hydrophobic monomers predominate heavily,

however, have poor solubility in water-ethanol mixtures, are not readily washable from

10	the hair, and tend to flake and feel plastic-like on the hair. They are therefore unsuited to

use in hair styling formulations.

On the other hand, polymers with high levels of hydrophilic groups have

good solubility in water/ethanol mixtures and are washable from the hair. However, they

are generally too sensitive to moisture, becoming tacky, and therefore do not hold a

15	hairstyle under conditions of high humidity. U.S. Patent No. 3,954,960 to Valan, for

example, discloses a random copolymer of purely hydrophilic monomers. This is a film

forming resin of a quaternized copolymer of vinyl pyrrolidone and a copolymerizable

vinyl monomer such as a di-lower alkyl alkyaminoalkyl (or hydroxy alkyl) acrylate or

methacrylate. Quaternized polymers of polyvinyl pyrrolidone, however, tend to be

20	highly moisture sensitive and have overall poor performance in hairstyle retention and

tack.

Accordingly, it is desirable to build a resin with a balance of hydrophilic

and hydrophobic groups to achieve a combination of performance properties, such as

style retention at high humidity, tack, hardness, flaking, washability from the hair, and

25	other subjective performance attributes.

A typical example of a random copolymer having a

hydrophilic/hydrophobic balance is disclosed in U.S. Patent No. 3,914,403 to Valan.

Valan discloses a film-forming resin formed from polyvinyl pyrrolidone, vinyl acetate,

and a cationic monomer. The polyvinyl pyrrolidone and the cationic groups form the

30	hydrophilic portion of the resin, while vinyl acetate provides the hydrophobic portion.

By varying the ratio of polyvinyl pyrrolidone to vinyl acetate, water soluble or water insoluble polymers are obtained. The highly water soluble polymers tend to have poor

hair style retention at high humidity, whereas the highly insoluble ones are likely to be un-washable and too plastic-like.

U.S. Patent No. 3,925,542 to Viout, et al. and U.S. Patent No. 5,196,495

to Chuang, et al. disclose additional examples of random copolymers with various

5	hydrophilic/hydrophobic balances. Uses for the copolymers include aerosols, lacquers,

non-aerosol hair sprays, hair setting creams, and setting lotions.

U.S. Patent No. 4,007,005 to Patel discloses a hair setting resin based on a

random copolymer of a reactive polyamide epichlorohydrin and polyvinyl pyrrolidone.

The copolymer provides long style retention at high humidity. However, the reactive

10	polymers are toxic and lack washability from the hair when used as aerosols, non-aerosol

hair sprays and setting lotions.

Due to environmental regulations controlling the emission of volatile

organic compounds (VOC"s) into the atmosphere, VOC emissions have been restricted

to 80% by weight of the hair styling formulation in some states, with further restrictions

15	to 55% anticipated..To meet the regulations, reduced VOC hair styling formulations are

being developed. Water is substituted for part or all of the organic solvents

conventionally used in such formulations. U.S. Patent No. 5,565,193 to Midha, et al.

discloses a random copolymer hairstyling resin primarily formed from monomers such as

n-butyl acrylate (the hydrophobic component), and acrylic acid, the (hydrophilic

20	component), grafted with siloxane to balance the properties and to render the resin

suitable for formulation in an 80% VOC composition. However, such polymers tend to become too soft and produce negative beading on the hair in low VOC formulations.

U.S. Patent No. 5,620,683 to Tong, et al. discloses a resin comprising a

random copolymer of n-alkyl acrylamide (the hydrophobic component) and acrylic acid

25	(the hydrophilic component). Although the polymers are said to be suited to use in low

VOC formulations, such polymers tend to be insoluble in water. Rather, they form a slurry in water and ethanol blends. Only upon adding the liquefied propellant gas, such as dimethyl ether, to the aerosol cans, does the resin dissolve. Preparing a slurry and pumping it into the aerosol cans is impractical for most purposes. In addition, because 30  the resin is insoluble in water, it may prove difficult to wash from the hair.

U.S. Patent No. 5,599,524 to Morawski, et al. discloses a hair spray composition in a formulation having 80% VOC"s, or less. A defoaming agent is added

to a conventional hair resin to reduce suriace tension and to eliminate foaming of aerosol and non-aerosol hair sprays. The composition does not provide an improvement in flaking, fly away, or humidity resistance over conventional formulations.

U.S. Patent No.5,501,851 to Mudge, et al. discloses a random copolymer of butyl acrylate, methyl methacrylate, hydroxyethyl acrylate, and methacrylic acid for low VOC formulations. The polymer is dispersed in an emulsion to render it later removable with a shampoo.

The present invention provides for new and improved block/branched copolymers and hair treatment compositions incorporating the copolymers, which overcome the above-referenced problems, and others.

Summary of the Invention

The present invention has resulted from the discovery that a block copolymer for use in hair styling compositions can be prepared from ethylenically unsaturated monomers utilizing a polyfunctional organic monomer, having at least two functional groups, or chain extender monomer, where the reactivity of the functional groups is substantially different to produce an AB block copolymer. The polyfunctional monomer polymerizes with a first monomer or mixture of monomers through the functional group having the greater reactivity to form a first or A block. A second monomer or mixture of monomers contains at least one carboxylic acid group and copolymerizes with the less reactive functional group of the chain extender monomer to form a second, or B, block. The result is a block copolymer in which the A-block is more hydrophobic than the B-block so that the copolymer has both hydrophobic and hydrophilic blocks and has a plurality of glass transition temperatures and which provides exceptional utility as a hair styling composition.

In accordance with another aspect of the present invention, a hair styling composition includes about 1 to 20 weight percent of a block copolymer in accordance with the present invention, together with 20 to 99 weight percent of water and 0 to 80 weight percent of an organic solvent. In addition, a method of preparing a hair styling composition is provided. The method includes preparing an AB block copolymer having hydrophobic and hydrophilic blocks by polymerizing a polyfunctional organic monomer(s) which has at least two functional groups with a first ethylenically

unsaturated monomer(s) to form an A-Block, and then polymerizing a second

ethylenically unsaturated monomer(s) containing at least one carboxylic acid group with

the A-block to form a B-block and a copolymer having hydrophobic and hydrophilic

blocks. To prepare hair styling compositions 1-20 % wt. of the block copolymer is

5	combined with 20-97 % wt. of water, 0 to 80 % wt. of organic solvent, 0 to 5 % wt.

surfactant and conditioning agents, 0 to 1% wt. fragrance, and other ancillary agents.

One advantage of the present invention is that it enables hair styling

compositions to be prepared with optimal performance properties, such as style retention

at high humidity, tack, hardness, flaking, washability from the hair and other subjective

10	performance attributes.

Another advantage of the present invention is that the copolymers provided can be incorporated into hydro-alcoholic hair styling formulations to meet reduced VOC, regulations and they are effective as styling agents in a wide variety of hair styling formulations, including aerosol sprays, mousses, spritzes, gels, setting lotions, and the like.

Yet another advantage of the present invention is that the copolymers can be used for a variety of other applications where a coating composition or film forming polymer would be employed which can benefit from the fact that the block copolymer has hydrophobic and hydrophilic blocks.

20

Detailed Description of the Preferred Embodiments

A-Block/branched copolymer having two or more distinct glass transition

temperatures (Tg) can be tailored to provide the desired properties in a hair care

composition. The copolymer has a block structure, consisting essentially of a hard,

25	hydrophilic block, which contributes to a high Tg, and a soft, more hydrophobic block,

which contributes to a low Tg. The hydrophobic block forms the A-Block of the copolymer, while the hydrophilic block forms the B-Block. The hydrophilic B-Block and hydrophobic A-Block contribute different properties to the overall copolymer. The soft, low-Tg hydrophobic A-Block contributes properties such as the formation of a uniform, clear film on the surface of the hair, providing high humidity resistance for durable hair style retention, conditioning and detangling the hair while wet, conferring the dried hair with a soft feel to the touch, adherence to the hair without flaking,

reshaping of the hair by application of a curling hon. The hard, high-Tg, hydrophilic block provides the copolymer with benefits such as ease of dispersion of the copolymer in water, alcohol, or mixtures thereof, provision of a firm hold when applied to the hair, ease of washability from the hair, and detangling of the wet hair with a comb. These properties can be tailored by varying the composition and length of the blocks. For hair styling and fixing compositions, the hydrophobic A-Block is preferably a polyacrylate, while the hydrophilic branches are preferably formed from methacrylic acids or other polymer-forming carboxylic acids.

The general structure of the copolymer of this invention can be represented by the following two structures:

where A represents the monomer or monomers of the first block, referred to herein as the "A-BIock," and B represents the monomer or monomers of the second block, referred to herein as the "B-Block." X represents a chain branching agent or a multifunctional monomer used to link the A and B-Blocks. In these structures, n represents the degree

5	of polymerization of the A-Block, i.e., the number of monomer units in the A-Block. Its

value is typically larger than 100. The letters q and p represent the degree of polymerization of the B-Block, i.e. the number of monomer units in the B-Block. Their added value is typically larger than 100. Either q or p can take the value of zero but not both at the same time. The straight line between two monomers (A—A) represents a

10	covalent chemical bond.

The copolymers of this invention, as represented in Structures 1 and 2 above, are blocky and may form three-dimensional networks. The existence of the two blocks was confirmed by conducting differential scanning calorimetry on dry polymer samples. It is well known that the presence of two or more transition temperatures, Tg"s, is a clear indication of the blocky character of the copolymers, see, e.g., "Contemporary Polymer Chemistry" 2nd. Edition by H. Allcock and F. Lampe, Ch. 17, Prentice Hall Publishers, 1990. The A-Blocks and the B-Blocks are covalently or chemically attached through the chain branching agent X.

The average molecular weight of the copolymer can reach up to

20	1,000,000. The preferred molecular weight is in the 20,000 to 250,000 range. The

preferred molecular weight of the A-Block is in the range of 10,000 to 150,000, whereas the preferred molecular weight of the B-Block is in the range of 1,000 to 50,000.

Therefore, the copolymers of this invention attain their unique hair styling and fixing properties attributes due to a combination of soft and hard blocks. The A-

25  Block is a soft more hydrophobic block, with low Tg, and the B-Block is a hard,

hydrophilic high Tg block. In addition, the length and composition of the blocks of the polymer can be varied to improve specific performance needs. In particular, the copolymers of this invention are designed to provide long lasting hair style retention at high humidity, natural feel, good hair combing, reduced flaking, no build up, and good

30	hair styling and restyling. They are good film formers, water and alcohol soluble or

dispersible and washable with water and shampoo.

To form the copolymer of the present invention, a two-step reaction process is used. This polymerization can be performed in a single reactor without having to isolate either the A or B-Block as an intermediate. The first step yields the A-Block portion of the copolymer, while the second step adds on the B-Blocks to form the 5  resulting copolymer. In the first step, the monomers A, such as an acrylate,

methacrylate, or a vinyl monomer, is copolymerized with a relatively small amount of the second chain extender monomer X. The monomer X has two or more polymenzable functional groups. The reactivity of the functional groups is such that the first monomer A reacts preferentially with a first functional group leaving the second functional group predominately unreacted. A preferred monomer X has both allyl and acrylate and methacrylate groups, for example, allyl methacrylate. The acrylate and methacrylate groups polymerize faster, due to its higher reactivity relative to the allyl groups. In the first step, the allyl groups remain predominantly unreacted.

The first and second monomers react to produce a polymer. The polymer may be a linear or a branched polyacrylate with allyl functional side arms.

5  where R and R1 are chemical groups described later and where A represents the

incorporated monomer A. While two structures for the polymer have been shown, it should be understood that combinations of the two structures, including linear and branched portions, may be formed.

In the second step, monomers B, such as an acrylic or methacrylic acrylate or methacrylate monomer, is added and reacted with the slower reacting, second

functional groups of the polymer to obtain a three-dimensional branched and blocky copolymer.

Branched Block Copolymer where R2 is preferably an alkyl group and B represents the incorporated monomer B. The copolymer thus has a backbone, primarily derived from the monomers A and branches derived primarily from the monomer B.

This method is not limited to preparing the hydrophobic monomer BLOCK

first with the multifunctional monomer, then preparing the hydrophilic B-Block. The

order of addition can be changed. This is obvious to those familiar with the art of

polymerization.

5	The B-Block of the copolymer is a hydrophilic block, while the A-Block

is more hydrophobic than the B-Block. The hydrophobicity of the A-Block can be taylored to suit specific performance by incorporating hydrophilic monomers such as where the hydrophilic monomers is less than 60 % mol.

Suitable hydrophobic monomers A include those which are a) water 10  insoluble, that is, less than 0.2 weight percent of the hydrophobic monomer will dissolve in one hundred weight parts water, and b) are ethylenically unsaturated compounds.

The hydrophobic monomers A preferably have at least 2 to 30 carbon atoms and are most preferably pendant organic groups such as:

15  where R1 = -H, -CH3, -CH2CH3, and R2 is an aliphatic hydrocarbon group having at least two carbons, such as C2 to C20 alkyls and cycloalkyls; polynuclear aromatic hydrocarbon groups such as napthyls; alkylaryls wherein the alkyl has one or more carbons, preferably 4 to 8 carbons; haloalkyls of 4 or more carbons, preferably perfluoroalkyls; polyalkyleneoxy groups wherein alkylene is propylene or higher alkylene and there is at

20	least 1 alkyleneoxy unit per hydrophobic moiety. Exemplary hydrophobic monomers

include the higher alkyl esters of a, β-ethylenically unsaturated carboxylic acids, such as methyl acrylate, methyl methacrylate. butyl acrylate, ethyl acrylate, octyl acrylate, dodecyl acrylate, dodecyl methacrylate, tridecyl acrylate, tridecyl methacrylate, tetradecyl acrylate, tetradecyl methacrylate, octadecyl acrylate, octadecyl methacrylate,

25	ethyl half ester of maleic anhydride, diethyl maleate, and other alkyl esters derived from

the reactions of alkanols having from 2 to 20, preferably from 2 to 8, carbon atoms with  ethylenically unsaturated carboxylic acids such as acrylic acid, methacrylic acid, maleic

anhydride, fumaric acid, itaconic acid and aconitic acid; alkylaryl esters of ethylenically

unsaturated carboxylic acids such as nonyl a-phenyl acrylate, nonyl-a-phenyl

5	methacrylate, dodecyl-a-phenyl acrylate and dodecyl-a-phenyl methacrylate; N-alkyl,

ethylenically unsaturated amides such as N-butyl acrylamide, T-butyl acrylamide, octyl

acrylamide, N-octadecyl arylamide; N-octadecyl methacrylamide, N,N-dioctyl

acrylamide and similar derivatives thereof; a-olefins such as octene-1, decene-1,

dodecene-1 and hexadecene-1; vinyl alkylates wherein alkyl has at least 8 carbons such

10	as vinyl laurate and vinyl stearate; vinyl alkyl ethers such as dodecyl vinyl ether and

hexadecyl vinyl ether; N-vinyl amides such as N-vinyl lauramide and N-vinyl

stearamide; and ar-alkylstyrenes such as t-butyl styrene.

Other suitable monomers A include N-substituted acrylamides or

methacrylamides, substituted with alkyl radicals containing from 2 to 12 carbon atoms. 15  Among the applicable acrylamides and methacrylamides are included N-ethyl

acrylamide, N-tertiary-octyl acrylamide, N-decyl acrylamide, N-dodecyl acrylamide, as

well as the corresponding methacrylamides.

Of the foregoing hydrophobic monomers, the alkyl esters of acrylic acid,

methacrylic acid, N-alkyl acrylamides, and N-alkyl methacrylamides, wherein alkyl has

20	from 2 to 8 carbon atoms, and the alkyl styrenes, wherein alkyl has from 4 to 8 carbons,

such as t-butyl, are preferred. A particularly preferred monomer A is n-butyl acrylate,

ethyl acrylate and 2-ethyl hexyl acrylate.

The chain branching monomers X used in formulating the copolymer:

a)	should be multifunctional, i.e., should have at least two reactive,

25  polymerizable, unsaturated functional groups,

b)	should contain a suitable combination of two or more unsaturated

functional groups such as vinyl, allyl, acrylate, methacrylate in the same molecule.

Preferred chain branching monomers are those containing a combination of fast and slow reacting unsaturated groups. The fast reacting group is preferentially 30  incorporated in the polymer backbone during the first step, whereas the slow reacting group reacts preferably in the second step.

The structure of the chain branching agent can be of the following type:

where n, m  = 1 to 4, m + n > 2 R1, R3 = H, Alkyl R2  = alkyl, cycloalkyl, aryl, -(CH2-CH2-0)p- where p = 1 to 50,

-(CH2(CH3)-CH2-0)p- where p = 1 to 50, amido, ester, polyamido, polyester.

The reactivity of one of the functional groups should be relatively lower than the reactivity of the other. Table 1 below shows the reactivity ratios, rl and r2, for allyl, acrylic and methacrylic functional groups; as defined in the Polymer Handbook, by H. Immergut and J. Brandrup, 3rd Edition, Interscience, 1989. It can be seen that the allyl groups react 3 to 10 times slower than the other groups.

Table 1 Reactivities of Functional Groups

Fast Monomer/Slow Monomer	rl	r2

Acrylic Acid/Allyl Acetate	0.500	0.061

Methacrylic Acid/Allyl Acetate	1.129	0.066

Ethyl Acrylate/Allyl Acetate	0.600	0.165

Methyl Methacrylate/Allyl Acetate	0.383	0.136

n-Butyl acrylate/Allyl Acetate	0.427	0.199

Other multifunctional branching agents can also be used. Their selection should be based on the relative reactivity of their polymerizable groups. If the reactivity of the functional groups is substantially similar, then gelation during polymerization tends to occur. The polymer form is then difficult to remove from the reactor.

The monomers B are hydrophilic, or water-soluble monomers which are sufficiently water soluble to form at least a ten-weight percent solution when dissolved in

water and readily undergo additional polymerization to form polymers which are water soluble. The monomers B preferably contain at least one available carboxylic acid

group.

Exemplary hydrophilic monomers B include ethylenically unsaturated

amides with chemical structure:

where R1is -H, -CH3, -CH2-CH3, branched or linear alkyl, aryl, or cycloalkyl;

R2 and R3 are -H, -CH3, -CH2-CH3, branched or linear alkyl, aryl, or cycloalkyl; acid or

salt functional, such as -SO3H, -SO3 M (where M = metal), or combinations thereof;

amino functional such as:

or quatemized as:

where Y4, Y5, Y6, Y7 are -H, -CH3, -CH2-CH3, branched or linear alkyl, aryl, cycloalkyl, or combinations thereof.

X" = an acid radical such as chloride, bromide, sulfate, sulfonate, phosphate, methyl or ethyl sulfonate, phosphate.

Examples include acrylamide, methacrylamide and fumaramide, and their N-substituted derivatives such as 2-acrylamido-2-methylpropane sulfonic acid (AMPS), N-(dimethyIaminomethyl)acrylamide as well as N-(trimethylammonium-

methyl)acrylamide chloride and N-(trimethylammoniumpropyl)-methacrylamide chloride.

Other ethylenically unsaturated water soluble heterocyclic amides with

chemical structure:

where R is an alkylene group such as -[CH2-]n, where n - 1 to 4. Examples include vinyl pyrrolidone (n=l), vinyl caproclactam (n=2).

Other suitable water soluble monomers include ethylenically unsaturated carboxylic acids with general structure:

where R, = -H, -CH3, -CH2CH3

R2 = -[CH2-]n, where n = 1 to 40"s, linear or branched alkyl; cycloalkyl; aryl;

polyethylene oxide such as -(CH2-CH2-0)p- where p = 1 to 50;

polypropylene oxide such as -(CH2(CH3)-CH2-0)p- where p = 1 to 50.

or their quaternized salts:

Examples include acrylic acid, methacrylic acid, maleic acid, itaconic acid and fumaric acid, vinylaryl sulfonates such as vinylbenzyl sulfonate as well as the salts of the foregoing monomers: ethylenically unsaturated quaternary ammonium compounds such as vinylbenzyl trimethyl ammonium chloride, sulfoalkyl esters of unsaturated carboxylic acids such as 2-sulfoethyl methacrylate, and aminoalkyl esters of unsaturated carboxylic acids such as:

where R1 =  -H, -CH3, -CH2CH3;

R2 =  -[CH2-]n, where n = 1 to 40. linear or branched alkyl, cycloalkyl, aryl, polyethylene oxide such as -(CH2-CH2-0)P- where p = 1 to 50, polypropylene oxide such as -(CH2(CH3)-CH2-0)P- where p = 1 to 50; Y1, Y3, Y3 = -H, -CH3, -CH2-CH3. branched or linear alkyl, aryl, cycloalkyl, or combinations thereof;

X" = an acid radical such as chloride, bromide, sulfate, sulfonate, phosphate, methyl or ethyl sulfonate.

Examples include 2-aminoethyl methacrylate, N,N-dimethyl-aminoethyl methacrylate, N,N-dimethyI aminoethyl acrylate, 2-tert-butyI aminoethyl methacrylate, 2-trimethylammonium ethylmethacrylate chloride, 2-trimethylammonium ethylacrylate chloride, vinyl amines, such as vinyl pyridine and vinyl morpholine, diallyl amines and diallyl ammonium compounds, such as diallyl dimethyl ammonium chloride.

If monomers B are acidic, they make it possible for the resultant

  copolymer to be neutralized by reaction with an appropriate base so that the copolymer

may exhibit a desirable level of water solubility. For example, the copolymer may be

neutralized prior to being incorporated into an ultimate hair styling composition,

5	allowing the composition to be removed from the hair simply by washing with water.

Alternatively, if the copolymers are not pre-neutralized in this manner, removal may still be readily effected by application of an aqueous alkaline solution, such as soap in water.

The exact ratio of the monomers A and B is not critical to solubility.

Copolymers with a high proportion of the hydrophobic A-Block can be dissolved in

10	water by adjusting the pH.

In order to modify or enhance selected properties of the copolymer, for example, resistance to humidity, washability, and the like, the monomers A and B may be single monomers, or a combination of two or more monomers.

As for the actual preparation of the copolymer, any of the usual acrylate 15  polymerization methods known in the art, such as solvent, suspension, emulsion, and

inverse emulsion polymerization methods may be employed. In one preferred method of preparation of the copolymer, the monomers A, B, and X are reacted together in a suitable solvent. A free radical initiator is added in small quantities.

Suitable free radical initiators include azo- and peroxo-type initiators. 20  Examples of azo-initiators are azobis-dimethylvaleronitrile, azobis-isobutyronitrile,

azobis-methylbutyronitrile and others sold by DuPont, Wilmington, DE under the trade

name VAZO and by WAKO Pure Chemical Industries, Richmond, VA under the trade

name of V-40 to V501. Examples of peroxo initiators include di-T butyl peroxide, T-

butyl cumyl peroxide, T-butyl peroxypivalate, lauryl peroxide, cumene hydroperoxide,

25	ethyl hexyl peroxodicarbonate, diisopropyl peroxydicarbonate, 4-(t-butylperoxylperoxy-

carbonyl)-3-hexyl-6-7-(t-butylperoxycarbonyl)heptyl cyclohexene (4-TBPCH), cumene

hydroperoxide and t-butyl peroxyneodecanoate, t-butyl hydroperoxide, benzoyl peroxide

and other organic peroxides sold by Elf Atochem North America, Inc., Philadelphia, PA,

under the trade names of Lupersol, Luperco, Lucidol and Luperox.

30	The initiator is preferably added at about 0.005 mole percent to 1 mole

percent of the total monomer composition. Preferred initiators are di-T-butyl peroxide, T-butyl cymyl peroxide, T-butyl peroxypivalate, lauryl peroxide, cumene hydroperoxide,

ethyl hexyl peroxodicarbonate, diisopropyl peroxydicarbonate, 4-(t-butylperoxylperoxy-

carbonyl)-3-hexyl-6-7-(t-butylperoxycarbonyl) heptyl cyclohexene, cumene

hydroperoxide and t-butyl peroxyneodecanoate, t-butyl hydroperoxide, benzoyl,

peroxide and combinations thereof.

5	The polymerization can be carried in an variety of solvents, such alcohols,

ethers, esters, aromatic solvents, glycols, glycol ethers, and glycol esters. Preferred solvents include ethyl alcohol, isopropyl alcohol, t-butyl alcohol, ethyl acetate, methyl acetate, butyl acetate, benzene, toluene, and methylene choride. These solvents can be used also in combination with hydrocarbon solvents such as hexane, cyclohexane,

10	mineral spirits, and the like. One preferred solvent is an isopropyl alcohol and water

mixture.

Preferably, a reaction vessel, containing the solvent is heated to a suitable polymerization temperature. The monomers A, B, and X are metered, as a mixture, into the reaction vessel, over a period of several hours. Optionally, the mixture of monomers

15	is varied throughout the reaction period. The initiator, dissolved in an additional portion

of the solvent, is simultaneously metered into the reaction vessel.

The resulting copolymer can be dried and ground into a powder, or used directly from solution.

The weight of each of the monomers in the mixture can vary, depending

20	on the desired properties of the copolymer. In one preferred embodiment, the monomer

A for A-Block comprises from about 28 to about 60% by weight of the mixture of monomers, the chain extender monomer X comprises from about 1 to about 1.5 by weight of the mixture, and the monomer B for B-Block comprises from about 38 to about 69% by weight of the mixture.

 25	The copolymers are suitable additives for the formulation of hair fixative

formulations, such as aerosol and non-aerosol hair spray, spritz, gel, spray gel, mousse, styling creams, hair relaxers, and the like. The copolymer is compatible with dyes and pigments suitable to prepare colored hair fixatives. Since the copolymers are soluble in water and alcohol mixtures, they are suitable for the formulation of reduced volatile

30	organic compounds (VOC) fixative formulations. The copolymers can be used to prepare

80%, 55%, 30%, or less VOC, and alcohol free formulations.

The copolymer is also suitable for the preparation of shampoos, conditioners, rinses, liquid soap, soap bars, detergents, cleaners, room deodorizers, and the like.

The copolymers are also suitable additives for the formulation of hair and

5	skin creams, lotions, pomades, and ointments; topical medicated creams, skin protective

films, hair depilatories, hair shaving creams, hand and body lotions, mascaras, sunscreens, and such.

The copolymer also finds application as additive in nail care formulations such as water-based nail polish, nail repair, nail protection, and the like because it is a 10  film forming polymer which is removable due to the polymer having both hydrophobic and hydrophilic group.

The copolymer can also be used advantageously in the formulation of

pharmaceutical formulations such as creams, pomades, gels, tooth paste, tablets, gel

capsules, enema fluids, vomitives, suppositories, foamed anti-fungal preparations, drug

15	delivery compositions to deliver transdermally active ingredients to or through the skin,

ocular fluids, anti-acne formulations, topical analgesics, and the like.

The block/branched copolymers can be used in a host of applications where the presence of polymeric blocks with different properties is a useful property. They can be used as additives in cosmetic applications, body implants, coatings for catheters, cannulae, antiperspirant and deodorant formulations, coating for medical devices, gloves, removable protective coatings, wound dressings, etc. They can be used in the formulation of inks, protective washable coatings for textiles, fabrics, metal strippers, and the like.

In particular, the polymers of this invention are designed to provide a

25	combination of long lasting hair style retention at high humidity, natural feel, good hair

combing, reduced flaking, no build up, and good hair stylability and restyling. They are good film formers, washable with water and shampoo.

Formulations incorporating the copolymers may be delivered from

aqueous or hydro-alcoholic solutions, dispersions, or emulsions. The copolymers can be

30	dissolved in water, water-ethanol or water-solvent mixtures by dispersing the copolymer

in the solvent and adjusting the pH with an organic or inorganic base between pH3 and

pH12. A preferred pH is 5.0 to 9.0. Within his pH range, water clear solutions of the copolymer can be prepared.

In preparing hair styling compositions which incorporate the copolymer, the copolymer, either in powdered or liquid form, is combined with a solvent system, or

5	with a solvent/propellant system. Preferably, the copolymer comprises between about

0.01-20% by weight of the total weight of the composition, more preferably between 0.5-10% by weight. The solvent system preferably includes water and an organic solvent. Suitable organic solvents include alcohols, glycols and ketones, such as ethanol, isopropanol, acetone, dioxymethane, or methyl ethyl ketone, propylene glycol, hexylene glycol, and butylene glycol. For low VOC compositions, the solvent system preferably includes at least 20-50 weight percent water, and optionally up to 100% water. Preferably not more than about 25 weight percent of the organic solvent is used.

The hair styling compositions may be in the form of an aerosol or non-aerosol spray, a mousse, gel, or hair setting lotion. The compositions may contain up to

15	60 weight percent, preferably up to 35 weight percent, of liquified gases. Typical

propellants include ethers, compressed gases, halogenated hydrocarbons and hydrocarbons. Exemplary propellants are dimethyl ether, compressed nitrogen, air or carbon dioxide, propane, butane, and 1,1 difluoroethane. Optionally, the solvent acts as the propellant.

20	The compositions may further include other materials or formulation

additives, such as fragrances, preservatives, dyes and other colorants, plasticizers, emulsifiers, conditioners, neutralizes, glossifiers, lubricants, penetrants, UV absorbers, and the like. Mousses, according to the present invention, may further comprise from about 0.25 to 6 weight percent, preferably 0.25 to 3 weight percent, of an emulsifier.

25	The emulsifier may be nonionic, cationic, anionic, or amphoteric.

Formulation Additives

Examples of additives are used in the formulation of hair, skin and nail products, include the following:

30

Conditioning Agents: In accordance with one important embodiment of the present invention, the composition of the present invention also includes from about 0.1% to

about 10%, particularly about 0.5% to about 10%, and preferably from about 1.0% to

about 5.0%, by weight of a non-volatile silicone compound or other conditioning

agent(s), preferably a water-insoluble, emulsifiable conditioning agent. The preferred

non-volatile silicone compound is a polydimethylsiloxane compound, such as a mixture,

5  in about a 3:1 weight  ratio, of a low molecular weight polydimethylsiloxane fluid and a

higher molecular weight polydimethylsiloxane gum. The non-volatile

polydimethylsiloxane compound is added to the composition of the present invention in

an amount sufficient to provide improved combing and improved feel (softness) to the

hair. As referred to herein, "silicone gums" are those nonfunctional siloxanes having a

10	viscosity of from about 5 to about 600,000 centistokes at 25 C.

The so-called rigid silicones, as described in U.S. Pat. No. 4,902,499, herein incorporated by reference, having a viscosity above 600,000 centistokes at 20 C, e.g. 700,000 centistokes plus, and a weight average molecular weight of at least about

500,000 also are useful in accordance with the present invention. Preferred silicone gums include linear and branched polydimethylsiloxanes. Silicone gums useful in compositions of the present invention are available from a variety of commercial sources, including General Electric Company, Dow Corning and B.F.Goodrich.

20

25

Another particularly suitable conditioning agent that can be included in the composition of the present invention is a volatile hydrocarbon, such as a hydrocarbon including from about 10 to about 30 carbon atoms, that has sufficient volatility to slowly volatilize from the hair after application of the aerosol or non-aerosol styling aid composition. The volatile hydrocarbons provide essentially the same benefits as the silicone conditioning agents. The preferred volatile hydrocarbon compound is an aliphatic hydrocarbon

including from about 12 to about 24 carbon atoms, and having a boiling point in the range of from about 100°C to about 300"C. Examples of volatile hydrocarbons useful in the composition of the present  invention are the commercially-available compounds PERMETHYL 99A and  PERMETHYL 101 A, available from Permethyl Corporation,

5  Frazer, Pennsylvania. A volatile hydrocarbon compound is useful in the composition of the present invention either alone, in combination with another volatile hydrocarbon, or in combination with a volatile silicone. Examples of other suitable water-insoluble conditioning agents that can be incorporated into the aerosol or non-aerosol aqueous styling aid composition of the present invention include the following: polysiloxane

10	polyether copolymers; polysiloxane polydimethyl dimethylammonium acetate
