Repository: anandvc/allindianpatents

File: patents/216390-a-method-for-copolymerisation-and-homopolymerisation-of-oligomeric-wastes-generated-from-nylon-6-production.html
Indian Patents. 216390:"A METHOD FOR COPOLYMERISATION AND HOMOPOLYMERISATION OF OLIGOMERIC WASTES GENERATED FROM NYLON-6 PRODUCTION"

Indian Patents

Recently Granted Patents

  Recently Published Patents

Title of Invention	"A METHOD FOR COPOLYMERISATION AND HOMOPOLYMERISATION OF OLIGOMERIC WASTES GENERATED FROM NYLON-6 PRODUCTION"

Abstract	A method for copolymerisation and homopolymerisation of oligomeric wastes generated from nylon-6 production, and products thereof is disclosed which comprises: (i) heating oligomeric waste in presence of water under nitrogen blanket and autogenous pressure at a temperature of 135°C to 180°C, (ii) adding predetermined amount of respective monomer I after increasing temperature if desired, (iii) subsequently adding predetermined amount of respective monomer II after 30 minutes, after raising the temperature, followed by raising the temperature and allowing to continue reaction for completion with or without applying vacuum for copolymer preparation.	

Full Text	Field of the Invention:

The  present  invention  relates  to  a  method  for  copolymerisation  and homopolymerisation of oligomeric wastes generated from nylon-6 production, Particularly, it relates to the method for copolymerisation and homopolymerisation of oligomeric wastes obtained from nylon-6 production. More particularly, it relates to the method for homopoymerisation and copolymerisation of nylon-6  oligomeric  wastes  obtained  from  caprolactam  distillation  still or from caprolactam recovery plant and prodcuts thereof. Even more particularly it relates to the method for utilisation of nylon-6 oligomeric wastes obtained from caprolactam distillation still or from caprolactam recovery plant to develop useful polymers by way of copolymerisation and homopolymerisation thereof. Still more particularly the invention relates to a method of polymerization without employing flow agent or plasticizers thereby making the process cost effective. Further, the polymers obtained are with suppressed melting point. Background of the Invention:

The copolymeristion or the homopolymerisation of the monomers, particularly of caprolactam monomers, more particularly of pure caprolactam monomers, or of oligomers, particularly of pure oligomers, or of pure oligomers obtained from pure caprolactam monomers is known in the art.

The main drawback of such known methods is that, these methods involve addition of flow agents and/or plascticisers to result in nylon-6 or nylon-6 type polymers with desired properties, which not only adds to additional step of the reaction but also the cost of the production.

The another drawback of such known methods is that, these methods do not result in nylon-6 or nylon-6 type polymers with suppressed melting point.

Still another drawback of such known methods is that, these methods do not teach any method to utilise the nylon-6 oligomeric wastes, preferably obtained from caprolactam distillation still or from caprolactam recovery plant, which presently go unused and hence are required to be dumped in landfills.

The above drawbacks of such known methods and need to utilise the nylon-6 oligomeric wastes, preferably obtained from caprolactam distillation still or from caprolactam recovery plant in order to avoid dumping of such wastes, has compelled to look for a process which can not only over come the above stated drawbacks of the prior art but also can teach a method to utilise the nylon-6 oligomeric wastes, preferably obtained from caprolactam distillation still or from caprolactam recovery plant.

Need of the Invention:

Therefore, there is need to develop a method for copolymerisation of oligomeric wastes, particularly for copolymerisation of oligomeric wastes obtained from nylon-6 production, more particularly for copolymerisation and for homopolymerisation of nylon-6 oligomeric wastes obtained from caprolactam distillation still or from caprolactam recovery plant, even more particularly for utilistion of nylon-6 oligomeric wastes obtained from caprolactam distillation still or from caprolactam recovery plant, and to have products, which can overcome drawbacks of such known methods.

Objects of the Invention:

This is the main object of the present invention to make a disclosure of a method for copolymerisation of oligomeric wastes, particularly for copolymerisation of oligomeric wastes obtained from nylon-6 production, more particularly for copolymerisation and for homopoymerisation of nylon-6 oligomeric wastes obtained from caprolactam distillation still or from caprolactam recovery plant, even more particularly for utilisation of nylon-6 oligomeric wastes obtained from caprolactam distillation still or from caprolactam recovery plant, and of products thereof, which can overcome drawbacks of such known methods as described herein above.

There is another an object of this invention to make a disclosure of method, as stated herein above, which has proved to be economical as a result of the present invention.

This is yet another object of this invention to make a complete disclosure of a method, as stated herein above, which can eliminate the use of additional flow agents and/or plasticisers and hence can eliminate requirement of the additional step of the process.

Yet another object of the present invention is to make a complete disclosure of a method, as stated herein above, which can produce the nylon-6 or nylon-6 polymers having suppressed melting point.

Further objects and the preferred embodiments of the present invention will be more apparent from the following description.

Brief description of the Invention:

Accordingly, the present invention provides a method for copolymerisation and homopolymerisation of oligomeric wastes generated from nylon-6 production,  comprises:

(i)  heating oligomeric waste in presence of water under nitrogen blanket and autogenous pressure at a temperature of 135°C to 180°C,

(ii)  adding respective monomer I such as herein described after increasing

temperature as mentioned in step (i) if desired,

(iii)  subsequently adding respective monomer II such as herein described after 30  minutes,  after  raising  the  temperature,  followed  by  raising  the temperature to a range of 250°C to 290°C, and allowing to continue reaction for completion with or without applying vacuum for copolymer preparation. Further, the present invention also makes a complete disclosure of a method for homopolymerisation of the said oligomeric waste, wherein the heating under step (i) is carried out at a temperature in the range of 135°C to 180°C, for about 2 to 4 hours till completion of reaction for homopolymerisation repparation. The temperature in step (ii) may be raised to about 180 to 220°C if so required.

Monomer I may be such as diamine exemplified by hexamethylene diamine or diol

exemplified by ethylene glycol.

The temperature in step (iii) may be raised to 260°C and maintained for about 5 to 10

hours preferably for 6 to 7 hours. More specifically the type of monomer to be added, the temperature and period of the reaction is regulated by the type of polymer to be obtained. The reaction may preferably be conducted under stirring.

Further embodiments of the presently disclosed process will be more apparent from the following description, which is not intended to limit the scope of this invention.

Detail description of the Invention:

Accordingly, this invention makes a complete disclosure of a method for copolymerisation and for homopolymerisation of oligomeric wastes obtained from nylon-6 production, as stated herein above, wherein the weighed amount of oligomeric waste consisting of cyclic and linear oligomers is taken in a reactor, which in-turn is placed on a hating bath, preferably consisting of triethylene glycol/cooking oil, a weighted amount of water is added to the weighed amount of oligomeric waste and an inert gas, preferably nitrogen gas is flushed in to the said reactor, which in-turn is heated to raise the temperature, preferably to about 180 to 200°C and maintained at this temperature for about 2 to 4 hrs followed by addition of weighed amount of desired monomer-I and again raising the temperature to about 220°C and maintaining at this temperature for about 30 minutes followed by addition of weighed amount of desired monomer-II and again raising the temperature to about 260°C and maintaining at this temperature for about 5 to 10 hrs, preferably for about 6 to 7 hrs with or without vacuum, which results in the desired copolymer.

In accordance to the preferred embodiment of the present invention, the continuous stirring and continuous flow of nitrogen gas is ensured.

Further, in accordance to another preferred embodiment of this invention, during the addition of the monomers nitrogen is blowed under high pressure so as to avoid entry of oxygen.

Still further, according to another preferred embodiment of this invention, the addition of monomers is done carefully, so as to avoid their sticking to the walls of the reactor, which can be further ensured by stopping the stirring temporarily. Still further a precaution to be taken is that the stirrer, preferably glass stirrer is immersed completely in the reacting material and uninterrupted stirring is ensured to ensure the uniform polymerization.

The temperature profile for copolymerisation of oligomeric waste for preparation of copolymer of polyamide along with the sequence of addition of monomers, in accordance to one of the preferred embodiments of the present invention, is shown below:

(Structure Removed)

In accordance to one of the preierred embodiments of the present invention, the diamine, referred to as monomer-1 is preferably hexamethylene diamine and diacid, referred to as monomer-II is adipic acid. Such combination of said monomer-I and said monomer-II will result in preparation of copolymer of nylon, referred to as nylon6-nylon66, wherein nylon6 represents oligomeric waste and nylon66 represents said

monomers. The selection of said monomer-I and/or said monomer-II would depend

upon copolymer to be manufactured.

The temperature profile for copolymerisation of oligomeric waste for preparation of

copolymer of nylon and polyester along with the sequence of addition of monomers, in

accordance to one of the preferred embodiments of the present invention, is shown

below:

(Structure Removed)

In accordance to one of the preferred embodiments of the present invention, the diacid, referred to as monomer-I is preferably ethylene glycol and diacid, referred to as monomer-II is terephthalic acid and such combination of said monomer-I and said

monomer-II will result in preparation of copolymer of nylon and polyester, referred to as, nylon6-PET, wherein nylon6 represents oligomeric waste and PET represents said monomers. The selection of said monomer-I and/or said monomer-II will depend upon desire of copolymer to be manufactured.

In accordance to the preferred embodiment of the present invention the raising of temperature, preferably to about 180°C to 200°C and maintaining at this temperature for about 2 to 4 hrs result in increase of NH2 group from 50 meq/kg to about 125 to 250 meq/kg, which indicates opening if chain of some of the cyclic oligomers, which were obtained in the said oligomeric waste.

Further, in accordance to one of the preferred embodiments of the present invention, the said oligomeric waste, as stated herein above, is heated first to a temperature of about 135 to 140°C and maintained at this temperature and then subsequently further heated to raise the temperature, preferably to about 180 to 200°C and maintained at this temperature for about 2 to 4 hrs.

Further, according to the preferred embodiment of this invention, said monomer-II is added and the temperature is again raised to about 260°C and maintaining at this temperature for about 5 to 10 hrs, preferably for about 6 to 7 hrs, however, the present invention is not restricted by the time period for which the temperature of about 260°C is maintained, which will depend upon the copolymer required to be prepared.

In accordance to one of the preferred embodiments of the presently disclosed method, if the step of opening of the cyclic oligomer of the oligomeric waste is avoided, it will result in preparation of homopolymers of the oligomeric waste, that is of nylon, and such homopolymerisation process.

In accordance to the preferred embodiment, this invention consists of flushing of nitrogen in the empty reactor to which oligomeric waste is added, preferably in the semi-solid form. More preferably, while nitrogen flushing is on, preferably at an uniform rate of flow, the waste is added. The said reactor is then fixed with a stirrer, preferably with a flexible stirrer, and placed on an heating arrangement, preferably on triethylene glycol or ordinary cooking oil bath, which in-turn is heated, preferably to about 180°C to 200°C, to allow elimination of water contents of the said oligomeric waste, preferably for about 1 to 2 his till partial elimination of water. The said reactor is transferred preferably while hot and more preferably at a temperature of about 180°C, to a metal bath, where it is heated and continuously stirred at further increased temperature of about 250°C to 290°C, preferably about 270°C, which is attained in about 30 min and allowed to remain at this temperature for about 4 to 8 hrs, preferably about 6 hrs.

In accordance to one of the preferred embodiments of the present invention, the last step of copolymerisation or the homopolymerisation processes, as described herein above, can be carried partially or completely under vacuum.

In accordance to one of the preferred embodiments of the presently disclosed method, the said monomer-I is preferably diamine or diol, depending upon the desire of copolymerisation, which is added preferably after heating in a water bath. In accordance to another preferred embodiment of the presently disclosed method, the said monomer-II is preferably diacid.

According to preferred embodiment of this invention, a weighed amount of desired monomer-II is added after addition of weighed amount of desired monomer-I, however, the present invention is not restricted by first addition of said monomer-I or of said monomer-II, which will depend upon the coplymer, required to be prepared.

The presently disclosed process has been used to prepare number of homopolymers and number of coplymers using said oligomeric waste and combination of said monomers (monomer-I and monomer-II) in different ratios. The homopolymers prepared in accordance to the presently disclosed method are referred herein as homopolymer, and the coplymers prepared in accordance to the presently disclosed method are referred herein as N66-N6, if these are copolymers of polyamide, particularly copolymers of nylon, wherein N66 represents the said monomers and N6 represents the said oligomeric waste, and as PET-N6, if these are copolymers of nylon and polyester, wherein PET represents the said monomers and N6 represents the said oligomeric waste and in general are referred herein after to as polymers.

The copolymers or homopolymers in particular, or the polymers in general, obtained in accordance to the preferred embodiments of the process of the present invention have been characterised for their viscosity/molecular weight, weight loss on heating, melting point range and have been tested for end use application particularly for application as hot melt adhesive.

The polymers, obtained in accordance to the preferred embodiments of the homopolymerisation process of the present invention have shown intrinsic viscosity, herein after referred to as IV of about 0.37 dl/gm, when process carried under normal pressure, which corresponds to a molecular weight of about 4275. The homopolymerisation employing said last step under low vacuum results in a little better IV of about 0.40 dl/gm, which corresponds to molecular weight of about 4800.

The copolymers, obtained in accordance to the preferred embodiments of the copolymerisation process of the present invention employing said diol or diamine and said diacid have shown interesting trend in intrinsic viscosity, that is the copolymers of type N66-N6 (2:1) show IV of about 0.412 dl/gm, of type N66-N6 (1:1) show IV of

about 0.413 dl/gm, of type N66-N6 (1:2) show IV of about 0.340 dl/gm, of type N66-N6 (1:3) show IV of about 0.260 dl/gm, of type PET-N6 (1:1) show IV of about 0.338 dl/gm, of type PET-N6 (1:2) show IV of about 0.280 dl/gm, of type PET-N6 (1:3) show IV of about 0.231 dl/gm, wherein the figures in brackets refer to the molar ratio of the respective component.

The above data is evident that all the polymers could attain a reasonable IV appropriate for their application as hot melt adhesive, which has been tested and the inferences given herein below.

The homopolymers, obtained in accordance to the preferred embodiments of the homopolymeristion process of the present invention have shown three step weight loss in the studied temperature range of 70 to 570°C. The first weight loss is less than 17% in the temperature range of 70 to 330°C, the second weight loss is less than 68% in the temperature range of 330 to 468°C, the third weight loss is less than 15% in the temperature range of 468 to 570°C.

The copolymers, as obtained in accordance to the preferred embodiments of the copolymerisation process of the present invention employing said diamine and said diacid, resulting in copolymer of type N66-N6 (1:1), have also shown three step weight loss in the studied temperature range of 120 to 600°C. The first weight loss is less than 5% in the temperature range of 120 to 330°C, the second weight loss is less than 85% in the temperature range of 330 to 485°C, the third weight loss is less than 9.8% in the temperature range of 485 to 600°C. Similarly, the copolymers, obtained in accordance to the preferred embodiments of the copolymerisation process of the present invention employing said diol and said diacid, resulting in copolymer of type PET-N6 (1:1), have also shown three step weight loss in the studied temperature range of 70 to 570°C. The first weight loss is less than 10% in the temperature range of 70 to 330°C, the second

weight loss is less than 72% in the temperature range of 330 to 480°C, the third weight loss is less than 19% in the temperature range of 480 to 570°C.

The said homopolymer has shown a broad melting range from about 162 to 214°C. The broad peak in the DSC graph is attributed to a variety of mixed species including cyclic oligomeric present in the polymer. In hot melt adhesive, the presence of cyclic oligomers is advantageous, as it helps in increasing the flowability of the molten adhesive and also helps in lowering the melting point of the composition.

The said copolymers have shown a relatively narrow letting range. The copolymer of type N66-N6 (2:1) has shown melting point range from about 145 to 187°C, copolymer of type N66-N6 (1:1) has shown melting point range from about 145 to 183°C, copolymer of type N66-N6 (1:2) has shown melting point range from about 128 to 172°C, copolymer of type N66-N6 (1:3) has shown melting point range from about 124 to 165°C, and copolymer of type PET-N6 (1:1) has shown melting point range from about 141 to 197°C, copolymer of type PET-N6 (1:2) has shown melting point range from about 134 to 181°C, copolymer of type PET-N6 (1:3) has shown melting point range from about 99 to 153°C.

The melting point of the presently developed polymers has shown decreasing tend with the addition of oligomeric waste component.

The polymers, as obtained in accordance to the preferred embodiments of the presently disclosed process of the present invention have been tested for end use application, particularly for application as hot melt adhesive by known method and lap shear and T-peel tests have been performed in the known manner. The polymers have shown better adhesive strength, whicn may be attributed to the regular structure of the prepared polymers.

The presently disclosed invention has been described with a set of specific reaction for polymerization of oligomeric waste, whichis not intended to limit the scope of the present invention. It is obvious that, a minor modification in the reaction conditions of the presently disclosed set of specific reaction for polymerization of oligomeric waste of the presently disclosed invention is possible without deviating from the scope of the present invention.

We Claim:

1. A method for copolymerisation and homopolymerisation of oligomeric wastes generated from nylon-6 production, comprises:

(iv) heating oligomeric waste in presence of water under nitrogen blanket and autogenous pressure at a temperature of 135°C to 180°C,

(v) adding respective monomer I such as herein described after increasing temperature as mentioned in step (i) if desired,

(vi) subsequently adding respective monomer II such as herein described after 30 minutes, after raising the temperature, followed by raising the temperature to a range of 250°C to 290°C, and allowing to continue reaction for completion with or without applying vacuum for copolymer preparation.

2.	A method as claimed in claim 1, wherein the heating under step (i) is carried out

at a temperature in the range of 135°C to 180°C, for 2 to 4 hours till completion

of reaction.

3.	A method in claims 1 and 2, wherein The temperature in step (ii) may be raised

to 180 to 220°C if so required.

4.	A method as claimed in claim 1, wherein the monomer I used is such as diamine

or diol.

5.	A method as claimed in claims 1& 4, wherein the monomer I used is diamine

such as hexamethylene diamine.

6.	A method as claimed in claims 1 & 4, wherein the monomer I used is diol such

as ethylene glycol.

7.	A method as claimed in claim 1, wherein the temperature in step (iii) is raised to

260°C.

8.	A method as claimed in claims 1 & 7, wherein the temperature in step (iii) is

maintained for 5 to 10 hours preferably for 6 to 7 hours.

9.	A method as claimed in claims 1, wherein monomer II used in step (iii) is

diacid.

10.	A method as claimed in claims 1 & 9, wherein the monomer II used is diacid

exemplified by adipic acid or terephthalic acid.

11.	A method as claimed in preceding claims, wherein the copolymerisation or

homopolymerisation is carried out under stirring.

12.	A method as claimed in preceding claims, wherein monomer I is diamine and

monomer II is adipic acid.

13.	A method as claimed in preceding claims, wherein monomer I is diol and

monomer II is terephthalic acid.

14.	A method for copolymerisation and homopolymerisation of oligomeric wastes

generated from nylon-6 production, substantially as herein

described.

Documents:

				749-del-1999-abstract.pdf

				749-del-1999-claims.pdf

				749-del-1999-correspondence-others.pdf

				749-del-1999-correspondence-po.pdf

				749-del-1999-description (complete).pdf

				749-del-1999-form-1.pdf

				749-del-1999-form-13.pdf

				749-del-1999-form-19.pdf

				749-del-1999-form-2.pdf

				749-del-1999-form-6.pdf

				749-del-1999-form-62.pdf

				749-del-1999-gpa.pdf

« Previous Patent

Next Patent »

Patent Number	216390	

Indian Patent Application Number	749/DEL/1999	

PG Journal Number	13/2008	

Publication Date	28-Mar-2008	

Grant Date	12-Mar-2008	

Date of Filing	18-May-1999	

Name of Patentee	DEAN, INDUSTRIAL RESEARCH AND DEVELOPEMENT (IRD)	

Applicant Address	INDIAN INSTITUTE OF TECHNOLOGY , DELHI(IITD), HAUZ KHAS, NEW DELHI, 110016, INDIA	

Inventors:

#	Inventor's Name	Inventor's Address	

1	ASHWINI KUMAR AGRAWAL	ASST. PROFESSOR DEPARTMENT OF TEXTILE TECHNOLOGY,INDIAN INSTITUTE OF TECHNOLOGY , DELHI, HAUZ KHAS, NEW DELHI, 110016, INDIA	

2	PUSPA BAJAJ	PROFESSOR DEPARTMENT OF TEXTILE TECHNOLOGY,INDIAN INSTITUTE OF TECHNOLOGY , DELHI, HAUZ KHAS, NEW DELHI, 110016, INDIA	

3	SAMRAT MUKHOPADHYAY	EX. STUDENT OF M.TECH, DEPARTMENT OF TEXTILE TECHNOLOGY,INDIAN INSTITUTE OF TECHNOLOGY , DELHI, HAUZ KHAS, NEW DELHI, 110016, INDIA	

4	MS. PREETI LODHA	EX. STUDENT OF B.TECH, DEPARTMENT OF TEXTILE TECHNOLOGY,INDIAN INSTITUTE OF TECHNOLOGY , DELHI, HAUZ KHAS, NEW DELHI, 110016, INDIA	

PCT International Classification Number	C08	

PCT International Application Number	N/A	

PCT International Filing date		

PCT Conventions:

#	PCT Application Number	Date of Convention	Priority Country	

1			NA	

© All Indian Patents, 2013-2021.

  Patent data available in the public domain from Indian Patents Office, Department of Industrial Policy and Promotions, Ministry of Commerce and Industry, Government of India.

File: patents/216410-a-powder-coating-composition-and-a-process-for-forming-a-coating-on-a-substrate.html (part 1 of 2)
Indian Patents. 216410:A POWDER COATING COMPOSITION AND A PROCESS FOR FORMING A COATING ON A SUBSTRATE

Indian Patents

Recently Granted Patents

  Recently Published Patents

Title of Invention	A POWDER COATING COMPOSITION AND A PROCESS FOR FORMING A COATING ON A SUBSTRATE

Abstract	The present invention relates to a powder coating composition which incorporates,by dry blending ,a wax-coated silica additive in finely divided form.The present invention also relates to a process for forming a coating on a substrate.	

Full Text	This invention relates to powder coating composition and a process for forming a coating on a substrate.

Powder coatings form a rapidly growing sector of the coatings market. Powder coatings are solid compositions which are generally applied by an electrostatic spray process in which the powder coating particles are electrostatically charged by the spray gun and the substrate is earthed. Charging of the powder in the spray gun is effected by means of an applied voltage or by the use of friction (tribo-charging). Conversion of the adherent particles into a continuous coating (including, where appropriate, curing of the applied composition) may be effected by heat treatment and/or by radiant energy, notably infra-red, ultra-violet or electron beam radiation. The powder coating particles which do not adhere to the substrate can be recovered for re-use so that powder coatings are economical in use of ingredients. Also, powder coating compositions are generally free of added solvents and, in particular, do not use organic solvents and are accordingly non- polluting.

Powder coating compositions generally comprise a solid film-forming resin,

usually with one or more colouring agents such as pigments, and optionally also

contain one or more performance additives. They are usually thermosetting,

incorporating, for example, a film-forming polymer and a corresponding curing agent

(which may itself be another film-forming polymer), but thermoplastic systems

(based, for example, on polyamides) can in principle be used instead. Powder coating

compositions are generally prepared by intimately mixing the ingredients (including

colouring agents and performance additives) for example in an extruder, at a

temperature above the softening point of the film-forming 	

polymer(s) but below a temperature at which significant pre-reaction would occur.  The extrudate is usually rolled into a flat sheet and comminuted, for example by grinding, to the desired particle size.

In the case of powder coating compositions which are to be applied by electrostatic spraying, film thicknesses of 40 microns to over 100 microns are common.  The parti¬cle size distribution of the composition will normally be in the range of from 0 to 120 microns, with a mean particle size in the range of from 15 to 75 microns, preferably 25 to 50 microns, more especially 20 to 45 microns.

Powder coating compositions of such conventional particle size are widely used in the industry.  Some of the known drawbacks encountered with these materials are associated with the application characteristics of the powders.  The ease with which the powder fluidises and is transported through the application equipment affects the uniformity of film weight distribution across the substrate and as a consequence the amount of powder needed to achieve "on average" the desired film thickness.  With these conventional powder coatings the first-time deposition of the fine particles (especially powder particles of 10 microns diameter or less) is inefficient leading to an accumulation of fine particles (fines) in the over-sprayed material.  In many instances, the over-sprayed material is collected and recycled for re-use.  In such systems, as the powder application process continues, the percentage of fine powder particles in the recycled powder increases and the cohesive behaviour of the fines starts to influence the properties of the recycled powder.  The major effect is that the powder loses fluidity and this causes increasing difficulties in transporting the powder through the recycle system and back to the spray gun.

Another well-known problem with using powder coating compositions of such conventional particle size

iistribution is the difficulty of applying thin film coatings of, say, 30 microns or less, for which there is an increasing demand in certain sectors of the powder roating market, whilst achieving a uniform opacity and an aesthetically pleasing appearance, particularly in a gloss white coating.  Using compositions of conventional particle size distribution, the achievement of such results is possible only within a restricted range of powder chemistries, with the best performance generally being obtained with polyurethane powders using blocked isocyanates.  To achieve coatings of less than 20 microns with a uniform opacity and an aesthetically pleasing appearance with compositions of conventional particle size distribution is very difficult if not impossible. The problems encountered ("orange-peel" imperfections, etc.) are considered to be attributable to the relatively large size of the majority of the particles in powder coating compositions of conventional particle size distribution.

In addition to the increasing demands within the powder coatings market itself, it has also been recognised that the inability of powder coatings reliably and routinely to achieve film thicknesses of 30 microns or less with aesthetically pleasing appearance is one of the factors that has inhibited further substitution of solvent-based "wet" paints by powder coatings.

It has been proposed that the problems of achieving satisfactory thin film powder coatings can in principle be alleviated with the use of powder coating compositions of a finer particle size.  There are problems, however, in the fluidisation, handling and application of rela¬tively small particles, especially particles which are 10 microns in diameter or less.  Such problems become more pronounced as the proportion of fine particles increases, and powder coating compositions have conventionally been manufactured so as to comprise not

more than 10% by volume of particles which are 10 microns in diameter or less.

WO 94/11446 discloses powder coating compositions which incorporate, by dry-blending, various combinations of two or more additives, the preferred combination being aluminium oxide with aluminium hydroxide.  By using combinations of dry-blended additives in accordance with WO 94/11446, it is possible to alleviate the problems of fluidisation, handling and application of fine particles (especially those of 10 micron diameter or less) as outlined above and also to alleviate other problems attributable to differential and premature electrostatic charging of the powder particles.  WO 94/11446 is directed to powder coating compositions of which at least 95% by volume has a particle size not exceeding 50 microns.

Although good results are achievable using the additive combinations disclosed in WO 94/11446, it has been found inter alia that the optimum blend of aluminium oxide/aluminium hydroxide, in terms of the fluidity, transport and handling characteristics of the powder coating composition, tends to detract from the utility of the composition in tribostatic application processes. Attempts to compensate for that effect by increasing the proportion of aluminium oxide in the additive combination tend to result in powder coating compositions having less good fluidity and transport properties.

EP-A-0 300 818 suggests that tribo-charging charac¬teristics can be conferred on powder coating compositions of conventional particle size distribution by the use of an additive which comprises one or both of aluminium oxide and/or hydroxide, which has been sheared (by high¬speed shearing or milling) such that the additive resulting therefrom is a fine, essentially aggregate-free powder which comprises at least 5% by weight of particles of maximum size 0.2 microns.  According to EP-A-0 300 818, a preferred way of achieving the

specified particle size requirement is to add to the aluminium oxide/hydroxide, prior to shearing, a proportion of a fine particle extender of maximum particle size 0.2 microns.  The preferred extender disclosed in EP-A-0 300 818 is fumed silica, but it has been found that the inclusion of fumed silica tends to detract from the efficiency of an aluminium oxide/ aluminium hydroxide additive (as proposed in WO 94/11446) in terras of fluidity and transport characteristics, so that the optimum benefit of the additive combination in terms of those characteristics is not achieved.

The present invention provides a powder coating composition which incorporates, by dry blending, a wax-coated silica in finely-divided form.

The term "coating" as used herein in relation to silicas for use according to the invention includes impregnation of porous silica materials, and the expression "coated silica" is to be understood accordingly.

The term "silica" as used herein includes materials obtained by pyrogenic and, preferably, wet processes leading to precipitated silicas or silica gels, as well as, in principle, mixed metal-silicon oxides and naturally-occurring materials such as, for example, diatomaceous earth.  Silicas for use according to the invention will in general have an amorphous structure. The term "silica" includes silicic acid materials. Silicates also come into consideration.

A preferred material comprises micronised silica

gel

The term "wax^" as used herein includes:

i)  Natural animal waxes (for example, beeswax,

lanolin); ii)  Natural vegetable waxes (for example,

carnauba wax); iii)  Natural petroleum waxes (for example,

paraffin wax, microcrystalline wax);

iv)  Synthetic waxes (for example, ethylenic polymers and polyol ether-esters).

Mineral waxes other than petroleum waxes may also come into consideration.

An important group of waxes for use in accordance with the invention comprises esters of long-chain aliphatic alcohols (typically Cig and above) with long-chain fatty acids (typically CK,  and above) .  Such esters and acids are preferably straight-chain compounds, and may be saturated or unsaturated.  Examples of acids which may be used include stearic acid, palmitic acid and oleic acid and mixtures of two or more thereof.

Waxes derived from long-chain aliphatic compounds as described above may include hydrocarbons.

In addition to esters of the long-chain acids as described above there may be mentioned salts such as, for example, aluminium stearate.

Preferred wax materials for use in accordance with the invention are materials which have good compatibility with the polymer component(s) of the powder coating composition, that is to say, materials which can be mixed homogeneously with the polymers without significant phase separation.  It will be found that some wax materials (for example, halogenated waxes) are in general not compatible in this sense with the powder coating polymer(s).  The use of such materials would be expected to give rise to defects in the surface appearance of the finished applied coating, and is accordingly not recommended.

Wax-coated silicas suitable for use in accordance with the invention include commercially available materials such as, for example, GASIL 937 £2 Crosfield (a silica gel coated with microcrystalline paraffin wax) and OK 607 £2 Degussa (a similar material with a coating which also includes a short-chain [C^] saturated amine or alkyl ammonium component).

Coating of the silica material may be effected by methods known in the art, for example, by co-milling of the silica with a solid wax material, or by admixing the silica material with a wax material dissolved in a suitable solvent which is then evaporated.

The amount of wax coated onto the silica may, for example, be in the range of from 2 to 10% by weight, based on the weight of the silica.

Further information concerning wax-coated silicas which may be used in accordance with the invention may be found in U.S. Patent Specifications Nos. 3 607 337 and 3 816 154, and in WO 97/08250.  In addition to wax-coated silica, a powder coating composition of the invention may incorporate, also by dry blending, aluminium oxide and/or aluminium hydroxide, preferably aluminium oxide or aluminium oxide and aluminium hydroxide.  Aluminium oxy-hydroxide may be used in addition to or instead of aluminium hydroxide.  It is believed that any of the main structural types of these materials may be used, that is to say:

a - AI2O3 Corundum a - AlO(OH) Diaspore a - A1(0H)3 Bayerite 1  -  AI2O3

Y  -  AIO(OH)  Boehmite y  -  A1(0H)3  Gibbsite Preference may be given to y-structural types. The proportion of wax-coated silica incorporated in a powder coating composition of the invention may in general be in the range of from 0.002 to 2.0% by weight, based on the total weight of the composition without the additive, advantageously from 0.02 to 1.5% by weight and preferably from 0.04 to 1.0% by weight, more especially at least 0.2% by weight, especially 0.3 to 0.7% by weight, for example, 0.3 to 0.5% by weight.

The total content of the wax-coated silica

additive (s) and, if present, the other dry-blended additive (s) specified above, incorporated in a powder coating composition of the invention, may in general be in the range of from 0.1 to 5% by weight, based on the total weight of the composition without the additive(s), advantageously 0.1 to 2% by weight, preferably at least 0.2% by weight, especially 0.2 to 1.5% by weight, and more especially 0.3 to 1% by weight.

In the case in which the powder coating composition includes dry-blended additives comprising wax-coated silica and aluminium oxide, the relative proportions of silica to aluminium oxide may in general be in the range of from 99:1 to 1:99, advantageously from 80:20 to 20:80, and preferably 70:30 to 30:70, for example 50:50.

In the case in which the dry-blended additives comprise wax-coated silica and aluminium hydroxide, the relative proportions of silica to the aluminium hydroxide may in general be from 99:1 to 30:70, advantageously from 90:10 to 40:60, preferably from 80:20 to 50:50, for example 65:35.

In the case in which the dry-blended additives comprise wax-coated silica, aluminium oxide and aluminium hydroxide, the relative proportions of the additives may in general be as follows:

SiOj  AI2O3  Al (OH) 3

1 to 98% 1 to 98% 1 to 70%

advantageously 5 to 50% 10 to 90% 1 to 60%

preferably	10 to 30%  20 to 85%  1 to 55%

In preferred forms of composition according to the invention, the dry-blended additive(s) consist solely of wax-coated silica or, as the case may be, wax-coated silica with aluminium oxide and/or aluminium hydroxide.

As a generality, the greater the proportion of particles of below 10 microns in diameter in the composition, the higher the proportion of dry-blended additive(s) that is preferred for use in accordance with

the invention.  This relationship may be illustrated by the following table, which also includes (as independent variables) typical ranges for d(v)5o and d(v)99 for the compositions:

% fay volume  d(v)5o  d(v)99  % additive (s)

below 10 microns	by weight

18-22 microns 52-58 microns  0.6 - 1.0

25-30	60-80	0.4 - 0.6

30-40	80-120	0.2 - 0.4

Advantageously, in the case in which there is more than one dry-blended additive, the additives are pre-mixed, preferably intimately and homogeneously by a high-shear technique, before being incorporated in the powder coating composition.  In the case of three dry-blended additives, all three may be blended together in a single mixing operation, or any two of the three may first be blended together with the third additive being mixed in afterwards.

Although any additive or mixed sub-combination of additives may in principle be incorporated separately in the powder coating composition, pre-mixing of additives is generally preferred.

The additive(s) of the invention may be incorporated in the powder coating composition by any available dry-blending method, for example:

(a)	injection at the mill, with the chip and additive(s) fed into the mill simultaneously;

(b)	introduction at the stage of sieving after milling; and.  .,

(c)	post-production blending in a "tumbler" or other suitable mixing device.

The particle size of each dry-blended additive may be up to 5 microns, or even up to 10 microns in some cases.  Preferably, however, the particle size is not greater than 2 microns, and is more especially not

greater than 1 micron.  In general, the lower the thickness of the coating that is to be applied, the smaller the particle size of the additives.  The preferred minimum additive particle size is 0.1 microns.

The particle size distribution of the powder coating composition may be in the range of from 0 to 120 microns, with a mean particle size in the range of from 15 to 75 microns, preferably 25-50 microns, more especially 20 to 4 5 microns.

In the case of relatively fine size distributions, especially where relatively thin applied films are required, for example, the powder coating composition may be one in which one or more of the following criteria is satisfied:

a)	95-100% by volume 
b)	90-100% by volume 
c)	45-100% by volume 
d)	5-100% by volume 
f)	d(v)5o in the range 1.3-32 |im preferably 8-24 |am

Powder coating compositions generally comprise a solid film-forming resin, usually with one or more colouring agents such as pigments, and optionally also contain one or more performance additives.

A powder coating composition for use according to the invention will in general be a thermosetting system (incorporating, for example, a film-forming polymer and "a corresponding curing agent which may itself be another film-forming polymer), but thermoplastic systems (based, for example, on polyamides) can in principle be used instead.

The film-forming polymer used in the manufacture of a thermosetting powder coating composition for use

according to the invention may be one or more selected from carboxy-functional polyester resins, hydroxy-functional polyester resins, epoxy resins, and functional acrylic resins.

The composition may, for example, be based on a solid polymeric binder system comprising a carboxy-functional polyester film-forming resin used with a polyepoxide curing agent.  Such carboxy-functional polyester systems are currently the most widely used powder coatings materials.  The polyester generally has an acid value in the range 10-100, a number average molecular weight Mn of 1,500 to 10,000 and a glass transition temperature Tg of from SO^C to 85°C, preferably at least 40°C.  The polyepoxide can, for example, be a low molecular weight epoxy compound such as triglycidyl isocyanurate (TGIC), a compound such as diglycidyl terephthalate or diglycidyl isophthalate, an epoxy resin such as a condensed glycidyl ether of bisphenol A or a light-stable epoxy resin.  Such a carboxyfunctional polyester film-forming resin can alternatively be used with a bis(beta-hydroxy-alkylamide) curing agent such as tetrakis(2-hydroxyethyl) adipamide.

Alternatively, a hydroxy-functional polyester can be used with a blocked isocyanate-functional curing agent or an amine-formaldehyde condensate such as, for example, a melamine resin, a urea-formaldehyde resin, or a glycol ural formaldehyde resin, for example, the material "Powderlink 1174" supplied by the Cyanamid Company, or hexahydroxymethyl melamine.  A blocked isocyanate curing agent for a hydroxy-functional- polyester may, for example, be internally blocked, such as the uret dione type, or may be of the caprolactam-blocked type, for example, isopherone diisocyanate.

As a further possibility, an epoxy resin can be used with an amine-functional curing agent such as, for example, dicyandiamide.  Instead of an amine-functional

curing agent for an epoxy resin, a phenolic material may be used, preferably a material formed by reaction of epichlorohydrin with an excess of bisphenol A (that is to say, a polyphenol made by adducting bisphenol A and an epoxy resin).  A functional acrylic resin, for example a carboxy-, hydroxy- or epoxy-functional resin can be used with an appropriate curing agent.  Mixtures of binders can be used, for example a carboxy-functional polyester can be used with a carboxy-functional acrylic resin and a curing agent such as a bis(betahydroxyalkylamide) which serves to cure both polymers.  As further possibilities, for mixed binder systems, a carboxy-, hydroxy- or epoxy-functional acrylic resin may be used with an epoxy resin or a polyester resin (carboxy- or hydroxy-functional). Such resin combinations may be selected so as to be co-curing, for example, a carboxy-functional acrylic resin co-cured with an epoxy resin, or a carboxy-functional polyester co-cured with a glycidyl-functional acrylic resin.  More usually, however, such mixed binder systems are formulated so as to be cured with a single curing agent (for example, use of a blocked isocyanate to cure a hydroxy-functional acrylic resin and a hydroxy-functional polyester).  Another preferred formulation involves the use of a different curing agent for each binder of a mixture of two polymeric binders (for example, an amine-cured epoxy resin used in conjunction with a blocked isocyanate-cured hydroxy functional acrylic resin).

Other film-forming polymers which may be mentioned include functional fluoropolymers, functional fluorochloropolymers and functional fluoroacrylic polymers, each of which may be hydroxy-functional or carboxy-functional, and may be used as the sole film-forming polymer or in conjunction with one or more functional acrylic, polyester and/or epoxy resins, with appropriate curing agents for the functional polymers.

Other curing agents which may be mentioned include

epoxy phenol novolacs and epoxy cresol novolacs; isocyanate curing agents blocked with oximes, such as isopherone diisocyanate blocked with methyl ethyl ketoxime, tetramethylene xylene diisocyanate blocked with acetone oxime, and Desmodur W (dicyclohexylmethane diisocyanate curing agent) blocked with methyl ethyl ketoxime; light-stable epoxy resins such as "Santolink LSE 120" supplied by Monsanto;  and alicyclic poly-epoxides such as "EHPE-3150" supplied by Daicel.

The following ranges should be mentioned for the total film-forming resin content of a powder coating composition according to the invention (including curing agent, where appropriate, but disregarding dry blend additives):

40% to 100% by weight,

47% to 100% by weight,

47% to 90% by weight,

53% to 99% by weight, and

53% to 74% by weight.

As already explained, there may be more than one film-forming resin binder and curing agent, as appropriate.

A powder coating composition for use according to the invention may be free from added colouring agents, but usually contains one or more such agents (pigments or dyes).  Examples of pigments which can be used are inorganic pigments such as titanium dioxide, red and yellow iron oxides, chrome pigments and carbon black and organic pigments such as, for example, phthalocyanine, azo, anthraquinone, thioindigo, isodibenzanthrone, triphendioxane and quinacridone pigments, vat dye pigments and lakes of acid, basic and mordant dyestuffs. Dyes can be used instead of or as well as pigments.

The composition of the invention may also include one or more extenders or fillers, which may be used inter alia to assist opacity, whilst minimising costs, or more generally as a diluent.

The following ranges should be mentioned for the total pigment/filler/extender content of a powder coating composition according to the invention (disregarding dry blend additives):

0% to 55% by weight,

0% to 50% by weight,

10% to 50% by weight,

0% to 45% by weight, and

25% to 45% by weight

Of the total pigment/filler/extender content, a pigment content of 
The composition of the invention may also include one or more performance additives, for example, a flow-promoting agent, a plasticiser, a stabiliser against UV degradation, or an anti-ga"ssing agent, such as benzoin, or two or more such additives may be used.  The following ranges should be mentioned for the total performance additive content of a powder coating composition according to the invention (disregarding dry blend additives):

0% to 5% by weight,

0% to 3% by weight, and

1% to 2% by weight.

In general, colouring agents, fillers/extenders and performance additives as described above will be incorporated before and/or during the extrusion or other homogenisation, process, and not by dry blending.

A powder coating composition according to the invention may in principle be applied to a substrate by any of the processes of powder coating technology, for example, by electrostatic spray coating (corona-charging or tribo-charging); or by fluidised-bed or electrostatic fluidised-bed processes.

After application of the powder coating composition to a substrate, conversion of the resulting adherent particles into a continuous coating (including, where appropriate, curing of the applied composition) may be effected by heat treatment and/or by radiant energy, notably infra-red, ultra-violet or electron beam radiation.

The powder is usually cured on the substrate by the application of heat (the process of stoving); the powder particles melt and flow and a film is formed.  The curing times and temperatures are interdependent in accordance with the composition formulation that is used, and the following typical ranges may be mentioned:

Temperature/°C  Time

280 to 100*	10 s to 40 min

250 to 150	15 s to 30 min

220 to 160	5 min to 20 min

Temperatures down to 90°C may be used for some resins, especially certain epoxy resins.

The substrate may comprise a metal, a heat-stable plastics material, wood, glass, or a ceramic or textile material.  Advantageously, a metal sxjbstrate is chemi¬cally or mechanically cleaned prior to application of the composition, and is preferably subjected to chemical pre-treatment, for example, with iron phosphate, zinc phosphate or chromate.  Substrates other than metallic are in general preheated prior to application or, in the case of electrostatic spray application, are pretreated with a material that will aid such application.

Used as a single-component additive, wax-coated silica offers the possibility of eliminating or at-least reducing the electrostatic interactions between the powder coating particles and between the powder particles and the tubing used for transport of powder coating compositions to the application equipment. This in turn offers the possibility of achieving improved fluidity properties, with the further inherent practical advantage

of avoiding the additional manufacturing procedures, quality control measures, and costs involved in utilising a multi-component dry-blended additive.

The use of the wax-coated silica in the ternary additive of the invention offers the possibility of increasing the benefits, especially in terms of fluidity, provided by the previously proposed aluminium oxide/ aluminium hydroxide combination alone.  In particular, for example, the use of the wax-coated silica in tribo-charging systems offers the possibility of using aluminium oxide-rich additive blends to promote tribo-charging without detracting from the good fluidity, transport and handling properties attributable to the aluminium additive combination.

In general, the use of one or more additives in accordance with the invention offers an improvement in the first-time deposition of fine particles (especially particles of 10 microns or less) which in turn leads to improved uniformity of film weight on the substrate (and hence to a reduction in the amount of powder needed to achieve a given nominal film weight) and to reduced accumulation of fine particles in the recycling system.

The improved first-time deposition of fine powder coating particles that can be achieved in accordance with the invention also has the advantageous consequence of enabling a higher proportion of such particles to be accommodated in powder coating compositions without undue deleterious effects.  In principle, this in turn contributes to improved film appearance and tends to facilitate the production of thin films.

The invention is applicable over a wide range of . film thicknesses, typically from thin films of, for example, 30 microns or less up to films of 100 to 150 microns.

EXAMPLES

The following Examples illustrate the invention:-

The aluminium oxide used in the Examples was Aluminium Oxide C, ex Degussa, mean particle size 
The dry-blend additive compositions used in the Examples were prepared as follows:-

Dry-blend Additive Composition 1

Aluminium oxide 7.2 parts by weight

Aluminium hydroxide 8.8 parts by weight

Silica	4.0 parts by weight

The additive materials were charged to a Moulinex II high-shear blender, mixed for 30 seconds and allowed to cool.  The mixing and cooling process was repeated twice to give a total of three operations.  The resulting mixed additive was reserved for future use.

Dry-blend Additive Composition 2

Aluminium oxide	5.4 parts by weight

Aluminium hydroxide  6.6 parts by weight

Silica	8.0 parts by weight

The additive materials were charged to a Moulinex II high-shear blender, mixed for 30 seconds and allowed to cool.  The mixing and cooling process was repeated twice to give a total of three operations.  The resulting mixed additive was reserved for future use.

Dry-blend Additive Composition 3

Aluminium oxide	10 parts by weight

Silica	10 parts by weight

The additive materials were charged to a Moulinex II

high-shear blender, mixed for 30 seconds and allowed to

cool.  The mixing and cooling process was repeated twice to give a total of three operations.  The resulting mixed additive was reserved for future use.

Dry-blend Additive Composition 4

Aluminium hydroxide  7 parts by weight

Silica	13 parts by weight

The additive materials were charged to a Moulinex II high-shear blender, mixed for 30 seconds and allowed to cool.  The mixing and cooling process was repeated twice to give a total of three operations.  The resulting mixed additive was reserved for future use.

Dry-blend Additive Composition 5 Silica The additive material was used as supplied.

Dry-blend Additive Composition 6

Aluminium oxide 12.8 parts by weight

Aluminium hydroxide 3.2 parts by weight

Silica	4  parts by weight

The additive materials were charged to a Moulinex II high-shear blender, mixed for 30 seconds and allowed to cool.  The mixing and cooling process was repeated twice to give a total of three operations.  The resulting mixed additive was reserved for future use.

Dry-blend additive composition 7

Aluminium oxide 6.7 parts by weight

Aluminium hydroxide 6.7 parts by weight

Silica	6J.7 parts by weight

The additive materials were charged into a Moulinex II high-shear blender, mixed for 3 0 seconds and allowed to cool.  The mixing and cooling process was repeated twice to give a total of three operations.  The resulting mixed additive was reserved for future use.

The particle size distribution data reported in the Examples was obtained using the equipment indicated in each case (Coulter Counter Multisizer II or the Mastersizer X laser light-scattering device from Malvern Instruments).  The data is expressed partly in volume percentiles d(v)x, where X is the percentage of the total volume of the particles that lies below the stated particle size d.  Thus, for instance, d(v)5o is the median particle size of the sample.

Example 1:

White matt polyester powder coating composition

- deposited film weight tests

The composition of Example 1 was prepared from two components as follows:

Component A	% by weight

Carboxy-functional polyester polymer

Acid Value 77	26.40

Primid XL552 (EMS Grilon)	2.80

Benzoin	0.15

Flow agent	0.40

PTFE modified polyethylene wax	1.00

Polyolefin material (matting agent)

-	Grilonit 68022 (EMS Grilon)	0.20

Rutile titanium dioxide 17.00

Extender  2.00

Component B	% by weight

Carboxy-functional polyester

polymer with Acid Value 29	23.70

Primid XL5i,52 (EMS Grilon)	0.75

Benzoin	0.15

Flow agent	0.4 0

PTFE modified polyethylene wax	1.00

Polyolefin material (matting agent)

-	Grilonit 68022 (EMS Grilon)	0.25

Rutile titanium dioxide	17.00

Extender	2.00

Hydroxy-functional polyester polymer

with Hydroxyl Value 45	4.80

Total  100.00

The ingredients for Component A were dry mixed in a blender, and fed into a twin-screw extruder operating at a temperature of 108°C.  The extrudate was rolled flat on a chilled plate and broken into chip form (ca. 1 cm mesh) .  The ingredients for Component B were likewise dry mixed in a blender, and fed into a twin-screw extruder operating at a temperature of 108°C.  The extrudate was rolled flat on a chilled plate and broken into chip form (ca. 1 cm mesh) .  The two Components thereby obtained in chip form were thoroughly mixed in equal weight ratios and then ground in an impact mill to produce a powder coating composition I having the following particle size distribution (determined using a Coulter Counter Multi-sizer II):

d(v)99	
d(v)5o	45 microns

5.2%	
1.6%	
A part of the powder coating composition I was then dry blended with a 0.4% by weight addition of additive composition 1 [(aluminium oxide/aluminium hydroxide/wax-coated silica (20% of total additive by weight)] .  The resulting composition was then electrostatically spray applied to perforated steel ceiling tiles (585 mm wide x 585 mm high x 0.5 mm thick, each tile being perforated by a grid of 101 x 101 holes of approximately 2 mm diameter and 4 mm separation) using an ITW Gema Volstatic corona application gun (gun settings:  fluidising air 1.0 bar, conveying air 0.6 bar, supplementary air 3 m^ hour"\ single corona needle conical baffle nozzle at 70 kV) and reciprocator (reciprocator settings: speed 0.35 m s"^ in

both vertical directions, traverse 66 cm about the centre of the ceiling tile) .  The ceiling tiles were introduced to the application booth by means of a moving track (track speed: 1.22 m min"^) .  The applied powder coatings were stoved to give cured films of 70.5 microns average film thickness, (stoving conditions: 15 minutes at ISO^C) .

A further part of the powder coating composition I was then dry blended with a 0.4% by weight addition of additive composition 2 [aluminium oxide/aluminium hydroxide/wax-coated silica (40% of total additive by weight)] .  This was applied and stoved under the same conditions as above to give cured films of 73.5 microns average film thickness.

In order to provide a basis for comparison with Example 1, a further part of the powder coating composition I was dry blended with a 0.1% by weight addition of an uncoated pyrogenic silica (Acematt TS 10 0 ex Degussa).  Application and stoving of the resulting composition under the same conditions as Example 1 gave cured films of average film thickness 3 9.0 microns on the steel ceiling tiles.

The greater film weight obtained when using additive compositions in accordance with the invention offers the possibility of increasing the rate of passage of substrate articles through the spray-coating booth, with resulting productivity gains, and/or reducing the air pressure used to transport powder through the application system, leading to reduced equipment wear.  Also, it may be noted that increasing the proportion of wax-coated silica in-the additive {from 20% by weight in additive composition 1 to 40% by weight in additive composition 2) did not significantly affect the film weight deposited under the described application and stoving conditions.

Example 2:

White matt polyester powder coating composition

- transfer efficiency test

A quantity of the powder composition I from Example 1 was dry-blended with a 0.4% by weight addition of additive composition 1 [aluminium oxide/aluminium hydroxide/wax-coated silica (20% of total additive by weight)].  The resulting composition was then applied to a single fixed panel (dimensions: height 61 cm, width 40 cm) using an ITW Gema Volstatic powder coating application unit (gun settings: fluidising air 1.0 bar, conveying air 0.6 bar, supplementary air 3 m"* hour""^, single corona needle conical baffle nozzle at 70 kV centred on the panel at a distance of 29 cm distant) for 10 seconds.  The weight of powder adhering to the panel was measured.  The weight of powder lost from the fluidised-bed powder reservoir during application was measured.  The transfer efficiency was calculated according to the following Equation I (static test) :

Equation I:

Transfer Efficiency  =  Mpanei(t) x 100%

MF(t)

where:

Mpanei(t)  =  mass of powder coating on the panel

after application time t.

MF(t)  =  mass of powder lost from the

fluidised-bed reservoir after application time t.

The panel was cleaned, and the transfer efficiency test repeated for 20 seconds application time and 3 0 seconds application time.

A further quantity of the powder coating composi¬tion I was then dry blended with a 0.4% by weight

addition of additive composition 2 [aluminium oxide/aluminium hydroxide/wax-coated silica (40% of total additive by weight)].  The 10-, 20-, and 30-second transfer efficiencies of the resulting composition were measured as described above.

In order to provide a basis for comparison with Example 2, the application and testing procedure was repeated using a further quantity of the powder coating composition I, this time dry blended with a 0.1% by weight addition of the uncoated pyrogenic silica additive TS 100 as used in Example 1.

The results obtained are summarised in Table 1 below (in each case the summary figure representing the average of a series of experiments):

Table 1

Additive	Transfer Efficiency (%)

	10 s	20 s	30 s

Comparison (TSlOO)	76	74	74

Additive Composition 1	74	71	71

Additive Composition 2	72	69	68

Considering the transfer efficiency data summarised above in conjunction with the deposition data from Example 1, it can be seen that the greatly increased throughput shown in Example 1 can more than compensate for the slightly reduced transfer efficiency shown* ixi Example 2 when using an additive comprising a wax-coated silica in accordance with the present invention.  This offers the possibility of achieving the beneficial effects of aluminium oxide addition without adverse effects derived from reduced transfer efficiency.

In order to provide a further comparison between the

additive compositions according to the invention in Example 2 and the TSlOO uncoated silica additive, the powder, application procedure was repeated with adjustment of the conveying air pressure so as to obtain approximately the same throughput (approximately 2 g sec"M in each case.  The conveying air pressure required for this purpose in the case of the TS 100 additive was 1.5 bar, whereas the required pressure was only 1.1 bar in the case of the additive compositions of Example 2.  The mass of powder coated onto the substrate panel per unit time was determined in each experiment, and Table 2 below gives the results in summary form (in each case the summary figure representing the average of a series of experiments at 10-, 20- and 30-second application time).

TabXe 2

Additive	Mass coated per unit time at coating times shown

	10 s	20 s	30 s

Comparison (TS 100)	1.88±0.3 9	1.41±0.01	1.46+0.03

Additive Composition 1	1.63±0.13	1.59+0.09	1.51±0.04

Additive Composition 2	1.63±0.10	1.45±0.01	1.46±.06
