Repository: anandvc/allindianpatents

File: patents/216437-a-polysiloxane-copolymer-and-an-injectable-lens-material-made-therefrom.html
Indian Patents. 216437:A POLYSILOXANE COPOLYMER AND AN INJECTABLE LENS MATERIAL MADE THEREFROM

Indian Patents

Recently Granted Patents

  Recently Published Patents

Title of Invention	A POLYSILOXANE COPOLYMER AND AN INJECTABLE LENS MATERIAL MADE THEREFROM

Abstract	The present invention relates to a polysiloxane copolymer having functional acryl groups capable of being photopolymerized into a solid intraocular lens, having a specific gravity greater than about 1.0, a refractive index suitable for restoring the refractive power of the natural crystalline lens, wherein said polysiloxane has siloxane monomer units selected among substituted or unsubstituted arylsiloxanes. arylalkylsiloxanes and alkyl(alkyl)siloxanes and at least one the arylsiloxanes, arylalkylsiloxanes and, alkyl(alkyl)siloxanes monomer units substituted with one or more fluorine atom, wherein at least one of the siloxane monomer units is substituted with one or more fluorine atoms.	

Full Text	The present invention relates to a polysiloxane copolymer and an injectable lens material made therefrom.

The present invention relates to photocurable polysiloxanes polymers (silicones) having functional acryl groups, useful in the preparation of intraocular lenses (lOLs). The invention also relates to methods for producing elastomers comprising the said polymers, as well as to methods for producing accommodating lenses in vivo, which means that the lens is formed in the capsular bag of the eye.

Implantation of an intraocular lens (lOL) following the extraction of a cataract is now a standard ophthalmic procedure. The conventional lOL used to replace the natural lens is a fixed focus lens manufactured from a rigid plastic such as poly(methylmethacrylate), PMMA, or from an elastomer, such as silicone. The implantation of such a lens usually necessitates the patient using spectacular correction for reading. To overcome this limitation of the conventional lOL, increasing attention has been given to bifocal and multizonal lenses.

The technique of cataract explanations and lens replacement for an accommodating lOL, an accommodating capsular lens, ACL, involves the metered injection of a low viscosity liquid, through a small incision (~\ mm diameter), into the capsular bag, followed by its polymerization under forming pressure to create a lens of the required shape, using the form of the capsular bag as the mold. To reproduce the optical performance of the natural lens, the replacement lens will require a refractive index close to 1.41. To respond to the accommodating forces of the eye, the compression modulus of lOL should be comparable to that of the natural lens which is in the range of about I to 5 kPa. To design materials which balance the conflicting material"s requirements of the ACL requires the design of unique systems. These considerations have led a number of researchers to propose and to study the development of an ACL. An accommodative re-fill lens is an lOL formed by filling the capsular bag with the precursors of an elastomer, and causing, or allowing, the elastomer to set in the form of the natural lens. Thin-walled -

inflatable balloons, of silicone rubber, have also been developed which can be insane into the capsular bag and filled with the desired system.

Most researchers of the development of the accommodative re-fill lens have used silicone-derived systems for filling the capsular bag. either in the form of silicone oils or LTV (low temperature vulcanizing) silicone elastomers. Such systems suffer from disadvantages in the context of re-fill lens formation, the dimethyl silicones have a restricted refractive index (1.40), LTVs cure slowly, up to 12 hours may be needed to complete their setting and their slow setting may result in material loss from the capsular bag through the surgical incision, further, the high viscosities of some silicone oils and intermediates make their air-bubble free injection very difficult.

Injectable formulations of poiysiloxanes for making an lOL directly in the capsular  ‘ bag ofthe human eve have been suggested in US Patents No. 5.278,258, 5.391,590 ("590)’\ ‘‘""  {> and 5,411,553 to Gerace et al as well as in US Patent No. 5,116,369 (Kushibiki et al) These ‘,  * patents describe mixtures of a vinyl-containing polyorganosiioxane, an organosilicone comprising hydride groups and a platinum group metal catalyst which are capable of being cured at ambient body temperature tO an lOL inside the capsular bag ofthe eye. These compositions suffer from the general drawback of low temperature curing in that the curing process is difficult to control for the surgeon. The use of silicone fluids, demonstrating the principle of a silicone-based ACL. has been reported by Haefliger, E. and Pare!, J-M. (1994) J. Refractive and Corneal Surgery 10, 550-555, but the gain in accommodation declined, probably because the system was not crosslinked.

Subsequently, the difficulties of introducing a thermally curing silicone into the capsular bag have been demonstrated. A major disadvantage ofthe use of a thermally curable system, such as one based on Pt-cured vinyl addition, for the "mold-in-the-bag" approach is understood from a consideration ofthe three characteristic phases of network formation, viz. (a) pre-gelation; (b) gelation; and (c) curing. A lens can only be molded successfully in the pre-gelation phase, and once the system has passed into its gelation phase it carmot be molded with precision. This is because the gel (polymer of infinite molecular weight) which is formed at and after the gel point has an elastic memory, and so, regardless ofthe forming conditions, it will always revert to its original shape with time. When molding an lOL. or ACL, this recovery process becomes evident as surface defects, such as ripples or wrinkles, which cause serious impairment of lens quality. WTien molding lenses from silicone systems, involving thermally induced polymerization, outside the

body this phenomenon is easily regulated by adjusting the process variables of catalyst type and concentration, time, temperature and pressure. Molding an ACL within the eye during surger}" imposes severe restrictions on the choice of these process variables, the molding temperature is body temperature, the molding time is the minimum compatible with the required residence time for any given patient upon the operating table, that is to say that ideally it must be variable to meet the exigencies of the surgical demands of both the ophthalmologist and the patient. In general terms, in a thermally cured silicone system. such as those based on Pt-catalysts. the durations of the pre-gelation and cure phases are coupled, a system with a short cure time has a shon pre-geiation dme. It is generally regarded as complicated to lengthen the pre-gelation time without lengthening the cure time.

To comply with the difficulties of controlling the thermally induced curing it would be desirable to provide systems wherein the curing is command set by the surgeon. For this purpose photocurable (i.e. photopoiymerizadon) compositions have been contemplated. EP 0414219 describes an injectable system in which the liquid composition comprises a difunctional acrylate and/or methacrylate ester and a photoinitiator activated by light of 400-500 nm wavelength. Hettlich et al. (German J. Ophthalmol, vol. 1, 346-349, 1992) was amongst the first to propose the use of photopolymerization of a monomer system as an alternative approach to setting the material within the capsular bag. He pointed to the clinical success of blue light photocurable resins for dental applications and explored the use of such systems as injectable materials for filling capsular bags from the eyes of cadaver pigs and live rabbits. However, the systems used by Hettlich form materials with moduli too high to allow accommodative processes. Further, the introduction of acrylic monomers into the eye would be undesirable, since they are well-known to have high physiological activity.

Compositions comprising-polysiloxanes with functional acrylic end groups which are curable with UV light have earlier been disclosed for the manufacture of contact lenses. Curable acrylic silicones jeer 5 have indeed been known for a considerable time in various industrial applications, as disclosed by US Patents No. 4,778,862 and 4,348,454. US Patent No. 5.321.108 and the Japanese patent specifications published as 3-257420. 4-159319 and 5-164995 disclose compositions of acryl-terminated polysiloxanes suitable for contact lens production. However, the compositions for making contact lenses are unsuitable for

intraocular lens production directly inside the human eye, wherein specific considerations to the polysiioxanes must be taken in order to perfect an injectable lens forming material.

Consequently, there is a need for photocurable polymers and injectable compositions thereof which are adapted to be included in a composition suitable for injection into the capsular bag of the human eye. The present invention aims to perfect such polymers and compositions including them, so they meet the necessary requirements for injectable lens materials

Description of the invention

It is an object of the present invention to provide photocurable polysiloxane copolymers which can be polymerized to intraocular lenses m the presence of visible light, in particular blue light.

It is a particularly important object to provide such polysiioxanes which are adapted for injection directly into the capsular sac of the human eye directly in cormection to that the defect natural crystalline lens has been surgically removed.

it is another important object of the invention to provide compositions of said polysiioxanes together with a photoinitiator and further complementary additives necessary for forming the solid elastomer lens by final curing in the capsular sac.

In a general aspect the present invention relate’to an polysiloxane copolymer having ftmctional acryl groups which are capable of being photopolymerized into a solid intraocular lens with a specific gravity greater than about 1.0 and with a refractive index "‘

a special advantage of the inventive polysiloxanes by providing them with higher specific gravity than conventional polysiloxanes reported in ophthalmic use.

Functional acryl groups are defined herein by that at the polysiloxane molecules have functional groups attached thereto including an acryl group moiety, so as to become acryl-bearing, by acryl attachment to the siloxane monomers of the polysiloxane backbone, its terminal ends, or both. The acryl groups in said functional groups can be linked to the silicone atoms by spacers. Examples of functional acryl groups include acrylamidopropyl, methacrylamidopropyl, acryloxyhexyl and methacryioxyhexyl. Preferably, the functional acryl groups are attached to the terminal ends of polysiloxane molecules, as exemplified by acrylamidopropyl-, methacrylamidopropyl-, acryloxyhexyl- and methacryloxyhexyl-terminated polysiloxanes. Those skilled in the art can consider numerous such alternatives which maintain the basic function of having an acryl group for subsequent crosslinking/polymerization of the polysiloxane molecules into larger network together with a photoinitiator. In the same manner it is also to be understood that the meaning of acryl group should include acryl or substituted acryl, such as methacryl. moieties attached through a variety of linkages including ester, amide and urethane linkages, or functional analogues of acryl capable of undergoing crosslinking reactions with a photoinitiator.

In a further aspect, the invention relates to a process for production of polysiloxane copolymer having functional acryl groups, as described above. Such a process is generally described in the Examples below and the skilled person will be able to make suitable modifications in order to prepare other copolymers within the scope of the invention. The-polysiloxane copolymers having functional acryl groups according to the present invention should preferably have a refractive index above about 1.39 in order to restore the refractive index of the natural lens which has a refractive index of about 1.41. It is an important aspect of the present invention to be able to control the refractive index of polysiloxanes by selection of its siloxane monomer composition and thereby the refractive outcome of the final implanted lens. It is to be understood that refractive indices can be up to about 1.60 is within the context of the present application if this is required for a specific optical application. This further considered in the co-pending International Patent Application with even filing date claiming priority from US Patent Application Serial No. 09/170,160 which hereby is incorporated as a reference.

According to preferred aspect of the present invention," the poiysiioxane copolymer having functional acryi groups can be obtained from a copolymer having the general formula:

R

1

Si—O-R’

R~

-Si—0-

R’

-Si-O-

R°

jn

wherein R" and R"- are independently C1-C5 alkyl; R’ is phenyl; R’ is phenyl or C1-C5

alkyl: R- is CF3(CH2)x wherein x is 1-5; R’ is Cj-Cg alkyl or fluoroalkyl; 1 is in the molar fraction range of 0 to 0.95; m is in the molar fraction range of 0 to 0.7; and n is in the molar fraction range of 0 to 0.65.

It is preferred that R" is methyl, that R2 is methyl, R*’ is phenyl, that x is 2. either independently, or in combination.

Preferably according to these alternatives R’ is methyl. According to one embodiment, the poiysiioxane is a copolymer of diphenyl or phenylalkyl siloxane and dialkyl siloxane with terminal acryl groups. According to further embodiments, the poiysiioxane is a copolymer of diphenyl or phenylalkyl siloxane and trifluoroalkyl(alkyl)siloxane, or a terpolymer or higher order polymer of diphenyl and/or phenylalkyl siloxane, dialkyl siloxane and trifluoroalkyl alkyl siloxane. According to a specific preferred embodiment, poiysiioxane is an acryl-terminated terpolymer of dimethyl siloxane. diphenyl siloxane or phenylmethyl siloxane and 3,3,3-trifluoropropylmethyl siloxane. Preferably, said polysiloxanes comprise at least about 4 mol% of trifluoropropyimethyl siloxane and 1 to 50 mol% of diphenylsiloxane and/or phenylmethylsiloxane. More preferably said polysiloxanes comprise about 4 to 65 mol% trifluoropropyimethyl siloxane, 1 to 50 mol% of diphenylsiloxane and dimethylsiloxane monomer units. One suitable acryl-terminated poiysiioxane composition comprises about 28 moi% trifluoropropyimethyl siloxane, about 4 mol% diphenyl siloxane and dimethyl siloxane monomer units.

The invention also relates to an injectable lens material having a suitable viscosity to be injected through standard cannula with an 18 Gauge needle or finer. For this purpose

the material should preferably have a viscosity lower than about 60 000 cSt or below about 8000 cSt for being readily injectable through a 21 Gauge needle. The injectable lens material is composition of at least one type of polysiloxanes according to anv of the definitions above, a photoinitiator, optionally a crosslinking agent, which in itself can be siloxane oligomer or polymer having functional acryl groups and further physiologically or ophthalmoiogicaily acceptable additives necessary for producing a lens. The composition is preferably formed as fluid mixture from separately stored constituents which are protected from reactivity during storage. This type of kits or multi-chamber canridges with mixing equipment and their operation are well known in the art of pharmaceuticals or silicone products and will not be discussed here in further detail. To reduce physiological hazards, only acryl-substituted siloxane polymers are introduced into the capsular bag, together with medically acceptable photbinitiators activated in the visible range, including blue light activated types derived from acyl phosphine oxides and bisacyiphosphine oxides, in low molecular weight and high molecular weight (polymeric) forms, and titianocene-photoinitiators. Important characteristics of these photoinitiators for injectable lens applications are that they initiate the photopolynierizadon of acryl groups when exposed to visible light, preferably blue light and that they are "photobleaching" and so they are efficient as photoinitiators for the rapid curing of thick sections (1-5 mm). Suitable photoinitiators for injectable lens forming compositions are also discussed in WO 99/47185 and in the Swedish Patent Application No. 9900935-9 which both are incorporated herein as references. For the embodiment discussed in said Swedish Patent Application No. 9900935-9, wherein the photoinitiator is a conjugate of a photoactive  . groups and a macromolecule capable of participating in a crosslinking reaction with acryl-terminated polysiloxanes, the macromolecule in such a photocrosslinker should be a polysiloxane compatible with said first polysiloxanes. The injectable lens material composition can also comprise said polysiloxanes having fijnctional acryl groups, a photoinitiator according to above and a separate crosslinking agent. Suitable crosslinking agents can be found among di- or tri- and higher order acrylates. methacrylates, acrylamides, methacrylamides including siloxane oligomers and polymers having functional acryl groups. Short molecule crosslinkers are exemplified by hexanediol acryiate. tripropyleneglycol diacrylate. Polymeric crosslinkers. suitable for injectable lOL applications are exemplified by copolymers or higher order polymers incorporating (methacryloxypropyl)methylsiloxane units.

Further, the invention relates to a method of producing an elastomer, preferably an intraocular lens, by preparing polysiioxane copolymers with functional acryl groups as previously defined, mixing said copolymers with a photoinitiator and optionally a crosslinking agent, injecting said mixture into a lens forming mold, irradiating the injected mixture with light so as to form the solid elastomer. Most preferably, according to the present invention the mixture is injected into the human eye to form an implant to replace the natural lens, but the method is also conceivable in non-surgical processes, such as conventional lens manufacturing with injection molding.

A method of m vivo production of an intraocular lens, will comprise the steps of preparing an polysiioxane copolymer having functional acryl groups according to the invention; mixing said copolymer and a photoinitiator, preferably a medically acceptable blue light photoinitiator. to a composition; injecting said composition comprising said copolymer and photoinitiator into the capsular bag of the eye; and initiating a polymerization reaction to create a lens in the capsular bag.

The invention also relates to an elastomer manufactured by the process described above. Preferably, such an elastomer is in the form of an optical lens, which preferably has a refractive index between 1.39 and 1.46, or, more preferably, close to 1.41. To obtain optical lenses having the desired refractive index, the proportions between the copolymer precursors should preferably be close to the proportions demonstrated in the Examples given below. However, as mentioned above it is possible to obtain higher lenses with higher refractive indices -up to about 1.60 according to the present invention if this is necessary to obtain specific refraction values in certain clinical applications. Further, by employing the polysiloxanes with functional acryl groups, the injectable material and the methods of the present invention lenses with a compression modulus suitable to undergo accommodation by the forces of the eye can be obtained. Typically, lenses having a modulus below about 55 kPa and in the range of about 20 to 50 kPa aan readily be obtained by employing the present invention which are functionally accommodatable by the human eye. Optionally, the elastomer according to the invention can also comprise an UV absorbing compound or other conventional additives known to those skilled in the art.

The invention further relates to a medicinal kit consisting of part (a) comprising polysiioxane copolymers having functional acryl groups according to the invention; and a part (b) comprising a clinically acceptable photoinitiator. The combination gives liquid silicone polymers of controlled photo-reactivity that can be "command set" by

photopolymerization, upon exposure to blue light. The specification of this photo-crosslinkable system derives from an interplay of the viscosity and the injection density of the initial polymer solution, as well as thfe refractive index, modulus and compressive characteristics of the photocured gel.

A special advantage of the materials of this invention is that the incorporation of a fluoroalkyl siloxane enables materials of higher specific gravity to be produced than has previously been reported in silicones for ophthalmic use. Polydimethylsiloxane (PDMS), having refractive index 1.403 and specific gravity ca. 0.97-0.98, has been reported as a material for an injectable lOL. However, whilst the refractive index of PDMS approximately matches that of the human lens, the lower specific gravity of PDMS can present considerable difficulty for the surgeon as PDMS floats in aqueous solution. This makes complete filling of the capsular bag with exclusion of aqueous fluid difficult in the case of direct injection. Copolymers of dimethyl and diphenyl siloxanes have higher specific gravity than PDMS. However, the diphenyl content of the copolymers increases the refractive index, thus, for example, it is not possible to have a dimethyl-diphenyl cop"olymer with a specific gravity greater than 1.0 and a refractive index of less than approximately 1.44 . Materials of the present invention, being copolymers, terpolymers or higher order polymers, incorporating fluoroalkyl siloxane units, enable silicones of specific gravity greater than 1.0 to be produced over a wider range of refractive index than has previously been reported.

Detailed and exemplifying part of the description

The following examples aim to illustrate methods of preparing polysiloxanes having functional acryl groups and their subsequent photopolymerization. The preparation of acryl terminated .siloxanes in general has been well reported (see Thomas, D.R.: p.610 in "Siloxane Polymers" (Clarson, S.J. and Semlyen, J.A., eds.) New Jersey, 1993) and the examples given below are those preferred of the many routes. The preparation of acrylic terminated terpolymers of dimethylsiloxane/diphenyl-siloxane/methyl,3,3,3-trifluoropropyisiloxane have not been reported.

Example 1

Preparation of aminopropyl-terminated poly(dimethyl-co-diphenyl)siioxane

Distilled octamethylcyclotetrasiloxane (27.5g, 92.9mmol. 82.ImoI%), recrystailised octaphenyicyclotetrasiloxane (16.Ig, 20.3 mmol, 17.9mol%), and 1.3-bis(3-aminopropyi)tetramethyldisiloxane (0.64 Ig, 2.73 mmol) were carefully charged to a three-necked flask. The flask was equipped with a mechanical stirrer, purged with nitrogen then potassium hydroxide (80 mg) catalyst was added. The reaction mixture was heated to 160 °C and stirred 24 h. The catalyst was then neutralized by the addition of 0.24g of 36% HCI aq. as a solution in 3ml ethanol, with stirring, and the mixture cooled to 25*"C. The clear coiourJess silicone fluid obtained was diluted with 100 mi diethyl ether and transferred to a separating funnel. After extracting twice with 100 ml ponions water to remove the catalyst, the solution was dried with magnesium sulphate. The product was filtered, and the solvent evaporated. The clear viscous fluid was heated to 110°C in vacuo (0.2 torr) to remove residual solvent and volatile products. Yield was 42.05g (95%).

Example 2

Preparation of aminopropyl-terminated poly(dimethyl-co-diphenyl-co-trifluoropropylmethyDsiloxane

Distilled octamethylcyclotetrasiloxane (83.56g, 0.282mol), octaphenyicyclotetrasiloxane (11.77g, 0.0148mol), and distilled 3,3.3-trifluoropropylmethylcyciotrisiloxane (27.56g, 0.0588mol) were weighed to a flask and dried under vacuum at 80°C for 30 minutes. The flask was purged with nitrogen and L3-bis(3-aminopropyl)tetramethyldisiloxane (3.107g, 0.0125mol) end-capper was injected via a septum. Potassium siianolate initiator (0.055g) was added, the temperature rais"ed to" 160°C, and mixture heated and stirred for 36 hours. The clear colourless product was allowed to cool, diluted with 57ml chloroform and washed: three times with 88ml portions water; twice with 88ml portions methanol; then the product was diluted with 44 ml tetrahydrofuran and washed twice more with 88ml portions methanol. Solvent and volatiles were stripped by heating at 100°C under vacuum (pressure falling to 

(71.9%). Analysis showed refractive index at 25"C: 1.41 7 (theory: 1.417). density: 1.048 g/ml (theory: 1.059), and molecular weights by gel permeation chromatography (GPC) with polystyrene standards: iVIn 25,900  Mw 71,800 , (The high polydispersity shown in the GPC results suggest reaction was still not fully complete after 36-40 hours; this problem could be improved by use of a bisaminosiloxane oligomeric end-capper). Polymer unit ratios by H-NMR, 500MHz. dimethyl /diphenyl /trifluoropropyl were; 0.816 / 0.047/0.137 (starting monomer ratios were; 0.792/0.042/0.165 ). Amino-terminated polysiloxanes, prepared by this route were used as starting material for preparing acrylamidoalkyl- and methacrylamidoalkyl-terminated silicones.

Example 3

Preparation of aminopropyi-terminated poly(dimethyl-co-diphenyl-co-trifluoropropylmethyl)siloxane

Example 2 was repeated with different monomer combinadons:

octamethylcyclotetrasiloxane (84.54g. 0.285mol), octaphenylcyclotetrasiloxane (16.15g, 0.0204mol), and distilled 3,3,3-trifluoropropylmethylcyclotrisiloxane (2I.20g, 0.0452mol), l,3-bis(3-aminopropyl)tetramethyldisiloxane (3.118g, 0.0125mol potassium silanoiate initiator (0.056g).  Yield was 88.44g (70.6%). Analysis showed refractive index at25°C: 1.425 (theory: 1.426), density: 1.046 g/ml (theory: 1,051), and molecular weights: Mn 19,600  Mw 69.400 . Polymer unit ratios by H-NMR, dimethyl /diphenyl /trifluoropropyl were: 0.832 / 0.065 / 0.104 (starting monomer ratios were: 0.813 / 0.058 / 0.129).

Example 4

*

Preparation of aminopropyi-terminated poly(dimethyl--co-diphe"nyl-co-trifluoropropylmethyQsiloxane

Example 2 was repeated with different monomer combinadons:

octamethylcyclotetrasiloxane (62.66g, 0.21 Imol), octaphenylcyclotetrasiloxane (34.38g, 0.0433mol) and distilled 3.3,3-trifluoropropylmethylcyclotrisiloxane (24.87g, 0.053Imol),

1.3-bis(3-aminopropyl)tetramethyldisiloxane (3.327g, 0.0134moi) potassium silanoiate initiator (0.055g).  Yield was 77,07g (61.0%). Analysis showed refractive index at 25°C: 1.455 (theory: 1.456). density: 1.083 g/ml (theory: 1.090). Polymer unit ratios by NMR, dimethyl /diphenyl /trifluoropropyl were: 0.696 / 0.161 / 0.143 (.starting monomer ratios were: 0.686/0.141 / 0.173 ).

Example 5

Preparation of hydroxyhexyl-terminaied poly(dimethyl-co-drphenyl)siloxane

Distilled octamethylcyclotetrasiloxane (27.54g, 92.9 mmol, 82.1mol%) and recrystallised octaphenylcyclotetrasiloxane (16.1 Ig, 20.3 mmol, 17.9mol%) were carefully charged into a three-necked flask. The reactor was equipped-with a mechanical stirrer: purged with nitrogen, and tetramethylammonium hydroxide (60 mg) catalyst added. The reaction mixture was heated to 110 °C with stirring for 2 hours, becoming viscous, followed by 3 hours heating at 160 °C to decompose the tetramethylammonium hydroxide catalyst.  1,3-Bis(6-hydroxyhexyl)tetramethyIdisiloxane (0.916g, 2.74 mmol) end-capper (calculated Mn: ]6"000) and 1 ml trifluoromeihanesulfonic acid catalyst were added and the mixture stirred 6 hours at 60°C. The resulting viscous fluid was diluted with 100 ml tetrahydrofuran and vigorously stirred with 5% sodium hydroxide at 25°C in order to deliberate the hydroxyl end group. The saponification process was monitored by IR spectroscopy, samples being withdrawn from time to time. After 12 hours the process was 95% complete by IR. (Longer time risked cleavage of the end group by a base catalysed process). The mixture was transferred to a separating funnel, the two phases separated, and the organic layer washed with water (3 x 100 ml). The solution was dried with first sodium sulphate then magnesium sulphate, and filtered. After initial evaporation of the solvent, the clear viscous fluid was heated to 110°C in vacuo (0.2 torr) to remove residual solvent and "some volatile products, affordinga cqlouriess viscous fluid end product. Yield: 32.81g (73.6%). The copolymer unit composinon by IH-NMR (400 MHz, CDCI3) was 17.9mol% diphenyl-units before vacuum treatment, and 19. lmol% after. Hydroxy-terminated polysiloxane, prepared by this route can be used as starting material for preparing acryloxy- and methacryloxy-terminated silicones.

Example 6

Preparation of acrylamidopropyl-tcrminated poly(dimethyl-co-diphenyl)siloxane

Aminopropyl-terminated po!y(dimethyl-co-diphenyl)siloxane (40g, 4.25meq) as prepared in Example 1, was dissolved in 100 ml dry dichloromethane and 2g calcium hydride was added in three portions. The mixture was cooled to 0°C and acr>"ioyl chloride (640 mg, 570 \xl, 7.0 mmol) was added. The suspension was stirred over night, and the calcium hydride and calcium chloride were removed by filtration. The filtrate was washed with water (100ml) then dried with sodium sulphate (later magnesium sulphate).  Solvent was evaporated, first at 20 torr then at 0.2 torr. at room temperature. This sample was used for rheology measurements and injection into a pig cadaver eye. However, subsequent GPC analysis showed cyclic impurities to be present, so further washing was performed. A portion of sample, 20.35g, was diluted with 20ml toluene and the solution precipitated to stirred methanol. The silicone was allowed to separate, and again diluted with toluene and precipitated to methanol, as before. -The silicone was transferred to a flask, and the solvent removed under vacuum (to 1.5mbar) with gentle heating in stages. This sample is referred to as Example 6 "post-washing". Acrylamidopropyl end groups by NMR (500 MHz) gave Mn 21,000 (0.095meq/g).

Example 7

Preparation of acrylamidopropyl -terminated poly(dimethyl-co-diphenyl-co-trifluoropropylmethyOsiloxane

Aminopropyl-terminated terpolymer of Example 2 (15.02g, l.SOmmol based on theoretic Mn 10,000) was weighed to a dried flask, and nitrogen flow applied. Dried dichloromethane (40ml) was added, followed by calcium hydride (Ig), added in small portions. The flask was cooled in ice-water until the temperature of the contents was 0°C, then distilled acryloyl chloride (0.3 80g, 4.2mmol) was added via a septum. The reaction was stirred for 30 minutes at 0"C then the ice was removed and the mixture allowed to warm to ambient over 3.5 hours. The turbid mixture was filtered under reduced pressure, with dichloromethane rinsing, to remove CaH2 and CaCl?. The solution was washed with 50ml water, dried over magnesium sulphate, and the solvent removed under vacuum.

1

Ij

nitially on a rotary evaporator then on a bath at 50"C with pressure to 
Example 8

Preparation of methacrylamidopropyl-terminated po]y(dimethyl-co-diphenyi-co-trifluoropropylmethyOsiioxane

Example 6 was repeated using methacryloyl chloride as modification reagent. Aminopropyi-terminated terpolymer of Example 3 (15.1 Ig, l.SOmmoi based on theoretic Mn 10.000) was reacted with distilled methacryloyl chloride (0.439g, 4.2mmoi), other reagents and the method being the identical. The final yield was 10.06g (66%o). Analysis by 500MHz H-NMR gave unit ratios dimethylsiloxane / diphenyl- / trifluoropropyl- / acrylamide of 0.827 / 0.064 / 0.099 / 0.0105 implying Mn 17,200 . Again conversion of the amino groups appeared quantitative.

Example 9

Rheological measurements of photocured materials

• Silicones prepared as above (Examples 6, 7, & 8) were photocured by blue light and colourless glass-clear elastomers were produced, and their moduli measured. Comparison has been made with elastomers from commercially available photocurable silicones, and measurements made both with and without an additional crosslinker. Compositions for rheological testing were prepared in ca.3g batches under subdued light, with weighing to +0.0 Img. To ensure dissolution in the silicone, the photoinitiator was first dissolved in I-1.5ml dichloromethane and this solution was stirred for 3 minutes with the silicone, then

the solvent removed by vacuum desiccation to constant weight at room temperature (typically ca.30 minutes with pressure to 0.3mbar).Disks for analysis were cast in a Teflon mould (diameter 25mm. depth 1.0mm) which was filled with the composition and then covered with a microscope slide, so as to give a smooth contact surface over the entire diameter of the mould, and the composition was then cured using blue light. (Source was a Vivadent Heiiolux DLX dental gun. emitting 400 - 525nm. placed 22mm above the mould, at which distance the light intensity was 13-14mW/cm"). Measurements of the shear (storage) modulus were then performed on the disks using a Rlieometrics RDA 2 rheometer at 35°C. A photoinitiator active in the blue light region was used: bis(2,4,6-trimethylbenzoyl)phenylphosphine oxide (Ciba Irgacure 819). The photoinitiator concentration used was 0.20%ww in all the examples quoted herein. For comparison, studies were also made of commercial photocuring silicones: methacryloxypropyl-terminated polydimethylsiloxane (Gelest-ABCR DMS-R31), Mn 24.800 by NMR, 0.08Imeq/g methacryloxy; and acryloxy-terminated polydimethylsiloxane (Gelest-ABCR DMS-U22), Mn 768 by NMR. 2.60meq/g acryloxy. which because of its low Mn was here employed as a crosslinker. An alky! crosslinken tripropyienegiycol diacrylate, TPGDA (Genomer 1230), was also used.

Examp le	Silicone polymer	Crosslinker		Shear modulus

		type	%w w	G7kPaat35°C

				1

9(a)	Methacryloxypropyi-terminated polydimethylsiloxane ABCR DMS-R31			21.0

9(b)	,,	TPGDA	0.57	46.1

9(c)	.,		1.14	48.1

9(d)	)i	Acryloxy-

terminated

poiydimethylsiloxa

ne ABCRDMS-

U22	0.76	45.3

9(e)	Acrylamidopropyl-terminated poly(dimethyl-co-diphenyOsiloxane (Example 6)		i	46.5

9(f)	"5	TPGDA	1.05	51.6

9(g)	„ (Example 6: post washing)	-	-  1	52.7

9(h)	Acrylamidopropyl-terminated poiy(dimethyi-co-diphenyl-co-trifluoropropyl)siloxane (Example 7)			55.8

9(i)	„ (Example 8)	-	1 1	65.3

Example 10

Preparation of a photocured intraocular lens

Acrylamldopropyl-tei;minated p@ly(dimethyl-co-diphenyl)s.iloxane (Example 2) containing photoinitiator (irgacure 819, 0.20%wv,") and crosslinker (TPGDA, 0.57%) was prepared as per Example 9(b). A fresh pig cadaver eye was prepared, with small aperture incision into the capsular bag and removal of the cr>"stalline lens. The silicone compos"ition was injected into the capsular bag via a 21 gauge cannula, so as to refill the bag and give appropriate curvature. The silicone was cured by blue light from a Vivadent Heliolux DLX dental gun placed 0.5-1.0cm in front of the cornea, and the lens was extracted to enable examination. The clear colourless tack-free lens had anterior radius 12.0+0.5mm.

posterior radius 5.19+0. i mm thictcness 5.06+0.02mm. diameter 8.9+0.1mm. Its power in air was 108+2 diopter, and focal length 9.2+0.2mm (in water: 27.1+0.5 diopter, and focal length 37.0+0.7mm).

Example 11

Example 11.1

(a) Preparation of dimethylsiloxane/diphenylsiloxane/ methyK3J3-trifluoropropvlsiloxane terpolymers

Octamethylcyclotetrasiloxane (D4) (6.0 g, 20 mmbles), octaphenyl-cyclotetrasiloxane (DPh4) (1.7 g, 2 mmoles) and trimethyl- tris(3,3,3-trifluoropropyl)cyclotrisiloxane (23% cis and 77% trans, F3) (7.3 g, 16 mmoles) were added to bis(3-aminopropyl) dimethyldisiloxane (0.15 to 0.3 g), and purged with argon. The temperature was raised to + 120°C and bis(tetramethylammoniiun) - polydimethylsiloxanolate catalyst (0.01 g) added, and the reaction heated for 2-3 h at +120°C and 3 h at +160°C. Upon cooling to ambient temperature the polymer was dissolved in tetrahydrofuran and precipitated and washed with methanol, centrifuged, and dried in vacuo. The resulting polysiloxane had a number average molecular weight >10 kDa. a refractive index >1.40 and a density >1.10.

(b) Introduction of acrylic groups

A dimethylsiioxane/diphenylsiloxane/methyI,3,3,3-trifluoropropyIsiIoxane terpolymer, from type (a) preparations above, (4.0 g, 0.04 mmoles) was dissolved in methylene dichloride to yiejd. a 10-20 weight% solution, ‘n excess of finely divided GaH added and. the resulting suspension cooled to 0°C and purged with argon. Acryloyl chloride (0.15 g, 0.14 mmoles) dissolve in methylene dichloride (3 ml) was added dropwise, with stirring and cooling to ensure that the temperature of reaction did not rise above 0°C. After complete addition of the acryloyl chloride the solution was stirred for 4 h and allowed to warm to ambient temperature. The suspension was filtered and the filtrate neutralized with NaHC03, washed with water, dried over anhydrous MgS04, and evaporated in vacuo. The

resulting acrylic-terminated terpolymer was stabilized by the addition of 1-3 ppm of hydroquinone. The resulting polysiloxane can be photopolymerized to form flexible lenses of very low modulus, by exposure to blue light whilst retained in a suitable mold, such as a cadaver pig"s eye capsular bag, or a silicone balloon, or a transparent plastic mold. The photoinitiation is caused by the inclusion of e.g. 2% TMPO prior to isolation of the siloxane which was completed in the absence of blue light.

Example 11.2

(a) Formation of polysiloxane. silanol-terminated

Hexamethylcyclotrisiloxane (D3) (6.0 g, 27 mmoles), hexaphenyl-cyciotrisiioxane (DPh3) (1.7 g, 2.7 mmoles) and trimethyl- tris(3,3,3-trifluoropropyl)cyclotrisiloxane (cis and trans F3) (7.3 g, 21 mmoles) were dissolved in methylene chloride to which was added trimethylsilyl triflate (TMST) (0.23 g) and 2,6-di-/-butylpyridine (0.15 to 0.2 g), and purged with dry argon. Terpolymerization proceeded at ambient temperature and was completed within 24 h. The polymerization proceeds by a non-terminating chain growth mechanism and so the molecular weight of the copolymers was dependent upon the ratio monomers to TMST, the reaction was terminated by the addition of an excess (over TMST) of NaHC03. The resulting terpolymer solution was washed with dilute HCl (0.2 M) and with water (3X), dried over anhydrous MgS04, and solvent and residual cyclics

removed by vacuum distillation at low temperature. The siloxane terpolyrner had a number average molecular weight > 10 kDa, a refractive index > 1.40 and a density > 1.10. Instead of TMST, trifluoromethanesulphonic acid (triflic acid) and its derivatives, e.g., benzyldimethyl triflate, can be used.

(b) Preparation of acrylic terminated terpolymer silanols

The silanol terminated terpolymer of hexamethyl-cyclotrisiloxane (D3), hexaphenylcyclotrisiloxane (DPh3) and trimethyltris(3,3,3-trifluoropropyl) cyclotrisiioxane (cis and trans F3) was mixed with acryloxymethyldimethyl-acryioxysilane (prepared as described by Chu et al. in U.S. patent No. 5,179,134, 1993. to Loctite

Corporation) in equimolar ratio, at ambient temperature. After standing for 2 h the by¬product, acrylic acid was removed by vacuum stripping.

Example 11.3

A siianol terminated dimethyidiphenylsiloxane (viscosity 2000-3000 cSt; molecular weight 35 kDa; moie% diphenyJ-siloxane 1-2) (4.0 g, 0.12 mmoies) was dissolved in methylene chloride to yield a 15 weight solution, and an excess of fmely divided CaH was added. The resulting solution was purged with argon and cooled to 0°C, when

acetoxy(bisacryloethyl)methylsiiane (0.15 g, 1.4 mmoies) dissolved in methylene chloride, together with an addition of 50 ppm of dibutyltin dilaurate, was added dropwise with stirring. Stirring the reaction was continued for a further 4 h and the resulting suspension was filtered. The filtrate was dried over anhydrous Mg2S04 and evaporated to dryness in

vacuo. Example 12

Photopolymerization of acryl-terminated polysiloxane terpolymers

A number of visible light photoinitiators is available for initiating the acrylic photopolymerization of the acrylic-terminated D3/DPh3/F3 terpolymers described above,

and these include titanocenes, such as bis(h’-cyciopentadienyl)-bis[2,6-difiuoro-3-(lH-pyr-l-yl)phenyl]titanium (Til), and acylphosphine oxides, such as 2,4,6-trimethylbenzoyl-diphenylphosphine oxide (TMPO), and polymer variants such as Lucirin (a polymeric derivative of TMPO; see Angioiini, L. et al. (1995) J. Appl. Polym. Sci. 57, 519).

Example 12.1

Acrylic-terminated D3/DPh3/F3 terpolymer and Til (0.5%) were mixed and irradiated with light from a 488 nm A-laser. The combination gelled rapidly to yield an elastomer of low modulus, a refractive index >1.40 and a density >1.10.

Example 12.2

Acrylic-terminated D3/DPh3/F3 terpolymer and TMPO (3.0%) were mixed and irradiated with Hght from a blue light gun. The combination gelled rapidly (less than 3 min) to yield an elastomer of low modulus, a refractive index > 1.40 and a density > 1.10.

Example 12.3

Acrylic-terminated D3/DPh3/F3 terpolymer and Lucirin (2%) were mixed and irradiated with a blue light gun. The combination gelled rapidly to yield an elastomer of low modulus, a refractive index > 1.40 and a density > 1.10.

WE CLAIM:

1.	A polysiloxane copolymer having functional acryl groups capable of being

photopolymerized into a solid intraocular lens, having a specific gravity greater than

about 1.0, a refractive index suitable for restoring the refractive power of the natural

crystalline lens, wherein said polysiloxane has siloxane monomer units selected

among substituted or unsubstituted arylsiloxanes. arylalkylsiloxanes and

alkyl(alkyl)siloxanes and at least one of the arylsiloxanes, arylalkylsiloxanes and,

alkyl(alkyl)siloxanes monomer units is substituted with one or more fluorine atom.

2.	The polysiloxane copolymer as claimed in claim 1 wherein it has functional acryl groups in its terminal ends.

3.	The polysiloxane copolymer as claimed in claim 1, wherein it has a refractive index above 1.39.

4.	The polysiloxane copolymer as claimed in claim 1, wherein it has a refractive index up to 1.60.

5.	The polysiloxane copolymer as claimed in any preceding claims wherein said polysiloxane is a copolymer of diphenyl or phenylalkyl siloxane and trifluoroalkyl(alkyl) siloxane.

6.	The polysiloxane copolymer as claimed in any preceding claims wherein said polysiloxane is a terpolymer or higher order copolymer of diphenyl and/or phenylalkyl siloxane, dialkyl siloxane and trifluoroalkyl(alkyl) siloxane.

7.	The polysiloxane copolymer as claimed in claim 6 wherein said terpolymer;

comprises dimethyl siloxane and diphenyl siloxane or phenylmethyl siloxane and

3,33-trifluoropropyl methyl siloxane.

8.	The polysiloxane copolymer as claimed in claim 7 wherein said terpolymer is acryl-terminated.

9.	The polysiloxane copolymer as claimed in any of claims 5 to 8 wherein said copolymer comprises at least about 4 mol% of trifluoropropylmethyl siloxane and 1 to 50 mol% of diphenyl siloxane and/or phenylmethyl siloxane.

10.	The polysiloxane copolymer as claimed in any of claims 6 to 8 wherein said copolymer has 4 to 65 mol% trifluoropropylmethyl siloxane, 1 to 50 mol% of diphenylsiloxane and dimethylsiloxane monomer units.

11.	The polysiloxane copolymer as claimed in any of claims 6 to 8 wherein said copolymer is a terpolymer of dimethyl siloxane, diphenyl siloxane and trifluoropropyl methyl siloxane.

12.	The polysiloxane copolymer as claimed in claim 11 wherein said copolymer comprises about 28 mol% trifluoropropylmethyl siloxane, about 4 mol% diphenyl siloxane and dimethyl siloxane monomer units.

13.	The polysiloxane copolymer as claimed in claim 12 wherein said copolymer is an acryl-terminated polysiloxane.

14.	An injectable lens material having suitable viscosity for being injected through standard cannel comprising the mixture of polysiloxanes as claimed in any of claims 1 to 13, a photo initiator and optionally a crosslinking agent.

15.	The injectable lens material as claimed in claim 14, wherein the photoinitiator is

activated by blue light.

16.	The injectable lens material as claimed in claim 14, wherein the polysiloxanes have a viscosity of less than 60 000 cSt.

17.	The injectable lens material as claimed in claim 16, wherein the polysiloxanes have a viscosity of less than 8000 cSt.

18.	A process for the manufacture of an elastomer, comprising photopolymerization of a copolymer as claimed in any one of claims 1 to 13, in the presence of a photoinitiator.

19.	The process as claimed in claim 18, wherein the said photoinitiator is a medically

acceptable blue light photoinitiator.

20.	The process as claimed in claim 19, which is a non-surgical process.	

Documents:

				in-pct-2001-0641-che abstract-duplicate.pdf

				in-pct-2001-0641-che abstract.pdf

				in-pct-2001-0641-che claims-duplicate.pdf

				in-pct-2001-0641-che claims.pdf

				in-pct-2001-0641-che correspondences-others.pdf

				in-pct-2001-0641-che correspondences-po.pdf

				in-pct-2001-0641-che description (complete)-duplicate.pdf

				in-pct-2001-0641-che description (complete).pdf

				in-pct-2001-0641-che form-1.pdf

				in-pct-2001-0641-che form-13.pdf

				in-pct-2001-0641-che form-19.pdf

				in-pct-2001-0641-che form-26.pdf

				in-pct-2001-0641-che form-3.pdf

				in-pct-2001-0641-che form-5.pdf

				in-pct-2001-0641-che others.pdf

				in-pct-2001-0641-che pct.pdf

				in-pct-2001-0641-che petition.pdf

« Previous Patent

Next Patent »

Patent Number	216437	

Indian Patent Application Number	IN/PCT/2001/641/CHE	

PG Journal Number	13/2008	

Publication Date	31-Mar-2008	

Grant Date	13-Mar-2008	

Date of Filing	08-May-2001	

Name of Patentee	AMO GRONINGEN B V	

Applicant Address	9728 NX GRONINGEN, VAN SWIETENLAAN 5,	

Inventors:

#	Inventor's Name	Inventor's Address	

1	NORRBY, Sverker	Landauerlaan 17, NL-9351 PN Leek,	

2	HODD, Kenneth, A	5, Rackery Hall Mews, Rackery Lane, Caer-Estyn, Wrexham LL12 0PB,	

PCT International Classification Number	G02B 1/04	

PCT International Application Number	PCT/EP99/07781	

PCT International Filing date	1999-10-11	

PCT Conventions:

#	PCT Application Number	Date of Convention	Priority Country	

1	9803481-2	1998-10-13	Sweden	

© All Indian Patents, 2013-2021.

  Patent data available in the public domain from Indian Patents Office, Department of Industrial Policy and Promotions, Ministry of Commerce and Industry, Government of India.
