Repository: anandvc/allindianpatents

File: patents/216550-a-process-for-making-sintered-silicon-carbide-composites-useful-as-engineering-ceramics.html
Indian Patents. 216550:"A PROCESS FOR MAKING SINTERED SILICON CARBIDE COMPOSITES USEFUL AS ENGINEERING CERAMICS "

Indian Patents

Recently Granted Patents

  Recently Published Patents

Title of Invention	"A PROCESS FOR MAKING SINTERED SILICON CARBIDE COMPOSITES USEFUL AS ENGINEERING CERAMICS "

Abstract	A process for making sintered silicon carbide composites useful as engineering ceramics by preparing a suspension of a mixture of SiC & Al2O3 in cerium nitrate solution, maintaining a pH in the range of 10 to 12, pouring this suspension in ammonium hydroxide solution to obtain a gel-like mass, ageing the gel-like mass for a period in the range of 8-24 hours, filtering and washing the aged gel-like mass, drying the material at a temperature in the range of 110±5°C for 8-12 hours, grinding the dried mass to pass through 100 mesh B.S., pallatising the above said dried mass isostatically under 180-250 MPa, sintering the pressed pellets so obtained at a temperature in the range of 1750-1950°C for a period in the range of 0.25 hour to 1 hour in an inert atmosphere to obtain silicon carbide composites.	

Full Text	The present invention relates to a process for making sintered Silicon Carbide composites useful as engineering ceramics.

The main application of the Silicon Carbide-Cerium oxide- Aluminium Oxide composits are in the field of engineering ceramics for making component parts in the field of automobile industries, fluid transportation systems, space shuttle and in various other applications where superior thermo-mechanical properties are specified. The said material may also be used as special refractory material where thermal shock, abrasion, erosion, oxidative corrosion etc. are to be encountered.

No known method of making Silicon Carbide-Cerium Oxide-Aluminium Oxide composites are available at present however several methods are available for making Silicon Carbide based composites containing Aluminium Oxide in combination with other rare earth oxides like La2O3, Sm2O3, HoO2, Gd2O3, & Y2O3 which essentially consists of using powder rare earth oxides and aluminium oxides for which references may be made to Zhao Chen, "Pressureless Sintering of SiC with Additives of Samarium Oxide & Alumina, Materials Letters, 17 (1993), pp-27-30, Zhao Chen & Lingfang Zeng , "Pressureless sintering of Silicon Carbide with additives of HoO2 and alumina, Mat. Res. Bull., vol. 30, No. 3, pp-265-70, (1995), Zhao

Chen, "Effects of Gadolinia & Alumina Addition on The Densification & Toughening Behaviour of Silicon Carbide", J. Am. Ceram. Soc., & 79 (2), pp-530-32, (1996), M. Omorie & H. Takei, "Pressureless Sintering of SiC", J. Am. Ceram. Soc., 65, C-92 (1982), leading to a product formed at much higher temperature and with considerable inhomogeneity. In all the above processes the main drawbacks may be listed as below.

1.	Homogeneous mixing of solid ingredients like Silicon Carbide, rare earth

oxide, aluminium oxide etc. require special  processing techniques and

expensive equipments.  

2.	Many of the processes require hot pressing, the technique has several

techno-economic problems.

3.	All of the above processes require sintering temperature in the viscinity of

2000°C, too high a temperature for normal industrial operation.

4.	High rigidity in fixing compositions, which are normally in a narrow

range.

5.	High level of stringency in process conditions making the process less

flexible.

6.	Reproducibility is lower.

The main objective of the present invention is to provide a process for

making sintered silicon carbide composites useful as engineering ceramics which obviates the drawbacks as detailed above.,

Another object of the present invention is to provide a silicon carbide

composite containing cerium oxide and aluminium oxide in the starting raw

materials.

Yet another object of the present invention is to use gel-derived cerium oxide

as additive for making the material.

Still another object of the present invention is to use only pressureless

sintering technique for making the material.

Yet another object of the present invention is to lower down the sintering

temperature from 2000 to below 1800°C.

Still another object of the present invention is to provide a process wherein a

wide rang of composition of ingredients allows  increase in  process

flexibility.

Yet another object of the present invention is to provide a process for

making sintered shapes using the composite prepared by the process of the

present invention.

Accordingly, the present invention provides a process for making sintered silicon carbide composites useful as engineering ceramics which comprises preparing a suspension of a mixture of CeO2 , SiC& Al2O3 in cerium nitrate solution, pouring this suspension in ammonium hydroxide solution to obtain a gel-like mass, maintaining a pH in the range of 10 to 12, ageing the gel-like mass for a period in the range of 8-24 hours, filtering and washing the aged gel-like mass, drying the material at a temperature in the range of 110±5°C for 8-12 hours, grinding the dried mass to pass through 100 mesh B.S., pelletising the above said dried mass isostatically under 180-250 MPa, sintering the pressed pellets so obtained at a temperature in the range of 1750-1950°C for a period in the range of 0.25 hour to 1 hour in an inert atmosphere to obtain silicon carbide composites.

In an embodiment of the present invention the weight ratio of cerium nitrate to alumina may be in the range of 0.10 to 2.20.

In another embodiment of the present invention the ceria and alumina used may be 5 to 25 percent of SiC.

In still another embodiment of the present invention the inert atmosphere provided may be such as N2, Ar, He.

In yet another embodiment of the present invention the inert atmosphere may preferably be N2.

The details of the process of the invention are given below : 1.  Silicon carbide and aluminium oxide is mixed with cerium nitrate solution

by constant stirring to prepare a suspension.

2. The entire suspension is poured in concentrated ammonia solution the pH of which is maintained at in the range of 10 to 12 by addition of ammonia. 3.The gel-like mass is aged for 8-24 hours.

4.	The gel-like mass is filetred, washed and dried at a temperature in the

range of a period of 110±5°C for a period in the range of 8-12 hours.

5.	The dried mass is ground and passed through 100 mesh B. S.

6.	The ground mass is pelletised isostatically under a pressure in the range of

180-250 Mpa.

7.	The pellets are fired at 1750-1950°C for 0.25-1 hour in argon /nitrogen

atmosphere, preferably in nitrogen atmosphere.

The process of the present invention can be used to produce sintered silicon carbide and silicon carbide based composit materials consisting of cerium oxide and aluminium oxide of various shapes and sizes required for application as engineering as well as refractory material. Silicon carbide is difficult to sinter due to its high covalency factor. For effective densification, volume or grain boundary diffusivity needs to be activated. Some rare earth oxides including that of cerium are anticipated to be effective sintering aid for silicon carbide, as suggested from thermodynamic point of view.

Aluminium oxide is well established as effective sintering aids for silicon carbide. However the use of aluminium oxide require very stringent process

control otherwise reaction between silicon carbide and aluminium oxide will lead to excessive loss of material due to the formation of several volatile material at the sintering temperature resulting into a porous product. As regard to cerium oxide, though a theoretically recommended material, no record of its ability to act as sintering aid for silicon carbide is found. When cerium oxide and aluminium oxide mixture is used in the viscinity of the the eutectic zone (1835°C), it is expected that both oxide will react to form

aluminate of various Ce4+ : A13+ ratio. In this way reactivity of A12O3 is

reduced to a large extent in relation to its reaction towards silicon carbide at sintering temperature. In the present system, sintering or densification of compacts are much faster which competes with dissociation reaction as a result of which compact mass with no measurable open porosity forms. Microstructural evaluation reveals the presence of cerium aluminate at the grain boundary. An well distributed cerium aluminate phase, which is formed during heat treatment, increases fracture toughness of the material. Hydrogel derived cerium oxide helps in the formation of cerium aluminate at lower temperature, far below the sintering temperature of the material.

The following examples are given by the way of illustration of the process of the present invention and should not be construed to limit the scope of the present invention.

EXAMPLE 1

1.23 ml. of cerium nitrate solution s 0.41 gm. of CeO2, 4.59 gm. of Al2O3 & 95 gm. of ß-SiC powder was taken & to which 1.5 ml. of NH3 & 48.5 ml. of distilled water was added & stirred vigorously. The whole mixture was kept for 24 hours. It is then dried at 110°C. The dried mass was ground in acetone medium & calcined at 900°C to drive-off the chemically bonded water. The calcined mass is ground again in acetone medium & pelletised under a pressure of 200 Mpa. The pellets are sintered at 1950°C for a soaking time of 0.5 hour in nitrogen atmosphere.

EXAMPLE 2

6.31 ml. of cerium nitrate solution s 2.10 gm. of CeO2, 2.90 gm. of A12O3 & 95 gm. of p-SiC powder was taken & to which 1.5 ml. of NH3 & 48.5 ml. of distilled water was added & stirred vigorously. The whole mixture was kept for 24 hours. It is then dried at 110°C. The dried mass was ground in

acetone medium & calcined at 900°C to drive-off the chemically bonded water. The calcined mass is ground again in acetone medium & pelletised under a pressure of 200 Mpa. The pellets are sintered at 1900°C for a soaking time of 0.5 hour in nitrogen atmosphere.

EXAMPLE 3

8.92 ml. of cerium nitrate solution 2.96 gm. of CeO2, 7.04 gm. of A12O3 & 90 gm. of ß-SiC powder was taken & to which 1.5 ml. of NH3 & 48.5 ml. of distilled water was added & stirred vigorously. The whole mixture was kept for 24 hours. It is then dried at 110°C. The dried mass was ground in acetone medium & calcined at 900°C to drive-off the chemically bonded water. The calcined mass is ground again in acetone medium & pelletised under a pressure of 200 Mpa. The pellets are sintered at 1750°C for a soaking time of 1.0 hour in argon atmosphere.

EXAMPLE 4

15.92 ml. of cerium nitrate solution  5.30 gm. of CeO2, 4.70 gm. of A12O3 & 90 gm. of p-SiC powder was taken & to which 1.5 ml. of NH3 & 48.5 ml. of distilled water was added & stirred vigorously. The whole mixture was kept for 24 hours. It is then dried at 110°C. The dried mass was ground

in acetone medium & calcined at 900°C to drive-off the chemically bonded water. The calcined mass is ground again in acetone medium & pelletised under a pressure of 200 Mpa. The pellets are sintered at 1950°C for a soaking time of 0.5 hour in nitrogen atmosphere.

EXAMPLE 5

18.93 ml. of cerium nitrate solution =6.30 gm. of CeO2, 8.70 gm. of A12O3 & 85 gm. of P-SiC powder was taken & to which 1.5 ml. of NH3 & 48.5 ml. of distilled water was added & stirred vigorously. The whole mixture was kept for 24 hours. It is then dried at 110°C. The dried mass was ground in acetone medium & calcined at 900°C to drive-off the chemically bonded water. The calcined mass is ground again in acetone medium & pelletised under a pressure of 200 Mpa. The pellets are sintered at 1900°C for a soaking time of 0.5 hour in argon atmosphere.

EXAMPLE 6

17.84 ml. of cerium nitrate solution  5.92 gm. of CeO2, 14.08 gm. of A12O3 & 80 gm. of ß-SiC powder was taken & to which 1.5 ml. of NH3 & 48.5 ml. of distilled water was added & stirred vigorously. The whole mixture was kept for 24 hours. It is then dried at 110°C. The dried mass was ground

in acetone medium & calcined at 900°C to drive-off the chemically bonded water. The calcined mass is ground again in acetone medium & pelletised under a pressure of 200 Mpa. The pellets are sintered at 1950°C for a soaking time of 0.25 hour in nitrogen atmosphere.

EXAMPLE 7

25.24 ml. of cerium nitrate solution 8.40 gm. of CeO2, 11.60 gm. of A12O3 & 80 gm. of p-SiC was taken & to which 1.5 ml. of NH3 & 48.5 ml. of distilled water was added & stirred vigorously. The whole mixture was kept for 24 hours. It is then dried at 110°C. The dried mass was ground in acetone medium & calcined at 900°C to drive-off the chemically bonded water. The calcined mass is ground again in acetone medium & pelletised under a pressure of 200 Mpa. The pellets are sintered at 1950°C for a soaking time of 0.5 hour in nitrogen atmosphere.

EXAMPLE 8

22.30 ml. of cerium nitrate solution s-7.40 gm. of CeO2, 17.60 gm. of A12O3 & 75 gm. of (3-SiC powder was taken & to which 1.5 ml. of NH3 & 48.5 ml. of distilled water was added & stirred vigorously. The whole mixture was kept for 24 hours. It is then dried at 110°C. The dried mass was ground

in acetone medium & calcined at 900°C to drive-off the chemically bonded

water. The calcined mass is ground again in acetone medium & pelletised under a pressure of 200 Mpa. The pellets are sintered at 1900°C for a soaking time of 0.75 hour in nitrogen atmosphere.

EXAMPLE 9

31.55 ml. of cerium nitrate solution 10.50 gm. of CeO2, 14.50 gm. of A12O3 & 75 gm. of ß-SiC powder was taken & to which 1.5 ml. of NH3 & 48.5 ml. of distilled water was added & stirred vigorously. The whole mixture was kept for 24 hours. It is then dried at 110°C. The dried mass was ground in acetone medium & calcined at 900°C to drive-off the chemically bonded water. The calcined mass is ground again in acetone medium & pelletised under a pressure of 200 Mpa. The pellets are sintered at 1950°C for a soaking time of 0.5 hour in argon atmosphere.

EXAMPLE 10

39.80 ml. of cerium nitrate solution =13.25 gm. of CeO2, 11.75 gm. of A12O3 & 75 gm. of (3-SiC powder was taken & to which 1.5 ml. of NH3 & 48.5 ml. of distilled water was added & stirred vigorously. The whole mixture was kept for 24 hours. It is then dried at 110°C. The dried mass was ground

in acetone medium & calcined at 900°C to drive-off the chemically bonded

water. The calcined mass is ground again in acetone medium & pelletised

under a pressure of 200 Mpa. The pellets are sintered at 1950°C for a

soaking time of 0.5 hour in nitrogen atmosphere.

The results obtained by the process of present invention are given below by

way of illustration.

TABLE: Sintering Data of SiC Samples of Different Additive Composition

Containing 5 to 25 wt. % of Additive Content

(Table Removed)

The main advantages of the present invention are:

1.	Production of fully dense material by a simple processing technique,

2.	Reduction of firing temperature to 1750°C from above 2000°C,

3.	Wide ranging compositional tolerances making the process more flexible,

4.	Sintering without going for hot pressing,

5.	Imparting homogeneity to the product formed.

We claim :

1.	A  process  for  making  sintered  silicon  carbide  composites  useful  as

engineering ceramics which comprises preparing a suspension of a mixture

of CeO2, SiC& AI203 in cerium nitrate solution, pouring this suspension in

ammonium hydroxide solution to obtain a gel-like mass, maintaining a pH in

the range of 10 to 12,, ageing the gel-like mass for a period in the range of 8-

24 hours, filtering and washing the aged gel-like mass, drying the material at

a temperature in the range of 110±5°C for 8-12 hours, grinding the dried

mass to pass through 100 mesh B.S., pelletising the above said dried mass

isostatically under 180-250 MPa, sintering the pressed pellets so obtained at

a temperature in the range of 1750-1950°C for a period in the range of 0.25

hour to 1 hour in an inert atmosphere to obtain silicon carbide composites.

2.	A process as claimed in claim 1 wherein the weight of cerium nitrate to

alumina are in the range of 0.10 to 2.20.

3.	A process as claimed in claims 1-2 wherein the ceria and alumina used are 5

to 25 percent of SiC.

4.	A process as claimed in claims 1-3 wherein the inert atmosphere provided by

the gases are N2, Ar, He.

5.	A  process  for  making  sintered  silicon  carbide  composites  useful  as

engineering ceramics substantially as herein described with reference to the

examples.

Documents:

				290-del-1999-abstract.pdf

				290-del-1999-claims.pdf

				290-del-1999-correspondence-others.pdf

				290-del-1999-correspondence-po.pdf

				290-del-1999-description (complete).pdf

				290-del-1999-form-1.pdf

				290-del-1999-form-19.pdf

				290-del-1999-form-2.pdf

« Previous Patent

Next Patent »

Patent Number	216550	

Indian Patent Application Number	290/DEL/1999	

PG Journal Number	13/2008	

Publication Date	28-Mar-2008	

Grant Date	14-Mar-2008	

Date of Filing	19-Feb-1999	

Name of Patentee	COUNCIL OF SCIENTIFIC AND INDUSTRIAL RESEARCH .	

Applicant Address	RAFI MARG, NEW DELHI-110001, INDIA.	

Inventors:

#	Inventor's Name	Inventor's Address	

1	SANKAR GHATAK	CENTRAL GLASS & CERAMIC RESEARCH INSTITUTE, CALCUTTA 700032.	

2	KAJAL KUMARDHARGUTA	CENTRAL LEATHER RESEARCH INSTITUTE, ADYAR, CHENNAI-600 020, INDIA,	

3	SANTANUMANDAL	CENTRAL LEATHER RESEARCH INSTITUTE, ADYAR, CHENNAI-600 020, INDIA,	

PCT International Classification Number	C04B 35/56	

PCT International Application Number	N/A	

PCT International Filing date		

PCT Conventions:

#	PCT Application Number	Date of Convention	Priority Country	

1			NA	

© All Indian Patents, 2013-2021.

  Patent data available in the public domain from Indian Patents Office, Department of Industrial Policy and Promotions, Ministry of Commerce and Industry, Government of India.

File: patents/216556-a-continuous-process-for-the-preparation-of-an-absorbent-foam-material-made-from-a-polymerized-high-internal-phase-emulsion.html (part 1 of 2)
Indian Patents. 216556:"A CONTINUOUS PROCESS FOR THE PREPARATION OF AN ABSORBENT FOAM MATERIAL MADE FROM A POLYMERIZED HIGH INTERNAL PHASE EMULSION"

Indian Patents

Recently Granted Patents

  Recently Published Patents

Title of Invention	"A CONTINUOUS PROCESS FOR THE PREPARATION OF AN ABSORBENT FOAM MATERIAL MADE FROM A POLYMERIZED HIGH INTERNAL PHASE EMULSION"

Abstract	Disclosed is a process for the continuous preparation of high internal phase emulsions and subsequent polymerization into polymeric foam materials that, upon dewatering, act as absorbents for aqueous body fluids, the process involves continuous introduction of a certain type of monomer-continuous introduction of a certain type of monomer-containing water phase into a dynamic mixing zone at relatively low water to oil phase ratios. Flow rates are then steadily adjusted to increase the water to oil ratio of the streams fed to the dynamic mixing zone contents to shear agitation which is sufficient to thereby form a high internal phase emulsion that, upon subsequent polymerization, provides a foam having an average cell size of from about 5 to 100 microns. The formation of such a stable high internal phase emulsion is completed by feeding the contents of the dynamic mixing zone to and through a static mixing zone. This is followed by polymerisation to obtain the polymeric foam material.	

Full Text	FIELP Of THE INVENTION

contain particular types of monomeric materials dissolved in the oil phase of the emulsion such that, when the emulsions are subjected to polymerization conditions, especially useful polymeric foam structures are realized. The specific emulsions which are prepared by the process herein are those which, when polymerized, provide foam structures that find particular utility for absorbing aqueous body fluids. These foams are thus suitable for use in absorbent products such as diapers and other incontinence management products.

BACKGROUND OF THE INVENTION

Water-in-oil emulsions having a relatively high ratio of water phase to oil phase are known in the art as high internal phase itnulsions ("HIPEs" or "HIPE" emulsions). Continuous processes for preparing HIPE emulsions are disclosed, for example, in Lissant; U.S. Patent 3,565,817; Issued February 23, 1971 and Bradley et al; British Patent Application 2194166A; Published March 2, 1988.

HIPE emulsions which contain polymerizable monomers in their external oil phase have been made and polymerized in order to study the geometric configuration of the oil and water phases of such emulsions. For example, Lissant and Mahan, "A Study of Medium and High Internal Phase Ratio Water/Polymer Emulsions,' Journal of Colloid and Interface Science, Vol. 42, No. 1, January, 1973, pp. 201-208 discloses the preparation of water-in-oil emulsions which

contain 90% internal water phase and which utilize styrene monomer in the oil phase. Such emulsions are prepared by subjecting the combined oil and water phases to agitation using an emulsifier and are subsequently polymerized to form a rigid porous structure having a cellular configuration determined by the phase relationship of its emulsion precursor.

Preparation of HIRE emulsions suitable for polymerization to porous structures, e.g., foams, useful for carrying and/or absorbing liquids are also known. For example, Barby et al, U.S. Patent 4,797,310, Issued January 10, 1989; Jones et al, U.S. Patent 4,612,334; Issued September 16, 1986; Haq et al, U.S. Patent 4,606,958, Issued April 19, 1986; and Barby et al, U.S. Patent 4,522,953, Issued June 11, 1989 all disclose porous polymeric materials which can be prepared from HIPE emulsions and which are useful for delivering liquids such as cleaning solutions to hard surfaces via products such as wipers and cleaning cloths.

The prior art has also recognized that the nature and characteristics of the porous polymeric foam materials formed by polymerizing HIPE emulsions is very much dependent on both the type of components which makeup the polymerizable HIPE emulsion and the process conditions used to form the emulsion.  For example, Unilever, European Patent Application No. 60138, Published September 15, 1982 discloses a process for preparing absorbent porous polymers (i.e., foams) from high internal phase emulsions comprising at least 90% by weight of water with the -oil phase containing polymer izable monomers, surfactant and a polymerization catalyst. Edwards et al, U.S. Patent 4,788,225, Issued November 29, 1988 discloses the preparation of porous polymer materials which are rendered elastic by selecting certain monomer types (styrene, alkyl(meth)acrylates, crosslinker) and by using certain processing conditions to control the cell size of the eventually resulting porous polymer. Unilever, European Patent Application EP-A-299,762, Published January 18, 1989 discloses that the use of an electrolyte in the water phase of polymerizable HIPE emulsions can affect the size of the openings between cells of the eventually resulting porous polymeric foam material.

Notwithstanding the fact that the existence and synthesis of polymerizable HIRE emulsions is known in the art, preparation of HIRE emulsions suitable for polymerization to useful absorbent foam material is not without its difficulties. Such HIRE emulsions, and especially HIRE emulsions having a very high ratio of water phase to oil phase, tend to be unstable.  Very slight variations in monomer/crosslinker content in the emulsion, emulsifier selection, emulsion component concentrations, and temperature and/or agitation conditions can cause such emulsions to "break" or to separate to at least some degree into their distinct water and oil phases. Even if stable emulsions can be realized, alterations in emulsion composition and processing conditions can significantly affect the properties and characteristics of the eventually realized polymeric foam materials, thereby rendering such foam materials either more or less useful for their intended purpose.  Such HIRE emulsion preparation difficulties can become even more troublesome when there is a need to produce polymerizable emulsions via a continuous process on an industrial or pilot plant scale in order to provide commercially useful or developmental quantities of polymeric absorbent foam materials.

Given the foregoing considerations, it is an object of the present invention to provide a process for preparing certain types of high internal phase emulsions that can be polymerized to form foam materials especially useful as an absorbent for aqueous body fluids,'i.e., foams which are useful in absorbent products such as diapers.

It is a further object of the present invention to provide such a HIRE emulsion preparation process which can be carried out on a continuous basis.

It is a further object of the present invention to provide such a continuous HIPE emulsion preparation process which can be operated on a commercially meaningful scale.

SUMMARY OF THE INVENTION

Accordingly the subject invention relates to a continuous process for the preparation of an absorbent foam material such as a collapsed but expandable absorbent foam material, from a high internal phase emulsion suitable for subsequent polymerization and dewatering, wherein the said process comprises:

A)	providing a liquid feed stream of an oil phase comprising:

(i) from 3% to 41% by weight of a substantially water-insoluble, monofunctional glassy monomer component, having glass transition temperature above 40 degrees C of the kind herein described;

(ii) from 27% to 73%, by weight of a substantially water-insoluble, monofunctional rubbery comonomer component, selected from the group alkylacrylates, alkylmethacrylates, allylacrylates, butadiene, substituted butadiene, vinylidine halides and combinations of such comonomers and comonomer types;

(iii) the molar ratio of monofunctional glassy monomer component to monofunctional rubbery comonomer component in the oil phase being in the range of from 1:25 to 1.5:1;

(iv) from 8% to 30%, by weight of a substantially water-insoluble cross-linking agent component, selected from polyfunctional monomer;

(v) from 2% to 33%, by weight of an emulsifier component which is soluble in the oil phase and which is suitable for forming a stable water-in-oil emulsion, said emulsifier component comprising an emulsifier selected from sorbitan fatty acid esters, polyglycerol fatty acid esters, poly-oxyethylene fatty acids and esters and combinations of such emulsifiers,

B)	providing a liquid feed stream of a water phase comprising an aqueous

solution containing from 0.2% to 40%, by weight of water-soluble electrolyte, and

from 0.02% to 0.4%,  by weight of a water-soluble, free radical polymerization

initiator,

C)	simultaneously introducing said liquid feed streams "A" and "B" into a

dynamic mixing zone at flow rates such the initial weight ratio of water phase to oil

phase being introduced ranges from 2:1 to 10:1,

D)	subjecting the combined feed streams "A" and "B" in said dynamic mixing

zone to sufficient shear agitation, at a rate of from 1000 to 7000 psi sec"1, to at least

partially forming an emulsified mixture in said zone while maintaining steady, non-

pulsating flow rates for the oil and water phase streams;

E)	steadily increasing the ratio of water to oil feed streams being introduced into

said dynamic mixing zone to within the range of from 12:1 to 100:1, at a rate of

increase which does not destroy the emulsified nature of the contents of said dynamic

mixing zone, while maintaining the emulsified contents of said dynamic mixing zone

at a temperature of from 25°C to 70°C, and while subjecting the emulsified contents of

said zone to continued shear agitation, at a rate of from 100 to 7000 sec"1 by means of

a pin impeller, which is sufficient to eventually form a high internal phase emulsion

that, upon subsequent polymerization, provides a foam having an average cell size of

from 5 to 100;

F)	continuously withdrawing the emulsified contents of said dynamic mixing

zone and continuously introducing said emulsified contents into a static mixing zone

wherein said emulsified contents are further subjected to sufficient shear mixing to

thereby completely form a stable high internal phase emulsion having a water to oil

phase weight ratio of from 12:1 to 100:1; and

G)	continuously withdrawing said stable high internal phase emulsion from said

static mixing zone such that said stable high internal phase emulsion is capable of

being polymerised and dewatered to form a solid absorbent foam.

The  present invention provides a  continuous  process  for  the  preparation  of certain types  of high  internal  phase  emulsion  that

are themselves suitable for subsequent polymerization Into absorbent foam materials. This process comprises the steps of:

Providing separate water phase and oil phase liquid feed streams as hereinafter defined;

Simultaneously Introducing these liquid feed streams into a dynamic mixing zone at flow rates such that the water to oil weight ratio of liquid introduced ranges from about 2:1 to 10:1;

Subjecting the combined water and oil phase feed streams to sufficient shear agitation in the dynamic mixing zone to at least partially form an emulsified mixture therein while maintaining steady, non-pulsating flow rates for the oil and water phase streams;

Steadily Increasing the water to oil weight ratio of the feed streams fed to the dynamic mixing zone to a value of from about 12:1 to 100:1 at a rate of increase that does not break the emulsion in the dynamic mixing zone, while maintaining certain conditions in the dynamic mixing zone as hereinafter described;

Continuously withdrawing emulsified contents of the dynamic mixing zone and continuously feeding these contents into a static mixing zone wherein they are subjected to additional shear agitation suitable for forming a stable high Internal phase emulsion having a water-to-oil ratio of from about 12:1 to 100:1; and

Continuously withdrawing the stable high Internal phase emulsion from the static mixing zone so that 1t can be polymerized into a solid absorbent foam material.

In such a process, the liquid feed stream of the oil phase comprises from about 3 to 41 weight percent of a substantially water-insoluble, monofunctional glassy monomer component; from about 27 to 73 weight percent of a substantially water-insoluble, monofunctional rubbery comonomer component; from about 8 to 30 weight percent of a substantially water-insoluble, polyfunctional cross-Unking agent component and from about 2 to 33 weight percent of an emulsifier component which 1s soluble in the oil phase and which 1s suitable for forming a stable water-in-o1l emulsion. The liquid feed stream of the water phase comprises an aqueous solution

containing from about 0.2% to 40% by weight of a water-soluble electrolyte.

As and after the water to oil weight ratio is increased by altering the rates at which the feed stream are introduced into the dynamic mixing zone, the emulsified contents of the dynamic mixing zone are maintained at a temperature of from about 25°C. to 70°C. Furthermore, the emulsified contents of the dynamic mixing zone are also subjected to continued shear agitation which is sufficient to eventually form a high internal phase emulsion that, upon subsequent polymerization, provides a foam material having an average cell size of from about 5 to 100 microns. The absorbent foams formed by polymerizing the emulsion prepared by the process herein will have these average cell size characteristic and will be especially suitable for use in absorbing aqueous body fluids.

According to the present invention a continuous process for the preparation of an absorbent foam material made from a polymerized high internal phase emulsion, process comprises:

A)  providing a liquid feed stream of an oil phase comprising

i)	from 7% to 40% by weight of a water-insoluble, monofunctional glassy

monomer component selected from styrene-based-monomer types;

ii) from 27% to 66% by weight of a rubbery comonomer component selected from butylacrylate, 2-ethylhexylacrylate, butadiene, isoprene, and combinations of these

comonomerstypes;

, iii)  from  10% to 25% by weight of a water-insoluble, cross-linking agent

component comprising a difunctional monomer type selected from divinylbenzene, divinyltolulene, diallylphthalate, one or more diacrylic acid esters of a polyol and combinations of these difunctional monomer types; and

iv) from 4% to 25% by weight of an emulsifier component which is selected from sorbitan fatty acid esters, polyglycerol fatty acid esters, polyoxyethylene fatty acids and esters and combinations of such emulsifiers;

B)	providing a liquid feed stream of a water phase comprising an aqueous solution

containing from 0.2% to 40% by weight of water-soluble electrolyte selected from salts of

alkali or alkaline earth materials, and from 0.02% to 0.4% by weight of a water-soluble, free

radical polymerization initiator;

C)	simultaneously introducing said liquid feed streams into a dynamic mixing zone at

flow rates such the initial weight ratio of water phase to oil phase being introduced ranges

from about 2.5:1 to 5:1;

D)	subjecting the combined feed streams in said dynamic mixing zone to sufficient

shear agitation to at least partially form an emulsified mixture in said zone while maintaining

steady, non-pulsating flow rates for the oil and water phase streams;

E)	steadily increasing the ratio of water to oil feed streams being introduced into said

dynamic mixing zone to within the range of from 20:1 to 70:1 at a rate of increase which

does not destroy the emulsified nature of the contents of said dynamic mixing zone, while

maintaining the emulsified contents of said dynamic mixing zone at a temperature of from

35°C. to 65°C., and while subjecting the emulsified contents of said zone to continued shear

agitation which is sufficient to eventually form a high internal phase emulsion that, upon

subsequent polymerization, provides a foam having an average cell size of from about 10 to

90 microns;

F)	continuously withdrawing the emulsified contents of said dynamic mixing zone and

continuously introducing said emulsified contents into a static mixing zone wherein said

emulsified contents are further subjected to sufficient shear mixing to thereby completely

form a stable high internal phase emulsion having a water to oil phase weight ratio of from

20:1 to 70:1;

G) continuously withdrawing said stable high internal phase emulsion from said static mixing zone; apd'"' cJ^-C(/r &c% e^lAftk ($ '"

H) subjecting said stable high internal phase emulsion withdrawn from said static mixing zone to conditions suitable for effecting polymerization of the polymeri/able monomers, comonomers and cross-linking agents in the oil phase of said stable high internal phase emulsion to thereby form upon subsequent dewatering a polymeric absorbent foam material.

BRIEF DESCRIPTION OF ACCOMPANYING DRAWINGS

Figure 1 of the drawings is a photomicrograph of the interstices of a polymerized HIPE emulsion of the type produced by the process of the present invention.

Figure 2 of the drawings is a schematic flow diagram showing an arrangement of apparatus and equipment which can be used for carrying out the process of the present invention.

DETAILED DESCRIPTION OF THE INVENTION

The emulsions which are prepared via the process of the present invention are water-in-oil emulsions having therein a relatively high ratio of water phase to oil phase. As indicated hereinbefore, emulsions of this type which have these relatively high water to oil phase ratios are known in the art as high internal phase emulsions (i.e., "HIPEs" or "HIPE" emulsions). HIPE emulsions having the oil and water phase characteristics of the present invention are suitable for polymerization (and dewatering) into foam materials which are especially useful as absorbents for aqueous body fluids.

Each of the essential steps used to prepare HIPE emulsions of this type via a continuous process is described in detail as follows:

A)  Provision of the Oil Phase Feed Stream

The particular oil phase- incorporated into the HIRE emulsions prepared by the process of this invention comprises monomers which polymerize to form a solid foam structure when the emulsions made from such an oil phase are eventually subjected to polymerization conditions. The monomers essentially utilized in this oil phase include a principal monomer component, a comonomer component and a cross-linking agent component. Selection of particular types and amounts of monofunctional principal monomer(s) and comonomer(s) and polyfunctional cross-linking agent(s) can be important to the realization of absorbent HIPE-based foam materials having the desired combination of properties which render such foam materials suitable for use as absorbents for body fluids.

The principal monofunctional monomer component utilized in the oil phase used to prepare the HIRE emulsions herein comprises one or more monomers that tend to impart glass-like properties to the eventually resulting foam structure. Such monomers are hereinafter referred to as "glassy" monomers, and are, for purposes of this invention, defined as monomeric materials which would produce high molecular weight (greater than 6000) homopolymers having a glass transition temperature, Tg, above about 40°C. The preferred monofunctional glassy monomer type is a styrene-based monomer with styrene itself being the most preferred monomer of this kind. Substituted, e.g., monosubstituted, styrene such as p-methylstyrene may also be employed. The monofunctional glassy monomer component will normally comprise from about 3X to 41%, more preferably from about 7% to 40% by weight of the oil phase used to form the HIPE emulsions herein.

Along with the principal glassy monomer material, a monofunctional comonomer component will also be present in the oil phase used in the instant HIPE emulsion preparation process. Such a monofunctional comonomer component comprises one or more comonomers which tend to impart rubber-like properties to the foams which eventually result from the polymerization of the emulsions prepared herein. Such comonomers are hereinafter referred to as "rubbery" comonomers and are, for purposes of this invention, defined as

monomer1c materials which would produce high molecular weight (greater than 10,000) homopolymers having a glass transition temperature, Tg, of about 40°C. or lower. Monofunctional rubbery comonomers of this type include, for example, alkylacrylates, alkylmethacrylates, allylacrylate, butadiene, substituted butadienes, vinylidine halides and combinations of such comonomers and comonomer types & Preferred rubbery comonomers include butylacrylate, 2-ethylhexylacrylate, butadiene, isoprene and combinations of these comonomers. Of all of these species, butylacrylate and 2-ethylhexylacrylate are the most preferred. The monofunctional rubbery comonomer component will generally comprise from about 27% to 73%, more preferably from. about 27% .to 66%, by weight of the oil phase used to form the HIRE emulsions herein.

Within the oil phase used to prepare the HIRE emulsions herein, both the monofunctional glassy principal monomer(s) and the monofunctional rubbery comonomer(s) must be present within the hereinbefore recited concentration ranges. In addition, the molar ratio of monofunctional glassy monomer component to the monofunctional rubbery component in - the oil phase will generally range from about 1:25 to 1.5:1, more preferably from about 1:9 to 1.5:1.

Since the polymer chains formed from the glassy monomer(s) and the rubbery comonomer(s) are to be cross-linked when the emulsions prepared herein are subsequently polymerized, the oil phase must also contain a polyfunctional cross-linking agent. As with the monofunctional monomers and comonomers, selection of a particular type and amount of cross-linking agent can be very important to the eventual realization of HIPE emulsions which are polymerizable to foams having the desired combination of structural, mechanical, and fluid-absorbing properties.

Depending upon the type and amounts of monofunctional monomers and comonomers utilized, and depending further upon the desired characteristics of the eventually realized polymeric foams, the polyfunctional cross-linking agent component for use in the oil phase can be selected from a wide variety of polyfunctional, preferably difunctional, monomers. Thus, the cross-linking agent

may be a divinyl aromatic material such as dlvinylbenzene, divinyltolulene or diallylphthalate. Alternatively, divinyl aliphatic cross-linkers such as any of the diacrylic acid esters of polyols can be utilized. The cross-linking agent found to be suitable for preparing the most acceptable foam-forming HIPE emulsions herein is divinylbenzene.

The cross-linking agent of whatever type will generally be employed in the oil phase used in the emulsion-forming process herein in an amount of from about 8% to 40%, more preferably from about 10% to 25%, by weight. Amounts of cross-linking agent(s) within such ranges will generally provide a cross-linker molar concentration of from about 5 mole percent to about 60 mole percent, based on total monomers present in the oil phase.

The major portion of the oil phase used to prepare the HIRE emulsions herein will comprise the aforementioned monomers, comonomers and cross-linking agents which eventually form the polymeric foam absorbents. It is therefore essential that these monomers, comonomers and cross-linking agents be substantially water-insoluble so that they are primarily soluble in the oil phase and not the water phase of the emulsions herein. Use of such substantially water-insoluble monomer materials ensures that HIPE emulsions of appropriate characteristics and stability will be realized.

It is, of course, preferred that the monomers, comonomers and cross-linking agents used to form the foam precursor emulsions herein be of the type such that the eventually formed foai polymer is suitably non-toxic and sufficiently chemically stable. Thus such monomers, comonomers and cross-linking agent should preferably have little or no toxicity in the very low residual concentrations wherein they may be encountered during post-polymerization foam processing and/or use.

Another essential component of the oil phase used to form the HIPE emulsions in accordance with the present invention comprises an emulsifier which permits formation of stable HIPE emulsions. Such emulsifiers are those which are soluble in the oil phase used to form the emulsion. Emulsifiers utilized may be nonionlc, catlonlc,

anionic or amphoteric provided the emulsifier or combination of emulsifiers will form a stable HIRE emulsion. Preferred types of emulsifiers which can be used to provide an emulslfier component having suitable characteristics include the sorbitan fatty acid esters, polyglycerol fatty add esters, polyoxyethylene (POE) fatty acids and esters. Especially preferred are the sorbitan fatty acid esters such as sorbitan monolaurate (SPAN☺ 20), sorbitan monooleate (SPAN☺ 80) and combinations of sorbitan trioleate (SPAN☺ 85) and sorbitan monooleate (SPAN☺ 80). One such particularly preferred emulsifier combination comprises the combination of sorbitan monooleate and sorbitan trioleate in a weight ratio greater than or equal to about 3.1, more preferably about 4:1. Other operable emulsifiers include TRIODAN☺ 20 which is a commercially available polyglycerol ester marketed by Grindsted and EMSORB 2502 which is a sorbitan sesquioleate marketed by Henkel.

The emulsifier component will generally comprise from about 2% to 33% by weight of the oil phase used to form the HIPE emulsions herein which in turn are used to prepare polymeric absorbent foams. More preferably, the emulsifier component will comprise from about 4% to 25% by weight of the oil phase.

In addition to the monomeric and emulsifier components hereinbefore described, the oil phase used to form polymerizafcle HIPE emulsions herein may also contain additional optional components. One such optional oil phase component may be an oil soluble polymerization initiator of the general type hereinafter described. Another possible optional component of the oil phase be a substantially water insoluble solvent or carrier for the phase monomer, cross-linker and/or emulsifier components. A solvent or carrier of this type must, of course, not be capable of dissolving the eventually polymerized monomers. Use of such a solvent is not preferred, but if such a solvent or carrier is employed, it will generally comprise no more than about 10% by weight of the oil phase.

The oil phase, as hereinbefore described, may itself be prepared in any suitable manner by combining the essential and optional components using conventional techniques. Such a

combination of components may be carried out in either continuous or

batch-wise fashion using any appropriate order of component

addition. The oil phase so prepared will generally be formed and

stored in a feed tank, from which tank the oil phase can be provided

in a liquid feed stream of any desired flow rate as hereinafter

described.

B)  Provision of the Water Phase Feed Stream

As indicated, an oil phase as hereinbefore described is the continuous external phase in the HIPE emulsions to be polymerized to realize absorbent foams. The discontinuous internal phase of s.uch polymerizable HIPE emulsions is a water phase which will generally be an aqueous solution containing one or more dissolved components. Like the oil phase, the water phase used to form the HIPE emulsions herein will be fed to the process as a separate stream.

One essential dissolved component of the water phase is a water-soluble electrolyte. The dissolved electrolyte in the water phase used to form the HIPE emulsions herein serves to minimize the tendency of monomers and crosslinkers which are primarily oil soluble to also dissolve in the water phase. This, in turn, can minimize the extent to which, during subsequent polymerization of the emulsion, polymeric material fills the cell windows at the oil/water interfaces formed by the water phase bubbles. Thus the presence of electrolyte and the resulting ionic strength of the water phase can determine whether and to what degree the eventually resulting polymeric foams may be open-celled.

Any electrolyte which provides ionic species to Impart ionic strength to the water phase may be used. Preferred electrolytes are mono-, d1-, or tr1-valent inorganics salts such as the water-soluble halldes (e.g., chlorides), nitrates and sulfates of alkali metals and alkaline earth metals. Examples include sodium chloride, calcium chloride, sodium sulfate and magnesium sulfate. Calcium chloride is the most preferred electrolyte for use in the water phase.

Generally electrolyte will be present in the water phase used herein to form the HIPE emulsions in a concentration which ranges from about 0.2% to about 40% by weight of the water phase. More

preferably, the electrolyte will comprise from about 0.5% to 20% by weight of the water phase.

The HIPE emulsions formed via the process herein will, in addition to the essential oil and water phase components hereinbefore described, also typically contain a polymerization initiator. Such an initiator component will generally be added to the water phase used to form the HIPE emulsions and can be any conventional water-soluble free radical initiator. Materials of this type include peroxygen compounds such as sodium, potassium and ammonium persulfates, caprylyl peroxide, benzoyl peroxide, hydrogen peroxide, cumene hydroperoxides, tertiary butyl diperphthalate, tertiary butyl perbenzoate, sodium peracetate, sodium percarbonate and the like. Conventional redox initiator systems can also be utilized. Such systems are formed by combining the foregoing peroxygen compounds with reducing agents such as sodium bisulfite, L-ascorbic acid or ferrous salts.

The initiator material can comprise up to about 5 mole percent based on the total moles of polymerizable monomers present in the oil phase. More preferably, the initiator comprises from about 0.001 to 0.5 mole percent based on the total moles of polymerizable monomers {i.e., monomers, comonomers, cross-linkers) in the oil phase. When used in the water-phase, such initiator concentrations can be realized by adding initiator to the water phase to the extent of from about 0.02% to 0.4%, more preferably from about 0.1% to 0.2% by weight of the water phase.

As with the oil phase, the water phase, containing the essential and optional components hereinbefore described, may itself be prepared by combining these components in conventional manner. Thus, the water phase may be prepared in either continuous or batch-wise fashion using any appropriate order of addition of water phase components. As with the oil phase, the water phase" will generally be prepared and stored in a separate feed tank which is equipped with means for delivering a water phase liquid stream from this tank at any desired flow rate.

C)  Initial Introduction of Oil and Water Phase Feed Streams Into the Dynamic Mixing Zone

The liquid streams of both oil and water phases as hereinbefore described are initially combined by simultaneously introducing liquid feed streams of both these phases together into a dynamic mixing zone. This dynamic mixing zone, and the emulsion-forming agitation imparted to the liquid contents thereof, are hereinafter described in greater detail.

During this stage of initial combination of liquid feed streams of the oil and water phases, flow rates of these feed streams are set so that the weight ratio of water phase to oil phase being introduced into the dynamic mixing zone is well below that of the HIPE emulsions which are to be eventually realized. In particular, flow rates of the oil and water phase liquid streams are set such that the water to oil weight ratio during this initial introduction stage ranges from about 2:1 to 10:1, more preferably from about 2.5:1 to 5:1. The purpose of combining the oil and water phase streams at these relatively low water to oil ratios is to permit formation in the dynamic mixing zone of at least some amount of a water-in-oil emulsion which is relatively stable and does not readily "break" under conditions encountered in the dynamic mixing zone.

The actual flow rates of the oil and water phase liquid feed streams during this stage of the initial introduction into the dynamic mixing zone will vary depending upon the scale of the emulsion preparation process desired. For pilot plant scale operations, the oil phase flow rate during this Initial introduction stage can range from about 0.02 to 0.2 liter/minute, and the water phase flow rate can range from about 0.04 to 2.0 liters/minute. For commercial scale operations, the oil phase flow rate during this initial introduction stage can range from about 10 to 25 liters/minute, and the water phase flow rate can range from about 20 to 250 liters/minute.

For the initial startup of the process herein, the dynamic mixing zone is filled with oil and water phase liquid before agitation begins. During this filling stage, gas 1s vented from the

dynamic mixing zone, Before agitation begins, the liquid 1n the dynamic mixing zone 1s 1n two separate phases, I.e., an oil phase and a water phase. Once the dynamic mixing zone 1s filled with liquid, agitation 1s begun as described in greater detail hereinafter, and emulsion begins to form in the dynamic mixing zone. At this point, oil and water phase flow rates should be set within the ranges hereinbefore set forth to provide the relatively low initial water to oil weight ratio within the range which 1s also hereinbefore set forth. D) Initial Emulsion Formation in the Dynamic Mixing Zone

As noted, the oil and water phase feed streams are initially combined by means of their simultaneous introduction into a dynamic mixing zone. For purposes of the present invention, the dynamic mixing zone comprises a containment vessel for liquid components, which vessel is equipped with means for imparting shear agitation to the liquid contents of the vessel. Such shear agitation means must be suitable for providing agitation or mixing beyond that which arises by virtue of simple flow of liquid material through the containment vessel.

The agitation means which 1s employed as an element of the dynamic mixing zone can comprise any conventional apparatus which imparts the requisite amount of shear agitation to the liquid contents of the dynamic mixing zone. One suitable type of agitation apparatus is a pin Impeller which comprises a cylindrical shaft from which a number of rows (flights) of cylindrical pins extend radially. The number, dimensions, and configuration of the pins on the impeller shaft can vary widely, depending upon the amount of shear agitation which the impeller is to Impart to the dynamic mixing zone liquid contents. As discussed more fully hereinafter with respect to the drawing, a pin impeller of this type can be mounted within a generally cylindrical mixing vessel which serves as the dynamic mixing zone. The impeller shaft 1s positioned generally parallel to the direction of liquid flow through the cylindrical dynamic mixing zone. Shear agitation 1s provided by rotating the

impeller shaft at a speed which imparts the requisite degree of shear agitation to the liquid material passing through the dynamic mixing zone.

The shear agitation imparted to the liquid contents which have been initially introduced into the dynamic mixing zone is that which is sufficient to form at least some of the dynamic mixing zone contents into a water-in-oil emulsion having water to oil ratios within the ranges set forth hereinbefore. Frequently such shear agitation at this point will range from about 1000 to 7000 sec.'l, more preferably, from about 1500 to 3000 sec.'l. The amount of shear agitation need not be constant but may be varied over the time needed to effect such emulsion formation. As indicated, not all of the water and oil phase material which has been introduced into the dynamic mixing zone at this point need be incorporated into the water-in-oil emulsion so long as at least some emulsion of this type (e.g., the emulsion comprises at least about 90% by weight of the liquid effluent from the dynamic mixing zone) is formed in and flows through the dynamic mixing zone.

Once agitation begins, it is important that both the oil and water phase flow rates be steady and non-pulsating. This is because sudden or precipitous changes in these flow rates can cause the emulsion that has been formed in the dynamic mixing zone to break. Accordingly, changes in flow rates of the oil and/or water phases should be gradual enough to prevent any significant separation of the emulsion which has formed in the dynamic mixing zone into non-emulsified oil and water phases. E) HIPE Formation in the Dynamic Mixing Zone

After a water-in-oil emulsion of relatively low water-to-oil ratio has been formed in the dynamic mixing zone by selection of suitable flow rates and shear agitation conditions as hereinbefore described, steps are taken to convert the emulsion so formed, along with the additional non-emulsified contents of the dynamic mixing zone, into a high internal phase emulsion, e.g., a HIPE. This is accomplished by altering the relative flow rates of the water and oil phase streams being fed into the dynamic mixing zone. Thus,

such an increase in water-to-oil ratio of the phases being introduced can be accomplished by increasing the water phase flow rate, by decreasing the oil phase flow rate or by a combination of these steps. The water-to-oil ratios to be eventually realized by such an adjustment of the water phase and/or oil phase flow rates will generally range from about 12:1 to 100:1, more preferably from about 20:1 to 70:1, most preferably from about 25:1 to 50:1.

Adjustment of the oil phase and/or water phase flow rates to' increase the water to oil phase ratio of the liquid material being fed to the dynamic mixing zone can begin immediately after initial formation of emulsion in the dynamic mixing zone. This will generally occur soon after agitation is -begun in the dynamic mixing zone. The length of time taken to increase the water to oil ratio to the ultimately desired higher ratio will depend on the scale of the process being carried out and the magnitude of the eventual water to oil ratio to be reached. Frequently the duration of the flow rate adjustment period needed to increase water to oil ratios will range from about 1 to 5 minutes.

In altering the relative water and oil phase flow rates to achieve the ultimately desired relatively high water-to-oil ratios for HIPE emulsion preparation, care should be taken to approach these desired ratios gradually. As noted hereinbefore, sudden or precipitous changes in the water phase and/or oil phase flow rates can cause the emulsion in the dynamic mixing zone to "break" before or shortly after the requisite HIPE emulsions can be formed. The actual rate of increase of the water-to-oil ratio in the streams being fed to the dynamic mixing zone will be dependent upon the particular components of the emulsion being prepared as well as the scale of the process being carried out. For any given HIPE formula and process setup, emulsion stability can be controlled by simply monitoring the nature of the effluent from the process to ensure that it comprises at least some material (e.g., at least 90% of the total effluent) in substantially HIPE emulsion form.

Conditions  within  the  dynamic  mixing  zone  during  emulsion formation  can  also  affect  the  nature  of  the  HIPE  emulsion  (and
