Repository: anandvc/allindianpatents

File: patents/216665-an-improved-process-for-preparing-optically-pure-piperidine-carbinol.html
Indian Patents. 216665:AN IMPROVED PROCESS FOR PREPARING OPTICALLY PURE PIPERIDINE CARBINOL

Indian Patents

Recently Granted Patents

  Recently Published Patents

Title of Invention	AN IMPROVED PROCESS FOR PREPARING OPTICALLY PURE PIPERIDINE CARBINOL

Abstract	The present invention relates to an improved process of preparing optically pure piperidine carbinol, namely, (-)-(3S,4R)-4-(4-fluorophenyl)-3-hydroxymethyl-Nmethylpiperidine of Formula I which comprises, combining racemic trans-piperidine carbinol and (-)-dip-toluoyltartaric acid in a mixture of organic solvents selected from the group consisting of ketones and alcohols, crystallizing selectively the (-)-di-p-toluoyltartaric acid salt of (-)-(3S,4R)piperidine carbinol from the above solution,treating (-)-di-p-toluoyltartaric acid salt of (-)- (3S,4R)- piperidine carbinol in water and a water immiscible solvent with a mineral acid, such as hydrochloric acid to recover (-)-di-p-toluoyltartaric acid in water immiscible solvent and regenerating and extracting (-)-(3S,4R)-4-(4-fluorophenyl)-3-hydroxymethyl -Nmethylpiperidine of Formula I from the aqueous layer at a pH of 12.0 to 12.5.	

Full Text	FIELD OF THE INVENTION

The present invention is directed to an industrially advantageous preparation of an optically pure piperidine carbinol. More specifically, the present invention relates to a process for the preparation of (-) - (3S",4R)-4-(4-fluorophenyl)-3-hydroxymethyl-N-methylpiperidine of Formula I

which is an important intermediate in the preparation of antidepressant drug Paroxetine of Formula II

BACKGROUND OF THE INVENTION

Paroxetine of Formula II is a Serotonin (5-hydroxytryptamine, 5HT) reuptake inhibitor and is chemically known as (-) - (35",4i?)-4-(4-fluorophenyl)-3-(3,4-methylenedioxyphenoxymethyl)piperidine. It is orally administered for the treatment

of depression, social anxiety disorder, obsessive-compulsive disorder, panic disorder and post traumatic stress disorder.

Various processes have been described for the preparation of Paroxetine, for example, in US 4,007,196, EP 0 223 403. A particularly useful starting material employed in the processes described therein is (-) - (3S,4R)-4-(4-fluorophenyl)-3-hydroxymethyl-N-methylpiperidine of Formula I.

In the process described in US Patent 4,902,801, a racemic trans-piperidine carbinol of Formula I is resolved by conversion to a salt with chiral acids such as (+)-2"-nitrotartranilic acid or (-) di-p-toluoyltartaric acid. The chiral (+)-2"-nitrotartranilic acid resolving agent is not commercially available and the synthesis of this acid requires a number of steps, therefore it is not suited to a large scale manufacture of (-)-(3S",4R)-piperidine carbinol. However, (-)-di-;p-toluoyltartaric acid is commercially available and has been used in acetone to resolve racemic trans-piperidine carbinol. But it has been observed that the process described therein is difficult to control on a large scale, giving inconsistent yields and unacceptable level of impurities. A major problem which has been encountered is the co-crystallization of (-)-di-p-toluoyltartaric acid salt of the unwanted (+)-(3R,4S)-piperidine carbinol enantiomer.

In PCT application WO 00/37443 the resolution of racemic piperidine carbinol of Formula I has also been carried out using (-)-di-p-toluoyltartaric acid in acetone.

Further, in European pharmacopoeia, the limit for the Paroxetine enantiomer present in Paroxetine is restricted to not more than 0.2%, and therefore optically pure (-)-(3S,4R)-piperidine carbinol is required to prepare Paroxetine meeting EP Pharmacopoeial specifications.

Regeneration of (-)-(3S",4R)-piperidine carbinol from the (-)-di-N-toluoyltartaric acid sah has been accomplished in US Application 2003/0004352 Al by adjusting the pH to 10.5 to 11.5 by adding sodium hydroxide. We have found that the alkaline pH is detrimental to (-)-di-p-toluoyltartaric acid, as the extended reaction times during large scale operation cause appreciable hydrolysis of the di-p-toluoyltartaric acid, thereby generating monotoluoyltartaric acid, toluic acid and tartaric acid. These hydrolyzed products contaminate (-)-di-p-toluoyltartaric acid making it unsuitable for recycling it in the process. Furthermore, this hydrolysis reaction destroys (-)-di-p-toluoyltartaric acid resulting in significant addition to the cost of (-)-(3S,4R)-piperidine carbinol manufacture.

In view of the above, the present invention has been developed with the aim of improving the chiral purity of (-)-(3S",4R)-piperidine carbinol of Formula I. Further, the present invention provides an efficient commercial process to recover pure (-)-di-p-toluoyltartaric acid wherein hydrolysis reaction to produce monotoluoyltartaric acid, toluic acid and tartaric acid has been restricted

SUMMARY OF THE INVENTION

The present invention relates to an improved process of preparing optically pure piperidine  carbinol,  namely  (-)-(3S,4R)-4-(4-fluorophenyl)-3-hydroxymethyl-N"-

methylpiperidine of Formula I

which comprises,

(i) combining racemic trans-piperidine carbinol and (-)-di-p-toluoyltartaric acid in a mixture of organic solvents selected from the group consisting of ketones and alcohols,

(ii) crystallizing selectively the (-)-di-p-toluoyltartaric acid salt of (-)-(3S",4R)-piperidine carbinol from the above solution,

(iii) treating (-)-di-p-toluoyltartaric acid salt of (-)-(3S",4R)-piperidine carbinol in water and a water immiscible solvent with a mineral acid to recover (-)-di-p-toluoyltartaric acid in water immiscible solvent and

(iv) regenerating and extracting (-)-(3S",4R)-4-(4-fluorophenyl)-3-hydroxymethyl-N-methylpiperidine of Formula I from the aqueous layer at a pH of 12.0 to 12.5.

DETAILED DESCRIPTION OF THE INVENTION

The object of the present invention is to produce optically pure (-)-(3S",4R)-4-(4-fluorophenyl)-3-hydroxymethyl-N-methylpiperidine of Formula I from a racemic trans-piperidine carbinol without the disadvantages encountered in the prior art.

Racemic trans-piperidine carbinol can be prepared using the reactions and the techniques described in the US patent 4,902,801 and US patent 5,681,962.

The example to resolve piperidine carbinol described in US Patent 4,902,801 makes use of acetone as the solvent and specifies anhydrous conditions. We have surprisingly found that presence of limited amount of an alcohol in acetone is beneficial. We have found that the presence of methanol in acetone avoids the precipitation of unwanted (-)-di-p-toluoyltartaric acid salt of (+)-(3R,4S)-piperidine carbinol. Thus, in the improved process, the racemic trans-piperidine carbinol of Formula I is dissolved in acetone preferably containing 10% v/v methanol. This is treated at 20-25°C with a solution of (-)-di-p-toluoyltartaric acid dissolved in acetone containing 10% v/v methanol and holding the crystallization mixture at 20-25°C, preferably for 1 hour, to consolidate the crystallization. The crystallization is completed by cooling the mixture to preferably between 5°C and 10°C and preferably maintaining at this temperature for 1 hour.  Precipitated (-)-di-p-toluoyltartaric acid

salt is isolated at 5-10°C, washed with 9:1 v/v acetone-methanol mixture and dried at 40-45 °C under vacuum to obtain (-)-di-p-toluoyltartaric acid salt of (-)-(3S,4R)-piperidine carbinol having a minimum of 99.8% chiral purity by HPLC. The mother liquor containing (-)-di-p-toluoyltartaric acid salt of the unwanted {+)-(3R,4S)-piperidine carbinol enantiomer is concentrated under vacuum and (-)-di-p-toluoyltartaric acid is recovered from the residue by the procedure described in the following paragraph.

In the present invention, the recovery of (-)-di-p-toluoyltartaric acid from the corresponding (-)-di-p-toluoyltartaric acid salt of (-)-(3S",4R)-piperidine carbinol is achieved by dissolving the salt in water and adding water immiscible organic solvent, preferably ethyl acetate or toluene and treating it with a suitable mineral acid, preferably hydrochloric acid and extracting the regenerated (-)-di-p-toluoyltartaric acid into the organic layer. From this organic layer pure (-)-di-p-toluoyltartaric acid can be recovered by concentration under vacuum.

It has been observed that (-)-di-p-toluoyltartaric acid is rapidly hydrolyzed in basic pH than in the acidic conditions. Therefore, treating (-)-di-p-toluoyltartaric acid salt of piperidine carbinol with mineral acid in the present invention provides almost quantitative recovery of (-)-di-/»-toluoyltartaric acid which can be reused.

Thereafter, (-)-(3S",4R)-piperidine carbinol is obtained from the aqueous layer by raising the pH to 12.0-12.5 with aqueous sodium hydroxide and extracting the released carbinol into an organic solvent, which is dichloromethane, toluene or ethyl acetate, preferably ethyl acetate, at a temperature in the range 10 to 20°C. In the present process, the organic extract of (-)-(3S",4R)-piperidine carbinol is concentrated under vacuum and hexanes are added to the concentrated mass at elevated temperature, preferably at 50 to 60°C, to obtain a clear solution, which is slowly

cooled to 10 to 20°C to produce optically pure crystalline (-)-(3S",4R)-piperidine carbinol which has very low level of impurities and that can be readily isolated and dried.

Major advantage of the present invention is the high optical purity of (-)-{3S,4R)-piperidine carbinol in which the unwanted (+)-(3R,4iS)-enantiomer is less than 0.2%. The improvement realized in the present invention as compared to the prior art process is the high recovery of pure (-)-di-p-toluoyltartaric acid by releasing it in an acidic medium to avoid its hydrolysis to monotoluoyltartaric acid, toluic acid and tartaric acid. The recovered (-)-di-p-toluoyltartaric acid can be recycled in the process which is of significant value in the large scale manufacture of (-)-(3S",4R)-piperidine carbinol.

(-)-(3S",4R)-piperidine carbinol of the present invention can be used for the preparation of Paroxetine or a pharmaceutical acceptable salt thereof, and specially the hydrochloride hemihydrate. This comprises coupling of (-)-(35",4i?)-piperidine carbinol with sesamol, and then demethylation, to produce Paroxetine of Formula II and optionally forming a pharmaceutically acceptable salt as described in US patent 4,721,723 and US Patent 4,007,196.

Further the invention is illustrated by the following example without limiting it.

STEP!

PREPARATION  OF	(-)-DI-P-TOLUOYLTARTARIC  ACID  SALT  OF

(-)-(3S,4R)-PIPERIDINE CARBINOL

(+)-trans-4-(4-Fluorophenyl)-hydroxymethyl-N-methylpiperidine (50 g) was dissolved in 9:1 v/v mixture of acetone and methanol (1800 ml). Thereafter, solution

of (-)-di-(P)-toluoyltartaric acid (103.85 g) in 200 ml of 9:1 v/v acetone and methanol mixture was added slowly in 1 hour maintaining the temperature between 20 and 25°C. The crystallization mixture was stirred for 1 hour at 20-25°C and then cooled to S-10°C and continued stirring for 1 hour. The product was filtered, washed with acetone (200 ml) and dried at 40-45°C under reduced pressure to obtain 50 g of title compound having chiral purity 99.8% by HPLC.

STEP II

PREPARATION  OF	(-)(3S,4R)-4-(4-FLUOROPHENYL)-3-HYDROXY  -

METHYL-N-METHYLPIPERIDINE

25 g of (-)-di-p-toluoyltartaric acid salt of (-)-(3S,4R)-piperidine carbinol was suspended in a mixture of DM water (75 ml) and ethyl acetate (75 ml) and cooled to 10-20°C. pH was adjusted to 0.6-0.8 with concentrated hydrochloric acid and mixture stirred for 15 minutes. Thereafter, layers were separated and aqueous layer extracted with 50 ml of ethyl acetate. The combined ethyl acetate extract was concentrated under vacuum to recover (-)-di-p-toluoyltartaric acid. The aqueous layer was treated at 10-20°C with sodium hydroxide solution to raise the pH to 12.0-12.5 and the liberated (-)-(3S",4R)-piperidine carbinol was extracted with ethyl acetate (2x100 ml). The combined ethyl acetate extract was washed with aqueous brine and concentrated under vacuum to distil ethyl acetate. The residue was diluted with hexanes (200 ml) at 55-60°C and then slowly cooled to 10-20°C for crystallization. The crystallized product was filtered, washed with hexanes (10 ml) and dried to obtain 8.5 g of (-)-(3S,4R)-4-(4-fluorophenyl)-3-hydroxymethyl-//-methylpiperidine having chiral purity 99.8% by GC.

WE CLAIM:

1. The present invention relates to an improved process of preparing optically pure piperidine carbinol, namely (-)-(3S",4R)-4-(4-fluorophenyl)-3-hydroxymethyl-N-methylpiperidine of Formula I

which comprises,

(J) combining racemic trans-pipevidinG carbinol and (-)-di-p-toluoyltartaric acid in a mixture of organic solvents selected from the group consisting of ketones and alcohols,

(ii) crystallizing selectively the (-)-di-p-toluoyltartaric acid salt of (-)-(3S",4i?)-piperidine carbinol from the above solution,

(iii) treating (-)-di-p-toluoyltartaric acid salt of (-)- (35,4/?)- piperidine carbinol in water and a water immiscible solvent with a mineral acid, such as hydrochloric acid to recover (-)-di-p-toluoyltartaric acid in water immiscible solvent and

(iv) regenerating and extracting (-)-(3S",4R)-4-(4-fluorophenyl)-3-hydroxymethyl-N-methylpiperidine of Formula I from the aqueous layer at a pH of 12.0 to 12.5.

2.	The process according claim 1 wherein a mixture of acetone and methanol is

preferably used to selectively crystallize (-)-di-p-toluoyltartaric acid salt of

(-)- (3S",4R)-piperidine carbinol.

3.	The process according claim 2 wherein acetone and methanol are in the ratio of

9:1 by volume.

4.	The process according claim 1 wherein the water immiscible organic solvent is

toluene or ethyl acetate, and preferably ethyl acetate.

5.	The process according claim 1 wherein the product obtained has a minimum of

99.8% chiral purity.	

Documents:

				0607-che-2004 abstract.jpg

				0607-che-2004 abstract.pdf

				0607-che-2004 claims-duplicate.pdf

				0607-che-2004 claims.pdf

				0607-che-2004 correspondence-others.pdf

				0607-che-2004 correspondence-po.pdf

				0607-che-2004 description (complete)-duplicate.pdf

				0607-che-2004 description (complete).pdf

				0607-che-2004 form-1.pdf

				0607-che-2004 form-19.pdf

				0607-che-2004 form-3.pdf

				0607-che-2004 form-5.pdf

				banu0001.jpg

« Previous Patent

Next Patent »

Patent Number	216665	

Indian Patent Application Number	607/CHE/2004	

PG Journal Number	17/2008	

Publication Date	25-Apr-2008	

Grant Date	17-Mar-2008	

Date of Filing	24-Jun-2004	

Name of Patentee	AUROBINDO PHARMA LIMITED	

Applicant Address	PLOT NO.2,MAITRIVIHAR COMPLEX, AMEERPET, HYDERABAD 500 038,	

Inventors:

#	Inventor's Name	Inventor's Address	

1	VIJAY KUMAR HANDA	AUROBINDO PHARMA LIMITED, PLOT NO.2,MAITRIVIHAR COMPLEX, AMEERPET, HYDERABAD-500 038,	

2	RAMESH DANDALA	AUROBINDO PHARMA LIMITED, PLOT NO.2,MAITRIVIHAR COMPLEX, AMEERPET, HYDERABAD-500 038,	

3	MEENAKSHISUNDERAM SIVAKUMARAN	AUROBINDO PHARMA LIMITED, PLOT NO.2,MAITRIVIHAR COMPLEX, AMEERPET, HYDERABAD-500 038,	

PCT International Classification Number	A611C 31/445	

PCT International Application Number	N/A	

PCT International Filing date		

PCT Conventions:

#	PCT Application Number	Date of Convention	Priority Country	

1			NA	

© All Indian Patents, 2013-2021.

  Patent data available in the public domain from Indian Patents Office, Department of Industrial Policy and Promotions, Ministry of Commerce and Industry, Government of India.

File: patents/216682-a-casting-machine-for-continuous-casting-of-metal-foil.html
Indian Patents. 216682:A CASTING MACHINE FOR CONTINUOUS CASTING OF METAL FOIL

Indian Patents

Recently Granted Patents

  Recently Published Patents

Title of Invention	A CASTING MACHINE FOR CONTINUOUS CASTING OF METAL FOIL

Abstract	A casting machine for continuous casting of metal foil comprising a presspour furnace for melting the metal to be cast having a lid, wherein it comprises a charging spout, a discharge spout and an inlet for introducing inert gas, the said discharge spout being connected to a casting furnace attached with a gate valve and a ceramic casting nozzle having a casting slit facing to the surface of a water cooled rotating drum having a spider wheel assembly and a tyre with a polished tyre surface to receive and cool the melt received through said casting nozzle, an air knife located near the tyre surface at a position downstream of the position where the melt is received, to remove the cast metal film from the tyre surface and a cleaning and a polishing means located downstream of the position of said air knife to clean the tyre surface after the cast metal film is removed from the tyre surface.	

Full Text	The invention relates to a casting machine for continuous casting of metal foil.

For producing high quality metal foil of magnetic material precision casting machine capable of continuous operation with precise control is required. This is achieved by using a press pour females in which the magnetic material for casting is held and transferred to a casting furnace provided with a casting nozzle, by applying pressure on the surface of the melt in the press-pour furnace by means of pressurized inert gas. The cast metal foil from the casting nozzle is received on a smooth water cooled surface of a rotating drum with a tyre. The rotating drum has a polished surface. The gap between the casting nozzle and the tyre surface is adjustable. This gap is controlled by providing compressed air through air inlets provided on the sides of the casting nozzle and air outlets provided adjacent to the ends of the casting slit on the casting nozzle. The compressed air of a constant pressure is blown on the tyre surface located close to the  casting nozzle through the  said air  outlets  on  the

casting nozzle. Depending upon the gap between the casting nozzle and the tyre surface, a back pressure develops and this pressure difference is sensed by a pair of pressure transducers located in the compressed air path. The signals from both the pressure transducers are used as feed back signals for controlling the gap between the casting nozzle and the tote surface with the help of servo motors.

The metal film cast on the tyre surface of the rotating drum is removed by an air knife and the surface is cleaned and polished for receiving fresh molten metal through the casting nozzle.

Thus the invention provides a casting machine for continuous casting of metal foil comprising a press-pour furnace for holding the metal to be cast having a lid, a charging spout, a discharge spout and an inlet for introducing inert gas, the said discharge spout being connected to a casting furnace attached with a gate valve and a ceramic casting nozzle having a casting slit facing to the surface of a

water cooled rotating drum having a spider wheel assembly and a tyre with a polished tyre surface to receive and cool the melt received through said casting nozzle, an air knife located near the tyre surface at a position downstream of the position where the melt is received, to remove the cast metal film from the tyre surface and a cleaning and a polishing means located down stream of the position of said air knife to clean the tyre surface after the cast metal film is removed from the tyre surface.

The invention will be described below in detail with reference to the accompanying drawing 

Fig. 1 shows the casting machine according to the invention.

A press-pour furnace (1) having lid (2), charging spout (4) and a discharge spout (5) is used for holding the molten metal. The molten metal is transferred to a casting furnace (7) supported on supports (9) and connected to the discharge

port (5) of the press-pour furnace (1) by applying an inert gas pressure through an inlet (3) in the lid (2) of the press-pour furnace (1). The molten metal in the casting furnace (7) is maintained at a predetermined level through out the casting operation by controlling the pressure of inert gas in the press-pour furnace (1). The press-pour furnace (1) is charged with metal to be cast through the charging port (4). A stopper rod assembly (6) is provided in the path of molten metal from the press-pour furnace (I) to the casting furnace (7) for controlling the melt flow to the casting furnace (7). The level of the melt in the casting furnace (7) is kept constant throughout the casting. The casting furnace is provided with a lid attached to a hydraulic cylinder (8) for opening and closing.

A ceramic casting nozzle (14) having a casting slit is fixed to an opening at the bottom of the casting furnace (7) using a nozzle holding plate (13). A gate valve (12) is provided to control the flow of molten metal through the casting nozzle (14).

A water cooled rotating drum (16) comprising a spider wheel assembly and a tyre with a polished surface is located close to the casting nozzle (14) at a predetermined distance to receive the melt through the casting slit of the said casting nozzle (14). The cast metal foil on the tyre surface is cooled and removed by an air knife (19) and the metal foil is passed to spooling section. A polishing and cleaning means (20) is provided down stream of the air knife (19) close to the tyre surface of the rotating drum (16) for cleaning and polishing the tyre surface after the metal foil is removed. The rotating drum (16) is provided with a drive having a speed control. The rotating drum (16) has a spider wheel assembly with an inlet (17) and outlet (18) for cooling water which cools the tyre surface. The machine is assembled on a main frame (22). A sliding bed (21) having means for turning of the tyre (16) after every casting is provided on the frame (22). A hydraulic brake (11) is provided to the casting furnace (7) for holding the furnace steady during casting. The vertical position of the casting furnace is adjustable by servo motors

and transducers which are controlled by sensing the gap between the casting nozzle aid the tyre surface.

The casting surface is also provided with a tilting and support means (10) for supporting tiltably the cast finance. The tilting and support means (10) precisely adjusts the vertical position in order to adjust the tyre surface and the casting nozzle.

The casting machine according to the invention is suitable for producing very thin foil of magnetic material continuously. Such magnetic foil is an excellent core material for magnetic circuits in electrical and electronic equipments.

We Claim:

1. A casting machine for continuous casting of metal foil comprising a press-pour furnace (1) for melting the metal to be cast having a lid (2), characterized in that the said machine comprises a charging spout (4), a discharge spout (5) and an inlet (3) for introducing inert gas, the said discharge spout (5) being connected to a casting furnace (7) attached with a gate valve (12) and a ceramic casting nozzle (14) having a casting slit facing to the surface of a water cooled rotating drum (16) having a spider wheel assembly and a tyre with a polished tyre surface to receive and cool the melt received through said casting nozzle (14), an air knife (19) located near the tyre surface at a position downstream of the position where the melt is received, to remove the cast metal film from the tyre surface and a. cleaning and a polishing means (20) located downstream of the position of said air knife (19) to clean the tyre surface after the cast metal fin is removed from the tyre surface.

2.	The casting machine as claimed in claim 1, wherein the casting furnace (7) is provided with tilting and support means (10) for supporting tilt ably the cast furnace and a hydraulic brake (11) for holding the casting furnace in a steady position.

3.	The casting machine as claimed in claim 1, wherein said casting furnace is provided with a lid attached to a hydraulic cylinder (8) for opening and closing.

4.	The casting machine as claimed in claim 1, wherein said gate valve (12) is operated by means of a hydraulic cylinder.

5.	The casting machine as claimed in claim 1, wherein the press-pour furnace (1) and casting furnace (7) are induction furnaces.

6.	The casting machine as claimed in claims 1 or 2, wherein said casting furnace (7) is provided with adjustable support and tilting means (10) to adjust the vertical position precisely, in order to adjust the gap between the tyre surface and the casting nozzle.

7.	The casting machine as claimed in claims 1 or 2, wherein said casting nozzle (14) is provided with a control means to control the gap between the tyre surface and the casting nozzle.

i. The casting machine as claimed in claim 7, wherein the control means is a servo motor control comprising pressure transducers and servo motors.

9. The casting machine as claimed in any one of the claims 1 to 8, wherein said cleaning and polishing means (20) comprises a brush assembled in a vacuum hood to remove the materials cleaned by vacuum suction.

10. A casting machine for continuous casting of metal foil substantially as hereinabove described and illustrated with reference to the accompanying drawing.	

Documents:

				72-mas-2002  abstract-duplicate.pdf

				72-mas-2002  abstract.jpg

				72-mas-2002  abstract.pdf

				72-mas-2002  claims-duplicate.pdf

				72-mas-2002  claims.pdf

				72-mas-2002  corresponences-others.pdf

				72-mas-2002  corresponences-po.pdf

				72-mas-2002  drawing.pdf

				72-mas-2002  form-.19.pdf

				72-mas-2002  form-1.pdf

				72-mas-2002  form-26.pdf

				72-mas-2002  form-3.pdf

				72-mas-2002 description (complete)-duplicate.pdf

				72-mas-2002 description (complete).pdf

« Previous Patent

Next Patent »

Patent Number	216682	

Indian Patent Application Number	72/MAS/2002	

PG Journal Number	17/2008	

Publication Date	25-Apr-2008	

Grant Date	18-Mar-2008	

Date of Filing	30-Jan-2002	

Name of Patentee	VIJAI ELECTRICALS LIMITED	

Applicant Address	28, INDUSTRIAL DEVELOPMENT AREA, BALANAGAR, HYDERABAD 500 037,	

Inventors:

#	Inventor's Name	Inventor's Address	

1	DASARI JAI RAMESH	PLOT NO. 173, ROAD NO. 13, JUBILEE HILLS, HYDERABAD 500 033,	

PCT International Classification Number	B22D 11/14	

PCT International Application Number	N/A	

PCT International Filing date		

PCT Conventions:

#	PCT Application Number	Date of Convention	Priority Country	

1			NA	

© All Indian Patents, 2013-2021.

  Patent data available in the public domain from Indian Patents Office, Department of Industrial Policy and Promotions, Ministry of Commerce and Industry, Government of India.

File: patents/216686-a-solid-component-of-catalyst-for-the-co-polymerization-of-olefins.html (part 1 of 2)
Indian Patents. 216686:A SOLID COMPONENT OF CATALYST FOR THE (CO) POLYMERIZATION OF α-OLEFINS

Indian Patents

Recently Granted Patents

  Recently Published Patents

Title of Invention	A SOLID COMPONENT OF CATALYST FOR THE (CO) POLYMERIZATION OF α-OLEFINS

Abstract	The present invention relates to a process for the preparation of a solid component of catalyst for the (co )polymerization of a-olefins, comprising at least 95% by weight, from 98 to 100% by weight, based on the total weight of the solid component of catalyst, of titanium, magnesium, aluminium, chlorine, (R-COO-) carboxylate and at least one metal selected from the group consisting of hafnium and zirconium, in the following molar ratios:M/Ti = 0.1-10.0; Mg/Ti = 1.0-20.0; AI/Ti = 0.01-6.0 ; Cl/Ti = 2.0-70.0; R-COO/Ti = 0.1-10.0 wherein: R is an aliphatic, cycloaliphatic or aromatic hydrocarbon radical, containing from 1 to 30 carbon atoms, and M is a metal selected from hafnium and zirconium or mixtures.	

Full Text	The present invention relates to a process for the preparation of a solid component of catalyst for the (co)polymerization of a-olefins.

More specifically, the present inventon relates to a catalyst for the (co) polymerization of a-olefins of the ziegler-Natta type, comprising a solid component containing titanium, and a co-catalyst consisting of a hydride or an organometallic compound of groups 1,2 or 13 of the periodic table of elements (in the form approved of by lUPAC and published by "CRC Press Inc." in 1989, to which reference will be made hereafter). This catalyst can be obtained by means of an original process set up by the applicant.

It is known that ethylene, or a-olefms in general, can be polymerized by means of low, medium or high pressure processes on catalysts of the Ziegler-Natta type to give substantially linear polymers with a high molecular weight. These catalysts are generally composed of a com _

pound of elements from group 4 to group 6 of the periodic table in contact with an organometallic compound, or a hydride, of elements of groups 1, 2 or 13 of the same periodic table.

Solid components of Ziegler-Natta catalyst contain¬ing a transition metal (generally titanium) , a bivalent metal (generally magnesium) , a halogen (generally chlo¬rine) and optionally also an electron donor, are known in the art. These solid compounds used in combination with an organometallic compound of aluminum, form catalysts active in (co)polymerization processes of ethylene, in

/"	
processes carried out at a low temperature and pressure. , For example the patent U.S. 3,642,746 describes a solid  . " component of catalyst obtained by contact of a compound of a transition metal with a halide of a bivalent metal treated with an electron donor. According to the patent U.S. 4,421,674 a solid component of catalyst is obtained by contact of a compound of a transition metal with the spray-drying product of a solution of magnesium chloride in ethanol.

According" to the patent UK 1,401,708, a solid compo¬nent of catalyst is obtained by the interaction of a mag¬nesium halide, a non-halogenated compound of a transition metal and an aluminum halide. Patents U.S. 3,901,863 and U.S. 4,292,200 describe solid components of catalyst ob-

tained by putting a non-halogenated compound of magne¬sium, a non-halogenated compound of a transition metal and an aluminum halide in contact with each other.

The patent U.S. 4,843,049 and European patent appli¬cation EP-A 243,327 describe a. solid component of cata¬lyst which contains titanium, magnesium, aluminum, chlo¬rine and alkoxyl groups, highly active in (co)polymerization processes of ethylene, carried out at low pressure and temperature, with the suspension tech¬nique, and at high pressure and temperature, in vessel or tubular reactors, respectively. These solid components are generally obtained by spray-drying an ethanol solu¬tion of magnesium chloride to obtain an active carrier, which is interacted in sequence with a titanium tetra-alkoxide or with titanium tetrachloride and with an alkyl aluminum chloride, respectively.

All the above catalysts, although relatively active in the processes indicated, are not however completely satisfactory as far as some of the properties of the polymer or copolymer obtained are concerned, with par¬ticular reference to the average molecular weight, espe¬cially of polyolefins from high temperature processes, which are still unsuitable for certain industrial uses. In addition, there is still room for further improving

the activity of the above catalysts.

Attempts have been made to modify the properties of the polymers or copolymers of olefins by using cacalysrs based on a mixture of transition metals. For example, European patent applications EP-A 177,18 9 and EF-A 146,507, both describe the preparation and use of cata¬lysts of the Ziegler-Natta type comprising titanium and hafnium in order to obtain polyethylene with a widened (bimodal) molecular weight distribution. The process for the preparation of these catalysts comprises the intro¬duction of titanium and hafnium in two separate steps.

European patent application EP-A 523,785 discloses that the introduction of magnesium-carboxylate and tran¬sition metal-carboxylate bonds allow solid components of catalyst to be obtained which are generally improved with respect to those of the known art, in relation to their activity in (co)polymerization processes of ethylene and

a-olefins, in processes carried out at low pressure and temperature, at high pressure and temperature and in so¬lution, and in relation to the nature of the polymers thus obtained. The preparation of these catalysts con¬taining metal-carboxylate bonds is carried out by means of a complex process which comprises mixing pre-prepared solutions of magnesium carboxylates and transition metal in an organic hydrocarbon solvent. This method however

has the disadvantage of not allowing complete freedom in the selection of the atomic ratios between the metals in the catalyst, for reasons connected to their different solubility in hydrocarbon solvents.

The Applicant has now found that polymers and co¬polymers of a-olefins having an high molecular weight can be surprisingly obtained, also with processes having a

high productivity under high temperature conditions, by using a particular bimetal catalyst of the Ziegler-Natta type supported on magnesium chloride, which has the addi¬tional advantage of a particularly simple and convenient preparation process.

In accordance with this, in a first aspect, the pre¬sent invention relates to a solid component of a catalyst

for the (co)polymerization of a-olefins consisting of at least 95% by weight,  preferably from 98  to 100% by weight, of titanium, magnesium, at least one metal se¬lected from hafnium and zirconium, aluminum, chlorine and R-COO carboxylate, in the following molar ratios: M/Ti = 0.1-10.0;  Mg/Ti = 1.0-20.0;  Al/Ti = 0.01-6.0 Cl/Ti = 2.0-70.0; R-COO/Ti = 0.1-10.0 wherein:  R is an aliphatic, cycloaliphatic or aromatic

hydrocarbon radical, containing from 1 to 30

carbon atoms, and

M is a metal selected from hafnium and zirco-

nium or one of their mixtures, and is prefera¬bly hafnium, characterized in that at least 80%, preferably at least 90%, of the titanium is in oxidation state +3, and in ad¬dition, at least 1%, preferably from 2 to 10%, of said titanium in oxidation state +3 has a tetrahedral coordi¬nation geometry.

The number of carbon atoms of the radical R of said carboxylate is not particularly critical, however is preferably ranges from 6 to 15.

The term " (co) polymerization", as used in the pres¬ent description and claims in reference to a-olefins, re¬fers to both the homopolymerization of an a-olefin, for example ethylene to form high density crystalline poly¬ethylene or propylene to form polypropylene, and also to

the co-polymerization of an a-olefin with at least one different unsaturated compound copolymerizable therewith

(obviously comprising a different a-olefin), for example, the copolymerization of ethylene with ethylidene-norbornene to form a cross-linkable polyethylene, or the copolymerization of ethylene with 1-butene to form linear low density polyethylene.

For the sake of simplicity, the term "mole" and "mo¬lar ratio" are used in the present description and claims, both with reference to compounds consisting of

molecules and also with reference to atoms and ions, avoiding, for the latter, the use of the terms gram-atom or atomic ratio, even these are more scientifically cor¬rect.

According to another aspect, the present invention relates to a process for the preparation of the above solid component of catalyst, comprising the following steps in succession:

(i) preparing a mixture of at least one compound of magnesium, a compound of titanium and a compound of a metal M as defined above, in the appropriate proportions, in a medium consisting of an inert organic liquid, in which at least one of said compounds is insoluble; (ii) preparing a substantially limpid solution by the addition to said mixture of step (i) of a sufficient quantity of a carboxylic acid having the formula R-COOH (I) , wherein R is an aliphatic, cycloaliphatic or aro¬matic hydrocarbon radical, containing from 1 to 30 carbon atoms, and maintaining this, under suitable conditions of pressure and temperature, until the substantial dissolu¬tion of all the insoluble compound;

(iii) adding and reacting with the solution obtained in step (ii) an alkyl aluminum chloride which can be rep¬resented with the following general formula (II):

AlR"nCl(3-n)	(II)

wherein  R" is a linear or branched alkyl radical, con¬taining from 1 to 20 carbon atoms, and "n" is a decimal number having values ranging from 0.5 to 2.5, preferably from 0.9 to 2.1; in a quantity which is at least sufficient to make at least 70%, preferably at least 80% of the titanium pres¬ent in the solution of said step (ii) precipitate into the form of a solid compound, and

(iv) separating the solid precipitated in step (iii) from the residual liquid, to obtain said solid component of catalyst.

The term insoluble, as used in the present descrip¬tion and claims, in reference to the mixture of a solid compound in a liquid, means that more than 90% of said solid compound remains undissolved in said liquid.

The liquid used for preparing the mixture of step (i) of the process can be any organic liquid inert (non-reactive) towards the other constituents of the mixture. In particular, this inert solvent should at least be aprotic, i.e. without reactive acid protons such as those of alcohol, amine and acid groups. Coordinating organic liquids, i.e. capable of forming adducts with the ions of metals which form the above solid component of catalyst, are also considered as being reactive, and are therefore not suitable according to the present invention. Apolar

or slightly polar liquids, and particularly aliphatic, cycloaliphatic or aromatic hydrocarbons which are liquid under the operating conditions, are preferred for the purpose, such as, for example hexane, heptane, octane, nonane, decane, undecane, dodecane, cyclopentane, cyclo-hexane, benzene, toluene, xylenes and mesitylenes.

Non-limiting examples of R-COO carboxylate groups, in the solid component of catalyst of the present inven¬tion are those wherein:

the radical R is a linear alkyl containing at least 4 carbon atoms; for example n-butyrate, n-octoate, n-decanoate, n-undecanoate and n-dodecanoate groups;

the radical R is a branched alkyl carrying a branch¬ing on the secondary carbon atom in a with respect to the carbon of the carboxyl:

wherein the sum of the carbon atoms in R and R is equal to at least 2; for example isobutyrate, 2-methyl bu-tyrate and 2-ethylhexanoate groups;

the radical R is a branched alkyl carrying two

branchings on the tertiary carbon atom in a with respect to the carbon of the carboxyl:

3  4	5

wherein the sura of the carbon atoms in R , R  and R is

equal to at least 3; for example 2,2-dimethyl propanoate

and versatate groups;

the radical R is an alkyl carrying a branching on

the secondary carbon atom in (3 with respect to the carbon atom of the rflrhowl •

wherein the sum of the carbon atoms R*" and R is equal to at least 4; for example 3-ethyl pentanoate and citronel-late groups;

the radical R is a cycloalkyl, aryl, alkylcycloalkyl or alkylaryl:

R^-(CH2)s-C00 wherein R^ represents the cycloalkyl or aryl portion, monocyclic or with several condensed or non-condensed cy¬cles, and "s" is an integer, varying from 0 to 10; for example a naphthenate, benzoate, p-ethylbenzoate, benzyl-carboxylate, cyclohexanoate group;

the radical R is an alkyl substituted with aryl in

position a with respect to the carbon atom of the car-boxyl: 

wherein R is an aryl, for example a phenyl and R10 is an alkyl containing at least 1 carbon atom; for example a 2-phenylbutyrate group.

Also comprised in the definition of R-COO carboxy-late according to the present invention are mixtures of carboxylates having different R .groups containing from 1 to 30 carbon atoms, according to what has been defined above.

The solid component according to the present inven¬tion is characterized by an X-ray spectrum typical of a structure characterized by rototranslational disorder,

defined as "5 phase" according to the usual technical terminology, for example in the publication of G. Natta,

P.Corradini, G. Allegra, "Journal of Polymer Science", Volume 51 (1961), page 399. In accordance with what has been observed by the Applicant, this solid component is characterized however by a very particular electronic and coordinative environment which has so far not been ob¬served in catalysts of the Ziegler-Natta type containing carboxylic groups. In accordance with this, the titanium atoms, on which the catalytic center is thought to be formed, prevalently have (at least 80%) oxidation state +3, and at least 1% of the latter have a tetrahedral co¬ordination geometry. This latter characteristic of the solid component of catalyst can be observed by means of

electronic spin resonance spectroscopy (ESR), to which titanium atoms in oxidation state +3 are sensitive. For further details on this test method and its application to Ziegler-Natta type systems, reference can be made to the publication of P. Brant and A. N. Speca "Macromole-cules", vol. 20, Nr. 11 (1987), pages 2740-2744, whose content is included as reference herein. In particular, on examining any sample of the solid component of cata¬lyst of the present invention, one can observe the pres¬ence in the ESR spectrum, of three absorption signals distinguished by "g" factors at 1.905, 1.953 and 1.965 respectively, the first two being attributed to an octa¬hedral coordinative neighborhood and the third to a tet-rahedral coordinative neighborhood, which also allow a sufficiently accurate determination of the relative quan¬tity of titanium +3 which experiments either the one or other coordinative geometry. In particular, the Applicant has found that the solid component of the present inven¬tion contains at least 1%, preferably from 2 to 10%, of titanium with tetrahedral coordination, in the sense in¬dicated above. On the contrary, solid components of cata¬lyst containing Ti and a second metal M of group 4, i.e. Zr, Hf or one of their mixtures, obtained according to the procedure described in European patent application EP-A 523,785, show, upon ESR analysis, the presence of

titanium +3 essentially completely with an octahedral co-ordinative neighborhood, as can be observed from FIGURE 2 enclosed with the present description, wherein the signal having the value of "g" 1.968 is practically absent (ex¬cept for a slight insignificant shoulder), whereas the other two signals having values of "g" 1.905 and 1.94 6 are very clear. Although it is not possible at the moment to formulate any theory explaining these differences and their influence on the behaviour of the respective cata¬lysts, it has been found that the latter prove to be much more disadvantageous with respect to the catalysts of the present invention, both in terms of polymerization activ¬ity of the olefins and in terms of molecular weight of the polymers produced, especially in high temperature processes .

It is not necessary for said solid component of catalyst to exclusively consist of the above-mentioned titanium, magnesium, zirconium, hafnium, aluminum, chlo¬rine and carboxylate, as it is possible for the presence of up to 5% by weight of other constituents or impuri¬ties, normally deriving from counter-ions of the com¬pounds used as precursors, for example alcoholates, bro¬mine, phosphate groups, fluorine, etc. without there be¬ing any particular drawback. The presence, preferably not higher than 1% by weight, of impurities of other metals

present in the precursors of the solid component of cata¬lyst, is also possible without significantly modifying its advantageous properties. However solid components of catalyst having the smallest possible amount of impuri¬ties, particularly not higher than 2% by weight, are preferable.

 The quantity of titanium contained in the solid com¬ponent of the present invention preferably does not ex¬ceed 10% by weight, and more preferably ranges from 1 to 5% by weight. Contents of titanium exceeding 10% by weight do not offer any additional advantage in terms of activity of the catalyst, presumably due to the fact that the additional titanium is present in the solid in a form which is inactive or unavailable for interaction with the olefin to be polymerized.

In a preferred embodiment of the present invention, the various constituents are present in the solid compo¬nent of catalyst in the following ratios with respect to the titanium:

M/Ti = 0.3-5.0;  Mg/Ti = 5.0-15.0;  Al/Ti = 0.1-3.0 Cl/Ti = 20.0-50.0;  R-COO/Ti = 0.5-5.0

and form at least 99% by weight thereof. The ratio of the carboxylate with respect to the titanium preferably ranges from 1.0 to 3.0.

As already mentioned, an original and simple process

has been found for the preparation of the above solid component of catalyst, substantially comprising four steps.

In step (i) a mixture of an inert liquid is pre¬pared, comprising the precursor compounds of the elements titanium, magnesium, hafnium and/or zirconium. These com¬pounds can be selected from a wide range of known com¬pounds, organometallic and inorganic, of these metals, both soluble and insoluble in the pre-selected inert liq¬uid, which is preferably a hydrocarbon. At least one of these compounds, preferably at least two and more, pref¬erably compounds of magnesium, hafnium and/or zirconium are insoluble in said inert liquid and form a suspension with it. All the precursor compounds which form the mix¬ture can also be insoluble in the inert liquid selecred for step (i). In a particularly preferred embodiment, at least 50% by weight, with respect to the total, of the above compounds is insoluble in the pre-selected inert liquid. These compounds are preferably mixed with the in¬ert liquid with an overall concentration of the metals (both soluble and insoluble) ranging from 0.05 to 2.0 moles/1, more preferably from 0.1 to 1.0.

The compounds of titanium, magnesium, hafnium and zirconium can be selected by experts in the field from those already in existence, preferably from those most

suitable for being made soluble by the addition of a car-oxylic acid in the subsequent step (ii) . The selection of the compounds most suitable for the purpose can be ef¬fected on the basis of the solubility parameters of each compound, if known, or with simple preliminary solubility tests in the presence of the. carboxylic acid selected. Non-limiting examples of suitable compounds of titanium, hafnium, zirconium and magnesium, either soluble or in¬soluble, are chlorides, bromides, alcoholates, hydrides,

p-diketonates, p-acylesters, amides, carbonates, phos¬phates, compounds mixed with said counter-ions and mix¬tures of these groups of compounds. Halides, especially chlorides, and halides combined with alcoholates are par¬ticularly preferred.

In a preferred embodiment of the present invention, magnesium, hafnium and/or zirconium, are introduced into the mixture of step (i) as chlorides in the form of granular solids or in powder form.

The mixture of step (i) can be prepared by the sim¬ple addition and mixing of the metal compounds, prefera¬bly in granular or powder form, to the inert liquid, in any order. The temperature and pressure in this case are not critical parameters, provided the liquid remains as such. Normal conditions of temperature and pressure are evidently convenient for greater operating simplicity of

the process. The various metal compounds of step (i) are introduced into the mixture in molar ratios selected in relation to the desired atomic ratios between the corre¬sponding elements in the solid component obtained at the end of the process. These atomic ratios are not necessar¬ily identical to the molar ratios of the corresponding compounds in step (i), as shifts are possible, in accor¬dance with the present invention, in relation to the spe¬cific conditions used in the process, especially due to the different solubility of the species precipitated in step (iii), which can normally be either higher or lower than 30%, without significantly jeopardizing the esci-mated properties of the specific solid component of cata¬lyst. Experts in the field are able, in normal prelimi¬nary set-up operations of the process, to check the en¬tity of these shifts and consequently optimize the ratios of the reagents in relation to the desired atomic ratios between the elements in the end-product.

In step (ii) of the process according to the present invention, a carboxylic acid having formula (I) is added to the heterogeneous mixture of step (i) to cause the al¬most complete dissolution of all the solids present therein. The term "almost complete", as used herein with reference to said dissolution, means that the solution obtained at the end of step  (ii) must be limpid or

slightly opalescent, and should in any case have no solid particulate deposit.

The carboxylic acid having formula (I) selected evi¬dently has the same R group as the R-COO carboxylate pre¬sent in the component of catalyst to be prepared. Non-limiting examples of R groups and the relative carboxylic acids have been listed above. Functionalized R groups with substituents compatible, i.e. inert or without ad¬verse effects, with the production process and uses of the solid component in question, such as for example, halogens such as fluorine or chlorine, are not excluded however from the general scope of the present invention.

The carboxylic acid added in step (ii) preferably has a relatively high number of carbon atoms in the chain, usually ranging from 6 to 15, to favour dissolu¬tion in $ liquid medium of the hydrocarbon type. Carbox¬ylic acids with more than 31 carbon atoms are difficult to find on the market and do not offer particular advan¬tages with respect to those having from 20 to 31 atoms in the chain.

Step (ii) of the process of the present invention is preferably carried out at a temperature higher than room temperature to favour a rapid dissolution of the solids present in the mixture. It has been observed that once the  dissolution  has  taken  place,  there  is  no  re-

precipitation on re-cooling the mixture to room tempera¬ture. The dissolution temperature preferably ranges from 20 to 150°C, more preferably from 70 to 120°C.

The carboxylic acid can be added to the heterogene¬ous mixture of step (i) until the solid disappears and a limpid solution is obtained, or it can be added in a pre¬determined quantity and the dissolution completed in a subsequent step. The quantity of carboxylic acid depends, each time, on the nature and quantity of the insoluble compounds present in the mixture of step (i). The minimum quantity is usually more or less equal to the equivalents of insoluble metal compound present in the mixture (equivalents = moles per valence of metal). It is prefer¬able however to use an excess of carboxylic acid which is such that the ratio between the moles of this and the equivalents of the insoluble compounds ranges from 0.5 to 2.0, more preferably from 1.0 to 1.5. For example, if 10 moles of MgCl2 and 4 moles of HfCl4, both insoluble, and 2 moles of titanium tetrabutylate, soluble, are present in decane in the mixture of step (i), the quantity of carboxylic acid (for example 2-ethylhexanoic acid) is more preferably selected from 36 to 54 moles.

The above carboxylic acid can be added to the mix¬ture in pure form, or diluted with an inert solvent, preferably the same liquid of the mixture of step (i) ,

for example to favour the mixing when the acid is solid, or for a more accurate dosage when small quantities are used.

In a particular embodiment of the present invention, the carboxylic acid is first added to the mixture of step (i) in the desired quantity, usually operating at room temperature, and the mixture thus obtained is subse¬quently reacted under suitable conditions of temperature and pressure until dissolution of the solids present.

Step (ii) is preferably carried out in such a way that there are no significant exchanges of material with the outside, for example in a closed container or under reflux conditions of the solvent:. If hydrochloric acid develops during the reaction, due to the presence of chlorides of the above metals, this is preferably kept dissolved in the reaction mixture.

In step (ill) of the process for the preparation of the component of catalyst of the present invention, an alkyl aluminum chloride having formula (II) is reacted with the solution of step (ii) above in order to form the desired solid component of catalyst which is spontane¬ously separated from the liquid medium as granular pre¬cipitate. On precipitating from 80 to 100% of the tita¬nium present in solution, the co-precipitation of magne¬sium and hafnium is obtained, under the conditions of the

present process, in an advantageously activating form of the titanium and stable within a wide temperature range. The use of an alkyl aluminum chloride having formula (II) as precipitating reagent allows the contemporaneous pre¬cipitation of the elements into the form of mixed chlo¬rides, or mixed choride-carboxylates, and the reduction of the titanium so that this is present in the solid com¬ponent in prevalent oxidation state +3.

Alkyl aluminum chlorides having formula (II) are known and widely used in the field of the polymerization of olefins. Preferred alkyl aluminum chlorides are com¬pounds having formula (II) wherein R" is an aliphatic radical, linear or branched, having from 2 to 8 carbon atoms. The deponent "n" in formula (II) preferably ranges from 0.9 to 2.1. Typical examples of these compounds are ethyl aluminum dichloride, diethyl aluminum chloride, ethyl aluminum sesquichloride, isobutyl aluminum dichlo¬ride, dioctylaluminum chloride. Alkyl aluminum chlorides having non integer decimal values of "n" can be obtained, according to the known technique, by mixing in suitable proportions aluminum chlorides and aluminum trialkyls and/or the respective mixed alkyl chlorides having "n" equal to 1 and 2.

The alkyl aluminum chloride having formula (II) can be added as such, or in the form of a solution in an in-

ert organic solvent, selected from those used for the preparation of the mixture of step (i) . The addition of the alkyl aluminum chloride can be effected by maintain¬ing the reaction mixture under suitable conditions and checking the concentration of the titanium in solution, according to one of the known techniques, for example by taking samples and analysis, or by direct determination with colorimetric or other kinds of methods suitable for the purpose, until the desired precipitation level is reached. According to a preferred embodiment, it is pos¬sible to predetermine, for a certain reactive system, the quantity of alkyl aluminum chloride normally sufficient for precipitation, and then add the predetermined quan¬tity of reagent, or even better, an excess to favour a more rapid formation of a granular solid, by subsequently reacting the mixture until the desired precipitate is formed. It is generally found that the minimum quantity of alkyl aluminum chloride suitable for the purpose can also be determined by means of a practical calculation method, according to the equation:

(moles	AlR"nCl{3-n) )mn.=2/ (3-

n) •[ (4»molesTi + 2*molesMg+4«moles  Hf+4»moles  Zr-moles  C1)m

step{i)+ (moles  RCOOH)in step  (ii)]

The quantity of alkyl aluminum chloride having for¬mula (II) preferably consists of an excess of 10 to 100%

of the minimum quantity determined as described above. Higher excesses, although possible, are not advisable ow¬ing to the activation of undesired secondary reactions.

In step (iii) it is convenient to operate at a tem¬perature ranging from 20 to 120°C for a time which, de¬pending on the pre-selected temperature, can vary from 0.5 to 8 hours. In the preferred embodiment, the alkyl aluminum chloride is added to the solution of step (ii) operating at a temperature ranging from room value (20-25 °C) to about 60°C, and the mixture obcained is heared and maintained at a temperature ranging from 50 to 100°C, for a time ranging from 45 top 180 minutes.

Operating under these conditions, the solid compo¬nent of catalyst is obtained in the form of a granular precipitate or in powder form, preferably with an average

particle diameter ranging from 1 to 20 um.

The solid component of catalyst thus obtained is

separated from the liquid in step (iv), usually with the normal liquid/solid separation methods excluding evapora¬tion of the solvent, such as decanting, filtration or centrifugation, preferably washed with a hydrocarbon sol¬vent and optionally dried.

All the process operations described above are con¬veniently carried out in a controlled inert atmosphere, for example nitrogen or argon, owing to the sensitivity

of aluminum alkyls and solid component of catalyst to air and humidity.

According to a particular aspect of the present in¬vention, said solid component of catalyst can also be in a form supported on an inert solid, preferably having a controlled and narrow particle.size. Suitable inert sol¬ids are those which do not modify the characteristics of the catalytic part mentioned above, particularly the quantity of Ti (+3), the ratios between the various ele¬ments and the carboxylate, and the particular coordina-tive characteristics of the titanium. Examples of these solids are inorganic solids such as silicon, aluminum ox¬ides, mixed silica-alumina oxides, titanium oxide, sili¬cates, silico-aluminates, zeolites, and other similar products. Polymeric organic solids, such as certain types of functionalized polystyrene can also be used as car¬rier. Preferred solids are silica, alumina (in its vari¬ous forms), amorphous and crystalline silico-aluminanes (zeolites). The quantity of inert carrier is normally se¬lected so that it forms from 50 to 90% by weight of the resulting supported solid component. These supported solid components are particularly suitable for polymeri¬zation processes in gas phase.

The inert solid carrier can be introduced, in the desired quantity, in accordance with the present inven-

tion, in suspension of the inert liquid in step (i) or, even better, in step (ii) , In this way, the solid compo¬nent is then precipitated onto the surface of the inert carrier, during step (iii), favoring its homogeneous dis¬tribution. Alternatively, said carrier can be impregnated with said solution in step (ii), and subsequently treated with the alkyl aluminum chloride of step (iii) to effect the precipitation of the solid component with a more ho¬mogeneous distribution on the inert carrier.

According to a further aspect, the present invention also relates to a catalyst for the (co)polymerization cf

a-olefins, and particularly ethylene, composed of the solid component of catalyst described above, combined with a hydride or an organoraetallic compound of a metal of groups 1, 2 or 13 of the periodic table. Aluminum tri-alkyls and alkyl aluminum halides (especially chlorides), which contain from 1 to 10, preferably from 2 to 6, car¬bon atoms in the alkyl portion, are preferably used as co-catalysts. Among these aluminum trialkyls, such as aluminum triethyl, aluminum tri-n-butyl, aluminum triiso-butyl and aluminum trihexyl, are preferred. In the cata¬lysts of the present invention, the atomic ratio between the aluminum (in the co-catalyst) and titanium (in the solid component of catalyst) generally varies from 2:1 to 500:1 and preferably from 5:1 to 200:1, depending on the

particular polymerization system adopted and on its pu¬rity.

Said catalyst is formed according to the known tech¬niques, by contact between the solid component and co-catalyst, preferably in a suitable liquid medium, usually a hydrocarbon, which can also consist of, or can contain, one .or more of the olefins to be polymerized. Depending on the characteristics of the polymerization process in which the catalyst of the present invention is to be used, this can be prepared aside and subsequently intro¬duced into the polymerization reactor, or it can be pre¬pared in situ, by feeding the constituents separately to the reactor. The temperature at which the catalyst is prepared is not particularly critical, is within a wide range, and is preferably within the range of 0°C to the operating temperature of the catalyst in the polymeriza¬tion process. The formation of the catalyst is usually almost immediate already at room temperature, although, in certain cases, contact can be maintained between the components for 10 seconds to 30 minutes, depending on the temperature, before beginning the polymerization.

One or more additives or additional components can be optionally added to ■ the above catalyst according to the present invention, to obtain a catalytic system suit¬able for satisfying specific requisites. The catalytic

systems thus obtained should be considered as being in¬cluded in the scope of the present invention. Additives or components which can be included in the preparation and/or formulation of the catalyst of the present inven¬tion are inert solvents, such as, for example, aliphatic and/or aromatic hydrocarbons, aliphatic and aromatic ethers, weakly coordinating additives (Lewis bases) se¬lected for example, from non-polymerizable olefins, ethers,, tertiary amines and alcohols, halogenating agencs such as silicon halides, halogenated hydrocarbons, pref¬erably chlorinates, and the like, and again all other possible components normally used in the art for the preparation  of  the  traditional  catalysts  for  the

(co)polymerization of ethylene and other a-olefins.

The present invention also relates to (co) polyme¬rization processes of a-olefins which use the catalyst described above. The catalysts according to the present invention can be used with excellent results in substan¬tially all known (co)polymerization processes of a-olefins, both in continuous and batchwise, in one or more steps, such as for example, processes at low (0.1-1.0 MPa), medium (1.0-10 MPa) or high (10-150 MPa) pressure, at temperatures ranging from 20 to 300°C, optionally in the presence of an inert diluent. Hydrogen can be conven¬iently used as molecular weight regulator.

These processes can be carried out in solution or suspension in a liquid diluent normally consisting of aliphatic or cycloaliphatic saturated hydrocarbons having from 3 to 12, preferably from 6 to 10, carbon atoms, but which can also consist of a monomer such as for example, in the known copolymerization •. process of ethylene and propylene in liquid propylene. The quantity of catalyst introduced into the polymerization mixture is preferably selected so that the concentration of the titanium ranges from 10"^ to 10"^ moles /liter.

Alternatively, the polymerization can be carried out in gas phase, for example in a fluid bed reactor, nor¬mally at pressures ranging from 0.5 to 5 MPa and tempera¬tures ranging from 50 to 150°C, in this case it being preferable for the solid component of the present inven¬tion to be of the supported type on an inert carrier, as described above.

The a-olefins which can be used in the above proc¬esses are preferably those containing from 2 to 20, more preferably from 2 to 8, carbon atoms, aliphatic, cyclo¬aliphatic or aromatic, such as ethylene, propylene, 1-butene, 4-methyl-pent-l-ene, 1-hexene and 1-octene, eth-ylene-norbornene, styrene. Ethylene is particularly pre¬ferred, with reference to both homo-polymerization and co-polymerization processes, in which ethylene is however

the prevalent monomer.

In particular the bimetal catalyst of the present invention can be used in the preparation of polymers and copolymer of ethylene with a surprisingly narrow molecu¬lar weight distribution with respect to those normally obtained in polymerization processes with bimetal cata¬lysts.

The catalysts according to the present invention can be used -with excellent results in the polymerization of ethylene to give linear polyethylene and in the copolym-

erization of ethylene with propylene or higher a-olefins, preferably having from 4 to 10 carbon atoms, to give co¬polymers having different characteristics depending on the specific polymerization conditions and on the quan¬tity and structure of the a-olefin itself. For example, linear polyethylenes can be obtained with densities rang¬ing from 0.8S0 to 0.940,  and with average molecular

weights preferably ranging from 100,000 to 2,000,000. a-olefins preferably used as comonomers of ethylene in the production of linear low or medium density polyethylene (known with the abbreviations ULDPE, VLDPE and LLDPE de¬pending on the density), are 1-butene, 1-hexene and 1-octene.

The catalyst of the present invention can also be conveniently used in copolymerization processes of ethyl-

ene and propylene to give saturated elastomeric copoly¬mers vulcanizable by means of peroxides and extremely re¬sistant to aging and degradation, or in the terpolymeri-zation of ethylene, propylene and a non-conjugated diene having from 5 to 20 carbon atoms, to obtain vulcanizable rubbers of the EPDM type.

Examples of non-conjugated dienes typically used for the preparation of these copolymers are 5-ethylidene-2-norbornene (ENB) , 1, 4-hexadiene and 1,6-octadiene.

The catalyst according to the present invention can be particularly advantageously used in solution,  high

temperature (co)polymerization processes of a-olefins, and especially ethylene. These processes are normally carried out at temperatures ranging from 130 to 300°C and at pressures ranging from 1 to 25 MPa, preferably from 5 to 20 MPa, in the presence of an inert liquid capable of maintaining the polymer formed in solution, at the proc¬ess temperature. In this way a homogeneous reaction mix¬ture is obtained (except for the catalyst) together with a flexible process which can be easily controlled, which allows short residence times and high productivities. Preferred liquids both for their dissolving characteris¬tics of polyolefins, and for their relatively low toxic¬ity, are aliphatic or cycloaliphatic hydrocarbons having from 6 to 10 carbon atoms, such as heptane, decane, cy-

:lohexane and decaline. The polymer is then separated by Drecipitation or by devolatilization of the solvent. For general information on known processes of this type, ref-Brence can be made, among the numerous publications available, to "Encylcopedia of Polymer Science and Engi¬neering", 2""^ edition (1986), volume 6, pages 471-472, John Wiley & Sons Ed.
