Repository: anandvc/allindianpatents

File: patents/216728-bleaching-composition.html
Indian Patents. 216728:BLEACHING COMPOSITION

Indian Patents

Recently Granted Patents

  Recently Published Patents

Title of Invention	BLEACHING COMPOSITION

Abstract	The present invention concerns the preservation of a perfume components in a bleaching composition. The bleaching composition is substantially devoid of a peroxygen bleach or a peroxy-based or peroxyl-generating bleach system.	

Full Text	FORM  -  2

THE PATENTS ACT, 1970

(39 of 1970)

&

The Patents Rules, 2003

COMPLETE SPECIFICATION

(See Section 10 and Rule 13)

BLEACHING COMPOSITION

HINDUSTAN  LEVER  LIMITED, a company incorporated under the Indian Companies Act, 1913 and having its registered office at  Hindustan  Lever  House,  165/166,  Backbay  Reclamation, Mumbai -400 020, Maharashtra, India

The following specification particularly describes the invention and the manner in which it is to be performed.

BLEACHING COMPOSITION

FIELD OF INVENTION

This invention relates to the enhancement of bleaching 

5  compositions that are substantially devoid of peroxyl species.

BACKGROUND OF INVENTION

  The use of bleaching catalysts for stain removal has been 

 10  developed over recent years.  The recent discovery that some  catalysts are capable of bleaching effectively in the absence of an added peroxyl source has recently become the focus of some interest, for example: WO9965905; WO0012667; WO0012808; WO0029537, and, 

 15  WO0060045.

The shelf life of a product may be regarded as the period of time over which the product may be stored whilst retaining its required quality.  A satisfactory shelf

20  life is in many instances a crucial factor for the.

success of a commercial product.  A product with a short shelf life generally dictates that the product is made in snaall batches and is rapidly sold to the consumer.  It is also a concern to the owners of a brand with a short

25  shelf life that the consumer uses the product within the • shelf life otherwise the consumer may be inclined to chance to a similar product of another brand.  In contrast a similar product with a long shelf life may be made in larger batches, held as stock for a longer period

30  of time and the period of time that a consumer stores the

product is not of a great concern to the owners of a particular brand.

It is an object of the present invention to provide an 

 5  air bleaching composition that has improved storage  properties.

  SUMMARY OF INVENTION

  We have found that some components degrade per se and/or 

 10  reduce the activity of bleaching catalysts over a period of time. We have found that by carefully selecting certain components the stability of a bleaching composition, which is substantially devoid of a peroxygen bleach or a peroxy-based or peroxyl-generating bleach 

 15  system, is improved. The present invention has particular utility in commercial liquid bleaching compositions.

  The present invention provides a' bleaching composition  comprising: 

20

(a)	an organic substance which forms a complex with a

transition metal for bleaching a substrate with

atmospheric oxygen, the bleaching composition upon

addition to an aqueous medium providing an aqueous

25  bleaching medium substantially devoid of a peroxygen bleach or a peroxy-based or peroxyl-generating bleach system,

(b)	between 0.001 to 3 wt/wt % of a perfume composition

30  said perfume composition comprising at least 0.01 wt % of

a terpene perfume, and

(c)	an antioxidant in the range from 0.0001 to 20 wt/wt

o

° I

(d)	the balance carriers and adjunct ingredients to 100

5  wt/wt % of the total bleaching composition.

The term "substantially devoid of a peroxygen bleach or a peroxy-based or peroxyl-generating bleach system" should be construed within spirit of the invention.  It is

10  preferred that the composition has as low a content of

peroxyl species present as possible. It is preferred that the bleaching formulation contains less that 1 % wt/wt total concentration of peracid or hydrogen peroxide or source thereof, preferably the bleaching formulation

15  contains less that 0.3 % wt/wt total concentration of peracid or hydrogen peroxide or source thereof, most preferably the bleaching composition is devoid of peracid or hydrogen peroxide or source thereof.  In addition, it is preferred that the presence-of alkyl hydroperoxides is

20  kept to a minimum in a bleaching composition comprising the ligand or complex of the present invention.

  The present invention extends to a method of bleaching a substrate/textile with a composition of the present 

25  invention.  The method comprising the steps of treating a substrate with the bleaching composition in an aqueous environment, rinsing the substrate and drying the substrate.

30  The present invention also extends to a commercial package together with instructions for its use.

DETAILED DESCRIPTION OF THE INVENTION

ANTIOXIDANT

  The bleaching compositions of the present invention will 

 5  comprise an effective amount of the antioxidant.  An effective amount of an antioxidant is in the .range 0.001 to 20 wt/wt % depending upon the nature of the antioxidant and subsidiary purpose of the antioxidant, for example as a carrier or solvent.  Preferably the 

10  antioxidant is present in the range from 0.001 to 2 wt/wt %.  When a phenolic antioxidant is present it is preferred that the phenolic antioxidant present in the range from 0.0001 to 3 % wt % of the composition. When an amine antioxidant it is present it is preferred that the

15  phenolic antioxidant present in the range from 0.0001 to 20 % wt % of the composition.

Anti-oxidants are substances as described in Kirk-Othmers (Vol 3, pg 424) and in Uhlmans Encyclopedia (Vol 3, pg 

 20  91) .

One class of anti-oxidants suitable for use in the present invention is alkylated phenols having the general formula:

OH

wherein R is C1-C22 linear or branched alkyl, preferably methyl or branched C3-C6 alkyl; C3-C6 alkoxy, preferably

methoxy; Rl is a C3-C6 branched alkyl, preferably tert-butyl; x is 1 or 2.  Hindered phenolic compounds are preferred as antioxidant.

5  Another class of anti-oxidants suitable for use in the present invention is a benzofuran or benzopyran derivative having the formula:

R4

wherein Rl and R2 are each independently alkyl or Rl and

10  R2 can be taken together to form a C5-C6 cyclic hydrocarbyl moiety; B is absent or CH2; R4 is C1-C6 alkyl; R5 is hydrogen or -C(0)R3 wherein R3 is hydrogen or C1-C19 alkyl; R6 is C1-C6 alkyl; R7 is hydrogen or Cl-C6 alkyl; X is -CH20H, or - CH2A wherein A is a nitrogen 

15  comprising unit, phenyl, or substituted phenyl. Preferred nitrogen comprising A units include amino, pyrrolidino, piperidino, morpholino, piperazino, and mixtures thereof.

Other suitable antioxidants are found as follows. A 

 20  derivative of a-tocopherol,  beta-tocopherol, gamma-tocopherol, delta-tocopherol, 6-hydroxy-2, 5,7,8-tetra-methylchroman-2-carboxylic acid (Trolox™). Anti-oxidants/radical scavengers such as ascorbic acid (vitamin C) and its salts, tocopherol (vitamin E), 

 25  tocopherol sorbate, other esters of tocopherol, butylated hydroxy benzoic acids and their salts, gallic acid and its alkyl esters, especially propyl gallate, uric acid

and its salts and alkyl esters, sorbic acid and its salts, the ascorbyl esters of fatty acids, amines (e.g.,  N,N-diethylhydroxylamine, amino-guanidine, amine alcohols), sulfhydryl compounds (e.g., glutathione), and

 5  dihydroxy fumaric acid and its salts may be used.

Non-limiting examples of anti-oxidants suitable for use in the present invention include phenols inter alia  2,6-di-tert-butylphenol, 2,6-di-tert-butyl-4-methylphenol,

10  mixtures of 2 and 3- tert-butyl-4-methoxyphenol, and

  other ingredients including include propyl gallate, tert- butylhydroquinone, benzoic acid derivatives such as -., methoxy benzoic acid, methylbenzoic acid, dichloro

benzoic acid, dimethyl benzoic acid, 5-hydroxy-2,2,4,6,7-

15  pentamethyl-2,3-dihydro-l-benzofuran-3-one, 5-hydroxy-3-methylene-2,2,4,6,7-pentamethyl-2,3-dihydro-benzofuran, 5-benzyloxy-3-hydroxymethyl-2,2,4,6,7-pentamethyl-2,3-dihydro-1-benzofuran, 3-hydroxymethyl-5-methoxy-2,2,4,6,7-pentamethyl-2,3-dihydro-l-benzofuran, vitamin

20  C(ascorbic acid), and Ethoxyquine (1,2-dihydro-6-ethoxy-2,2,4-trimethylchinolin)marketed under the name Raluquin™ by the company Raschig™.

Preferred antioxidants for use herein include 2,6-di-

25  tert-butyl hydroxy toluene (BHT), a-tocopherol,

  hydroquinone, 2,2,4-trimethyl-l,2-dihydroquinoline, 2,6- di-tert-butyl hydroquinone, 2-tert-butyl hydroquinone, tert-butyl-hydroxy anisole, lignosulphonic acid and salt thereof, benzoic acid and derivatives thereof, like 

30  alkoxylated benzoic acids, as for example, trimethoxy benzoic acid (TMBA), toluic acid, catechol, t-butyl

catechol, benzylamine, amine alcohols, 1,1,3-tris(2-methyl-4-hydroxy-5-t-butylphenyl) butane, N-propyl-gallate or mixtures thereof and highly preferred is di-tert-butyl hydroxy toluene.  Of the amine alcohols 2-

5  amino-2-methyl-1-propanol, tri-ethanol amine, tri-

methanol amine, mono-ethanol amine, diethanol amine, are preferred.

  Mixtures of antioxidants may be use and in particular 

10  mixtures that have synergic antioxidant effects as found in, for example, WO02/072746.

TERPENE PURFUMES

The bleaching composition of the present invention

15  comprises between 0.001 to 3 wt/wt % of a perfume

composition, preferably between 0.1 to 2 wt/wt % of a perfume composition.  The perfume composition may be 100% terpene perfume but generally the perfume composition is a complex mixture of perfumes of other

20  differing perfume classifications, for example terpenes and ketones; in this regard, the perfume composition comprises at least 0.01 wt %.of a terpene perfume.  At higher levels of terpene perfume the greater the importance of the antioxidant, for example at least 0.1,

25  1.0 wt % and 5 wt % of a terpene perfume component of the perfume composition. The present invention has particular utility with, but not limited to, the following terpene perfume components.

Terpene perfumes 

THE BLEACH CATALYST

 Recently we have found that oily stains are bleached in  the presence of selected transition metal catalysts in 

10  the absence of an added peroxyl source.  The bleaching of an oily stain in the absence of an added peroxyl source has been attributed to oxygen derived from the air. Whilst it is true that bleaching is effected by oxygen sourced from the air the route in which oxygen plays a 

15 part is becoming understood.  In this regard, the term "air bleaching" is used.

We have concluded from our research that bleaching of a chromophore in an oily stain is effected by products 

20 formed by adventitious oxidation of components in the oily stain.  These products, alkyl hydroperoxides, are generated naturally by autoxidation of the oily stain and the alkyl hydroperoxides together with a transition metal

catalyst serve to bleach chromophores in the oily stain. Alkyl hydroperoxides (ROOH) are generally less reactive that other peroxy species, for example, peracids (RC(O)OOH), hydrogen peroxide (H202), percarbonates and 

5  perborates.  In this regard, the phrase "for bleaching a substrate with atmospheric oxygen" is synonymous with "for bleaching a substrate via atmospheric oxygen" because it is the oxygen in the air that provides the bleaching species used by catalyst to bleach the 

 10  substrate stain.

The bleach catalyst per se may be selected from a wide

range of transition metal complexes of organic molecules

(ligands). In typical washing -compositions the level of 

15  the organic substance is such that the in-use level is

from 0.05 uM to 50 mM, with preferred in-use levels for

domestic laundry operation's falling in the range 1 to 100

pM.  Higher levels may be desired and applied in

industrial textile bleaching processes. 

20

• Suitable organic molecules (ligands) for forming

complexes and complexes thereof are found, for example

in:

GB 9906474.3; GB 9907714.1; GB 9830.9168.7, 

25  GB  98309169.5; GB 9027415.0 and GB 9907713.3;

DE 19755493; EP 999050; WO-A-9534628; EP-A-458379;

EP 0909809; United States Patent 4,728,455;

WO-A-93/39093; WO-A-98/39406, WO 9748787, WO 0029537;

WO 0052124, and WO0060045 the complexes and organic 30  molecule (ligand) precursors of which are herein

incorporated by reference. An example of a preferred

catalyst is a transition metal complex of MeN4Py ligand (N,N-bis(pyridin- 2-yl-methyl)-1,1-bis(pyridin-2-yl)-1-aminoethane).

5  The ligand forms a complex with one or more transition metals, in the latter case for example as a dinuclear complex.  Suitable transition metals include for example: manganese in oxidation states II-V, iron II-V, copper I-III, cobalt I-III, titanium II-IV, tungsten IV-VI, 

 10  vanadium II-V and molybdenum II-VI.

An example of a preferred catalyst is a monomer ligand or transition metal catalyst thereof of a ligand having the formula (I):

wherein each R is independently selected from: hydrogen, F, CI, Br, hydroxyl, Cl-C4-alkyl0-, -NH-CO-H, -NH-CO-C1-

20  C4-alkyl, -NH2, -NH-Cl-C4-alkyl, and Cl-C4-alkyl; Rl and R2 are independently selected from: Cl-C4-alkyl, C6-C10-aryl, and, a group containing a heteroatom capable of coordinating to a transition metal, wherein at least one of Rl and R2 is the group containing 

25  the heteroatom;

R3 and R4 are independently selected from hydrogen, C1-C8 alkyl, Cl-C8-alkyl-0-Cl-C8-alkyl, Cl-C8-alkyl-O-C6-C10-aryl, C6-C10-aryl, Cl-C8-hydroxyalkyl, and - (CH2)nC(0)OR5 wherein R5 is independently selected from: hydrogen, Cl-

5  C4-alkyl, n is from 0 to 4, and mixtures thereof; and,

X is selected from C=0, -[C(R6)2]y- wherein Y is from 0 to 3 each R6 is independently selected from hydrogen, hydroxyl, Cl-C4-alkoxy and Cl-C4-alkyl.

10  The transition metal complex preferably is of the general formula (AI):

[MaLkXn]Ym

15  in which:

M represents a metal selected from Mn(II)-(III) -(IV)-  (V), Cu(I)-(II)-(III), Fe (II)-(III)-(IV)-(V), Co(I)-(II)-(III), Ti(II)-(III)-(IV) , V(II)-(III)-(IV)-(V), Mo(II)-(III)-(IV)-(V)-(VI) and W (IV) - (V) - (VI) , 

20  preferably from Fe (II) - (III).-(IV)-(V) ;

L represents the ligand, preferably N,N-bis(pyridin-2-yl-methyl)-1,1-bis(pyridin-2-yl)-1-aminoethane, or its protonated or deprotonated analogue;

X represents a coordinating species selected from 25  any mono, bi or tri charged anions and any neutral

molecules able to coordinate the metal in a mono, bi or tridentate manner;

  Y represents any non-coordinated counter ion; 

  a represents an integer from 1 to 10; 

 30.  k represents an integer from 1 to 10;

  n represents zero or an integer from 1 to 10;

m represents zero or an integer from 1 to 20.

BALANCE CARRIERS AND ADJUNCT INGREDIENTS

5  These are generally surfactants, builders, foam agents,  anti-foam agents, solvents, and enzymes.  The use and amounts of these components are such that the bleaching composition performs depending upon economics, environmental factors and use of the bleaching 

10  composition.

The air bleach catalyst may be used in a detergent composition specifically suited for stain bleaching purposes, and this constitutes a second aspect of the

15  invention. To that extent, the composition comprises a surfactant and optionally other conventional detergent ingredients. The invention in its second aspect provides an enzymatic detergent composition which comprises from 0.1 - 50 '% by weight, based on the total detergent

20  composition, of one or more surfactants. This surfactant system may in turn comprise 0 - 95 % by weight of one or more anionic surfactants and 5 to 100 % by weight of one or more nonionic surfactants. The surfactant system may additionally contain amphoteric or zwitterionic detergent

25  compounds, but this in not normally desired owing to their relatively high cost. The enzymatic detergent composition according to the invention will generally be used as a dilution in water of about 0.05 to 2%. In general, the nonionic and anionic surfactants of the

30  surfactant system may be chosen from the surfactants

described "Surface Active Agents" Vol. 1, by Schwartz &

Perry, Interscience 1949, Vol. 2 by Schwartz, Perry & Berch, Interscience 1958, in the current edition of "McCutcheon's Emulsifiers and Detergents" published by * Manufacturing Confectioners Company or in 

5  "Tenside-Taschenbuch", H. Stache, 2nd Edn., Carl Hauser Verlag, 1981.

Suitable nonionic detergent compounds which may be used include, in particular, the reaction products of

10  compounds having a hydrophobic group and a reactive

hydrogen atom, for example, aliphatic alcohols, acids, amides or alkyl phenols with alkylene oxides, especially ethylene oxide either alone or with propylene oxide. Specific nonionic detergent compounds are C6-C22 alkyl

15  phenol-ethylene oxide condensates, generally 5 to 25 EO, i.e. 5 to 25 units of ethylene oxide per molecule, and the condensation products of aliphatic C8-Ci8 primary or secondary linear or branched alcohols with ethylene oxide, generally 5 to 40 EO.

20

Suitable anionic detergent compounds which may be used are usually water-soluble alkali metal salts of organic sulphates and sulphonates having alkyl radicals containing from about 8 to about 22 carbon atoms, the term

25  alkyl being used to include the alkyl portion of higher acyl radicals. Examples of suitable synthetic anionic detergent compounds are sodium and potassium alkyl sulphates, especially those obtained by sulphating higher C8-C18 alcohols, produced for example from tallow or

30  coconut oil, sodium and potassium alkyl C9-C20 benzene

sulphonates, particularly sodium linear secondary alkyl

C10-C15 benzene sulphonates; and sodium alkyl glyceryl ether sulphates, especially those ethers of the higher alcohols derived from tallow or coconut oil and synthetic alcohols derived from petroleum. The preferred anionic 

 5  detergent compounds are sodium C11-C15 alkyl benzene sulphonates and sodium C12-C18 alkyl sulphates. Also applicable are surfactants such as those described in EP-A-328 177 (Unilever), which show resistance to salting-out, the alkyl polyglycoside surfactants 

10  described in EP-A-070 074, and alkyl monoglycosides.

  Preferred surfactant systems are mixtures of anionic with nonionic detergent active materials, in particular the groups and examples of anionic and nonionic surfactants 

15  pointed out in EP-A-346 995 (Unilever). Especially

preferred is surfactant system that is a mixture of an alkali metal salt of a C16-C18 primary alcohol sulphate together with a C12-C15 primary alcohol 3-7 EO ethoxylate.

20  The nonionic detergent is preferably present in amounts greater than 10%, e.g. 25-90% by weight of the surfactant system. Anionic surfactants can be present for example in amounts in the range from about 5% to about 4 0% by weight of the surfactant system.

25

One  skilled in the art will appreciate that some adventitious peroxyl species may be in the composition nevertheless it is most preferred that the bleaching . composition of the present invention has less that 1%,

30  preferably less than 0.1%, most preferably less than

0.01%, of a peroxyl species present.  These adventitious

peroxyl are predominantly alkyl hydroperoxides formed by autoxidation of the surfactants.

  The detergent composition may take any suitable physical 

  5  form, such as a powder, granular composition, tumble dryer sheet, tablets, a paste or an anhydrous gel.

  The composition may contain additional enzymes as found in WO 01/00768 Al page 15, line 25 to page 19, line 29, 

10  the contents of which are herein incorporated by reference.

  Builders, polymers and other enzymes as optional  ingredients may also be present as found in WO0060045.

15

Suitable detergency builders as optional ingredients may also be present as found in WO0034427.

The composition of the present invention may be used for 20  laundry cleaning, hard surface cleaning (including

  cleaning of lavatories, kitchen work surfaces, floors,  mechanical ware washing etc.). As is generally known in the art, bleaching compositions are also employed in waste-water treatment, pulp bleaching during the 

25  manufacture of paper, leather manufacture, dye transfer inhibition, food processing, starch bleaching, sterilisation, whitening in oral hygiene preparations and/or contact lens disinfection.

30  In the context of the present invention, bleaching should be understood as relating generally to the

decolourisation of stains or of other materials attached to or associated with a substrate.  However, it is envisaged that the present invention can be applied where a requirement is the removal and/or neutralisation by an

 5  oxidative bleaching reaction of malodours or other undesirable components attached to or otherwise associated with a substrate.  Furthermore, in the context of the present invention bleaching is to be understood as being restricted to any bleaching mechanism or process 

10  that does not require the presence of light or activation by light.

LIQUID FORMULATION

The present invention has particular utility for liquid

15  formulations because in contrast to a solid heterogeneous mixture in a liquid formulation the contact between individual components are more intimate and hence more susceptible to degradation due to interaction of components.

20

There are many commercial liquid formulations for detergents and rinse conditioners or other liquid products that may be enhanced by conferring a bleaching ability to the liquid formulation.  As will be evident to

25  one skilled in the art the present invention is

applicable to known liquid formulations and liquid formulations to be developed.

The level of the catalyst in a commercial bleaching 

30  composition is from 0.0001 to 0.6 wt/wt %, preferably

0.001 to 0.15 wt/wt %, most preferably 0.01 to 0.1 wt/wt

%.  We have found that the level of catalyst is optimum between 0.03 to 0.09 wt/wt % in the commercial bleaching composition.

5  The present invention extends to both isotropic and complex liquid compositions and formulations a brief discussion of which follows.  Some isotropic formulations are termed 'micro-emulsion' liquids that are clear and thermodynamically stable over a specified temperature

10  range. The 'micro-emulsion formulation may be water in oil, or oil in water emulsions. Some liquid formulations are macro-emulsions that are not clear and isotropic. Emulsions are considered meta-stable. Concentrated, clear compositions containing fabric softening actives have

15  been disclosed in WO 98/08924 and WO 98/4799, both Procter & Gamble.  Such compositions comprise biodegradable fabric conditioners.  However, both disclose compositions comprising water miscible solvents that do not form water-in-oil micro-emulsions.  Clear fabric

20  conditioning compositions have also been disclosed in EP 730023 (Colgate Palmolive) , WO 96/19552 (Colgate Palmolive), WO 96/33800 (Witco Co.), WO 97/03170 ; (Procter & Gamble), WO 97/03172 (Procter & Gamble), WO 97/03169 (Procter & Gamble), US 5492636 (Quest Int.) and

25  US 5427697 (Procter & Gamble). Liquid formulations of the present invention may contain for example; monoethoxy quats; AQAs and bis-AQAs; cationic amides; cationic esters; amino/diamino quats; glucamide; amine oxides; ethoxylated polyethyleneimines; enhancement polymers of

30  the form linear amine based polymers, e.g. bis-

hexamethylenetriamine; polyamines e.g. TETA, TEPA or PEI polymers.

The liquid may be contained within a sachet as found in 

5  WO02/068577.

  The following is an example of a liquid bleaching composition to which an organic substance which forms a complex with a transition metal for bleaching a substrate

 10  with atmospheric oxygen may be added together further antioxidant if required.  The perfume composition as found in the following example comprising at least 0.01 wt % of a terpene perfume.

Ingredient	Wt%

Nonionic surfactant	26.6

Monopropylene glycol	5.5

Pigment premix	0.017

Glycerol	21.36

Monoethanolamine	7.56

Oleic fatty acid	13.10

Water	Up to 100

Linear alkyl benzene sulfonate	20.1

Perfume	1.6

Protease Enzyme	1.0

15

The following are further examples of commercial liquid formulations that the present invention may be incorporated into: Wisk™ liquid USA, 1999, OMO™ liquid NL, 1999, OMO-liquido™ Brazil, 1999, and Rinse

conditioner (Robijn™ - NL) .  In this regard, that catalyst is added and the level of antioxidant adjusted together with the perfume composition.

5  The following is a further example of a commercial liquid formulation that the present invention may be incorporated into by adding the catalyst and the appropriate level of antioxidant and perfume composition. The commercial liquid formulation has a pH of 7.

Sodium citrate:	3 ">  %

Polypropylene glycol:	4.75 %

LAS-acid:	5.6 %

NI 25 9 EO:	6.6 %

LES (anionic sufactant):	10.5 %

Borax:	2.30 %

Sorbitol:	J . JJ  "6

Alcosperce 725:	0.30 %

Coconut fatty acid:	0. 73 %

monoethanolamine:	0.20 %

fluorescer:	0.125 %

savinase/lipex	

perfume/dye	

It is most preferred that when the catalyst is in a liquid composition, the liquid composition has a pH of 7 or below irrespective of whether perfumes and/or 

15  antioxidants are present or not.

Experimental

The following catalyst (bleach component) was used in the experiments 9,9-dihydroxy-2,4-di-(2-pyridyl)-3-methyl-7-

5  (pyridin-2-ylmethyl)-3,7-diaza-bicyclo[3.3.l]nonane-l,5-dicarboxylate Iron (II) dichloride was prepared as described by Heidi Borzel, Peter Comba, Karl S. Hagen,Yaroslaw D. Lampeka, Achim Lienke, Gerald Linti, Michael Merz, Hans Pritzkow, Lyudmyla V. Tsymbal in 

 10  Inorganica Chimica Acta 337 (2002) 407 - 419. WO0248301 provides synthetic details of similar compounds.

Liquid compositions containing 0.06 % wt/wt of a bleach component and 0.03 to 0.06 % wt/wt of individual perfume 

 15  components are" stored in glass vials for 14 days at 37 °C in a cabinet.

The activities of the bleach component were determined at 40 °C in a H202 containing NaH2P04.H20 pH7 buffer and 

20  Acid Blue 45 (CAS No. 2861-02-1) as substrate using the following protocol.

Samples of 70 mg liquid were diluted in 10.00 ml MilliQ water. We added 45 pi of this solution to an assay of 230 

25  uL containing 20 mM H202, 75 uM Acid blue 45 and 54 mM NaH2P04.H2O pH7 buffer.

The solutions were mixed and pre-incubated for 1 min at 40 °C. The changes in absorbance at 600 nm were measured 

30  for 8 min at 40 °C using a spectrophotometer.

The absolute changes in absorbance were correlated to activities obtained with freshly prepared calibration samples.

5  The following liquids compositions A and B were use for the perfume compatibility experiments in which made up to 100 % with water.

Liquid composition A: 10  6 % LAS

6 % sLES 3 EO

6 % Nonionic 7 EO

0.016 % Antibacterial Agent

3.35 % sorbitol 

15  2.30 % Borax.10 H20

4.75 % Mono propylene glycol .

0.75 % NaOH

0.4 % Enzyme

pH 7 20

Liquid composition B:

6 % LAS

6 % sLES 3 EO

6 % Nonionic 7 EO 

25  0.016 % Antibacterial Agent

3.35 % sorbitol

2.30 % Borax.10 H20

4.75 % Mono propylene glycol

0.7 5 % NaOH 

30  0.4 % Enzymes

pH 7

Table 1: Influence of 0.06 % perfume component and 0.05 % BHT on the stability of 0.03 % bleach component in liquid A after 3 weeks storage at 37 CC.

Perfume component (0.06 %)	Liquid A and noBHTActivity (%)	Liquid A + 0.05 %BHTActivity (%)

No perfume component	42	

Terpinolene	3	65

Terpinegene G	33	67

Table 2: Influence of 0.06 % perfume component and 0.05 % BHT on the stability of 0.03 % bleach component in liquid B after 3 weeks storage at 37 °C. 10

Perfume component -(0.06 %)	Liquid B and noBHTActivity (%)	Liquid B + 0.05 %BHTActivity (%)

No Perfume component	45	

Terpinolene	2	67

Terpinegene G	33	66

Table 3: influence of 0.05 % BHT on the stability of 0.0 6 % perfume component in liquid B after 2 weeks storage  at 37 °C.

Perfume component (0.06 %)	Liquid B Activity (%)	Liquid B + 0.03 % bleach catalyst A and no BHT.Activity (%)	Liquid B + 0.03% bleach catalyst A and 0.05 % BHT. Activity (%)

Terpinolene	90	43	101

Terpinegene G	100	98	92

We  claim:

1.	A bleaching composition comprising:

5  (a) an organic substance which forms a complex with a  transition metal for bleaching a substrate with atmospheric oxygen, the bleaching composition upon addition to an aqueous medium providing an aqueous bleaching medium substantially devoid of a peroxygen

10  bleach or a peroxy-based or peroxyl-generating bleach system,

(b)	between 0.001 to 3 wt/wt % of a perfume composition

said perfume composition comprising at least 0.01 wt % of

15  a terpene perfume, and

(c)	an antioxidant in the range from 0.0001 to 20 wt/wt

o o ,

20  (d) the balance carriers and adjunct ingredients to 100 wt/wt % of the total bleaching composition.

2.	A bleaching composition according claim 1, wherein

the antioxidant is selected from:

25	•

(i)  a phenolic antioxidant, the phenolic antioxidant present in the range 0.0001 to 3 % wt %; and,

(ii) an amine antioxidant, the amine antioxidant in the 30  range from 0.0001 to 20%.

3.  A bleaching composition according claim 2, wherein the amine antioxidant is an amine alcohol.

*4.  A bleaching composition according to claim 3, 

5  wherein the amine alcohol is selected from the group

consisting of: 2-amino-2-methyl-l-propanol, tri-ethanol amine, tri-methanol amine, mono-ethanol amine, diethanol amine, and methylanthranilate.

10  5.  A bleaching composition according to claim 2, wherein the antioxidant is a hindered phenol.

6.	A bleaching composition according to claim 5,

wherein the antioxidant is selected from the group

15  consisting of: 2, 6-di-tert-butyl hydroxy toluene, a-tocopherol, Ethoxyquine and 6-hydroxy-2,5,7,8-tetra-methylchroman-2-carboxylic acid, and lignosulphonic acid.

7.	A bleaching composition according to claim 6,

20  wherein the antioxidant is 2, 6-di-tert-butyl hydroxy toluene.

8.	A bleaching composition according to claim 1,

wherein the antioxidant is ascorbic acid.

25

9.	A bleaching composition according to claim 5 to 8,

wherein the antioxidant is present in the bleaching

composition in the range from 0.001 to 2 wt %.

30  10.  A bleaching composition according to any preceding claim, wherein the bleaching composition is a liquid.

11. A bleaching composition according to any preceding claim, comprising between 0.1 to 2 wt/wt % of a perfume composition.

5  12.  A bleaching composition according to any preceding claim, wherein said perfume composition comprises at least 0.1 wt % of a terpene perfume.

13.	A bleaching composition according to claim 12,

10  wherein said perfume composition comprises at least 1.0 wt % of a terpene perfume.

14.	A bleaching composition according to claim 13,

wherein the perfume composition comprises at least 5 wt %

15  of a terpene perfume.

  15.. A bleaching composition according to any one of  claims 1 to 9 and 11 to 14, wherein the bleaching composition is a solid bleaching composition.  

20

16.	A bleaching composition according to any preceding

claim, wherein the terpene perfume is selected from the

group consisting of: terpinolene, Gamma-terpinene, and

pinane.

25

17.	A method of bleaching a textile stain, comprising

the steps of treating a substrate with the bleaching

composition as defined in any preceding claim in an

aqueous environment, rinsing the substrate and drying the

30  substrate.

Documents:

				1370-mumnp-2005-cancelled pages(26-02-2007).pdf

				1370-mumnp-2005-claims(granted)-(26-02-2007).doc

				1370-mumnp-2005-claims(granted)-(26-02-2007).pdf

				1370-mumnp-2005-claims.doc

				1370-mumnp-2005-claims.pdf

				1370-mumnp-2005-correspondence 1(04-04-2006).pdf

				1370-mumnp-2005-correspondence 2(26-12-2007).pdf

				1370-mumnp-2005-correspondence(ipo)-(28-12-2006).pdf

				1370-mumnp-2005-correspondence-others.pdf

				1370-mumnp-2005-correspondence-received-040406.pdf

				1370-mumnp-2005-correspondence-received.pdf

				1370-mumnp-2005-description (complete).pdf

				1370-mumnp-2005-form 1(07-12-2005).pdf

				1370-mumnp-2005-form 13(03-10-2007).pdf

				1370-mumnp-2005-form 18(04-04-2006).pdf

				1370-mumnp-2005-form 2(granted)-(26-02-2007).doc

				1370-mumnp-2005-form 2(granted)-(26-02-2007).pdf

				1370-mumnp-2005-form 3(26-02-2007).pdf

				1370-mumnp-2005-form-1.pdf

				1370-mumnp-2005-form-18.pdf

				1370-mumnp-2005-form-2(digram).doc

				1370-mumnp-2005-form-2.doc

				1370-mumnp-2005-form-2.pdf

				1370-mumnp-2005-form-3.pdf

				1370-mumnp-2005-form-5.pdf

				1370-mumnp-2005-form-pct-ib-311.pdf

				1370-mumnp-2005-form-pct-ipea-409.pdf

				1370-mumnp-2005-form-pct-ipea-416.pdf

				1370-mumnp-2005-form-pct-isa-210(26-02-2007).pdf

				1370-mumnp-2005-form-pct-separate sheet-409.pdf

				1370-mumnp-2005-pct-search report.pdf

				1370-mumnp-2005-power of attorney(26-02-2007).pdf

« Previous Patent

Next Patent »

Patent Number	216728	

Indian Patent Application Number	1370/MUMNP/2005	

PG Journal Number	13/2008	

Publication Date	28-Mar-2008	

Grant Date	18-Mar-2008	

Date of Filing	07-Dec-2005	

Name of Patentee	HINDUSTAN UNILEVER LIMITED	

Applicant Address	HINDUSTAN LEVER HOUSE 165-166 BACKBAY RECLAMATION MUMBAI-400 020,	

Inventors:

#	Inventor's Name	Inventor's Address	

1	VAN ASTEN ADRIANUS CORNELIS	UNILEVER R&D VLAARDINGEN, OLIVIER VAN NOORTLAAN 120, 3133AT, VLAARDINGEN	

2	OUWENDIJK-VRIJENHOEK MAARTJE	UNILEVER R&D VLAARDINGEN, OLIVIER VAN NOORTLAAN 120, 3133 AT,VLAARDINGEN	

3	SONMEZER DERDIYOK	Unilever R & D Vlaardingen Olivier van Noortlaan 120 3133 AT Vlaardingen	

4	VEERMAN SIMON MARINUS	UNILEVER R & D VLAARDINGEN, OLIVIER VAN NOORTLAAN 120, 3133 AT, VLAARDINGEN	

PCT International Classification Number	C11D3/39	

PCT International Application Number	PCT/EP2004/005500	

PCT International Filing date	2004-05-21	

PCT Conventions:

#	PCT Application Number	Date of Convention	Priority Country	

1	0313246.1	2003-06-09	U.K.	

© All Indian Patents, 2013-2021.

  Patent data available in the public domain from Indian Patents Office, Department of Industrial Policy and Promotions, Ministry of Commerce and Industry, Government of India.
