Repository: anandvc/allindianpatents

File: patents/216751-a-process-of-makingyittrium-aluminium-perovsite-powder.html
Indian Patents. 216751:"A PROCESS OF MAKINGYITTRIUM ALUMINIUM PEROVSITE POWDER"

Indian Patents

Recently Granted Patents

  Recently Published Patents

Title of Invention	"A PROCESS OF MAKINGYITTRIUM ALUMINIUM PEROVSITE POWDER"

Abstract	The patent describes the making of yttrium aluminium perovskite powder useful a precursor materials for making sintered components for engineering application. The solutions of yttrium salt as well as aluminium salt were mixed with the addition of aqueous ammonia in the form of aqueous solution while stirring or gaseous ammonia is passed through the mixed salt solution to obtain a semi-solid gel mass and heat treated to produce yttrium aluminium perovskite powder. Here the principle of intermediate polynuclear complexing affect the formation of homogeneous yttrium aluminium perovskite powder at a temperature as low as 800°C. 13	

Full Text	The present invention relates to a process of making yttrium aluminium perovskite powder.

The yttrium aluminium perovskite powder is used as a precursor material to produce sintered components for engineering applications. The yttrium aluminium perovskite powder precursor is also used as an additive for sintering non-oxide materials like SiC, Si3N4 and SiAlON. Yttrium aluminium perovskite powder in also used as a compositing material with oxide and non-oxide compounds like Al2O3, SiC, Si3N4 and MgO and as a laser material.

The present day method of making yttrium aluminium psrovskite powder for which reference may be made to Donald R. Messier and George £. Gazza in Ceramic Bulletin, vol. 51, No. 9, 1972; wherein oxide powder e.g. Y2O3 and A12O3 are mixed intimately, subsequently compacted and fired at a temperature in the range of 1500°C to 1600°C. In another method, coprecipitated yttrium hydroxide and aluminium hydroxide powders from their respective salt solutions are heat treated for the details of which reference may be made to J. W. G. A. Vrolijk, J. W. M. M. Willems and R. Metselaar in J. Euro. Ceram. Soc., 6, 1990, 47-51; Kyoung R. Han, Hee Jin Koo and Chang Sup Lim in J. Am. Ceram. Soc. 82 (6) 1598-1600,1999; Lin Liu, Zhi-Fan Zhang, Bruce King, Jhon Halloran and Richard M. Laine in J. Am. Ceram. Soc., 79(2) 385-394, 1996; Yin Liu, Zhi-Fan Zhang, Jhon Halloran and K. M. Laine in J. Am. Ceram. Soc., 81(3) 629-645,

1998. References may also be made to G. Gowda in J. Mater. Sci. Lett. 5 (1986) 1029-

1032, wherein sol-gel processing for making hydroxide precursors are effected which

were subsequently heat treated at a temperature in the range of 800° to 1600°C for

making yttrium aluminium perovskite. The perovskite prepared by above processes were

ground by conventional processing to obtain the precursor powder.

The draw back of the above processes are listed below :

i) Attainment of homogeneity in mixing is difficult with solid materials.

ii) Temperature of formation of yttrium aluminium perovskite powder is high.

iii) Co-precipitation increases the reactivity but only to a small extent.

iv) Sol-gel processing leads to homogeneous products but with low solid to reactants

volume ratio resulting very low yield.

The main object of the present invention is to provide a process of making yttrium

aluminium perovskite powder which obviates the draw backs as detailed above.

Another object of the present invention is to use inorganic salt solutions like nitrate,

chloride, sulphate.

Still another object of the present invention is to increase homogeneity of mixed

reactants in comparison to solid-mixing process.

Yet another object of the present invention is to lowering the formation temperature of

yttrium aluminium perovskite powder.

Still another object of the present invention is to increase homogeneity of mixed

reactants in comparison to solid-mixing process.

Yet another object of the present invention is to increase the solid volume : reactant

volume ratio in comparison to sol-gel processing.

Still another object of the present invention is to increase the reactivity of the

reactants in comparison to solid-state mixing process.

Accordingly, the present invention provides a process of making yttrium aluminium perovskite powder which comprises: mixing aqueous solution of yttrium salt and aluminium salt containing 0.5 M to 3.5 M yttrium salt and 0.5 M to 4 M aluminium salt respectively, mixing the solution with aqueous ammonia in the range of 1:1 to 1:5 or by passing gaseous ammonia, stirring the mixture for 2 to 3 hours, keeping the mixture for 24 hours to 36 hours, filtering and washing the solid product formed by water, heat treating the washed solid product formed at a temperature in the range of 350 - 650°C for 2-6 hours, grinding the heat treated mass to pass through 100 mesh B.S., compacting the powder materials by known processes, firing the compacted shapes at a temperature in the range of 800 -1600°C for 1 -6 hrs, grinding and milling the fired shapes by conventional methods to obtain yttrium aluminium perovskite powder.

In an embodiment of the present invention yttrium and aluminium salts may be used such as nitrate, chloride, sulphate.

In another embodiment of the present invention reaction with ammonia may be effected

by passing gaseous ammonia through the solution.

The details of the process of the present invention are given below :

a)	Solutions of aluminium salts are prepared in distilled water in the range of O.S to 4 (M)

b)	Solutions of yttrium salts are prepared in distilled water in the range of 0.5 to 3.5 (M)

c)	The two solutions prepared in step 'a' and 'b' are mixed in 12.5 to 88.9 vol% yttrium

salt solutions with 11.1 to 87.5 vol% aluminium salt solutions.

d)	Aqueous ammonia ( 1:1, 1:2, 1:4 and 1:5) is passed into the mixed solution prepared

in step 'c' under constant stirring.

e)	Gaseous ammonia is passed into the mixed solution prepared in step 'c' with constant

stirring.

f)	The entire mass converts to a gel like semi-solid which is allowed to age for 24-36 hrs.

g)	The product formed in step 'f' is filtered and washed by water.

h) Heat treating the material obtained in step 'g' is heat tieated at 350-650°C for 2-6

hrs.

i) The heat treated product is ground and sieved through 100 mesh B.S.

j) The sieved powder obtained in step 'i' is formed into green shape by cold isostatic

pressing.

k) The green pressed product obtained in step 'j' is fired in the temperature range of 800 -1600°Cfor 1-6 hours.

YzO3 and A12O3 combine to form different solid solutions containing Y, Al and O in different proportion giving approximate formulae Y3Al5O13 , YA1O2 and Y4Al2O9 which are properly known as yttrium aluminium garnet ( YAG ), yttrium aluminium perovskite ( YAP) and yttrium aluminate monoclinic ( YAM ). The normal formation temperature of those compounds are well above 1200°C and the different forms i.e. YAP and YAM decomposes at different temperatures. Since the formation temperature, decomposition temperature and sintering temperature are very close to each other it is difficult to obtain the desired phases in the sintered compacts. To avoid this problem sol - gel or co-precipitation techniques are normally adopted in which the formation temperature of different phases are much lower. However, the above two methods have their inherent short comings. A new processing route involving intermediate hydrogel formation may yield such powder precursors that may be converted to different Y, Al and O compounds at comparatively lower temperature with greater homogeneity and higher reactivity. The technique involves intermediate hydrogel formation based on principles of polynuclear complexing.

The novelty of the present invention lies in preparing yttrium aluminium perovskite powder by using inorganic salts through the intermediate polycondensed hydroxy aquo

complexes by the inventive steps of adding the salt solutions into concentrated ammonia

solution.

The following examples are given by way of illustration and therefore should not be

construed to limit the scope of the present invention.

Example -1

60.9 ml 1(M) A1(NO3)3, 9H2O and 61 ml 1(M) YCl3, 6H2O solutions are mixed. Ammonium hydroxide ( 1:1) is added to this mixed solution with constant stirring. The stirring is continued with the formation of gel mass for 2 hours and then allowed to age the whole set-up for 24 hours. The gel mass is filtered, washed with distilled water and heat treated at 650°C for 2 hours. The heat treated material is ground and pelletised at 200 MPa pressure. The pressed specimen is fired at 1400°C in air for 2 hours. The pheses are identified as YAP along with YAG.

Example - 2

121.9 ml 0.5 (M) A1(NO3)3, 9H2O and 122 ml 0.5(M) YC13, 6I12O solutions are mixed. Ammonium hydroxide ( 1:2) is added to this mixed solution with constant stirring. The stirring is continued with the formation of gel mass for 2 hours and then allowed to age the whole set-up for 24 hours. The gel mass is filtered, washed with distilled water and heat treated at 600°C for 4 hours. The heat treated material is ground and pelletised at

250 MPa pressure. The pressed specimen is fired at 16GO°C in air for 2 hours.The phases are identified YAP as major phase along with YAG and A12O3.

Example - 3

40.6 ml 1.5 (M) AKNO3)3 9H2O and 17.4 ml 3.5 (M) YC13, 6H2O solutions are mixed. Ammonium hydroxide (1:4) is added to this mixed solution with constant stirring. The stirring is continued with the formation of gel mass for 3 hours and then allowed the whole set-up for 48 hours. The gel mass is filtered, washed with distilled water and heat treated at 550°C for 3 hours. The heat treated material is ground and pelletised at 200 MPa pressure. The pressed specimen is fired at 1200°C in air for 4 hours. The phases are identified YAP as major phase along with YAG and A12O3.

Example - 4

30.49 ml 1(M) Al2(SO4)3,16H2O and 61 ml 1(M) Y(NO3)3, 5H2O solutions are mixed. Ammonium hydroxide ( 1:1) is added to this mixed solution with constant stirring. The stirring is continued with the formation of gel mass for 2 hours and then allowed to age the whole things for 24 hours. The gel mass is filtered, washed with distilled water and heat treated at 650°C for 2 hours. The heat treated material is ground and pelletised at 200 MPa pressure. The pressed specimen is fired at 14()0°C in air for 2 hours. The phases are identified YAP as major phase along with YAG

Example - 5

60.9 ml 0.5 (M) Al2(SO4)3, 16H2O and 30.5 ml 2(M) Y(NO3)3, 5H2O solutions are mixed. Ammonium hydroxide (1:4) is added to this mixed solution with constant stirring. The stirring is continued with the formation of gel mass for 2 hours and then allowed to age the whole set-up for 24 hours. The gel mass is filtered, washed with distilled water and heat treated at 600°C for 2 hours. The heat treated material is ground and pelletised at 200 MPa pressure. The pressed specimen is fired at 1600°C in air for 1 hours.The phases are identified YAP as major phase along with YAG as minor phase.

Example - 6

60.9 ml 1(M) A1(NO3)3, 9H2O and 61 ml 1(M) YCl3, 6H2O solutions are mixed.Gaseous ammonia is passed to this mixed solution with constant stirring. The stirring is continued with the formation of gel mass for 2 hours and then allowed to age the whole set-up for 24 hours. The gel mass is filtered, washed with distilled water and heat treated at 650°C for 2 hours. The heat treated material is ground and pelletised at 200 MPa pressure. The pressed specimen is fired at 1400°C in air for 2 hours. The phases are identified YAP as major phase along with YAG and A12O3.

Example - 7

60.9 ml 0.5 (M) Al2SO4)3, 16H2O and 30.5 ml 2(M) Y(NO3)3, 5H2O solutions are mixed. Gaseous ammonia is added to this mixed solution with constant stirring. The stirring is continued with the formation of gel mass for 2 hours and then allowed to age the whole set-up for 24 hours. The gel mass is filtered, washed with distilled water and heat treated at 550°C for 2 hours. The heat treated material is ground and pelletised at 200 MPa pressure. The pressed specimen is fired at 1600°C in air for 1 hours. The phases are identified YAP as major phase along YAG as minor phase.

Example -8

121.9 ml 0.5 (M) A1(NO3)3, 9H2O and 61 ml 1(M) YC13, 6H2O solutions aro mixed. Gaseous ammonia is added to this mixed solution with constant stirring. The stirring is continued with the formation of gel mass for 2 hours and then allowed to age the whole set-up for 24 hours. The gel mass is filtered, washed with distilled water and heat treated at 600°C for 4 hours. The heat treated material is ground and pelletised at 250 MPa pressure. The pressed specimen is fired at 1600°C in air for 2 hours. The phases are identified YAP as major phase along YAG as minor phase. The main advantages of the present invention are 1. The formation temperature of yttrium aluminium perovskite phase is reduced.

2.	The homogeneity of mixed reactants in comparison to solid-mixing process is

increased.

3.	The reactivity of the reactants in comparison to solid-state mixing process is

increased.

4.	The volume ratio of solid to reactants is increased in comparison to sol-gel processing.

We Claim:

1.	A process  of  making  yttrium  aluminium perovskite powder which

comprises:  mixing  of aqueous  solution  of yttrium  salt  and  aluminium  salt

containing 0.5 M to 3.5 M yttrium salt and 0.5 M to 4 M aluminium salt

respectively, mixing the solution with aqueous ammonia in the range of 1:1 to 1: 5

or by passing gaseous ammonia, stirring the mixture for 2 to 3 hours, keeping the

mixture for 24 hours to 36 hours, filtering and washing the solid product formed by

water, heat treating the washed solid product formed at a temperature in the range

of 350 - 650°C for 2-6 hours, grinding the heat treated mass to pass through 100

mesh B.S., compacting the powder materials by known processes, firing the

compacted shapes at a temperature in the range of 800 - 1600°C for 1-6 hrs,

grinding and milling the fired shapes by conventional methods to obtain yttrium

aluminium perovskite powder.

2.	A process as claimed in claim 1 wherein yttrium and aluminium salts are selected

from nitrate, chloride, sulphate.

3.	A process of making yttrium aluminium perovskite powder substantially as

herein described with reference to the examples.

Documents:

				164-del-2000-abstract.pdf

				164-del-2000-claims.pdf

				164-del-2000-correspondence-others.pdf

				164-del-2000-correspondence-po.pdf

				164-del-2000-description (complete).pdf

				164-del-2000-form-1.pdf

				164-del-2000-form-19.pdf

				164-del-2000-form-2.pdf

« Previous Patent

Next Patent »

Patent Number	216751	

Indian Patent Application Number	164/DEL/2000	

PG Journal Number	13/2008	

Publication Date	31-Mar-2008	

Grant Date	19-Mar-2008	

Date of Filing	25-Feb-2000	

Name of Patentee	COUNCIL OF SCIENTIFIC AND INDUSTRIAL RESEARCH,	

Applicant Address	RAFI MARG, NEW DELHI-110001, INDIA.	

Inventors:

#	Inventor's Name	Inventor's Address	

1	SANKAR GHATAK	CENTRAL GLASS & CERAMIC RESEARCH INSTITUTE, CALCUTTA 700 032, INDIA.	

2	DEBABRATA BASU	CENTRAL GLASS & CERAMIC RESEARCH INSTITUTE, CALCUTTA 700 032, INDIA.	

3	ARUP KUMAR SAMANTA	CENTRAL GLASS & CERAMIC RESEARCH INSTITUTE, CALCUTTA 700 032, INDIA.	

4	HIMADRI SEKHAR MAITI	CENTRAL GLASS & CERAMIC RESEARCH INSTITUTE, CALCUTTA 700 032, INDIA.	

PCT International Classification Number	C09K 11/77	

PCT International Application Number	N/A	

PCT International Filing date		

PCT Conventions:

#	PCT Application Number	Date of Convention	Priority Country	

1			NA	

© All Indian Patents, 2013-2021.

  Patent data available in the public domain from Indian Patents Office, Department of Industrial Policy and Promotions, Ministry of Commerce and Industry, Government of India.

File: patents/216775-fuel-cell-bipolar-separator-plate-and-current-collector-assembly-and-method-of-manufacture.html (part 1 of 3)
Indian Patents. 216775:"FUEL CELL BIPOLAR SEPARATOR PLATE AND CURRENT COLLECTOR ASSEMBLY AND METHOD OF MANUFACTURE"

Indian Patents

Recently Granted Patents

  Recently Published Patents

Title of Invention	"FUEL CELL BIPOLAR SEPARATOR PLATE AND CURRENT COLLECTOR ASSEMBLY AND METHOD OF MANUFACTURE"

Abstract	A fuel cell bipolar separator plate of variable length is formed from a sheet having a fixed width. The sheet is passed through a tool a predetermined distance and a pattern of ribs is formed on a central portion of the sheet with the tool to define a segment along the length of the sheet The ribs define a fuel flow path on a first side of the sheet and an oxidant flow path on an opposed second side of the sheet The sheet is passed through a tool a predetermined distance and the steps of forming the pattern on the sheet and passing the sheet through the tool are repeated until the sheet possesses a desired length, at which point the sheet is cut to a desired length.	

Full Text	FUEL CELL BIPOLAR SEPARATOR PLAT AND CURRENT COLLECTOR  

COLLECTOR ASSEMBLY AND METHOD  OF MA

The present invention is directed to a fuel cell bipolar separator plate and current collector assembly; and, more particularly, to an improved fuel cell bipolar separator plate and collector assembly having improved manufacturability and cooling, and a jjprresponding method of manufacture.

CROSS-REFERENCE TO RELATED APPLICATIONS

This application claims priority to Provisional Patent Application No. 60/165,712, filed November 16, 1999; Provisional Patent Application No. 60/187,526, filed on March 7, 2000; and Provisional Patent Application No. 60/242,760, filed on October 24, 2000.

BACKGROUND OF THE INVENTION

A fuel cell stack consists of multiple planar cells stacked upon one another, to provide an electrical series relationship. Each cell is comprised of an anode electrode, a cathode electrode, and an electrolyte member. A device known in the art as a bipolar separator plate, an interconnect, a separator, or a flow field plate, separate the adjacent cells of a stack of cells in a fuel cell stack. The bipolar separator plate may serve several additional purposes, such as mechanical support to withstand the compressive forces applied to hold the fuel cell stack together, providing fluid communication of reactants and coolants to respective flow chambers, and to provide a path for current flow generated by the fuel cell. The plate also may provide a means to remove excess heat generated by the exothermic fuel cell reactions occurring in the fuel cells.

Each individual cell produces about 0.5 - 1.0 volts DC. Electrical current output

capacity is based upon the area of the fuel cell electrodes times the current density

capacity of the cell. Maximum achievable current density, measured in amps/cm2, varies

from fuel cell type to fuel cell type. Therefore, the quantity of cells (voltage), the area of

the cells (current), and the current density of the cells determine the kW output capacity

of a fuel cell stack. In order to achieve output capacities suitable for distributed generation, the fuel cell stack must output a minimum of about 2-10 kW for residential applications, to about 50-100 kW for light commercial/industrial applications. In these scenarios, the fuel cell stack may consist of from about fifty to in excess of one-hundred-and-fifty cells having an area of about 200 cm2 to about 3000 cm2.

Another important measure of a fuel cell stack, in addition to current density, is its volumetric power density. High volumetric power density is desirable for both stationary and transportation applications of fuel cells. Volumetric power density is measured as the watt density per cm2 of an individual cell times the quantity of cells per linear centimeter

*

of stack height. Therefore, it is desirable to design thin cells to achieve high volumetric power density.

While current density is more a function of the individual fuel cell type, volumetric power density is mostly a function of the physical design of the fuel cell components and the design of the bipolar separator plate.

The design of bipolar separator plates in the prior art has been driven by many wide ranging factors, such as cell chemistry, reactant flow configurations, material selection, system pressurization, operating temperature, system cooling requirements, and intellectual property considerations.

However, there are several common characteristics of bipolar separator plate design. Prior art bipolar separator plates have typically been produced in a discontinuous mode utilizing highly complex tooling that produces a plate with a finite cell area. Alternatively, prior art plates having a finite area may be produced from a collection of a mixture of discontinuously and continuously manufactured sheet-like components that are., assembled to produce a single plate possessing a finite cell area. U_S._Patent No. (6,040,076 to Reeder teaches an example of a Molten Carbonate Fuel Cell (MCFC) bipolar separator plate produced in this fashion, where plates are die formed with a specific finite area of up to eight square feet. U.S, Patent No. 5,527,363"to Marianowski et. al. teaches an example of a Proton Exchange Membrane Fuel Cell (PEMFC) "embossed fluid flow field plate," also die formed with a discrete finite area U.S. Patent No. 5,460,897 to Gibson et. al. teaches an example of a Solid Oxide Fuel Cell (SOFC) interconnect, also produced having a finite area. Bipolar separator plates produced with a discontinuous finite area do not enjoy the advantages of continuous production methods

•such as are commonly used to produce the electrodes and electrolyte members of the fuel cell. Continuous production methods provide cost and speed advantages and minimize part handling. Continuous production using what is known as progressive tooling allows the use of small tools that are able to produce large plates from sheet material. The plate described in Reeder is able to be produced in a semi-continuous fashion, but requires tooling possessing an area equivalent to that of the finished bipolar plate area. The plate described in Reeder requires separately produced current collectors for both the anode and cathode. These current collectors may be produced in a continuous fashion. However, the resultant assembly is material intensive, comprised of three sheets of material. The area of the plate created by the design is fixed and unalterable unless retooled.

Production methods that utilize molds to produce plates from non-sheet material,

such as injection molding with polymers, are wholly unable to stream the production

process in a continuous mode.  As a result, discontinuous production methods require

complex tooling and are speed limited. Complex tooling further inhibits design evolution

due to the costs associated with replacing or modifying the tools.

Another commonality among the bipolar separator plate designs of the various fuel cell types is the material of construction. Although carbon graphite, polymers, and ceramics are common examples of the materials of choice for the bipolar separator plate of the various fuel cell types, sheet metal can also be found as an example of the material of choice foi each of the fuel cell types in the prior art literature. For example, Reeder teaches a metallic MCFC bipolar separator plate.U.S, Patent-No.5,776,624 to Neutzler teaches a metallic PEMFC bipolar separator plate. Gibson teaches a metallic SOFC bipolar separator plate. U.S. Patent No. 6,080,502 to Nolscher et. al. teaches a metallic bipolar separator for fuel cells and denotes fuel cells as including Phosphoric Acid Fuel Cell (PAFC) and Alkaline Fuel Cell (AFC). Sheet metal, or metal foil, permits the application of high-speed manufacturing methods such as continuous progressive tooling. Metallic bipolar separator plates for fuel cells further provide for high strength and - compact design.

A third commonality of bipolar separator design can be found in the various methods to provide a means to cool the fuel cell. Although some fuel cell stack designs elect to disperse this critical function via dedicated cooling plates at intervals of several

cells, or within a wholly separate cooling section, examples of a bipolar separator plate from each fuel cell type can be found to include an integral coolant chamber. These chambers may be designed for gaseous coolant, liquid coolant, or endothermic fuel reforming. Providing a coolant chamber to each individual bipolar separator plate presents engineering and design challenges. Specifically, plate thickness and reactant/coolant manifolding are impacted by the addition of a coolant chamber. The impact on plate thickness can be minimized by using a liquid coolant that possesses a greater heat carrying capacity than do gaseous coolants such as air. Neutzler teaches a "coolant flow passage" centrally located between two outer metallic sheets. Nolscher teaches a "cooling medium distribution duct" also located between two metallic sheets. In both cases, the design utilizes two opposing sheets of material die-formed with a plurality of grooves, or ribs. The cooling chamber is formed when the maximum elevation of one sheet rests on the maximum depression of the subsequent sheet. Both sheets are structural members of the bipolar plate and therefore must be of sufficient strength and robustness to withstand the compressive sealing force applied to the assembled fuel cell stack. U.S. Patent No. 5,795,665 to Allen teaches a "reforming compartment" within an MCFC bipolar separator plate formed when the maximum elevation of a dimpled single-piece bipolar separator rests on the maximum depression of a dimpled subassembly of active components and current collector with a flat sheet barrier disposed between the two components. The resulting chamber is equipped with a reforming catalyst for endothermic stream reforming of fuel.

A fourth commonality of bipolar separator design can be found in the various reactant flow and reactant manifold configurations. The existing alternatives for flow configuration are co-flow, counter-flow, and cross-flow, as well as variations utilizing serpentine flows. The existing designs for reactant and coolant manifolds are internal, external, or a combination of internal and external. Manifolding the fuel, oxidant and coolant to provide uniform flow to the surfaces of the bipolar separator plate contributes to the overall design complexity. Neutzler teaches parallel flow of reactants and cross-flow of the coolant via manifold openings surrounding the periphery of the plate assembled from three components. Nolscher teaches parallel flow of reactants and coolant manifolded via "distribution ducts" that extend almost entirely along opposing edge areas of the bipolar separator plate assembled from two components. The

distribution ducts of Nolscher are said to provide more uniform flow of flow streams than that which is provided from "point-like" inlets. However, this design would be limited in practical applications employing cell areas with a large dimension perpendicular to the direction of the flow streams in the active area. This design is not discussed in Nolscher as being produced in continuous form or consisting of repeated sections.

A fifth commonality of bipolar separator design can be found in the various methods used to achieve efficient packaging of the plate to yield a thin structure promoting high volumetric power density. Often, however, volumetric power density is difficult to achieve when attempting to utilize the optimum configurations for the latter commonalties of material of construction, cell cooling, and reactant/coolant flow and manifold configuration.

A need exists for a bipolar separator plate produced in continuous mode from sheet material with a reactant/coolant flow and manifold configuration having a thin structure with low material content, a coolant flow path, uniformity of reactant/coolant flow streams, that can be produced in high volume at high speed, and that is applicable to several types of fuel cells.

The need is further exemplified when contemplating a staged-array of fuel cells bottomed by fuel cells. Clearly, in this scenario, an MCFC stack staged with an SOFC stack would greatly benefit from uniformity in design of the bipolar separator with respect to manifolding interconnections and general system packaging and design.

SUMMARY

Manufacture of the bipolar separator plate of the present invention is accomplished by producing repeated finite sub-sections of a bipolar separator plate in continuous mode. The plate may be cut to any desirable length in multiples of the repeated finite sub-section and processed through final assembly, or recoiled for further processing.

The structure of the separator plate that creates flow channels and manifolds is stretch-formed into finite sub-sections by what is known in the art as progressive tooling. Progressive tooling is an efficient means to produce complex stampings from a series of low-complexity tools, or, as a means to produce a product whose area is substantially larger than the tool that is utilized. As a result, the bipolar separator plate of the present

invention produced in this manner possesses modularity not found in conventional discontinuous bipolar separator plate designs. The scaleable cell area of such a separator plate provides responsiveness to a wider range of fuel cell applications, from residential to light commercial/industrial to automotive, without deviating from the underlying geometries. Though fuel cell stacks clearly are scaleable by altering the quantity of cells comprising the stack of cells, it is advantageous to efficiently alter the area of the cells as well. As is well known in the art, cell count determines stack voltage while cell area determines stack current.

What is particularly advantageous with the present invention is that the repeated finite sub-sections of the continuously produced bipolar separator plate do not require discontinuity of the electrodes and electrolyte member of the fuel cell. Many of the conventional designs of the prior art bipolar separator designs are quite capable of continuous, progressively tooled, manufacture. However, all prior art designs would require discontinuity of the electrodes and electrolyte members in order to properly fit the resultant repeated finite sub-sections. Many prior art designs are incapable of continuous progressive tooling due to the nature of the fuel, oxidant, and coolant manifolding and flow pattern designs.

The present design provides for parallel flows of reactants and coolant within each sub-section. The parallel flows are arranged perpendicular to the direction of manufacture. The flow channels are comprised of parallel ribs stretch-formed into the main body of the bipolar separator plate Stretch-forming ic known in the art as a means to form sheet materials into complex shapes and is distinguished from draw forming by the avoidance of material from outside the confines of the tool flowing into the tool during the stamping process. The reactant flow format of the design may be any combination of co-flow or counter-flow to satisfy the desired operational characteristics of the fuel cell type. Each sub-section is provided with at least one pair of internal manifolds and at least one pair of external manifolds within the edge sealing areas of the plate. The method of manufacture results in the manifolds being repeated along the opposing edge sealing areas. This feature promotes uniformity of reactant and coolant flow distribution. The manifolds of each sub-section and the area of each sub-section are stoichiometricly matched to provide the desired electrochemical reaction rates and pressure-drops within that particular sub-section.

These and additional features and advantages of the invention disclosed here will be further understood from the following detailed disclosure of preferred embodiments.

Accordingly the present invention relates to a fuel cell bipolar separator plate (1) comprising, in combination:

a plate (1) having a first surface and an opposing second surface;

a plurality of ribs (5) on the plate (1) defining flow channels (40, 41) along the first surface and the second surface of the plate (1);

a seal area (2, 6) extending along each of opposed side edges of the plate (1), the seal areas (2, 6) being formed by folding over edge portions of the plate (1) onto one of the first surface and the second surface of the plate (1) and including mating pairs of apertures (35) configured to line up with one another when the edge portions are folded over, the seal areas (2, 6) and mating apertures (35) forming internal inlet and outlet manifolds (3,7) in fluid communication with the flow channels (40, 41) of one of the first surface and the second surface; and

a seal member secured along each seal area (2, 6) on the other of the first surface and the second surface of the plate (1) to define external inlet and outlet manifolds (3, 7) along side edges of the plate (1) in fluid communication with the flow channels (40, 41) of the other of the first surface and the second surface.

Accordingly the present invention also relates to a bipolar separator plate comprising, in combination: a first sheet of metal (1) having a plurality of ribs (5) in a central area (4) thereof, the ribs (5) forming flow channels (40) on a first surface of the first sheet (1);

a second sheet of metal (1) having a plurality of ribs (5) in a central area (4) thereof, the ribs (5) of the second sheet (1) having a depth shallower than a depth of the ribs (5) of the first sheet (1) and forming flow channels (41) on a second surface of the first sheet (1), a first surface of the second sheet (1) abutting a second surface of the first sheet (1) such that the ribs (5) of the second sheet (1) are nested within the ribs (5) of the first sheet (1) to form center flow channels (210) between the rust and second sheets (1, 1);

opposing edge seal areas (2, 6} of the first and second sheets (1, 1) having mating pairs of apertures (35) and being folded over themselves onto one of the first surface of the first sheet (1) and the second surface of the second sheet (1) , such that the apertures (35) of each pair of apertures (35) are aligned with one another and the folded over seal areas (2, 6) form opposing internal inlet and outlet manifolds (3, 7); and

a pair of strips of sheet metal, each strip being attached to the

first sheet (1) at an intersection over seal area (2,6) and the flow

channels (40, 41) on the first surface of the first sheet (I) and

having a plurality of apertures (35) that align with corresponding

apertures (35) of the first and second sheets (1, 1) , the strips

forming external inlet and outlet manifolds (3,7) at open edges of

the bipolar plate (1) .	 

BRIEF DESCRIPTION OF THE ACAMPAYING 'DRAWINGS'

Preferred embodiments are described in detail below with reference to the

appended drawings.

FIG. I is a plan view of the anode side of a separator plate of the present invention " FIG. 2 is a plan view of the cathode side of the separator plate of FIG. 1. FIG. 3 is a preferred method of manufacture of the. separator plate of FIG. 1. FIG. 4 is a cross-section of the flow ribs of the separator plate, taken along line A-A of FIG.l

FIG. 5 is a plan view of the stamped blank of the separator plate of Fig. 1 prior to final assembly.

FIG. 6 is an enlarged view of a comer of the stamped blank of FIG. 5. FIG. 7 is a cross-section of the corner of the stamped blank of FIG. 5, taken along line H-H of FIG. 6.

FIG. 8 is a cross-section of the manifold area of the separator plate of FIG. 1, taken along line B-B of FIG. 1

FIG. 9 is a cross-section of the manifold area of the separator plate of FIG. 1, taken along line C-C of FIG. 1

FIG. 10 is a cross-section of the manifold area of the separator plate of FIG. 1, taken along line D-D of Fig. 1, shown sectioning through the crown of a row of manifold area dimples.

FIG.s 11 through FIG. 19 illustrate the preferred method of joining and sealing the internal fuel manifold of the separator plate of FIG. 1.

FIG. 20 is a cross-section of the anode and cathode end caps of the separator plate of FIG. 1, taken along line E-E of FIG. 1.

FIG. 21 is a cross-section of the anode end cap of the separator plate of FIG. 1, taken along line F-F of FIG. 1.

FIG. 22 is a cross-section of the comer seal of the separator plate of FIG. 1, taken along line G-G of FIG. 1.

FIG. 23 is an exploded view of the separator plate of FIG. 1..

FIG. 24 is a cross section of another preferred embodiment of a separator plate of the present invention, showing a center chamber of the separator plate and taken along line H-H of FIG. 26

FIG. 25 is a cross-section of the center chamber taken along line J-J of FIG. 26

FIG. 26 is a plan view of an assembled separator plate containing a center chamber.

FIG. 27 is a cross-section of an internal coolant manifold of the separator plate of FIG. 26.

FIG. 28 is a cross-section of an internal oxidant manifold of the separator plate of FIG. 26.

FIG. 29 is a cross-section of an internal fuel manifold of the separator plate of FIG. 26.

FIG. 30 is a cross-section of an internal coolant manifold of the separator plate of FIG. 26,when a reactant is externally manifolded.

FIG. 31 is a cross-section of an external coolant manifold of the separator plate of FIG. 26.

FIG. 32 is a cross-section of an internal fuel manifold of the separator plate of FIG. 26, when a coolant is externally manifolded.

FIG. 33 is a cross-section of an internal oxidant manifold of the separator plate of FIG. 26, when a coolant is externally manifolded.

FIG. 34 is a cross-section of the end seal of the separator plate of FIG. 26, taken along line K-K of FIG. 26.

FIG. 35 is a cross-section of the corner seal of the separator plate of FIG. 26, taken along line L-L of FIG. 26.

FIG. 36 is a plan view of a housing and seal arrangement for an externally manifolded flow stream of a fuel cell stack using a separator plate of the present invention.

FIG. 37 is a plan view of a prior art housing and seal arrangement for an externally manifolded flow stream of a fuel cell stack.

FIG. 38 is a cross-section of an internal fuel manifold of a separator plate containing a center chamber.

FIG. 39 is a cross-section of the ribbed active area of a separator plate containing a center chamber.

FIG. 40 is an elevation view of tooling used to form the main body of a separator plate.

FIG. 41 is an elevation view of tooling used to form a separator plate, and the advancement of the main body of a separator plate through the tooling.

FIG. 42 is an elevation view of tooling used to form a separator plate, showing the creation of an intermittent section free of structure within the main body of the separator plate by the tooling.

FIG. 43 is a perspective view of another embodiment of the present invention, showing the use of flat wires in conjunction with an electrode.

DETAILED DESCRIPTION OF THE INVENTION

FIG. 1 shows the anode side of a fuel cell separator plate 1. The separator plate consists of several distinct areas. The anode fuel inlet manifold seal area 2 is shown to extend along length of one side of the separator. Within the anode fuel inlet manifold seal area 2 are a plurality of fuel inlet manifolds 3a, 3b, 3c, .... The ribbed active area 4 of the separator is formed with a plurality of ribs 5a, 5b, 5c... The anode fuel outlet manifold seal area 6 is also shown to extend along the length of side of the separator opposite the sea] area 2. Within the anode fuel outlet manifold seal area 6 are a plurality of fuel outlet manifolds 7a, 7b, 7c,.... The fuel outlet and inlet manifolds are in fluid communication with ribs 5a, 5b, 5c,... of active area 4.

The anode gasses 8 of the fuel cell enter the separator at the fuel inlet manifolds 3a, 3b, 3c,...and are distributed to the ribs 5a, 5b, 5c,...of active area 4 to react with the anode electrode (not shown) which, when assembled with the separator, resides upon the ribs. The anode gasses 8 then exit the fuel cell at the fuel outlet manifolds 7a, 7b, 7c... In this manner a complete fuel flow circuit through the fuel cell separator plate 1 is established.

Anode end seal areas 9 are provided at the ends of separator plate 1, adjacent the fuel manifold seal areas 2, 6. In this manner, a peripheral seal area is established to seal and contain the fuel gas from leakage and premature reaction with the cathode gasses.

FIG. 2 shows the cathode side of the separator plate 1, which consists of distinct regions similar to those of the anode side, including a cathode fuel inlet manifold seal area 23, a ribbed active area 4, and a cathode fuel outlet manifold seal area 24. The cathode side of the separator is also fitted with cathode end seal areas 25 to establish a peripheral seal to contain the cathode gas from leakage and premature reaction with the anode gasses.

The cathode gas 20 enters the separator at an open edge 21, which is in fluid communication with the ribs of active area 4. The cathode gas traverses the active area to react with the cathode electrode which, when assembled with the separator, resides upon the ribs. The cathode gas exits the fuel cell at an open edge 22, which also is in fluid communication with the ribs of active area 4. In this manner a complete oxidant flow circuit through fuel cell separator plate 1 is established. The cathode gas may flow counter-current to the anode gas, as shown, or may flow co-current to the anode gas.

FIG. 3 illustrates a preferred method of manufacture for the main body 30 of the separator plate 1. Stamping tooling 31 is provided to receive raw material in the form of sheet metal 32 dispensed from a coil 33. Stamping tooling 31 is configured to form and shape the sheet metal 32 in a manner which imparts structure to the sheet metal in the form of a plurality of ribs 5a, 5b, 5c,...within the ribbed active area 4. Additional ^structure is imparted by the tooling 31 in the form of a plurality of dimples 34a, 34b, 34c,... on both of the opposing edge areas of the main body 30. A plurality of paired through holes 35a, 35b, 35c,....are punched on both of the opposing edge areas of the main body 30. The stamping tooling 31 is further configured to impart these aforesaid features in discrete segments 36 upon each open/shut cycle of the tool. The discrete segment 36 includes at least one set of paired through holes 35a on both opposing edge areas surrounded by a plurality of dimples 34a, 34b, 34c... A plurality of ribs 5a, 5b, 5c,....are also included in each segment 36. In operation, the stamping tool closes on sheet metal 32 with sufficient force and accuracy to impart the aforesaid features with appropriate precision and to avoid fracture of the sheet metal. Upon opening of the stamping tooling the sheet metal is automatically advanced by conventional feeder mechanisms a distance equivalent to the pitch of the paired through holes 35a, 35b, 35c,.... This distance is equivalent to the length of each discrete segment 36. The stamping tooling 31 is now poised to continue to repeat this cycle, and will produce the

main body 30 of the separator until the sheet metal 32 is exhausted from the coil 33. Those skilled in the art will recognize this method of manufacture, which is commonly referred to as "progressive" tooling manufacture. The set up of the tooling 31 is further provided with the ability to advance the sheet metal 32 without closing, thus providing intermittent areas of the sheet metal free of structure. The tooling 31 is further provided with a shear downstream of the press tooling 31 such that a cut through the sheet metal may be made in the intermittent area. The downstream tooling is further provided with a notching and forming apparatus so as to create a recessed area 51 and an end seal area 9 on both the leading and trailing ends of the sheet metal 32 as it is advanced through the tooling 31. The ability to intermittently cut the main body 30 of the separator, as it is continuously produced by the tooling 31, permits the tool operator to selectively produce a plurality of separator plates of any desirable length. The width of the main body 30 of the separator is fixed and unalterable by the tooling 31. However, the area of a fuel cell governs the capacity for power output. The area of the separator produced by the tooling 31 is alterable by producing longer sections of main body 30. The tooling 31 may produce separators with a plurality of paired fuel manifolds and a substantially large active area with subsequent large capacity for power output. The area of the separator produced by the tooling 31 is at the discretion of the tooling operator.

FIG. 4 shows a cross-section through the active area of the separator plate 1 taken along line A-A of FIG. 1. From this perspective, it is possible to see the geometry of the anode flow channels 40 and the cathode flow channels 41. It can further be seen that the cross-sectional areas of the anode flow channel 40 is smaller than the cathode flow channel 41. This bias of flow channel cross-sectional area is intended to accommodate the significant difference in flow rate of the anode and cathode reactant gasses. Those skilled in the art will know that the cathode gas flow rate may be substantially greater than the anode gas flow rate. By intentionally biasing the flow areas of the flow channels, it is possible to achieve a more balanced gas pressure differential between anode and cathode, which provides beneficial effects relative to the electrolyte membrane disposed between the electrodes in an assembled fuel cell stack. Excessive differential pressure Between anode and cathode may result in undesirable cross-over of reactant gasses through the electrolyte membrane. Such cross-over may result in undesirable combustion and premature failure of the fuel cell.

From FIG. 4 it may further be seen that the material 42 comprising the ribbed active area is, in certain preferred embodiments, a composite. Those skilled in the art will know that the corrosive environment of the various fuel cell types often require selections of materials tailored specifically to the individual anode and cathode environments. For example, the anode chamber of a carbonate type fuel cell generally is constructed of, or plated with, nickel, while the cathode chamber is constructed of stainless steel. Typically, the separator is a bimetallic composite of these materials that may be mill-clad into a single sheet, or may also consist of two separate sheets of material of an alloy appropriate for their respective environments. Metallic bipolar separators for PEMFC's require the selection of alloys and/or coatings that inhibit the transfer of metallic ions to the membrane. Metal ions are thought to contaminate the membrane of PEMFC's.

Furthermore, from FIG. 4 it may be seen that shim 44 is used to elevate the outer surface of seals 45 so as to be flush with the electrodes which reside on the ribs of an assembled fuel cell.

FIG. 5 shows a plan view of the stamped main body 30 of the separator plate. It can be seen that in the illustrated embodiment, the stamping tool cycled five times to produce a separator with five segments, as evidenced by the five sets of paired through holes 35a, 35b, 35c, 35d, 35e on opposing edge areas of the separator plate.

Further, it may be seen that a dividing rib 50 is disposed between adjacent segments of the main body 30 of the separator. These dividing ribs are an artifact of the progressive tooling, which uses a pressure pad to grip the sheet metal and prevent draw-in of sheet metal through the use of a pinch bead. It is through the use of the pressure pads and pinch beads that the material consumed to produce the structure of the separator is only from within the foot print of the tool rather than from regions exterior to the closed stamping tool. In this manner it is possible to deform the ribs and dimples without causing excessive distortion in the outer edges of the main body. Since the ribs and dimples are formed from stretching the sheet metal, rather than from drawing in material from outside the tooling area, the height or depth of these features are limited to the extent of the elongation properties of the sheet metal. As such, the flow area of the chambers formed by the ribs and dimples is restricted by the maximum achievable height of the ribs that does not result in excessive elongation and fracture of the sheet metal. Therefore, the length of the chambers formed by the ribs, as defined by the distance

between the opposing fuel manifold seal areas 2, 6, or, the width of active area 4, is determined by the maximum tolerable pressure drop along the flow ribs. The tooling for this dimension of the separator is fixed and unalterable, but, as previously stated, the length of the separator perpendicular to the gas flow ribs is at the discretion of the tooling operator.

The pressure-drop through the bipolar separator plate of some types of fuel cells and some applications of fuel cells is an important consideration. For example, Molten Carbonate Fuel Cells (MCFC) cannot tolerate high differential pressure across the electrolyte membrane. The gas seal between the anode and the cathode in an MCFC is created by the presence of a liquid electrolyte held within the micro pores of the electrolyte membrane, also known as an electrolyte matrix. Excessive differential pressure will force the electrolyte out of the micro pores and, therefore, create a fluid flow path for reactant gas cross-over through the electrolyte membrane. Therefore, it is desirable to maintain a low differential pressure at all points between the anode chamber of the fuel cell and the cathode chamber of the same fuel cell. An effective means of achieving low differential pressure is to design for low pressure-drop through both the anode and cathode flow fields.

Some types of fuel cells can tolerate very high differential pressures across the electrolyte membrane. For example, the Proton Exchange Membrane Fuel Cell, also known as the Polymer Electrolyte Membrane Fuel Cell (PEMFC), utilizes an electrolyte membrane consisting of a polymer sheet. There is no liquid electrolyte within this type of fuel cell, although the membrane must remain hydrated. PEMFC's can tolerate high differential pressure between the anode and cathode chambers across the membrane. Furthermore, it is well established that pressurization of the reactant gases flowing through the fuel cell will increase fuel cell performance. However, pressurization of the fuel cell system adds complexity and cost to the fuel cell system. Some applications of fuel cells benefit from a simplified non-pressurized system. For example, pipeline natural gas is delivered to homes and commercial buildings through an existing infrastructure of pipes and meters. The piping infrastructure delivers the natural gas at low pressure. Delivery pressures for natural gas range from 0.25 to 2.0 PSIG. Fuel cell systems designed to operate directly from pipeline natural gas do not require additional boosters or compressors. Furthermore, air blowers that provide the motive force to send the

cathode reactant gas through the fuel cell system are generally limited to a delivery pressure in the same range as that of the pipeline natural gas. Fuel cells designed to operate directly with air blowers do not require additional boosters or compressors. In this scenario, where the fuel cell system is designed to operate at low pressure (
The outer edges of the main body 30 of the separator shown in FIG. 5 are subsequently folded up and over to create the anode inlet and outlet manifold seal areas 2, 6, as well as the anode end seal areas 9. Recessed area 51 is provided at the ends of anode manifold seal areas 2, 6 for the purpose of receiving the overlapping portion of the flaps forming end seal areas 9. In this manner, and through the application of certain shims such as shims 44 shown in FIG. 4, FIG. 21, and FIG. 22 as well as other shims such as shims 110, 111 shown in FIG. 20, the surface of the peripheral seal area of an assembled separator is maintained in a flush and smooth state. The application of said shims also permits the use of thin sheet metal 32 for the construction of the main body 30 of the separator plate. The use of thin sheet metal 32, on the order of .005 inches to .010 inches thick, enables the application of eyeleting techniques and crimping techniques to seal the fuel chamber of the separator plate without welding, and without thick cross-sections of crimped, beaded, or eyeleted sheet metal at the seals.

An area of the comer of the main body 30, denoted as J-J in FIG. 5, has been selected for enlargement in FIG. 6. From FIG. 6 it can be seen that the dimples 34a, 34b, 34c,.... are arranged in a pattern of a plurality of rows 64, 65. The rows of dimples are set at an angle 68 equivalent to forty-five degrees relative to the direction of manufacture 66 of the main body 30. Within a given row 64, the dimples extend only upwardly from the surface of the main body 30 of the separator plate. The dimples of adjacent row 65 extend downwardly from the surface of the main body 30. The rows of dimples alternate

•in this manner either extending upwardly or downwardly. Thus, the peak of a dimple is surrounded by the depressions of the four adjacent and opposing dimples. Therefore, a flow field is formed on each side of the sheet metal. The flow fields provide for the ability for fluid flow in any direction across the surface of both sides of the dimpled area. In this manner the reactant gasses are free to distribute from the inlets to the ribbed active area and onward to the outlets of the assembled separator.

The rows 64, 65 of dimples 34a, 34b, 34c,... are positioned at an angle 68, preferably equivalent to forty five degrees, to provide a region between adjacent dimples that is generally in the middle relative to the peaks of the dimples. In so doing, the sheet metal is substantially flat and is optimized to receive bends and folds at the edges of the separator to produce open edge 21.

The aforesaid region between dimples has been bisected by section line H-H and is seen in FIG. 7 to be substantially planar for receiving folds and generally centered vertically.

Additionally seen in FIG. 6 are a plurality of upward facing elongated dimples 63 disposed between the downward facing dimples at the outer edge of the dimpled area of the main body of the separator. The elongated dimples 63 serve to maximize the open area of the open edge of the external manifolds by transitioning the sheet metal of the main body 30 towards the upward facing anode side of the main body in the area where the fold 67 of the seal 2 occurs.
