Repository: anandvc/allindianpatents

File: patents/216909-ceramic-fuel-inlet-elbow-gate.html
Indian Patents. 216909:CERAMIC FUEL INLET ELBOW GATE.

Indian Patents

Recently Granted Patents

  Recently Published Patents

Title of Invention	CERAMIC FUEL INLET ELBOW GATE.

Abstract	This invention relates to an integrated shut-off device in a fuel-firing system of a boiler, comprising an elbow-shaped gate body (1) with ceramic lining, the body (1) is so configured to allow an approachable space for maintenance having provision of a ceramically-lined rotatable disc (2). The body (1) is connected through a connecting means (13) to a plurality of pipes of the system via a coupling means. A drive shaft (5) of the system accommodating a drive plate (10) via atleast one spring dowel (11), the drive shaft (5) is rotated by an actuator (8) and transferring the rotating motion of the shaft (5) to the disc (2) via the disc plate (2). The device is opened when the rotating motion of the drive shaft (5) including a delivery pressure of the air-fuel flow of the system exceeds a pre-set limit thereby allowing the disc (2) to take a position to provide a free- flow of the supplied air-fuel flow.	

Full Text	FIELD OF THE INVENTION

The invention gerally relates to a shut off device in a fuel firing system of

boiler. More particularly, the invention relates to an integrated shut off device for

isolating the fuel supply system of a boiler. 

BACKGROUND OF THE INVENTION

Fuel is fired to the combustion unit (Boiler furnace) using air as the transporting

medium. In a fuel firing system, pulverized fuel from the pulverizers are carried

to the burners by air through a plurality of parallel lines of pipes. The air, which

carries the fuel to the burner is called primary air" and supplied to the furnace

along with the fuel. A secondary air" is supplied to the boiler through a

compartmentalized secondary air duct. The supplied air is distributed and

regulated by a number of secondary air dampers actuated by equivalent number

of air cylinders. The fuel compartments are sandwiched one over the other with

the air compartments disposed in between. The burner tips are tilted upward and

-downward by means of atleast one tilt link. Hence, a pulverized fuel firing

system, in particular, a corner fuel firing system consists of damper drives, tilt

drives and monitoring means, in addition to the burner components. Hence the

fuel firing system need continuous monitoring.

Based on the monitoring results, firing of fuel to the boiler is to be intermittently

cut oft during the operations. Hence, a periodical shut off of the fuel firing

system requires isolation of the burners from the fuel supply lines of the system.

According to the existing art, slide valve devices are employed to act as the shut

off device. This device occupies a space which is almost twice that of the pipe

diameter and twice the height of the drive. Thus, the slide valve device takes

away the major portion of the maintenance space provided for the burners

including the approach area leading to difficulty in operational monitoring and

approachability during maintenance of the system. The size of the valve device

also interferes with the damper drive means of the burner assembly.

US patent No. 5020776 dated 04.06.1991 tilted "split seat gate valve"by Owens,

et al. discloses a gate valve assembly, which has two aligned and connected

body housing members which each has a gate slot above a through-passage

which is disposed above a seat portion of the gate slot.

In this new art, the gate is an integral part of a fuel inlet elbow and the turning

movement of the drive shaft helps in closing and opening of the gate valve

assembly.

US patent No. 6,260,490 dated 17.09.2001 titled "Burner isolation valve for

pulverized fuel systems" by wark, et al. discloses an isolation gate which includes

a valve plate assembly and a sealing mechanism for the valve plate assembly.

In this new art, the shaft bearings are sealed externally along with succeeding

groove rings, which ensures tight sealing. The actuating mechanism operates a

shaft with a disc for closing and opening of the port.

OBJECTS OF THE INVENTION

Accordingly, it is an object of the present invention to propose an integrated-shut

off device which does not require additional space.

Another object of the present invention is to propose an integrated shut off

device which provides sufficient and easy approachability for maintenance of the

inner components of the burner. 

A still another object of the present invention is to propose an integrated shut off

device which provides easy access to the burner area.

A further object of the present invention is to propose an integrated shut off

device which can withstand the abrasive flow of coal gas mixture.

A still further object of the present invention is to propose an integrated shut off

device which requires less assembly time.

An yet further object the present invention is to propose an integrated shut off

device which requires application of optimum drive force.

An yet another object of the present invention is to propose an integrated shut

off device which is simple, easy to operate and less costly.

SUMMARY OF THE INVENTION

Accordingly, there is provided an integrated shut off device which basically

comprises an elbow gate for fuel inlet configured as an integrated structure of

the burner bend.

The gate body is an elbow body with ceramic lining having provision for

maintenance including space for accommodating a disc. A drive shaft is actuated

by a drive lever, which is connected to an actuator shaft by means of a plurality

of connectors and securing means. The turning motion is transferred to the disc

by a disc plate, which is locked to the drive shaft by means of atleast one spring

dowel. The shaft is supported at both ends on atleast two shaft bearings. The

shaft bearings are sealed externally. The disc is pressed on a valve seat

against the fuel air mixture flow by the drive shaft. The drive force associated

with the disc is sufficiently high to provide a tight sealing. The body and the disc

facing the fuel air flow is completely insulated with ceramic materials. The shaft

bearings are sealed externally along with each succeeding groove rings for tight

sealing. The device is provided with a maintenance door, which provides access

to the inner component. The disc is actuated by means of an actuator or by a

hand lever. The shaft is turned by means of an actuator lever connected to the

actuator. The actuators are actuated by means of a solenoid valve having speed

regulator.

The gate body constitutes an welded steel structurd and completely ceramic

lined to withstand the abrasive action of fuel flow. The seat of the valve device is

made of wear resistant high grade steel.

In the closed position, the valve is pressed onto the valve seat against the coal 

air mixture flow by the drive shaft. The drive force associated with the disc load

is sufficiently high to provide a tight seal. 

When the gate is opened, the turning motion of the drive shaft and the

additional support of the delivery pressure causes the disc to open to 60 degree,

thus providing a free flow.

BRIEF DESCRIPTION OF THE ACCOMPANYING DRAWINGS

Further objects, features and advantages will be apparent from the following

detailed description when taken in conjunction with the accompanying drawings.

Pig. 1 shows an elevation view (partially sectioned for details) of the integrated

shut-off device accotipg to the invention.

Fig. 2 shows a side view of the integrated shut off device of Fig.l.

DETAIL DESCRIPTION OF A PREFERRED EMBODIMENT OF THE 

INVENTION 

Referring to the Figs 1 and 2, the gate body (1) is an elbow body with ceramic

lining having provision for maintenance and a space for accommodating the disc

(2). A drive shaft (5) is actuated by a drive lever (4), which is connected to an

actuator shaft of an actuator (8) by means of a plurality of connectors and

securing means (9). The generated turning moment is transferred to the disc (2)

by a disc plate (10), which is locked to the drive shaft (5) by means of atleast

one spring dowel (11). The shaft (5) is supported at both ends by atleast two

shaft bearings (12). The shaft bearings (12) are sealed externally along with the

succeeding groove rings for tight sealing. A connecting means (13) is

incorporated in the elbow gate, so that it can be connected to the pipes by

means of a pipe coupling. The actuator (8) is supported from the top by means

of several supporting components (14).

The pneumatic actuator (8) is actuated by a solenoid value (15), which is

incorporated with a flow restricto to control the speed of the disc (2) for smooth

closing and opening

WE CLAIM 

1. An Integrated shut-off device In a fuel-fiying system of a boiler, comprising

- an elbow-shaped gate body(1) with ceramic lining, the body (1) having

provsion for maintsnance door and a space for accommodating a

ceramicalty-lined rotated disc (2), the body (1) being connected through

a cormecting means (13) to a plurality of pipes of the system via a

coupling means/ and a drive shaft (5) of the system characterized in that

the drive shaft is Integrated with a drive plste (10) via atloest one spring

dowel (11), the drive shaft (5) is rotated by an actuator (8) and

tfansfeming the rotating motion of the shaft (5) to the disc (2) via the dise

plate (10) to press a valve seat (3) against the fuel air mixture flow, the

device being opened when the prossrng rorce of the disc from rotating

motion of the drive shaft (5) with the delrvery presselof theair- fuelflow

of the system exceed a pre-set Iimit there by allowing the disc (2) to take

a position to provide a free- flow of the supplied air-fuel flow.

2. The device as claimed in claim 1, wherein the drive shaft (5) is actuated by a

drive lever (4) which is connected to the actuator by a pluraltty of securing

means (9).

3. Tnedevice as claimed,clim1,wherein

arleast two bearing (12) which are sealingly placed on a pluraltty of succeeding

groove rings on the system.

4. The device as claimed in any of the preceding claims wherein, the

actuator (8) is operated by a solenoid valve (15)

5. The device as claimed in claim 1, wherein the actuator (8) is supported

from top by a several supporting components (14).

6. An integrated shut-off device in a fuel-firing system of a boiler as

substantially described herein and illustrated with reference to the

accompanying drawings. 

This invention relates to an integrated shut-off device in a fuel-firing system of a

boiler, comprising an elbow-shaped gate body (1) with ceramic lining, the body

(1) is so configured to allow an approachable space for maintenance having

provision of a ceramically-lined rotatable disc (2). The body (1) is connected

through a connecting means (13) to a plurality of pipes of the system via a

coupling means. A drive shaft (5) of the system accommodating a drive plate

(10) via atleast one spring dowel (11), the drive shaft (5) is rotated by an

actuator (8) and transferring the rotating motion of the shaft (5) to the disc (2)

via the disc plate (2). The device is opened when the rotating motion of the drive

shaft (5) including a delivery pressure of the air-fuel flow of the system exceeds

a pre-set limit thereby allowing the disc (2) to take a position to provide a free-

flow of the supplied air-fuel flow.	

Documents:

				00873-kol-2005-abstract.pdf

				00873-kol-2005-claims.pdf

				00873-kol-2005-correspondence.pdf

				00873-kol-2005-description (complete).pdf

				00873-kol-2005-description (provisional).pdf

				00873-kol-2005-drawings.pdf

				00873-kol-2005-form 1.pdf

				00873-kol-2005-form 18.pdf

				00873-kol-2005-form 2.pdf

				00873-kol-2005-form 3.pdf

				00873-kol-2005-form 5.pdf

				00873-kol-2005-gpa.pdf

				00873-kol-2005-letter patent.pdf

				00873-kol-2005-reply f.e.r.pdf

« Previous Patent

Next Patent »

Patent Number	216909	

Indian Patent Application Number	00873/KOL/2005	

PG Journal Number	12/2008	

Publication Date	21-Mar-2008	

Grant Date	19-Mar-2008	

Date of Filing	22-Sep-2005	

Name of Patentee	BHARAT HEAVY ELECTRICALS LIMITED	

Applicant Address	REGIONAL OPERATIONS DIVITION (ROD), PLOT NO : 9/1, DJBLOCK 3RD FLOOR, KARUNAMOYEE, SALT LAKE CITY , KOLKATA-700091, REGISTERED OFFICE AT BHEL HOUSE, SIRI FORT, NEW DELHI-110049, INDIA	

Inventors:

#	Inventor's Name	Inventor's Address	

1	MURUGAIYAN THANDAPANI	HIGH PRESSURE BOILER PLANT, BHARAT HEAVY ELECTRICALS LTD., TRICHIRAPALLI.	

2	CHENNIEE PALANISAMY	HIGH PRESSURE BOILER PLANT, BHARAT HEAVY ELECTRICALS LTD. TRICHIRAPALLI.	

3	SUBRAMANIAN DHANABAL	HIGH PRESSURE BOILER PLANT, BHARAT HEAVY ELECTRICALS LTD. TRICHIRAPALLI.	

4	SUGHALI VISHIAVAT SIVARAMULU	HIGH PRESSURE BOILER PLANT, BHARAT HEAVY ELECTRICALS LTD. TRICHIRAPALLI.	

PCT International Classification Number	H 01 M 8/12	

PCT International Application Number	N/A	

PCT International Filing date		

PCT Conventions:

#	PCT Application Number	Date of Convention	Priority Country	

1			NA	

© All Indian Patents, 2013-2021.

  Patent data available in the public domain from Indian Patents Office, Department of Industrial Policy and Promotions, Ministry of Commerce and Industry, Government of India.

File: patents/216921-an-improved-process-for-preparation-of-mn-zn-ferrites.html
Indian Patents. 216921:"AN IMPROVED PROCESS FOR PREPARATION OF MN-ZN FERRITES"

Indian Patents

Recently Granted Patents

  Recently Published Patents

Title of Invention	"AN IMPROVED PROCESS FOR PREPARATION OF MN-ZN FERRITES"

Abstract	An improved process for the preparation of Mn-Zn ferrites by preparing aqueous solutions of ferric chloride, zinc chloride and manganese chloride, by known methods adjusting the pH of the iron chloride to 9.0 to 9.5 so as to precipitate iron as hydroxide using 5-10% aqueous ammonia, washing the prepared iron hydroxide mass till free of chloride, mixing the iron hydroxide slurry with zinc and manganese chloride solutions, adjusting again the pH of the mixed contents to 10.0 with 5-10% ammonia solution to obtain a slurry, autoclaving the above said slurry at 150-210°C for 2 to 3 hours and recovering Mn-Zn ferrites by known methods.	

Full Text	This invention relates to an improved process for preparation of Mn-Zn ferrites.

Particularly this invention relates to an improved process for the production of Mn-Zn ferrites with varying magnetic and microstructural properties which are useful in various electronic appliances.

Manganese-Zinc ferrites are important materials because of their high permeability and low core losses. These ferrites have been widely used in electronic applications such as transformer, choke cons,

noise filters, recording heads etc. The world demand of soft ferrites towards 2000 AD is estimated to be 221,500 million tons per year.

The conventional method for preparation of ferrites is through ceramic route involving high temperature solid state reaction between the constituent oxides / carbonates. But ultra fine particles with uniform size distribution cannot be produced easily by this method. The non-uniform particles on compacting result in the formation of voids or low density area in the green compacts and on sintering , non- reproducible products in terms of their magnetic properties are obtained.

In order to overcome difficulties arising out of ceramic route, wet chemical methods like air oxidation (Sisk M., Kilbride I. and Barker A.J, J. Mater. Sci. Letts, 1995, vol 14 p. 153), co-precipitation (Pankov V.V., Fernet M., Germi P.andMolard P, J. Magn. Magn. Mater, 1993, vol 120, p 69 ; Ataie A., Piramoon M.R. , Harris I.R. and Ponton C.B., J. Mater.Sci.,1995, vol.30, p 5600 ;), hydrothermal processing ( Yamamoto Y., Makino J., Magn. Magn. Mater., 1994, vol. 133, p 500 ; Kumazawa H, Maeda Y an Sada E., J. Mater. Sci. Letts., 1995, vol. 14, p 68 ;) have been considered for the production of homogeneous and fine ferrites. The use of hydrothermal technique to produce pure , ultra fine, relatively strain free Mn-Zn ferrites with narrow size distribution has attracted much attention. Most of the work on wet chemical process for ferrite has been carried out using NaOH (Johnson M.T, Noordermeer A., Severin M.M.E. and Meeuwissen W.A.M., J. Magn. Magn. Mater., 1992, vol 116, p!69) and the major impurity in these materials is sodium which causes decrease in the initial permeability of ferrite matedrials. These processes comprise of preparation of iron salt solution followed by neutralization with sodium hydroxide to form gel. The gel so formed is treated for alkali removal and aging to obtain the ferrites. These ferrites invariably have sodium as the impurity. For high frequency applications ferrites require high permeability, which depends on the density, porosity and level of impurities. Porosity and impurity at the grain boundary and within the grains causes hindrance to the domain wall motion and reduce the initial permeability drastically. To avoid Na incorporation in ferrites several workers have tried to prepare Mn-Zn ferrites using ammonia but could not succeed due to formation of soluble Mn and Zn

amines in the presence of ammonium chloride which is formed during neutralization of iron chloride/iron nitrate solutions.

The main objective of the present invention is to prepare Mn-Zn ferrites without any Na+ ion impurity in the matrix.

Another objective of the present invention is to prepare a variety of Mn-Zn ferrites with different particle sizes exhibiting different magnetic properties. Yet another objective is to prepare the ferrites using blue dust/steel scrap as a source of iron which forms a major constituent of the manganese-zinc ferrite so that cost of production of the ferrites is considerably reduced.

Accordingly, the present invention provides an improved process for the preparation of Mn-Zn ferrites which comprises preparing aqueous solutions of ferric chloride, zinc chloride and manganese chloride, by known methods adjusting the pH of the ferric chloride to 9.0 to 9.5 so as to precipitate iron as hydroxide using 5-10% aqueous ammonia, washing the prepared ferric hydroxide mass till free of chloride, mixing the ferric hydroxide slurry with zinc and manganese chloride solutions, adjusting again the pH of the mixed contents to 10.0 with 5-10% ammonia solution to obtain a slurry, autoclaving the above said slurry at 150-210°C for 2 to 3 hours and recovering Mn-Zn ferrites by known methods.

The following examples are given to illustrate how the process of the present invention is carried out in actual practice and should not be construed to limit the scope of the invention. Example-1

82 milliliters of ferric chloride solution containing 120 g/l iron was taken in a one liter beaker and diluted to 250 milliliters. Ferric chloride is used as the starting material as it can be obtained from the dissolution of iron scrap or as pickle liquor from steel industry. 10% ammonia solution is added to adjust the pH to 9. The iron hydroxide precipitate is thoroughly washed to remove chloride. 31.5 ml of manganese chloride solution containing 100 g/l manganese and 20.1 ml of zinc chloride solution containing 100 g/l zinc are added to the iron hydroxide slurry obtained above. The pH of the slurry is again adjusted to 10 with 10% ammonia. The volume of the total contents is made to 600 milliliters. The slurry obtained is heated to 180°C in an autoclave for a period of two hours. The contents are cooled to 70°C, discharged, filtered and washed till free of chloride and ammonium ions. Almost quantitative precipitation of iron, manganese and zinc takes place for the formation of Mn0.65ZnO.35Fe2O4 ferrite (~9.6 milligram ofn Zn and Mn remain in solution).

Analysis of the powder X-ray diffraction patterns suggests the formation of pure ferrite phase and transmission electron micrographs of the product so prepared show the formation of very fine spherical shape particles (7-12 nanometer size). High degree of crystallinity is indicated in the patterns. The magnetic measurements give the following values : coercivity He 13.25 Oe, saturation magnetisation Ms 58.28 emu/gram and the remanent magnetisation Mr 1.97 emu/gram.

Examples 2 :

82 milliliters of ferric chloride solution containing 120 g/1 iron was taken in a one liter beaker and diluted to 250 milliliters. Ferric chloride is used as the starting material as it can be obtained from the dissolution of iron scrap or as pickle liquor from steel industry. 10% ammonia solution is added to adjust the pH to 9. The iron hydroxide precipitate is thoroughly washed to remove chloride. 31.5 ml of manganese chloride solution containing 100 g/1 manganese and 20.1 ml of zinc chloride solution containing 100 g/1 zinc are added to the iron hydroxide slurry obtained above. The pH of the slurry is again adjusted to 10 with 10% ammonia. The volume of the total contents is made to 600 milliliters. The slurry so obtained is heated to 150°C. The magnetic measurements give the following values : coercivity He 13.75 Oe, saturation magnetisation Ms 46.89 emu/gram and the remanent magnetisation Mr 1.35 emu/gram.

Example 3 :

82 milliliters of ferric chloride solution containing 120 g/1 iron was taken in a one liter beaker and diluted to 250 milliliters. Ferric chloride is used as the starting material as it can be obtained from the dissolution of iron scrap or as pickle liquor from steel industry. 10% ammonia solution is added to adjust the pH to 9. The iron hydroxide precipitate is thoroughly washed to remove chloride. 31.5 ml of manganese chloride solution containing 100 g/1 manganese and 20.1 ml of zinc chloride solution containing 100 g/1 zinc are added to the iron hydroxide slurry obtained above. The pH of the slurry is again adjusted to 10 with 10% ammonia. The volume of the total contents is made to 600 milliliters. The slurry so obtained is heated to 210°C. The magnetic measurements give the following values : coercivity He 19.0 Oe, saturation magnetisation Ms 59.25 emu/gram and the remanent magnetization Mr 2.16 emu/gram.

Example 4 :

Mn0.50Zn0.50Fe2O4 was prepared in the following manner: 82 milliliters of ferric chloride solution containing 120 g/1 iron was taken in a one liter beaker and diluted to 250 milliliters. 10% ammonia solution is added to adjust the pH to 9. The iron hydroxide precipitate is thoroughly washed to remove chloride. 24.0 ml of manganese chloride solution containing 100 g/1 manganese and 28.5 ml of zinc chloride solution containing 100 g/1 zinc are added to the iron hydroxide slurry obtained above. The pH of the slurry is again adjusted to 10 with 10% ammonia. The volume of the total contents is made to 600 milliliters. The slurry so obtained is heated to 180°C in an autoclave for a period of two hours. The contents are cooled to 70°C, discharged, filtered and washed till free of chloride and ammonium ions. Almost quantitative precipitation of iron, manganese and zinc takes place for the formation of Mn0.5Zn0.5Fe2O4 ferrite as 180°C. The magnetic measurements give the following values : coercivity He 13.0 Oe, saturation magnetisation Ms 35.7 emu/gram and the remanent magnetization Mr 1.125 emu/gram.

Example 5 :

Mn0.35Zn0.65Fe2O4 was prepared by the following method: 82 milliliters of ferric chloride solution containing 120 g/1 iron was taken in a one liter beaker and diluted to 250 milliliters. 10% ammonia solution is added to adjust the pH to 9. The iron hydroxide precipitate is thoroughly washed to remove chloride. 16.6 ml of manganese chloride solution containing 100 g/1 manganese and 36.7 ml of zinc chloride solution containing 100 g/1 zinc are added to the iron hydroxide slurry obtained above. The pH of the slurry is again adjusted to 10 with 10% ammonia. The volume of the total contents is made to 600 milliliters. The slurry so obtained is heated to 180°C in an autoclave for a period of two hours. The contents are cooled to 70°C, discharged, filtered and washed till free of chloride and ammonium ions. Almost quantitative precipitation of iron, manganese and zinc takes place for the formation of Mn0.35Zn0.65Fe2O4 ferrite as 180°C. The magnetic measurements give the following values : coercivity He 14.5 Oe, saturation magnetisation Ms 24.21 emu/gram and the remanent magnetization Mr 0.5 emu/gram.

The main advantages of the process are :

1.	All the process steps are easy comprising of precipitation and washing steps.

2.	The concentration of ammonium chloride in the present process is reduced by separately

precipitating the iron and washing the chloride followed by mixing with Mn-Zn chloride solutions and

hydrothermal precipitation. The earlier attempts by various investigators to produce ferrites by this

technique were not successful as part of zinc dissolves at all pH ranges due to high ammonium chloride

concentration in the system and stoichiometric ferrites could not be produced.

3.	Most of the chloride associated with ferric chloride is washed prior to hydrothermal treatment

results in non corrosive slurry. Therefore, it is easy to chose the material of construction for the autoclave.

S.S 316 will serve the purpose.

4.	>  The experimental conditions can be chosen to obtain Mn-Zn ferrites of different compositions

showing difference in the magnetic parameters and particle size.

5.	The technique can also be applied to utilize blue dust/ plain steel scrap as a raw material for iron.

claim :

1.	An improved process for the preparation of Mn-Zn ferrites which comprises

preparing aqueous solutions of ferric chloride, zinc chloride and manganese

chloride, by known methods adjusting the pH of the ferric chloride to 9.0 to 9.5

so as to precipitate iron as hydroxide using 5-10% aqueous ammonia, washing

the prepared ferric hydroxide mass till free of chloride,  mixing the ferric

hydroxide slurry with zinc and manganese chloride solutions, adjusting again the

pH of the mixed contents to 10.0 with 5-10% ammonia solution to obtain a

slurry, autoclaving the above said slurry at 1 50-21 0°C for 2 to 3 hours and

recovering Mn-Zn ferrites by known methods.

2.	An improved process as claimed in claim 1 wherein the iron concentration of

ferric chloride solution is 120 g/L.

3.	An  improved  process  as  claimed  in  claims  1-2  wherein  manganese

concentration of manganese chloride solution is 100 g/L.

4.	An improved process as claimed in claims 1-3 wherein the zinc concentration of

zinc chloride solution is 100 g/L.

5.	An improved process as claimed in claims 1-4 wherein the pH of precipitation of

ferric chloride solution is maintained at 9.0.

6.	An improved process as claimed in claims 1-5 wherein the heating of the slurry

is effected at temperature of 180°C.

7.	An improved process as claimed in claims 1-6 wherein the heating of the slurry

is done for a period of 2 hours.

8.	An improved process for the preparation of Mn-Zn ferrites substantially as herein

described with reference to examples.

Documents:

				811-del-1999-abstract.pdf

				811-del-1999-claims.pdf

				811-del-1999-correspondence-others.pdf

				811-del-1999-correspondence-po.pdf

				811-del-1999-description (complete).pdf

				811-del-1999-form-1.pdf

				811-del-1999-form-19.pdf

				811-del-1999-form-2.pdf

« Previous Patent

Next Patent »

Patent Number	216921	

Indian Patent Application Number	811/DEL/1999	

PG Journal Number	13/2008	

Publication Date	31-Mar-2008	

Grant Date	20-Mar-2008	

Date of Filing	27-May-1999	

Name of Patentee	COUNCIL OF SCIENTIFIC AND INDUSTRIAL RESEARCH	

Applicant Address	RAFI MARG, NEW DELHI-110001, INDIA.	

Inventors:

#	Inventor's Name	Inventor's Address	

1	RADHANATH PRASAD DAS	REGIONAL RESEARCH LABORATORY, BHUBANESWAR, BHUBANESWAR-751013, ORISSA, INDIA.	

2	KAMALA KANTA SAHOO	REGIONAL RESEARCH LABORATORY, BHUBANESWAR, BHUBANESWAR-751013, ORISSA, INDIA.	

3	CHANDANA RATH	REGIONAL RESEARCH LABORATORY, BHUBANESWAR, BHUBANESWAR-751013, ORISSA, INDIA.	

4	SHASHI ANAND	REGIONAL RESEARCH LABORATORY, BHUBANESWAR, BHUBANESWAR-751013, ORISSA, INDIA.	

5	NARESH CHANDRA MISHRA	REGIONAL RESEARCH LABORATORY, BHUBANESWAR, BHUBANESWAR-751013, ORISSA, INDIA.	

PCT International Classification Number	C04B 35/26	

PCT International Application Number	N/A	

PCT International Filing date		

PCT Conventions:

#	PCT Application Number	Date of Convention	Priority Country	

1			NA	

© All Indian Patents, 2013-2021.

  Patent data available in the public domain from Indian Patents Office, Department of Industrial Policy and Promotions, Ministry of Commerce and Industry, Government of India.
