Repository: anandvc/allindianpatents

File: patents/216935-color-selection-and-identification-guides-for-architectural-coatings.html (part 1 of 2)
Indian Patents. 216935:"COLOR SELECTION AND IDENTIFICATION GUIDES FOR ARCHITECTURAL COATINGS"

Indian Patents

Recently Granted Patents

  Recently Published Patents

Title of Invention	"COLOR SELECTION AND IDENTIFICATION GUIDES FOR ARCHITECTURAL COATINGS"

Abstract	A color identification and selection display for use in. connection with the retail sale of custom-tinted architectural coatings and paints is based on lightness values or levels and is assembled from a plurality of take-home cards in the form of elongated strips that are placed with their longer axis in horizontal rows, each strip containing a plurality of color fields arranged in stripes separated by narrow neutral bands. Adjacent color stripes in a given row are of closely related hues that preferably decrease in wave length when moving from left to right along any given horizontal row. Since each strip contains a plurality of closely related colors, only one, or perhaps two, take-home cards need be removed to assist in the final selection of the desired color. Each horizontal row includes a family of colors formulated from a single type of base, i.e., a tint base, a pastel base, a deep base or an accent base. The horizontal rows are preferably arranged in a descending level of lightness, with the lightest pastel colors in horizontal rows at the top and the darkest colors prepared from the accent base in the lowest horizontal row. Methods for producing the color strips and other types of color identification and selection aids are provided.	

Full Text	Field of the Invention

The invention relates to color selection and-identification guides for use in connection with the retail sale of custorr,-tinted architectural coatings, or paints, and for use by interior decorators, designers, and architects.

Background of the Invention

As a result of advances in color computer matching and in the development of precise metering and dispensing machines, paint manufacturers and producers of pigment dispersions, or colorants, have prepared formulating guides for as many as six thousand different colors for interior and exterior architectural coatings.  With this many colors, it may be difficult for all but those having excellent color perception, or trained technicians, to discern the differences between closely-related hues in the color spectrum.

A system containing a lesser number of colors, for example, 2300 colors, does result in differences between colors which are generally discernable by consumers having average color perception.  Many paint manufacturers have found that systems having about 1200, or 900, or as few as about 600 different colors are sufficient to satisfy their retail markets.

It will be understood that the manufacturer"s decision with respect to the number of different colors to be offered in the system is of great practical and economic significance. Each system, whether it has 600 or 2300 different colors, must be supported by a variety of color identification and/or selection guides.  A variety of color identification and selection guides have been developed for use in connection with the sale of protective and decorative coatings and architectural finishes, which for convenience, will hereafter be referred to collectively as "paints.  These guides take the form of display racks into which are placed elongated paper strios that have been  coated with a pluralitv of strioes of

in the rack is stocked with a permanently affixed paper strip and a number of identical removable take-home strips, for use by prospective customers.  The strips are provided in sizes that range from about two-by-three inches, to four to six inches, or up to 9.5 inches in length by about 1.5 to 2.5 inches in width.  This type of merchandising aid, or sales tool, must be supported by an inventory of refills of the colored take-home strips.

Other types of merchandising aids include fan decks which are constructed from a stack of elongated strips ranging in length from about seven inches to about eleven inches and measuring from about 1.5 inches to about 2.5 inches in width, the stack being provided with a front and rear cover and assembled with a threaded fastener through one corner.  Each of the elongated strips is provided with a plurality of color stripes, usually separated by white or neutral transverse lines extending across the width of the strip.  The strips employed in the fan deck employ the same colors in the same sequence as appear on the strips placed in the display rack, and typically combine two different, but somehow related take-home strips in a single strip that is approximately twice the length of the take-home strip.

Other types of merchandising aids include counter books which have pages containing color chips for all of the colors in the system; and architects files and architects binders in the form of perforated sheets that permit the easy separation from the sheets of smaller rectangular color chips for use in connection with architectural drawings, color schemes, or for use in connection with the selection of interior decor and furnishings.

As presently designed and used, the elongated paper strip take-home cards placed in the display racks, and as assembled into the fan decks, typically include four or five related colors, but the colors range from a very light pastel to a so-called deep tone or accent tone, these latter two being more saturated with color than the pastel and mid-tone colors.  It has been found that the great majority of consumers are

home cards from the display racks of the prior art, ~he customer is oniy interested in one of the five colors on each strip.  Moreover, because the customers will want to have several closely-related pastels to take home for final selection, a number of adjacent cards muse be removed from the rack.  In each case, the card has five grea~ly varying colors, even though the customer has an interest tha~ is limited to only the pastel color stripe on each of the several cards. The retailer must, of course, be attentive to restocking the rack to insure that there is an adequate supply of take-home cards in each position.  Storage and inventorying the replacement cards can be problematical, not only from the view point of the individual retailer (whether it be a neighborhood hardware store or national home center), but also for the paint manufacturer.  Both checking the condition of the rack and adding individual cards requires care and time, thus adding labor charges to the cost of employing the prior art system.

It is therefore an object of the present invention to provide an improved color display and selection system which is based on lightness values; or levels, that can be vertically or horizontally arranged and that ranges from pastels through accent colors.  Another object of this "invention is to provide a color display and selection system that is more economical for the paint or colorant manufacturer to produce and which is also more economical for the paint retailer to maintain.

It is a further object to provide an improved color display and selection system which provides the prospective customer with a take-home card which contains only a plurality of closely-related color stripes from the same family or type of base paint, whether it be a pastel, tint, deep or accent base.

It is another object of this invention to provide an improved color display and selection system in which the take-home cards or strips containing the pastel colors are significantly larger than the other base colors.

color system that is better organized than the presently kr.owr. systems used in connection with the selection and retail sales of custom-mixed paints from the standpoint of ease of selection by the consumer, the simplicity of the color schemes and in providing a greater visual difference between the colors displayed.

It is yet another object of the invention to provide the paint manufacturers and retailers with greater flexibility in deciding on the size of the system, or the number of colors to be offered, providing a system that is easy to customize, including by having fewer or greater numbers of bases, to expand or reduce the number of colors offered to account for  market size as well as regional preferences, to provide greater versatility in the layout or organization of the colors in the rack and as a result of one or more of the above objectives to provide a cost savings, as compared to systems of the prior art.

In describing the invention, the following terms will be understood to have the indicated meanings:

Base  - any one of a predetermined number of liquid paint compositions comprising the vehicle, binder, various additives and, optionally, titanium dioxide, to. which the pigment dispersion or colorant is added.  The base can be of the water borne type (e.g., latex) or the solvent borne type (e.g., alkyd).  The paint retailer must maintain an inventory of each of the different types of bases required to custom-mix with the colorants to obtain the colors displayed on the take-home cards, color selection and identification panels, color chips and other merchandising or sales aids provided for the system. Pastel Base  - a base containing from 1.7 to 2.5 pounds, but preferably from 2.0 pounds to 2.2 pounds of titanium dioxide and comprising 124-128 fluid ounces; up to 2 ounces of colorant can be added to provide about a gallon (128 ounces) of paint.  A pastel base without colorant contains sufficient

titanium dioxide concent.

Tint Ease  - a base containing from 1.3 to 2.C pounds, but preferably from about 1.5 pounds to 1.68 pounds of titanium dioxide in 122-125 fluid ounces; from two ounces to four ounces of colorant can be added to provide about a gallon of pair.".

Deep Base  -  a base containing from 0.5 :c 1.0 pounds,

but preferably  from 0.50 pounds to 0.58 pounds of titanium dioxide in 118-124 fluid ounces,- up to eight ounces of colorant can be added to provide about a gallon of paint.

Accent Base  - a clear or transparent base consisting of 112-118 fluid ounces containing no  titanium dioxide; up to twelve ounces of colorant can be added to provide about a gallon of paint.

Alkyd. Paint  - paints using alkyd resins as vehicles;

these paints are thinned with solvent, such as mineral spirits.

Latex Paint  - paints using emulsion resins as binders;

these can be acrylic, butadiene-scyrene, polyvinyl acetate or vinyl-acrylic emulsion resin vehicles, and are thinned with water.

Chroma  - the brightness or dullness of a color; the saturation of a color.

Hue - the color being considered, for example, red, blue, yellow, green, etc. through the visible color spectrm.

Value  -  the lightness or darkness of a color; white is at one .end and black is at the other.

Inorganic Colorants  - earth colors,- usually oxides such as red, yellow, brown or umber which are high-hiding pigments due to opacity and concentration.

Mass  Tone  Color  - usually the darkest color concentration in which the hue of the color can be distinguished.  In color systems, the 12 cunce-per-gallon level is called mass-tone.  This is normally the maximum addition of colorant because greater amounts can weaken paint film properties.

Organic Colorants - Producing by organic chemical synthetis; pigments are bighter, clearer and cleaner and are used alone to provide pastel hues.

Tinting Base Strength - the whiteness of a base;

the higher the titanium content, the lighter the color value will be with an established level of colorant.

Statement of the Invention

According to the present invention there is provided a color selection display for use in connection with the sale of custom-tinted coatings architectural coatings, said tinted coatings being prepared by mixing one or more colorants with bases selected from the group comprising pastel base, tint base, deep base and accent base, said color selection display comprising a plurality of paper substrates in the form of elongated strips, each strip containing a plurality of different color fields, each of said color fields corresponding to the color of a custom-mixed coating, the improvement characterized by

a)	providing a first plurality of elongated paper strips, each strip containing a plurality of adjacent color fields in the form of stripes of a different hue, each of said stripes varying in hue by an increase in the wavelength of light along the longitudinal axis of the elongated strip, where each of said plurality of color stripes corresponds to a different color prepared from pastel base;

b)	providing a second plurality of elongated paper strips, each strip containing a plurality of adjacent color fields in the form of stripes of a different hue, each of said stripes varying in hue by an increase in the wavelength of light along the longitudinal axis of the elongated strip, where each of said plurality of color stripes corresponds to a different color prepared from tint base;

c)	providing a third plurality of elongated paper strips, each strip containing a plurality of adjacent color fields in the form of stripes of a different hue, each of said stripes varying in hue by an increase in the wavelength of light along the longitudinal axis of the elongated strip, where each of said plurality of color stripes corresponds to a different color prepared from a deep base; and optionally,

d)	providing a fourth plurality of elongated paper strips, each strip containing a plurality of adjacent color fields in the form of stripes of a different hue, each of said stripes varying in hue by an increase in the wavelength of light along the longitudinal axis of the elongated strip, where each of said plurality of color stripes corresponds to a different color prepared from accent base;

e)	arranging said first plurality of strips in at least one row, the longitudinal axis of the strips being horizontally aligned with the hues corresponding to the natural color spectrum;

f)	arranging said second plurality of strips in at least one row, said at least one row being proximate the at least one row of the first plurality of strips, and said color stripes being aligned in columns of decreasing lightness values;

g)	arranging said third plurality of strips in at least one row, said at one row being proximate the at least one row of the second plurality of strips, and said color stripes being aligned in columns of decreasing lightness values; and optionally,

h) arranging said fourth plurality of strips in at least one row, said at least one row being proximate the at least one row of the third plurality of strips or the at least one row of the first plurality of strips, and said color stripes being aligned in columns of decreasing lightness values, whereby each stripe in the display is flanked horizontally by a closely-related color corresponding to a color of a custom-mixed coating prepared from the same base.

According to another aspect of the present invention there is provided a kit for stocking a color selection display rack for use in connection with the sale of custom tinted architectural coatings as claimed in claim 1, wherein said tinted coatings being prepared by mixing one or more colorants with bases selected from the group comprising pastel base, tint base, deep base and accent base, said kit comprising:

a) a first plurality of elongated paper strips, each strip containing a plurality of adjacent color fields in the form of stripes of a different hue, each of said stripes varying in hue by an increase in the wavelength of light along the longitudinal axis of the

elongated strip, where each of said plurality of color stripes corresponds to a different color prepared from pastel base;

b)	a second plurality of elongated paper strips, each containing a plurality of adjacent color fields in the form of stripes of a different hue, each of said stripes varying in hue by an increase in the wavelength of light along the longitudinal axis of the elongated strip, where each of said plurality of color stripes corresponds to a different color prepared from tint base;

c)	a third plurality of elongated paper strips, each strip containing a plurality of adjacent color fields in the form of stripes of a different hue, each of said stripes varying in hue by an increase in the wavelength of light along the longitudinal axis of the elongated strip, where each of said plurality of color stripes corresponds to a different color prepared from a deep base; and optionally,

d)	a fourth plurality of elongated paper strips, each strip containing a plurality of adjacent color fields in the form of stripes of a different hue, each of said stripes varying in hue by an increase in the wavelength of light along the longitudinal axis of the elongated strip, where each of said plurality of color stripes corresponds to a different color prepared from accent base.

According to yet another aspect of the present invention there is provided a method of manufacturing color selection strips for use in identifying custom-tinted architectural coatings, said strips containing a plurality of related color fields corresponding to different hues obtained by mixing one or more colorants in the same class of base said method comprising:

providing a substrate in the form of an elongated paper web;

providing a plurality of liquid printing compositions of different but related hues corresponding to the hues of a predetermined number of varying but related hues of the tinted architectural coating produced from the same class of base;

advancing said web while applying said plurality of liquid printing compositions in spaced apart parallel bands of predetermined width;

drying the liquid printing compositions on the web;

separating said web along transverse parting lines into a plurality of sheets, each sheet containing a plurality of spaced-apart parallel stripes; and further dividing said sheets to form elongated strips, each of said strips having a plurality of spaced-apart parallel strips corresponding to said bands.

According to yet another aspect of the present invention there is provided a method of manufacturing color identification panels in the form of a plurality of adjacent color fields of related but different hues on a paper substrate, where said hues correspond to the hues of dry architectural coatings tinted with one or more colorants, said architectural coatings produced from a single base selected from the group consisting of pastel base, tint base, deep base and accent base, said method comprising the steps of:

a)	providing the paper substrate in the form of an elongated web;

b)	providing a plurality of liquid printing compositions in a plurality of different but related hues corresponding to those of the tinted architectural coatings;

c)	applying said plurality of liquid printing compositions to said paper substrate in spaced parallel bands along the longitudinal axis of the web, where the hues of the bands taken along a line transverse to the web are of increasing wavelength in the color spectrum;

d)	drying the printing composition on the web;

e)	cutting the web along transverse lines into sheets;

f)	further cutting the sheets into elongated strips, each of said strips containing a plurality of fields of different colors separated by relatively narrower areas of uncoated paper extending transversely across the width of the strip.

Summary of the Invention

The above objects and other advantages are achieved by the improved color display and selection system of the invention in which a plurality of closely-related color fields are displayed, for example, as individual color stripes positioned in side-by-side relation on an elongated paper strip.  In one preferred embodiment, the elongated strips are placed- horizontally in a display rack comprising from about 600 to about 2000, or more, individual color fields or hues. In an especially preferred embodiment, each paper strip is coated with three closely-related colors, for example, decreasing in the wave-length of light from left to right.  As will be appreciated by one familiar with the art, the design and construction of display racks is adapted to receive the elongated color strips in the horizontal configuration of the invention, since racks of the prior art in use today are configured to receive the strips in a vertical array, i.e., with the long axis oriented vertically.

In accordance with the method and articles comprising the system of the invention, the elongated strips, each bearing a plurality of colored stripes in spaced-apart parallel relation are aligned in rows to form a continuous color spectrum, e.g., ranging from red/blue to blue/violet.  The wavelength of visible light in the color spectrum decreases from red to violet.  It will also be understood that the starting point in the color spectrum is arbitrary for the purposes of the layout of the display racks, fan decks, and other display guides described.  Color designers working in the field treat the color spectrum as circular, i.e., as a wheel or a ring, even though the color racks, by practical necessity, are two-dimensional and planar, or essentially so.

prior art is the use of elongated strips laid out in a side-by-side arrangement in a plurality of horizontal rows, where the adjacent color stripes in a given row are closely-related in color.  Thus, when the consumer focuses attention on a specified color or a narrow range of color, she is able to select one or two take-home cards all of which have relatively closely-related colors, which thereby greatly facilitates the process of making the final color selection.  The consumer is thus presented with one card containing several closely-related colors and is not distracted by any number of other significantly different colors appearing en the same card.

In a preferred embodiment of the invention, a color display and a display rack is assembled from a plurality of row groupings, each row grouping comprised of a plurality of vertical color steps or gradations ranging from the darkest accent colors at the bottom the lighter pastel colors at the top.  Each vertical step or gradation in color change forms a column of the display rack.  From each position in the vertical column in the rack, a color stripe in the horizontal row extending to the right, or to the left, or" to the right and left contains a very closely-related color.  In fact, if the color "display contains a very large number of individual colors, i.e., two thousand or more colors, horizontally adjacent color stripes can be provided with differences that are very subtle and barely discernable by the average viewer.

Within each vertical grouping, the color gradations or steps are prepared using a plurality of different bases.  In a preferred embodiment, the lowermost or darkest color is prepared by adding one or more colorants to an accent base (i.e., a base that is transparent, or neutral, and contains no titanium dioxide); the top-most one or more gradations is prepared by adding colorant to a pastel base (as defined above); and the intermediate gradations are prepared by adding colorant to a tint base and a deep base (the latter lying between the tint and accent base rows.)

In a particularly preferred embodiment, up to 2300 colors are displayed and there are five discernable row groupings, and each row grouping contains eight separate steps or

seeps cr gradations, seaming at the top, consist of three rows cf colors prepared from pastel bases, two rows of colors prepared from tint bases, two rows of colors preoared from deep bases and; optionally, one rev; of colors prepared from accent base.

In yet a further preferred embodiment of the invention, the uppermost pastel color stripes are substantially larger than the stripes lower in the column.  This embodiment of the invention in which the cards contain larger fields of pastel colors takes into account consumer desires for larger take-home color card samples of the lighter pastel colors, since these are typically used for larger areas, such as interior walls and the like, and the larger color fields facilitate the visualization process employed in the final selection.

In another preferred embodiment, one or more of the rows of colors prepared from accent and deep bases are positioned at the top of a grouping, and below are positioned rows of colors prepared from pastel and tint bases.  In this embodiment, larger color stripes of off-white colors prepared from pastel bases are positioned in a row above the strips of standard size.

In accordance with another preferred embodiment of the invention, fan decks are assembled employing elongated strips representing multiples of the side-by-side take-home cards. For example, if an elongated strip, used for the display rack take-home card is 5.5 inches long and has three color stripes, a suitable fan deck can be prepared by combining two adjacent strips into a single larger strip having a total of six colors and measuring approximately eleven inches in length.

In the method of the invention, liquid printing compositions of the type known to the prior art are applied to a paper substrate, preferably in the form of a moving web, in a plurality of spaced-apart parallel bands, where the hues of the printing composition correspond to the closely-related hues obtainable from custom-tinting the same class of base used in preparing the desired architectural coating.

According to the present inventio, there is provided a color selection display for use in connection with the sale of custom-tinted coatings architectural coatings, said tinted coatings being prepared by mixing one or more colorants with bases selected from the group comprising pastel base, tint base, deep base and accent base, said color selection display comprising a plurality of paper substrates in the form of elongated strips, each strip containing a plurality of different color fields, each of said color fields corresponding to the color of a custom-mixed coating, characterized by

a)	providing a first plurality of elongated paper strips, each strip containing a plurality of adjacent color fields in the form of stripes of a different hue, each of said stripes varying in hue by an increase in the wavelength of light along the longitudinal axis of the elongated strip, where each of said plurality of color stripes corresponds to a different color prepared from pastel base;

b)	providing a second plurality of elongated paper strips, each strip containing a plurality of adjacent color fields in the form of stripes of a different hue, each of said stripes varying in hue by an increase in the wavelength of light along the longitudinal axis of the elongated strip, where each of said plurality of color stripes corresponds to a different color prepared from tint base;

c)	providing a third plurality of elongated paper strips, each strip containing a plurality of adjacent color fields in the form of stripes of a different hue, each of said stripes varying in hue by an increase in the wavelength of light along the longitudinal axis of the elongated strip, where each of said plurality of color stripes corresponds to a different color prepared from a deep base; and optionally,

d)	providing a fourth plurality of elongated paper strips, each strip containing a plurality of adjacent color fields in the form of stripes of a different hue, each of said stripes varying in hue by an increase in the wavelength of light along the longitudinal axis of the elongated strip, where each of said plurality of color stripes corresponds to a different color prepared from accent base;

e)	characterized in that the first plurality of strips are provided in at least one row, the longitudinal axis of the strips being horizontally aligned with the hues corresponding to the natural color spectrum;

f)	the second plurality of strips are provided in at least one row, said at least one row being proximate the at least one row of the first plurality of strips, and said color stripes being aligned in columns of decreasing lightness values;

g)	said third plurality of strips are provided in at least one row, said at one row being proximate the at least one row of the second plurality of strips, and said color stripes being aligned in columns of decreasing lightness values; and optionally,

h)	the fourth plurality of strips is provided in at least one row, said at least one

row being proximate the at least one row of the third plurality of strips or the at least one row of the first plurality of strips,

wherein the said color stripes are being aligned in columns of decreasing lightness values, whereby each stripe in the display is flanked horizontally by a closely-related color corresponding to a color of a custom-mixed coating prepared from the same base.

Brief Description of the Invention

Fig. I (Prior Art) is a schematic illustration of a typical take-home card in the form of an elongated strip of the prior arc-Fig. 2 (Prior Art) is a schematic illustration of a small section of a typical color selection and display rack of the prior art containing the strip of Fig. 1 and other typical strips;

Fig. 3 is a schematic illustration of an improved strip containing a plurality of color stripes in accordance with an embodiment of the invention;

Fig. 4 is a schematic front elevational segmented illustration of a section of a display rack containing the strip of Fig. 3, and other strips in accordance with an embodiment of the invention;

Fig. 5 is a schematic front elevational segmented illustration of a display rack in accordance with one embodiment of the invention;

Fig. 6 is a schematic front elevational segmented view of a display rack in accordance with another embodiment of the invention;

Figs. 7A, 7B and 7C are schematic illustrations of alternative arrays of a selection of color strips in accordance with preferred embodiments of the invention;

Fig. 8 is a top, front and right side orthogonal view of a display rack"in accordance with one embodiment of the invention;

Fig. 9A is a schematic illustration of an improved strip for use in producing fan decks in accordance with an embodiment of the invention;

Fig. SB is a schematic perspective view of a far. deck assembled with the scrips of Fig. 3, and other stirps in accordance with the invention;

Fig. 10 shows a schematic illustration of one preferred method for producing the elements comprising the elongated strips in accordance with the invention; and

Fig. 11 is a schematic plan view of a composite sheet produced in accordance with Fig. 10 from which the elongated color strips of the invention are cut.

Figs. 12A, 12B, 12C and 12D are reproductions of computer-generated prints produced by showing the distribution of color values of three prior art color display systems (AOC) and of the present invention (D).

Detailed Description of Preferred Embodiments

As shown in the representative illustrations of Figs. 1 and 2, the current take-home cards 10 are those which have been in use in the prior art for many decades and are formed from a paper substrate or strip 11 provided with from as few as three, but typically five or six color stripes 12 ranging from a pastel color at the top to a much darker deep tone and/or accent tone at the bottom.  The stripes 12. are separated by neutral or unprinted transverse areas 14, and an area 16 below the last stripe which -rests on supporting shelf 22 of the rack 20.  When provided with printed indicia 18, it is oriented for reading when the longitudinal axis of the card is vertical.  The cards are placed in the racks in the same orientation, i.e., the long axis vertically. The rack is fitted with vertical dividers 24 to form a plurality of bins or chip holders 26 adapted to receive a plurality of strips in vertical array.  Thus, a customer trying to make a selection among several closely-related pastel colors for painting a /wall must necessarily remove three or more separate take-home cards 10 from the rack, which cards also contain numerous other colors that are of no interest and which can serve as

distractions and a source of confusion in the final selection. process .

As shown in Figure 3, the elongated strip 30 of the invention comprises a plurality of colors (e.g., TA, TB and Tc) that are closely related and correspond to the same family of bases (e.g.,"a tint base "T".)  That is, each field of color 32 on the paper substrate 31 of the strip 30 corresponds to a color prepared from a pastel base, a tint base, a deep base or an accent base.  Each of the plurality of color fields is in the form of a stripe 3 2 and is separated from the adjacent color stripe by a relatively narrower white transverse scripe 34.  The adjacent color stripes on a given strip are closely-related in hue to each other, and to the colors on a horizontally adjacent strip.

In a preferred embodiment, and for the purposes of describing the invention, the visible color spectrum will be arranged in order of decreasing wave-length from left to right, i.e., from red to violet.  As will be understood by one familiar with this art, the selection of a starting point in the color spectrum (e.g., red, orange, violet) and the specific size and arrangement of a display are arbitrary.  The color spectrum can be treated as a continuum with colors ranging from red-blue and. on through the spectrum to blue-violet, so that the two ends of the color display could be joined to form a circular ring or wheel, or a cylindrical color continuum.

With reference to Figs. 4 and -5, a portion of a display rack is illustrated with the take-home cards 30 of the invention arranged in horizontal rows on the rack"s supporting shelves 42 separated by vertical dividers 24.  For purposes of illustration and this description, the individual color stripes 32 on each card 30 have been identified with the designations PA-PG; TA-TG; and DA-DG.  The letters P, T, D and A representing, respectively, a family of colors prepared from pastel, tint, deep and accent bases.  The alphabetical "  subscripts A-G, etc., indicate the close proximity of the hues in the horizontally arrayed color spectrum.  In a preferred embodiment, the hues decrease in wave length from left to right along any particular horizontal row R.

As will also be seen in Fig. 4, a carticular color strice at a given position along the horizontal rev; 7. also forms an element in a vertical column C.  The color variation in the vertical columns C of the invention follows a progression of decreasing lightness values.  In a preferred embodiment, the lightest pastel values are at the top of the respective columns C.

In a particularly preferred embodiment of the invention, the color display is arranged in a plurality of rows, each row formed from a plurality of elongated paper strips, where the color stripes correspond to different hues prepared from pastel base; a plurality of rows, each row formed from elongated strips, where the color stripes correspond to a different hue prepared from a tint base; a third plurality of rows, each row formed from a plurality of elongated strips, where the color stripes correspond to hues prepared from deep base; and optionally, a fourth row, said fourth row formed from a plurality of elongated strips, where the stripes correspond to hues prepared from an accent base.

In its broadest conception, the invention comprehends an improved color display and selection guide for use in connection with the sale of custom-tinted coatings, architectural coatings said tinted coatings being prepared by mixing one or more colorants with bases selected from the group comprising pastel base, tint base, deep base and accent base, said color selection display comprising a plurality of paper substrates in the form of elongated strips, each strip containing a plurality of different color fields, each of said color fields corresponding to the color of a custom-mixed coating, where the- improvement results from

a)  providing a first plurality of elongated paper strips, each strip containing a plurality of adjacent color fields in the form cf stripes of a different hue, each of said stripes varying in hue by an increase in the wavelength of light along the longitudinal axis of the elongated strip, where each of said plurality of color stripes corresponds to a different color prepared from pastel base;

strips, each strip containing a cluraiity of adjacent color fields in the for™ of stripes of a different hue, each of said strioes varying in hue by an increase in the wavelength of light along the longitudinal axis of the elongated strip, where each of said plurality of color stripes corresponds to a different color prepared frorr. tint base;

c)	providing a third plurality of elongated paper strips, each strip containing a plurality of adjacent color fields in the form of stripes of a different hue, each of said stripes varying in hue by an increase in the wavelength of light along the longitudinal axis of the elongated strip, where each of said plurality of color stripes corresponds to a different color prepared from a deep base; and optionally,

d)	providing a fourth plurality of elongated paper strips, each strip containing a plurality of adjacent color fields in the form of stripes of a different hue, each of said stripes varying in hue by an increase in the wavelength of light along the longitudinal axis of the elongated strip, where each of said plurality of color stripes corresponds to a different color prepared from accent base;

e)	arranging said first plurality of strips in at least one row, the longitudinal axis of the strips being horizontally aligned with the hues corresponding to the natural color spectrum;

f)	arranging said second plurality of strips in at least one row, said at least one row being proximate the at least one row of the first

aligned in columns a: aecreasing lightness values.

g)  arranging said third plurality of strips in at

least one row, said at one row being proximate the at least one row of the second plurality of strips, and said color stripes being aligned in columns of decreasing lightness values; and optionally,

h)  arranging said fourth plurality of strips in at least one row, said at least one row being proximate the at least one row of the third plurality of strips or the at least one row of the first plurality of strips, said color stripes being aligned in columns of decreasing lightness values, whereby each stripe in the display is flanked horizontally by a closely-related color corresponding to a color of a custom-mixed coating prepared from the same base.

Shown in Fig. 5 is a portion of a display rack designed and constructed to receive and retain an array of the improved take-home cards of the invention.  In a preferred embodiment, the shelves 42 are transparent and are provided with an upturned lip 4 6 in order to provide full visibility of the individual color stripes placed on and retained by the shelf. When the display rack 4 0 is initially stocked or maintained following installation, each of the bins 52 defined by shelves 42 and dividers 44 is provided with a plurality of identical take-home strips.  The strips can advantageously be provided with printed indicia identifying each color stripe and the relative position of the strip in the array of the display rack.  One of each of the different strips is permanently affixed to the surface of the rack forming the back wall of each of the bins 52 so that there will always be a strip to be viewed by a prospective customer in the event that all of the take-home strips have been removed and not yet replaced.
