Repository: anandvc/allindianpatents

File: patents/216940-a-device-for-monitoring-on-line-dielectric-parameters.html
Indian Patents. 216940:A DEVICE FOR MONITORING ON-LINE DIELECTRIC PARAMETERS

Indian Patents

Recently Granted Patents

  Recently Published Patents

Title of Invention	A DEVICE FOR MONITORING ON-LINE DIELECTRIC PARAMETERS

Abstract	This invention relates to a device for continuous and on-line monitoring dielectric parameters comprising an excitat¬ion signal source connected to the insulation of the job in the vacuum impregnation plant, a sensing probe connected in series with said insulation of the job in vacuum impregnat¬ion plant to sense the current in the insulation and provides a signal to a data acquisition device to process said signal to provide dielectric parameter data wherein said data acquisition device comprises a sampling differential amplifier connected to said probe to receive and ,amplify the signal and fed to A/D converter, multiplexer and input/ output bus all connected in series, said processed and conditional signal is fed to data acquisition and analysis software which is connected to a monitor of the computer and plotter to provide dielectric parameters in graphical form. This is a simple, compact and portable device in which sensor can be easilly selected to match the object size. This eliminates manual processing in case of manual technique and extensive electronic processing in case r.f. modulation based instrumentation for the purpose.	

Full Text	This invention relates to a device for monitoring on-line dielectric parameters used during the process of insulations/ vacuum impregnation provided on the windings for generators and motors.

It is the known art that the dielectric: parameters are monitored manually to provide the suitable insulations on the winding for use in generators and motors.

There are disadvantages associated with the manual monitoring of die 1ectric parameters.

One of the main disadvantage is that due to individual involve¬ment, the dielectric parameters are not monitored efficiently and correctly. Individual has to capture waveform, find out the phase and magnitude of individual signals and from these signals, he has to calculate the parameters which is a very tedious job with chances of error.

Another disadvantage is that the technology was available only for measuring of dielectric parameters at discrete points and that too using complex and discrete circuits/hardware. Further, earlier technology was based on s smaller sample size, size limited by dynamic range. SUMMARY OF THE INVENTION

Therfore the main object of the present invention is to propose a device for monitoring on-line dielectric parameters used during the process of insulat ion/impregnation on the windings for the generators and motors which is automatic without any chance of human error.

Another object of the present invention is to propose a device which is adapted to work on-line in order to continuously monitor the dielectric parameters during the process of insulation.

As regards "sensing probe" stated in this Specification, it refers to sensing element which is basically a resistance element designed and configured in circuit to sense the current and phase signal from which capacitance and tan 8 parameters are extracted. The specific position/location of this sensing probe in the overall circuit is such that signal sensed by sensing probe is free of electrical noise and to eliminate unwanted electrical signals and sense the correct and reliable signal for recording the data. The design, configuration and selection of the sensor makes the wider dynamic measurement of data without necessity to change the range during ongoing process. Further, with this sensor no pre¬processing or any signal conditioning is required. Data signal is directly fed to data acquisition system.

Further, the "data acquisition and analysis software" referred to herein is a novel feature of data acquisition system lies in the fact that it eliminates a substantial portion of the hardware involved - like impedance matching, amplification of signal, filtering, phase detection / measurement, resolving of vector, scaling etc and most of the signal processing is carried out using input digitizer and specially designed soft-

ware. All these features eliminate substantial hardware and associated hardware problems, increases reliability and makes overall system compact and easy to use.

According to the present invention, there is provided a device for monitoring on-line dielectric parameters comprising an excitation signal source connected to the insulation of the job in the vacuum impregnation plant, a sensing probe which is sensing element, basically a resistance element connected in series with said insulation of the job in vacuum impregnation plant to sense the current in the insulation and provides a signal to a data acquisition device to process said signal to provide dielectric parameter data where said data acquisition device comprises a sampling differential amplifier connected to said probe to receive and amplify the signal and fed to A/D converter, multiplexer and input/output bus all connected in series, said processed and conditioned signal is led to data acquisition and analysis software which is connected to a monitor of the computer and plotter to provide dielectric parameters in graphical form.

The nature of the invention, its objective and further advantages residing in the same will be apparent from the following description made with reference to non-limiting exemplary embodiments of the invention represented in the accompanying drawings.

Fig. 1 shows a schematic block diagram used during monitoring of tan 5 and capacitance on motor vacuum pressure impregnation (VPI) plant;

Fig.2  shows the schematic of basic circuit;

Fig.3 shows the block diagram of on-line dielectric parameters monitoring device during impregnation;

Fig.4  shows the graphical representation of dielectric parameters.

According to this invention, the device for monitoring on-line dielectric parameters during the process of insulation of winding of motors and generators comprises an excitation signals source (1) adapted to be connected to the insulation to the impregnation plant (2), a signal sensor probe (3) connected to the said insulation being connected to a data acquisition means (11) provided for processing of said signals (3) and to provide dielectric parameter data.

The schematic used for capturing and recording to dielectric parameters like tan 8 and capacitance during impregnation of sample bars in VPI plant is shown in Fig. 1.

During the initial development effort, the sensing resistor was connected

in series with the winding insulation of sample (18)	

under test in VPI plant (12). Excitation signal (Vexc) (.17) was fed to the circuit from a signal generator (17). The voltage drop across the sensing series resistor (Vsig) (13) gave the current flowing in the insulation of the machine which was captured by the digital storage oscilloscpe (DSO) (.1.6) connected in par-all el with the sensing resistor (13). Both the signals corresponding to current in the winding insulation in channel-1 (CHI) (14) and excitation signal in channel-2 (CH2) (15) were fed to the dual channel storage oscilloscope (16) and both these signal waveforms were captured simultaneously and stored. From the phase difference between the two waveforms and their magni¬tude various other parameters were calculated. To monitor the parameters during the whole of impregnation process, it is required to manually capture the waveform, find out phase and magnitude of individual signals and from these calculate the parameters and repeat this exercise, say every 2/3 minutes and then plot the graph. This process was quite time consuming, labo¬rious and practically very difficult to implement.

Having  established this basic technique it was adapted as it  is into automated DAS (data acquisition system) as detailed below. A device for monitoring dielectric parameters during process  of insulation/vacuum  impregnation  of windings  of  generators  and motors  are described and illustrated in the  accompanying  block diagram in Fig.3. The device has an excitation signal source  (1) which feeds the excitation signal to insulation in the  impregna¬tion  plant (2). A sensing probe (3) is connected in series  with insulation  which senses the current in the insulation and  feeds

•the signal to the data acquisition ( 11 ) system provided for processing the signals in order to provide the dielectric para¬meters in the graphical form. The data acquisition (1.1) system comprises of sampling differential amplifier (4), A/D converter (5), multiplexer (6), input/output bus 7. The processed and con¬ditioned signal is fed to data acquisition and analysis software (8) which is connected to monitor (9) on the computer and plotter (10) which gives the dielectric parameters in graphical form. This system senses impregnation of job along its maximum length End gives indication of overall magnitude of parameters. As such, represents wider sampling (sensing) as against localised sensing. The probe (3) for capturing the field signal was designed around a bank of resistances in series with the winding insulation under impregnat ion.

Considering  a wide range of capacity of jobs to be tested  using this  system  the  probe  (3) was  designed  with  a  sensitivity selector in 10 steps to cover a wide dynamic range. The  system can be used for capacitance measurement up to  1*3  uf. Dynamic: range of tand variation is 0.01 to 10.

Excitation signal magnitude was selected to be 10V peak to peak based on experimental data.

The Data Acquisition System has 12 bit analog to digital converter and provision of Ik single-ended or 8 differential, switch selectable channels.

It can handle signals from 10 Hz to 10 KHz frequency range. Accuracy of the system is 1.0%. This  data  is  processed  and  obtained  in  graphical  form  as

dielectric parameters - capacitance v/s time and dissipation factor v/s time. Tabulation of other parameters can also be obtained on-line. Fig.4 shows the graphical representation of dielectric parameters.

The novel device of the invention is very useful for monitoring the dielectric parameters during the insulation process. Excita¬tion signals are sent after a predetermined interval of time which are being processed by the data acquisition means auto¬matically and that it helps to monitor the insulation process. The invention described hereinabove is in relation to non-limiting embodiments and as defined by the accompanying claims.

WE CLAIM;

1 - A device for monitoring on-line dielectric parameters comprising an excitation signal source (1) connected to the insulation of the job in the vacuum impregnation plant (2), a jsensing probe (3) connected in series with said insulation of the job in vacuum impregnation plant (.2) to sense the current in the insulation and provides a signal to a data acquisition device (11) to process said signal to provide dielectric parameter data wherein said data acquisition device comprises a sampling differential amplifier (4) connected to said probe (.3) to receive and amplify the signal and fed to A/D converter (5), multiplexer (6) and input/output bus (7) all connected in series, said processed and conditioned signal is fed toccata acquisition and analysis software (8) which is connected to a monitor (9) of the computer and plotter (10) to provide dielectric parameters in g r a p h i c a; 1 for m.

2.	A  device  for monitoring on-line  dielectric  parameters  as

claimed  in  claim 1 wherein said probe (3) is  provided  with  a

(Sensitivity selector in 10 steps to cover a wide dynamic range.

3.	A  device  for monitoring on-line  dielectric  parameters  as

claimed  in  claim 2 wherein said probe  produces  an  excitation

signal is of magnitude upto 10V peak to peak.

4.	A  device  for monitoring on-line  dielectric  parameters  as

claimed  in claim 1 wherein said device is used  for  capacitance

tneasurement  upto  10µf  and  dynamic:  range  of  tand  variation  in  0.01

to 10.

5.	A  device  for monitoring on-line  dielectric  parameters  as

claimed in claim 1 wherein said data acquisition system (11) is. provided with 12 bit analog to digital converter (5) and a multiplexer (6) with a provision of 16 single-ended or 8 differential, switch selectable channels.

6. A device for continuous monitoring and trend plotting of on-line dielectric parameters viz. capacitance substantially as herein described and illustrated with accompanying drawings.

Documents:

				452-del-2001-abstract.pdf

				452-del-2001-claims.pdf

				452-del-2001-correspondence-others.pdf

				452-del-2001-correspondence-po.pdf

				452-del-2001-description (complete).pdf

				452-del-2001-drawings.pdf

				452-del-2001-form-1.pdf

				452-del-2001-form-19.pdf

				452-del-2001-form-2.pdf

				452-del-2001-form-3.pdf

				452-del-2001-gpa.pdf

« Previous Patent

Next Patent »

Patent Number	216940	

Indian Patent Application Number	452/DEL/2001	

PG Journal Number	13/2008	

Publication Date	31-Mar-2008	

Grant Date	20-Mar-2008	

Date of Filing	04-Apr-2001	

Name of Patentee	BHARAT HEAVY ELECTRICALS LIMITED,	

Applicant Address	BHEL HOUSE, SIRI FORT, NEW DELHI-110049, INDIA.	

Inventors:

#	Inventor's Name	Inventor's Address	

1	VISHNU CHARAN GOYAL	BHARAT HEAVY ELECTRICALS LTD., HEAVY ELECTRICAL EQUIPMENT PLANT, RANIPUR, HARDWAR-249403, U.P.	

2	PRADIP JIVRAJ BAGAWADE	BHARAT HEAVY ELECTRICALS LTD., HEAVY ELECTRICAL EQUIPMENT PLANT, RANIPUR, HARDWAR-249403, U.P.	

3	SUPARNA MAJUMDAR	BHARAT HEAVY ELECTRICALS LTD., HEAVY ELECTRICAL EQUIPMENT PLANT, RANIPUR, HARDWAR-249403, U.P.	

PCT International Classification Number	H01B 13/30	

PCT International Application Number	N/A	

PCT International Filing date		

PCT Conventions:

#	PCT Application Number	Date of Convention	Priority Country	

1			NA	

© All Indian Patents, 2013-2021.

  Patent data available in the public domain from Indian Patents Office, Department of Industrial Policy and Promotions, Ministry of Commerce and Industry, Government of India.

File: patents/216950-a-process-for-the-densification-of-yttrium-aluminum-garnet-yag-material.html
Indian Patents. 216950:A PROCESS FOR THE DENSIFICATION OF YTTRIUM ALUMINUM GARNET (YAG) MATERIAL

Indian Patents

Recently Granted Patents

  Recently Published Patents

Title of Invention	A PROCESS FOR THE DENSIFICATION OF YTTRIUM ALUMINUM GARNET (YAG) MATERIAL

Abstract	A method for the densification of Yttrium Aluminum Garnet (YAG) material which comprises the following steps: 0 fabrication of a porous compact of yttria and alumina mixture by pot milling in alcohol and calclmlning the pressed component at a suitable temperature ti) addition of Cobalt to the porous compact by a cost-effective and novel solution infiltration processing method, III) Sintering of the dried compact at a temperature range of 1850 - 1900 K for a duration not exceeding 3 hours.	

Full Text	FIELD OF THE INVENTION

This invention relates to a process for the densification of Yttrium Aluminum Garnet (YAG) material.

This invention further relates to a method of densifiying YAG material by introducing suitable transition metal oxide additives through solution infiltration route.

BACKGROUND Of THE  INVENTION

Yttrium aluminiun garnet (YAG, Y3  Al5 O12) itan important ceramic material became of

its wide applications. It is used as a rare-earth based phosphorus material in Iwers and as

a refractory coating in electronic devices.  Its compatibility with sapphire leads to

development of composites for structural applications. As a structural material, it has lot

of applications due to its excellent creep resistance and high chemical and thermal

stability.

The sintering of YAG requires very high temperature of the order of 1873-2073 K and

longer sintering times of the order of several hours.  As a result, several, liquid-phase

routes have been discussed in the literature to lower the sintering temperature.

Sinterability of the YAG power obtained by the chemical methods is known in the art

Recently, Kong and Huang have reported the low temperature formation of YAQ from

oxides via a high-energy ball milling process,  Panoerselvam et al have reported the

denfiiftcation of YAG by microwave assisted route.  Efforts have also been made to

density YAG with suitable additives in order to reduce the sintering temperature. De

With sintered YAG to almost theoretical density and obtained a translucent product at a

temperature of 2023 K using SiO2 and MgO as sintering  aids. The effect of metal oxide

on the densification of ceramics plays an important role.

There are however, no published patents available till date for the method of densification

of YAG material.  Also, no reports or patents are available on the effect of transition

metal oxides on the densification of YAG.

In most of the work mentioned here in before, mere are some shortcomings. Often, the

addition of sintering aids by simple mixing leads to inhomogeneous mixing which may

eventually leads to differential densification of the material. Further, the preparation of powders by solution route has been found economical for bulk production. The properties may also vary from batch to batch preparation and it is also difficult to handle huge amount of very fine powder, which is health-hazardous. Densification using microwaves is also known and which is costly proposition at this stage. In a number of order studies, the duration of sintering at high temperature are large thus making it ineffective for bulk production. Further it is important to form a single phase YAG without any intermediate formation (i.e. any second phase formation) originating from the reaction of the matrix with the infiltrated solution to obtain the desired properties

OBJECTS OF THE INVENTION

It is therefore an object of this invention to propose for the densification of Yttrium Aluminum Garnet (YAG) material, which is economical.

It is a further object of this invention to propose a process for the densification of Yttrium Aluminum Garnet (YAG) material, which requires a nominal quantity of additive for densification.

Another object of this invention to propose a process for the densification of Yttrium Aluminum Garnet (YAG) material which ensures homogeneous distribution of the additive into the matrix.

Yet another object of this invention to propose for the densification of Yttrium Aluminum Garnet (YAG) material where the sintering of YAG is carried out at lower soaking duration at high temperature

DESCRITPtON OF THE INVETNION

According to this invention, there is provided a process for the densification of Yttrium Aluminum Garnet (YAG) material by infiltration of additives comprising the steps of-

i) fabrication of a porous compact of yttria (40-45g) and alumina (50-60g) mixture by a pot milling in alcohol (70-80 wt%) and calcining the compact at a temperature of 1200-1300K for 1.5-2 hours to obtain a porous compact,

ii) preparation of cobalt nitrate solution in distilled water followed by infiltration of the porous compact in the solution in a vacuum dessicator,

iii) sintering of the dried compact at a temperature range of 1850-1973 K for a duration not exceeding 3 hours.

More precisely the process for densification of YAG comprises the steps of: i.  intimate mixing of calculated quantity of high purity raw materials of Yttria

and Alumina in a pot mill using an organic solvent and Alumina grinding

media; ii.  removal of solvent, addition of an organic binder and sieving by known

methods;

iii.  fabrication of cylinders by uniaxial pressing iv.  calcinations of the compact at a temperature range of 1000-1300K to obtain a

porous compact;

v.  preparation of cobalt nitrate solution of 1 -25% in distilled water; vi.  infiltration of the porous compact in the solution in a vacuum dessicator; vii.  drying at temperature range of 350-500K for overnight in an electrical oven; viii.  sintering for a duration of less than 3hrs at peak temperature.

The alumina oxide (Al2 O3) used has a purity of >99.9%, the average particle size-0.2 micron (0.1 to 0.3 micron in general). The other impurities should be in parts per million (ppm) level.

The yttrium oxide (YjQj) used has a purity of >99.9% the average particle size-0.2 micron (0.1-0.3 micron in general). The cobalt nitrate (Co(NOj)j oTfeO) is analytical reagent grade with a purity >99.0%.

The alumina and yttria powders are used in a ratio in the range of 57 to 43.

Intimate wet mixing in pot mill for mill for 3-6hrs is required Solvents may be dried out by electrical heating in oven or using infrared lamp. The binder can be polyethylene glycol (PEG-4000) or polyvinyl alcohol (PVA). The binder may be in the range of 2-5% of the total mix Distilled water should be used for making solution. The infiltration time can from 15mins to 60mins. The forming pressure during compaction may be in the range of 300-400 Kgs/cm2 . Sintering of dried and infiltrated components is effected in an electric / gas.

operated furnace at a temperature in the range of 1850-1973K for 1.5-3 hrs. It has been seen that different colors can be imparted to YAG by infiltrating different transition metal oxides, eg. nickel, copper, chromium, etc. The density was measured by water displacement method.

The beat yttrium aluminum garnet (YAG) material produced by the process of the present

invention has the following properties .

Density	: 4.5g/cc

Apparent porosity	: 0%

Linear shrinkage	: 19

Vickers hardness	1250HV1.0

Major phases: only	: YAG

Average grain size	: 5.5 micron

The invention will now be explained in. greater detail with the help of the following non-limiting examples and illustrated with the help of the accompanying drawings. However, the examples are given as a way of illustration of the invention and should not be construed to limit the scope of the present invention.

Example 1

57g high purity alumina and 43 g of high purity yttria are intimately mixed in 80 ml analytical reagent grade of isopropyl alcohol for 6 hrs. in a plastic pot rsing a roller mill. High purity alumina grinding media was used for this purpose. Heating under infrared lamp dried the solvent, 2-4% polyethylene glycol was used in water as binder to the dried powder and the mixture was sieved by a conventional method. The sieved powder was fabricated into cylinders by uniaxial pressing at a pressure, range of 300-400 kgs/cm2 and dried for 4-6 hrs, in an electrical oven at a temperature range of 350-400 K The dried compact was calcined at a temper at ui a of 1273K For 2. hrs. duration. The dried compact, was infiltrated in a vacuum dessicaior for 15 min. with 1% cobalt nitrate solution in water. The infiltrated compact was dried in an electrical oven for 3-6 hrs. prior to sintering in air at a temperature of 1873K for a duration of 2 hrs, at the peak temperature, The density, porosity of the sintered compacts are given in Table 1.

Example 2

57g high purity alumina and 43g of high purity yttria are intimately mixed in 80ml analytical reagent trade of isopropyl alcohol for 6 hrs. in a plastic pot using a roller mill. High purity alumina grinding media was used for this purpose. Heating under infrared lamp dried the solvent. 2-4% polyethylene glycol was used in water as binder to the dried powder and the mixture was sieved by a conventional method. The sieved powder was fabricated into cylinders by uniaxial pressing at a pressure range of 300-400 kgs/cm2 and dried for 4-6 hrs. in an electrical oven at a temperature range of 350-400K. The dried compact was calcined at a temperature of 1273K for 2 hrs. duration. The dried compact was infiltrated in a vacuum dessicaior for 15 mins. with 5% cobalt nitrate solution in water. The infiltrated compact was dried in an electrical oven for 3-6 hrs. prior to sintering in air at a temperature of 1873K for a duration of 2 hrs. at the peak temperature. The density, porosity of the sintered compacts are given in Table 1, Fig,l is the x-ray diffraction of pure YAG infiltrated with 5% cobalt nitrate solution. Fig.2 is the energy dispersive x-ray analysis (EDAX) of sintered YAG and the scanning electron micrograph of the sintered YAG is given in Fig. 3,

(Table Removed)#: As sintered at 1873K for 2 hre in air (Green density  2.60 g/cc)

As can be seen from Table 1, YAG can be fully sintered by infiltrating with 5% cobalt, nitrate solution by a simple, novel and cost-effective- method. Further., addition of cobalt nitrate has no significant effect on the densification). There was no evidence of cobalt in the x-ray diffraction pattern (Fig. 1). The EDAX pattern also could not detect significant amount of cobalt in YAG (Fig.2), This observation implies that cobalt is present in a very small quantity which cannot be detected by the analytical techniques used in this study. The scanning

electron micrographs revealed equiaxed grains with no porosity confirming the densification of the material (Fig.3).

The present invention is advantageous as it uses a simple, low-cost and infiltration technique to introduce a very small amount of additive typically less than 1 mol %) uniformly in the matrix and is very effective in densification of yttrium aluminum garnet (YAG) material. Further, the

Soking period at the peak temperature can kept minimum to make it a cost-

effective route. This also reduces the unnecessary grain growth in the material, which is a negative factor for higher structural characteristics of the material.

WE CLAIM

1.	A process for the densification of Yttrium Aluminum Garnet (YAG) material by

infiltration of additives comprising the steps of:-

i) fabrication of a porous compact of yttria (40-45g) and alumina (50-60g) mixture by a pot milling in alcohol (70-80 wt%) and calcining the compact at a temperature of 1200-13 OOK for 1.5-2 hours to obtain a porous compact,

ii) preparation of cobalt nitrate solution in distilled water followed by infiltration of the porous compact in the solution in a vacuum dessicator,

iii) sintering of the dried compact at a temperature range of 1850-1973 K for a duration not exceeding 3 hours.

2.	A process as claimed in claim 1 wherein both alumina (0.1-0.3 Um) and yttria

(01-0.3 Um) are of high purity and posses sub-micro average particle size.

3.	A process as claimed in claim 1 wherein a porous compact has been fabricated to

provide sufficient strength (15-20 MPa) to the body for infiltration of liquid into

it.

4.	A process as claimed in claim 1 wherein Cobalt is chosed as an additive for its

improved role over other metals for enhancing the densification of YAG.

5.	A process as claimed in claim 1 wherein Cobalt is introduced to the porous matrix

by infiltration  of Cobalt nitrate solution in water resulting in homogenous

distribution of Cobalt in the porous compact.

6.	A process as claimed in claim 1  wherein the amount of additive used in

enchancing the densification of YAG is kept at a minimum of less than 1 mole

percent.

7.	A process as claimed in claim 1 wherein the sintering of the compact with the

infiltrated component is carried out at a temperature range of 1850-1900K for a

duration of 2-3 hours at the peak temperature.

8.	A process as claimed in claim 1 wherein after densification, a single phase YAG

is developed excluding any second phase development originating from the

reaction of the matrix with the infiltrated solution.

9.	A process as claimed in claim 1 wherein different colours are imparted to YAG

by infiltrating different transition metal oxides e.g. Nickel, Copper, Chromium

etc.

10.	A process for densification of Yttrium Alumina Garnet (YAG) material by

infiltration of additives substantially as herein described.

Documents:

				1197-del-2003-abstract.pdf

				1197-del-2003-claims.pdf

				1197-del-2003-correspondence-others.pdf

				1197-del-2003-correspondence-po.pdf

				1197-del-2003-description (complete).pdf

				1197-del-2003-drawings.pdf

				1197-del-2003-form-1.pdf

				1197-del-2003-form-19.pdf

				1197-del-2003-form-2.pdf

				1197-del-2003-form-3.pdf

				1197-del-2003-gpa.pdf

« Previous Patent

Next Patent »

Patent Number	216950	

Indian Patent Application Number	1197/DEL/2003	

PG Journal Number	13/2008	

Publication Date	31-Mar-2008	

Grant Date	20-Mar-2008	

Date of Filing	24-Sep-2003	

Name of Patentee	BHARAT HEAVY ELECTRICALS LTD.	

Applicant Address	BHEL HOUSE, SIRI FORT, NEW DELHI-110049, INDIA.	

Inventors:

#	Inventor's Name	Inventor's Address	

1	SATAPATHY LAKSHMI NARAYAN	BHARAT HEAVY ELECTRICALS LTD., CERAMIC TECHNOLOGICAL INSTITUTE, CERAMIC BUSINESS UNIT, BHARAT HEAVY ELECTRICALS LIMITED, IISC POST, BANGALORE-560012, INDIA.	

PCT International Classification Number	C04B 035/582	

PCT International Application Number	N/A	

PCT International Filing date		

PCT Conventions:

#	PCT Application Number	Date of Convention	Priority Country	

1			NA	

© All Indian Patents, 2013-2021.

  Patent data available in the public domain from Indian Patents Office, Department of Industrial Policy and Promotions, Ministry of Commerce and Industry, Government of India.

File: patents/216966-a-magneto-resistive-polymer-composition.html
Indian Patents. 216966:''A MAGNETO- RESISTIVE POLYMER COMPOSITION ''

Indian Patents

Recently Granted Patents

  Recently Published Patents

Title of Invention	''A MAGNETO- RESISTIVE POLYMER COMPOSITION ''

Abstract	A magneto-resistive Cr02 polymer composite blend comprising 90-95% by weight of the polymer preferably Low Density Poly Ethylene, 5-10% by weight of magnetic filler preferably CrO2 and 2-4% by weight of an additive, prepared by the process of mixing the said polymer, said CrO2 and said additive in a mortar pestle to obtain a homogenous mixture , the said mixture is heated at a temperature of 95-100°C to obtain a blended melt, the said blended melt is then casted between two metal plates to obtain sheets by applying the pressure.	

Full Text	The subject invention relates to a magneto-resistive polymer composition for use in magnetic storage devices, such as in the audio and video tapes as magnetic read heads, magnetic field probes, or current voltage sensors in electrical devices and the process for the preparation of the same to provide a matrix for conducting and magnetic fillers to form a blend which in turn shows the desired magneto-resistive property.

The present invention also resides in the process for the preparation of a magneto-resistive polymer composite blend comprising a polymer, preferably Low Density Poly Ethylene (LDPE), the ferromagnetic filler preferably Chromium Oxide capable of exhibiting magnetic properties and an additive preferably conducting carbon brings about magneto-resistive properties in the composite.

The embodiment of the invention resides in the fabrication of the conducting polymer blend which would mimic the properties of ferromagnetism and metallic conductivity of the bulk CrO2 and to characterize its electrical property in the presence of an external magnetic field.

The object of the present invention is to improve the conductivity between the CrO2 grains embedded in a highly insulating polymer phase by adding an additive. The proportion of this additive in the polymer:CrO2:additive ratio varies from 3-10wt%. Percolation between the CrO2 grains is achieved even with 3% of this additive.

However a nominal composition of >3% is always preferred to keep the material below 100 Ohms. As a result of effective percolation between the magnetic CrO2 particles through a conducting additive network the response of the Cr02 -polymer blend can be measured by applying an external magnetic field.

Chromium (iv) oxide, CrO2 is known for its unique application as a tape material. It is a metal and at room temperature Ferro-magnet having a Curie Temperature of 385°K and at T=OK, it's a half metallic Ferro-magnet. This oxide is hydro-thermally prepared and has fine grained needles with acicular shape, a feature desired for magnetic storage applications. However, a new property such as magneto-resistance was realized in this compound recently. This property exhibits a large drop in resistance on application of an external field. The sensitivity with which it can change its resistance in the presence of an applied magnetic field determines whether this compound could be used as magnetic sensors.

Such magneto-resistive features have been exemplified in a variety of compounds which includes ferromagnetic Fe and Co based alloys, rare earth manganites. While, alloys exhibit this property in thin film configuration when stacked as magnetic and non-magnetic layers, manganites show such drop in resistance both in bulk and as thin films. This property if realized as a polymer, it can be exploited in a variety of applications due to ease of processing such a compound to any desired size and shape. This challenge therefore lies on the design of a polymer blend which can show such unique magneto-resistive behavior.

Electrically conducting polymer composite materials exhibiting positive temperature co-efficient of resistance effect have been in use in resistance switching devices for many years. These materials are characterized by a switch temperature at which the material resistivity changes by orders of magnitude. The most studied polymer composite system which exhibits this effect consists of polyethylene loaded with carbon black . At temperature below 130° C i.e. below the melting point of polyethylene there is an anomalous resistance which raises by orders of magnitude. This increase in resistance is believed to be due to the increased Carbon black particle separation which forms a dis-continuous polyethylene phase expansion. Upon melting, conducting polymer composite materials have been realized in

co-polymer blends too, such as polyethylene-polystyrene copolymers wherein conducting fillers such as carbon black can bring about electrical percolation at doping levels below 3wt%. As a result , a co-polymer which otherwise shows resistance of the order of M Ohms, shows below 100 Ohms when doped with conducting filler such as carbon black . This aspect in particular is used in sensor technology.

Conducting polymer composite materials consisting of a random distribution of a conducting filler throughout an insulating polymer are of interest for several applications. CrO2 being an important electronic material finds application as a recording material owing to its unique property of being ferromagnetic and metallic at room temperatures. Studies on CrO2 are limited owing to its thermal instability. The compound decomposes above 300° C which limits its application. The key tools in the design of a CrO2 based polymer blend are in appropriate polymer and selective localization of CrO2 grains in the blend. The best way to fabricate such a composite is to selectively disperse the CrO2 conducting chain with the filler in the insulating polymer matrix so that it forms a current conducting chain with the filler concentration as low as possible. An essential prerequisite for technological application is to retain the aciculate nature of the CrO2 grains during composite processing.

Accordingly, the present invention relates to a magneto-resistive Cr02 polymer composite blend for use in magnetic storage devices such as in the audio and video tapes as a magnetic read heads, magnetic field probes, or current voltage sensors in electrical devices comprising

88-93%  by weight  of the  polymer preferably  Low  Density  Poly Ethylene;

5-8% by weight of magnetic filler preferably CrO2 and

2-4% by weight of an additive.

The said polymer, preferably low density polyethylene is having a mesh size 200 micron and 99.9% purity and the said magnetic filler is in the form of powder.

The polymer composite blend is having the melting temperature of about 95° C.

The invention also resides in the process for the preparation of a magneto-resistive CrO2 polymer composite blend, comprising

mixing the said polymer, said CrO2  and said additive as conducting carbon in a mortar pestle to obtain a homogenous mixture

heating the said homogenous mixture at a temperature of 95-100°  C to obtain a blended melt

casting the said melt between two metal plates to obtain sheets by applying uniaxial pressure.

The pressure applied to obtain the said sheet is in the range of from 4-5.5Kpa.

Alternatively in the process for the preparation of a magneto-resistive polymer composite blend, the said polymer, said CrO2 and said additive were mixed to obtain a homogenous mixture , the said homogenous mixture is transferred into a die to obtain a pellet by applying a pressure of 4.5-5.5Kpa. The pellet so obtained is placed in a metallic mould and kept in a preheated hot press machine to allow the said polymer to melt at a pressure of 4 - 5.5Kpa and flow into thick sheet . The said mould is then cooled to obtain a film having magnetic properties.

The said mould used in the subject invention is preferably made up of aluminium and said hot press machine is uni-axial hot press machine.

The size of the said films so produced varies from 10 mm to 25 mm in diameter depending on the size of the powder compact of the mixture.

The subject application may better be understood with reference to accompanying drawings. However, the same should not be construed to restrict the scope of application as they are for illustrative purposes only.

STATEMENT OF THE INVENTION

According to the present invention there is provided a magneto-resistive polymer composition for use in magnetic storage devices such as in the audio and video tapes as magnetic read heads, magnetic field probes, or current voltage sensors in electrical devices comprising:

88-93% w/w of a polymer preferably low density poly ethylene; 5-8 % w/w of a magnetic preferably CrC^; and 2-4% w/w of an additive such as conducting carbon.

BRIEF DESCRIPTION OF THE ACCOMPANYING DRAWINGS

Figure 1 depicts the X-ray diffractogram of the CrO2 polymer blend which shows magneto-resistive properties.

Figure 2 depicts the SEM micrograph of the CrO2-polymer blend showing the features of grains. The black regions along the grains are predominantly carbon rich.

Figure 3 depicts the resistance versus temperature plot.

Figure 4(a-c) depicts the magneto -resistive property of the material at different temperature.

DETAILED DESCRIPTION OF THE INVENTION

The invention describes a process in which a magneto-resistive material is embedded in a highly insulating polymer matrix and effective percolation between the CrO2 grains is achieved by adding another additive which has ability to bring about electrical percolation between the magneto-resistive material. The magneto-resistive material, in the presence of an external

magnetic field shows a unique drop in resistance of about 11% at 5K and at 5 Tesla. The nature of such magneto-resistance is exemplified in figures 4(a-c). The magneto-resistance ratio is defined as AR/RH.

The subject invention brings about a novel aspect of granular magneto-resistive system in which a polymer plays a role of a insulating matrix and the filler CrO2, which is ferromagnetic and a metal behaves just as a bulk CrO2, even with a composition of 10-20% by weight in 80-90% of the polymer.

The polymer used in the subject invention preferably is LDPE having commercial grade purity of 99.9% having a melting point of 130°C. To make a polymer blend, the physical mixture of the polymer, CrO2 and an additive is fed into a Brabender to make a melt at 95-100° C. The melt is then casted between two metal plates and drawn into sheets by applying a pressure of up to 5Kpa.

In an another embodiment, the polymer blend may be made by placing a powder compact of 5mm and thickness of 3mm in a metallic mould. The mould so used is preferably made up of aluminum. The metallic mould is then kept in a uniaxial hot press machine maintained previously at a set temperature of 95°C. The polymer melts and flows into the thick sheet , on applying the desired pressure. The pressure so applied is up to 5Kpa. The mould is kept at the desired pressure for about 5 minutes and then the pressure is allowed to release. The mould then is removed from the said hot press and is allowed to cool. The film so obtained in the polymer blend which is black, glossy and about 8-11 mm in dia.

The thickness and the size of the blend can be varied depending upon the die used, amount of material taken and the size of the pellet taken.

The weight percentage composition can be varied as follows :

(Table Removed)

The additive used is acetylene carbon which is a conducting form of carbon. The additive by itself does not show magneto-resistive property but performs only the act of providing percolation between magnetic grains. Percolation could be achieved with a minimum weight percentage of about 3%. Two probe resistance measurements show a resistance in 300K Ohms range for 3% additive. 5-8% additive was found to be conducive for the magneto-resistance measurements.

The mechanism of magneto resistance follows that the CrO2 grains of the magneto resistive material tends to be fully spin polarized within each grain, meaning that the electrons of single grain have the same spin orientation. This polarization results from a ferromagnetic, electrons within individual grains have the same spin orientation, but the spin orientation of the electrons in adjacent grain will typically be different. In order words the transfer integral,

Ty » COS0 y, where i and j are the grains aligned by an angle, theta 0.

The extent of intergrain electron transport in a material is highly dependent on the spin orientation of electrons in adjacent grains. It is relatively difficult for an electron of a certain spin orientation to move across the grains of a material when all the successive grains have electrons of different spin orientation. Upon application of the magnetic field to some spin polarized materials, at least some of the grains will arrange themselves such that their electrons can have the similar spins. The granular polarization makes electron transport across successive grains easier and thereby cause the

resistivity of the material to decrease. This relationship between applied magnetic field and resistance is magneto-resistance.

In the subject invention, the presence of insulating polymer as a major phase in the polymer blend acts as the insulating barrier providing magnetic decoupling between adjacent grains of the CrO2. The insulating barrier however can be overcome with another additive such as Carbon which provides percolation between these grains. As a result a conducting thread is established. The desirable magneto-resistance offered by CrO2 grains is reflected hence by Fig.4a-c.

The subject invention employs the ability of the polymer blend to respond by way of resistive changes to small changes in applied magnetic field. Examples of article include sensor devices such as a magnetic read heads, magnetic field probes, or current voltage sensors in electrical devices.

Figure 1 shows the X-ray diffractogram of the CrO2 polymer blend . The first curve marked CB, shows the X-ray pattern of the additive alone. The curve marked 82468, denotes the CrO2-polymer blend. The X-ray reflections correspond to both the additive and bulk CrO2. The weakly intense peak with d values of 4.130 and 3.687 Angstrom denote the presence of the additive CB. The other reflections shown in figure 1 are due to CrO2.

Figure 2 shows the scanning electron micro-graph of the as-prepared CrO2 polymer blend. The gray regions as shown in figure 2 are presumably the Cr02 grains and the dark regions interconnecting those grains are additive rich regions. Percolation between grains is achieved by doping up to 3-8% additive.

Figure 3 shows the plot of normalized resistance versus temperature plot for the Cr02 polymer blend with and without the application of an external magnetic field. Note the sharp decrease in resistance at low temperatures

below 10K . The drop in resistance arises out of inter-grain tunneling when two moments of neighboring grains are forced to align by applying an external magnetic field.

Figures 4(a-c) shows plot of magneto-resistance at different temperatures . The field dependence of resistance is more pronounced at temperatures below 4K and the percentage of magneto-resistance decreases with increasing temperatures. This is because the moments of each CrO2 grain in the polymer blend is so randomly oriented that the external field is unable to force the grains to orient parallel to each other . As a result there is no substantial change in the resistance. However at low temperatures, inter grain tunneling shows drastic change in resistance as a function of magnetic field.

EXAMPLES: EXAMPLE 1:

4% of the carbon black as additive and 16% of CrO2 and 80% of low density polyethylene were mixed together in a agate mortar pestle and the intimately mixed powder was compacted together as a pellet using a die of 5mm diameter. The powder was compacted to a thickness of about 4mm thickness by applying a pressure of about 3 Tonnes. The pellets so obtained were placed in a preheated die heated at 95° C . The die was closed and placed in a hydraulic press and a uni-axial pressure of about 5 Tonnes was applied . The polymer composite melts at the applied pressure and temperature to form a blend, which is circular in shape and having a thickness of about 1mm, forming the basis for preparing the Cr02 blend with varying composition. The thickness and shape of the blends can be changed with the configuration of the die that is employed.

EXAMPLE 2:

5% of the carbon black as additive and 14% of Cr02 and 81% of low density polyethylene were mixed together in a agate mortal and the intimately mixed powder was compacted together as a pellet using a die of 5mm diameter. The

powder was compacted to a thickness of about 4mm thickness by applying a pressure of about 3 Tonnes. The pellets so obtained were placed in a preheated die heated at 95 ° C . The die was closed and placed in a hydraulic press and a uni-axial pressure of about 5 Tonnes was applied . The polymer composite melts at the applied pressure and temperature to form a blend, which is circular in shape and having a thickness of about 1mm, forming the basis for preparing the CrO2 blend with varying composition. The thickness and shape of the blends can be changed with the configuration of the die that is employed.

.A rectangular portion of the blend was employed for electrical resistivity studies. Four probe contacts were made with electrolytic grade silver paint and insulated copper wire. A He Cryostat, Oxford instrument was employed for studying the resistance versus temperature plot. The samples were cooled at 4.2K and the resistance as a function of applied magnetic field 0 to 5 Tesla was measured at different temperatures.

The subject application is a mere statement of invention, where various modifications and alterations are possible without deviating from the scope of the invention, hence the present application should not be construed to restrict the scope of the invention.

WE CLAIM:

1. A magneto-resistive polymer composition for use in magnetic storage devices such as in the audio and video tapes as magnetic read heads, magnetic field probes, or current voltage sensors in electrical devices comprising:

88-93% w/w of a polymer preferably low density poly ethylene; 5-8 % w/w of a magnetic preferably CrO2; and 2-4% w/w of an additive such as conducting carbon.

2.	A polymer composition as claimed in claim 1, wherein the said polymer is in

the form of powder.

3.	A  polymer composition as claimed in claim 1, wherein  the said magnetic

filler is in the form of powder.

4.	A polymer composition as claimed in claim 1, wherein the said additive is in

the form of powder.

5.	A polymer composition as claimed in claim 1, wherein  the said low density

polyethylene is having a mesh size 200 micron and 99.9% purity.

6.	A  polymer composition  as  claimed  in  claim  1,  wherein  the  melting

temperature of the said polymer is 95°C under a pressure of 5Kpa.

7.	A process for the preparation of a said magneto-resistive polymer composition

as claimed in claim 1, comprising :

mixing the Low Density Poly Ethylene, said CrOa and said conducting carbon in a mortar pestle to obtain homogenous mixture;

heating the said homogenous mixture at a temperature of 95-100°C to obtain a blended melt;

casting the said melt between two metal plates to obtain sheets or in a metallic mould to obtain pellet by applying the pressure;

optionally placing the pellet in a preheated mould and applying the pressure to obtain a film having magnetic properties.

8.	A process as claimed in claim 7, wherein the said pressure is applied to the

metal plates to obtain said sheet is from 4-5.5 Kpa.

9.	A process for the preparation of magneto-resistive polymer composition

substantially as herein before described with reference to the foregoing examples.

10.	A  magneto-resistive  polymer composition  substantially as herein  before

described with reference to the foregoing examples.

Documents:

				934-del-2000-abstract.pdf

				934-del-2000-claims.pdf

				934-del-2000-correspondence-others.pdf

				934-del-2000-correspondence-po.pdf

				934-del-2000-description (complete).pdf

				934-del-2000-drawings.pdf

				934-del-2000-form-1.pdf

				934-del-2000-form-19.pdf

				934-del-2000-form-2.pdf

				934-del-2000-form-26.pdf

				934-del-2000-form-3.pdf

				934-del-2000-gpa.pdf

				934-del-2000-petition-138.pdf

« Previous Patent

Next Patent »

Patent Number	216966	

Indian Patent Application Number	934/DEL/2000	

PG Journal Number	13/2008	

Publication Date	31-Mar-2008	

Grant Date	20-Mar-2008	

Date of Filing	13-Oct-2000	

Name of Patentee	INDIAN INSTITUTE OF TECHNOLOGY,	

Applicant Address	KANPUR -208 016, UTTAR PRADESH,INDIA,	

Inventors:

#	Inventor's Name	Inventor's Address	

1	SOLOMON SUNDAR MANOHARAN,	DEPARTMENT OF CHEMISTRY, INDIAN INSTITUTE OF TECHNOLOGY, KANPUR-208 016, U.P.	

PCT International Classification Number	C08L 39/06	

PCT International Application Number	N/A	

PCT International Filing date		

PCT Conventions:

#	PCT Application Number	Date of Convention	Priority Country	

1			NA	

© All Indian Patents, 2013-2021.

  Patent data available in the public domain from Indian Patents Office, Department of Industrial Policy and Promotions, Ministry of Commerce and Industry, Government of India.
