Repository: anandvc/allindianpatents

File: patents/216973-an-improved-process-for-the-preparation-of-a-poly-propylene-moulding-compound-having-high-impact-and-high-tensile-strenth.html
Indian Patents. 216973:"AN IMPROVED PROCESS FOR THE PREPARATION OF A POLY PROPYLENE MOULDING COMPOUND HAVING HIGH IMPACT AND HIGH TENSILE STRENTH"

Indian Patents

Recently Granted Patents

  Recently Published Patents

Title of Invention	"AN IMPROVED PROCESS FOR THE PREPARATION OF A POLY PROPYLENE MOULDING COMPOUND HAVING HIGH IMPACT AND HIGH TENSILE STRENTH"

Abstract	This invention relates to an improved process for the preparation of a polypropylene moulding compound having high impact and high tensile strength. The prior art for the preparation of polypropylene compound having high impact strength consists of either copolymerization or blending with rubbery polymers. The use of modified additives has also been mentioned. However, the process of improving the impact strength almost invariably leads to decrease of tensile strength. Thus there is no prior art for preparation of polypropylene moulding compound having high impact strength as well as high tensile strength. The polypropylene moulding compound prepared according to the process described in the present invention, both the impact strength as well as the tensile strength are higher than that obtained in pure unmodified polypropylene compound.	

Full Text	This invention relates to an improved process for the preparation of a polypropylene moulding compound having high impact and high tensile strength.

There is a large demand for commodity polymers such as polypropylene having enhanced mechanical properties such as tensile and impact strength. The tensile strength of polymers is usually increased by the incorporation of glass fibres. However, this invariably affects the impact strength of polypropylene due to differences in crystallinity and embrittlement at the polymer - fibre interface. Further, glass fibres are very abrasive and cause deterioration of the surface of the barrels and screws of the compounding and moulding machines. It is also difficult to make glass fibre into very thin diameter since it is a high temperature process and special equipment is needed for the same. It is essential to have very thin fibres in order to increase the aspect ratio when added to the polymer especially as short fibres so as to enhance the properties of the final product.

The prior art for the preparation of polypropylene compound having high impact strength

consists of either copolymerization or blending with rubbery polymers. The use of modified

additives  has  also  been  mentioned  as  described  in  our  co-pending  patent  application

\	...... .._...  ,  - - -  —	__

(2626/DEL/96). However, the process of improving the impact strength almost invariably leads to decrease o!' tensile strength. Thus there is no prior art for preparation of polypropylene moulding compound having high impact strength as well as high tensile strength.

The main object of the present invention therefore is to provide an improved process for the preparation of a polypropylene moulding compound having high impact strength as well as

high tensile strength.

Accordingly, the present invention provides an improved process for the preparation of a polypropylene moulding compound having high impact and high tensile strength which comprises; characterized in that complexing a salt of alkaline earth metal with a polymer in an aliphatic alcohol, allowing the complex to digest for 10 to 12 hrs, reacting the digested complex with a solution of sulfate of alkali metal in a polar solvent, allowing it to stand for more than 10 hrs to obtain the precipitate, filtering, washing the precipitate with deionised water and drying at a temperature ranging form 45°C to 55°C to obtain the additive in powder form, mixing the said powdered additive with polypropylene in a ratio of additive to polypropylene in the range of 1:8 to 1:18 (w/w) in a melt extruder to form a homogenous solid, moulding by known methods the above homogeneous solid, to obtain the desired polypropylene molded product having high impact and high tensile strength.

In an embodiment of the present invention the non-aqueous solvent used is a aliphatic alcohol selected from methanol, ethanol and butanol.

In an embodiment of the present invention the polar solvent used for preparation of the solutions of the sulfates of alkali metal is selected from the group consisting of methanol dimethyl sulfoxide, dimethl foramide and water.

In another embodiment of the present invention the polymer used for complexing the reactant contains ether, hydroxyl or carboxylic groups having molecular weight greater than 104 and is selected from the group consisting of polyethylene oxide, polyvinyl alcohol, polyvinyl acetate, polyvinyl butyral.

In yet another embodiment of the present invention the ratio of additive to polypropylene (w/) used is preferably 1:9.

In still another embodiment of the present invention the salt used for complexation is a salt of

alkaline earth metal selected from the group consisting of calcium, strontium and barium

preferably calcium.

In still another embodiment of the present invention the amount of distilled water used for

washing the precipitate is ranging from 0.5 to 10 litres, preferably 1 litre for 250 gms of the

precipitate formed.

The invention is described herein by the following examples, which are illustrative only and

should not be construed to limit the scope of the invention in any manner.

EXAMPLE - 1

Calcium chloride (163 gms) was dissolved in methanol with continuous stirring while high

molecular weight (MW 3 x 105) polyethylene oxide was added to it. The stirring was continued until a clear solution was obtained without any turbidity or particle suspension. This was allowed to stand for 10 hrs at 28°C so as to form a homogenous complex. A solution of potassium sulfate containing 256 gms in 1200 ml methanol was slowly poured in the complex without stirring. The whole mixture v/as allowed to digest for 12 hrs and then stirred for 10 mins and again allowed to stand for 30 mins. The white precipitate obtained was filtered, washed with 3 litres of distilled water, dried to obtain the powder of the additive. 24 gms of this powder were mixed with 200 gms of polypropylene (MFI 8 to 10) in a single screw extruder held at 180°C to 190°C and extruded at I he nozzle temperature of 205°C to obtain strands which were chopped to form pellets of the polypropylene moulding compounds. The modified polypropylene compounded pellets were injection moulded under standard conditions (feed temperature 180°C, mid zone temperature 190°C to 195°C and exit zone at 205°C, mould temperature 26°C and pressure of

1905 bars) to give polypropylene mouldings having high impact and high tensile strength.  The properties of these mouldings are given in Table - 1.

EXAMPLE - 2

Calcium chloride (205 gms) was dissolved in 1000 ml methanol with continuous stirring to which were added 28 gms of polyethylene oxide (MW 3 x 105). The solution was stirred till the components dissolved completely and then allowed to stand for 10 hrs at 28°C so as to form a complex. Potassium sulfate solution (322 gms in 1200 ml distilled water) was slowly added without stirring to the complex and the mixture digested for 12 hrs at 28°C. The solution was then stirred was for 15 mins and the white precipitate filtered. The precipitate was lightly washed with 
Table-1

(Table Removed)

* Original polypropylene (MFI 8-10) injection moulded under same conditions as in above examples, a , b : Tested as per ASTM standard specifications D 256 and D 638

It is seen from the data in Table-1 that in the polypropylene moulding compound prepared according to the process described in the present invention, both the impact strength as well as the tensile strength are higher than that obtained in pure unmodified polypropylene compound. Thus the process for the preparation of polypropylene moulding compound as described in the present invention leads to improvement of both impact strength and the tensile strength. The main advantage of the present invention is that the additive which is incorporated in polypropylene moulding compound needs no treatment and high impact together with tensile strength are obtained simultaneously with single additive.

We Claim:

1.	An improved process for the preparation of a polypropylene moulding compound having

high impact and high tensile strength which comprises; characterized in that complexing

a salt of alkaline earth metal with a polymer in an aliphatic alcohol, allowing the

complex to digest for 10 to 12 hrs, reacting the digested complex with a solution of

sulfate of alkali metal in a polar solvent, allowing it to stand for more than 10 hrs to

obtain the precipitate, filtering, washing the precipitate with deionised water and drying

at a temperature ranging form 45°C to 55°C to obtain the additive in powder form,

mixing the said  powdered  additive with  polypropylene  in  a  ratio of additive  to

polypropylene in the range of 1 :8 to 1:18 (w/w) in a melt extruder to form a homogenous

solid, moulding by known methods the above homogeneous solid  to obtain the desired

polypropylene molded product having high impact and high tensile strength.

2.	An improved process as claimed in claim 1 wherein, the aliphatic alcohol is selected

from methanol, ethanol and butanol.

3.	An improved process as claimed in claim 1 & 2 wherein, the polar solvent used for

preparation of the solutions of the sulfates of alkali metal is selected from the group

consisting of methanol dimethyl sulfoxide, dimethyl foramide and water.

4.	An improved process as claimed in claim 1-3 wherein, the polymer used for complexing

the reactant contains ether, hydroxyl or carboxylic groups having molecular weight

greater than  10  and  is selected from the group consisting of polythylene oxide,

polyvinyl alcohol, polyvinyl acetate, polyvinyl butyral.

5.	An  improved  process as claimed  in claim  1-4 wherein, the  ratio of additive to

polypropylene (w/w) used is preferably 1:9.

6.	An improved process as claimed in claim 1-5 wherein, the salt used for complexation is a

salt of alkaline earth metal selected from the group consisting of calcium, strontium and

barium preferably calcium.

7.	An improved process as claimed in claim 1-6 wherein, the amount of distilled water used

for washing the precipitate is ranging from 0.5 to 10 liters, preferably 1 liter for 250 gms

of the precipitate formed.

8.	An improved process for the preparation of polypropylene moulding compound having

high impact strength and high tensile strength substantially as herein described with

reference to the examples.

Documents:

				109-del-2001-abstract.pdf

				109-del-2001-claims.pdf

				109-del-2001-correspondence-others.pdf

				109-del-2001-correspondence-po.pdf

				109-del-2001-description (complete).pdf

				109-del-2001-form-1.pdf

				109-del-2001-form-19.pdf

				109-del-2001-form-2.pdf

				109-del-2001-form-3.pdf

« Previous Patent

Next Patent »

Patent Number	216973	

Indian Patent Application Number	109/DEL/2001	

PG Journal Number	13/2008	

Publication Date	31-Mar-2008	

Grant Date	24-Mar-2008	

Date of Filing	31-Jan-2001	

Name of Patentee	COUNCIL OF SCIENTIFIC AND INDUSTRIAL RESEARCH	

Applicant Address	RAFI MARG, NEW DELHI- 110 001, INDIA.	

Inventors:

#	Inventor's Name	Inventor's Address	

1	SUBRAMANIAM RADHAKRISHNAN	NATIONAL CHEMICAL LABORATORY, PUNE- 411008, (MAHARASHTRA)INDIA	

2	COMANDUR SAUJANYA	NATIONAL CHEMICAL LABORATORY, PUNE- 411008, (MAHARASHTRA)INDIA	

PCT International Classification Number	C08F 10/06	

PCT International Application Number	N/A	

PCT International Filing date		

PCT Conventions:

#	PCT Application Number	Date of Convention	Priority Country	

1			NA	

© All Indian Patents, 2013-2021.

  Patent data available in the public domain from Indian Patents Office, Department of Industrial Policy and Promotions, Ministry of Commerce and Industry, Government of India.

File: patents/216979-a-biodegradable-copolymer-composition.html (part 1 of 2)
Indian Patents. 216979:"A BIODEGRADABLE COPOLYMER COMPOSITION"

Indian Patents

Recently Granted Patents

  Recently Published Patents

Title of Invention	"A BIODEGRADABLE COPOLYMER COMPOSITION"

Abstract	The present invention relates to a film comprising a biodegradable copolymer, wherein the copolymer comprises at least two randomly repeating monomer units (RRMU) wherein the first RRMU monomer unit has the structure and the second RRMU has the structure wherein at least 50% of the RRMUs have the structure of the first RRMU. The present invention further relates to an absorbent article comprising a liquid pervious topsheet, a biodegradable liquid impervious backsheet comprising the above film, and an absorbent core positioned between the topsheet and the backsheet.	

Full Text	This is a divisional application out of Indian Patent Application No. 232/DEL/95 dated February 14, 1995.

TECHNICAL FIELD

The present invention relates to a process for preparation of a biodegradable copolymer films comprising the copolymers; and disposable absorbent articles such as diapers, sanitary napkins and pantiliners, comprising such films.

BACKGROUND

A wide variety of absorbent articles designed to be.efficient for the absorption of body fluids such as blood, urine, menses, and the like, are known.  Disposable products of this type generally comprise some sort of fluid-permeable  lopsheet  material,  an  absorbent  core,  and  a  fluid-impermeable backsheet material.  Heretofore, such absorbent structures have been prepared using, for example, topsheet materials prepared from woven, non-woven, or porous formed-film polyethylene or polypropylene materials.  Backsheet materials typically comprise flexible polyethylene sheets.  Absorbent core materials typically comprise wood pulp fibers or wood pulp fibers in combination with absorbent gelling materials.  One aspect of such absorbent articles that has recently been considered is their disposability.  Although such products largely comprise materials which would be expected ultimately to degrade, and although products of this type contribute only a very small percentage of the total solid waste materials generated by consumers each year, nevertheless, there is currently a perceived need to devise such disposable products from materials which are compostable.

A conventional disposable absorbent product is already to a large extent compostable. A typical disposable diaper, for example, consists of about 80% of compostable materials, e.g., wood pulp fibers, and the like. In the composting process soiled disposable absorbent articles are shredded and commingled with organic waste prior to the composting per se. After composting is complete, the non-compostable particles are screened out. In this manner even today's absorbent articles can successfully be processed in commercial composting plants.

Nevertheless, there is a need for reducing the amount of non-compostable materials in disposable absorbent articles. There is a particular need to replace polyethylene backsheets in absorbent articles with liquid impervious films of compostable material, because the backsheet

is  typically  one  of .the  largest  non-compostable  components  of  a conventional disposable absorbent article.

In addition to being compostable, the films employed as backsheets for absorbent articles must satisfy many other performance requirements. For example, the resins should be thermoplastic such that conventional film processing methods can be employed. These methods include cast film and blown film extrusion of single layer structures and cast or blown film coextrusion of multilayer structures. Other methods include extrusion coating of one material on one or both sides of a compostable substrate such as another film, a non-woven fabric, or a paper web.

Still other properties are essential in product converting operations where the films are used to fabricate absorbent articles. Properties such as tensile strength, tensile modulus, tear strength, and thermal softening point determine to a large extent how well a film will run on converting lines.

In addition to the aforementioned properties, still other properties are needed to meet the end user requirements of the absorbent article. Film properties such as impact strength, puncture strength, and moisture transmission are important since they influence the absorbent article's durability and containment while being worn.

Once the absorbent article is disposed of and enters a composting process, other properties become important. Regardless of whether incoming waste is preshredded or not, it is important that the film or large film fragments undergo an initial breakup to much smaller particles during the initial stages of composting. Otherwise, the films or large fragments may be screened out of the compost stream and may never become part of the final compost

In the past, the biodegradability and physical properties of a variety of polyhydroxyalkanoates have been studied. Polyhydroxyalkanoates are polyester compounds produced by a variety of microorganisms, such as bacteria and algae. While polyhydroxyalkanoates have been of general interest because of their biodegradable nature, their actual use as a plastic material has been hampered by their thermal instability. For example, poly-3-hydroxybutyrate (PHB) is a natural energy-storage product of bacteria and algae, and is present in discrete granules within the cell cytoplasm. However, unlike other biologically synthesized polymers such as proteins and polysaccharides, PHB is thermoplastic having a high degree of crystallinity and a well-defined melt temperature of about 18CTC. Unfortunately, PHB becomes unstable and degrades at elevated

temperatures near its melt temperature. Due to this thermal instability, commercial applications of PHB have been extremely limited.

As a result, investigators have studied other polyhydroxyalkanoates such as poly(3-hydroxybutyrate-co-3-hydroxyvalerate) (PHBV), in the hopes of discovering a polyhydroxyalkanoate having sufficient thermal stability and other suitable chemical and physical properties for use in practical applications. Unfortunately, polyhydroxyalkanoates such as PHB and PHBV are difficult to process into films suitable for backsheet applications. As previously discussed, the thermal instability of PHB makes such processing nearly impossible. Furthermore, the slow crystallization rates and flow properties of PHB and PHBV make film processing difficult. Examples of PHB homopolymer and PHBV copolymers are described in U.S. Patent 4,393,167, Holmes et al., issued July 12, 1983, and U.S. Patent 4,880,592, issued November 14, 1989. Copolymers of PHBV are commercially available from Imperial Chemical Industries under the tradename BIOPOL. PHBV copolymers are currently produced with valerate contents ranging from about 5 to about 24 mol%. Increasing valerate content decreases the melt temperature, crystallinity, and stiffness of the polymer. An overview of BIOPOL technology is provided in BUSINESS 2000+(Winter, 1990).

Due to the slow crystallization rate, a film made from PHBV will stick to itself even after cooling; a substantial fraction of the PHBV remains amorphous and tacky for long periods of time. In cast film operations, where the film is immediately cooled on chill rolls after leaving the film die, molten PHBV often sticks to the rolls restricting the speed at which the film can be processed, or even preventing the film from being collected. In blown films, residual tack of the PHBV causes the tubular film to stick to itself after it has been cooled and collapsed for winding.

U.S. Patent 4,880,592, Martini et al., issued November 14, 1989, discloses a means of achieving a PHBV monolayer film for diaper backsheet applications by coextruding the PHBV between two layers of sacrificial polymer, for example a polyolefih, stretching and orienting the multilayer film, and then stripping away the polyolefin layers after the PHBV has had time to crystallize. The remaining PHBV film is then laminated to either water soluble films or water insoluble films such as polyvinylidena chloride or other polyolefins. Unfortunately, such drastic and cumbersome processing measures are necessary in an attempt to avoid the inherent difficulties associated with processing PHBV into films.

Based on the foregoing, there is a need for disposable absorbent articles (e.g., diapers) with increased biodegradability. To satisfy this need, there is a preliminary need for a biodegradable copolymer which is capable

of being easiIy processed into a film for use in such disposable sanitary

garments.

Obtects of the Invention

It is an object of the present invention to provide a film comprising a biodegradable polyhydroxyalkanoate.

It is also an object of the present invention to provide a disposable sanitary garment comprising a film comprising a biodegradable PHA.

SUMMARY

The present invention relates to a film comprising a biodegradable copolymer, wherein the copolymer comprises at least two randomly repeating monofner units (RRMU) wherein the first RRMU has the structure 

(Formula Removed)

and the second RRMU has the structure

(Formula Removed)

wherein at least 50% of the RRMUs have the structure of the first RRMU.

The present invention further relates to an absorbent article comprising a liquid pervious topsheet, a biodegradable liquid impervious backsheet comprising the above film, and an absorbent core positioned between the topsheet and the backsheet.

According to the present invention there is provided a process for preparation of a biodegradable copolymer for preparing single and multilayer films, the biodegradable copolymer having a melt temperature of from 30°C to 160°C and comprising at least two randomly repeating monomer units wherein the first randomly repeating monomer unit has the structure

(Formula Removed)

the second randomly repeating monomer unit has the structure

(Formula Removed)

and optionally additional monomer units such as hereinbefore described; and wherein at least 50% of the randomly repeating monomer units have the structure of the first randomly repeating unit, the process comprising polymerisation of said monomer units, in presence of initiator such as hereinbefore described or biosynthesis by fermentation in presence of organism such as hereinbefore described to obtain the biodegradable copolymer.

DETAILED DESCRIPTION

The present invention answers the need for a biodegradable copolymer which is capable of being easily processed into a film. The present invention further answers the need for disposable absorbent articles with increased biodegradability.

As used herein, "ASTM" means American Society for Testing and Materials.

As used herein, "comprising" means that other steps and other ingredients which do not affect the end result can be added. This term encompasses the terms "consisting of and "consisting essentially of.

As used herein, "alkyl" means a saturated carbon-containing chain which may be straight or branched; and substituted (mono- or poly-) or unsubstituted.

As used herein, "alkenyl" means a carbon-containing chain which may be monounsaturated (i.e., one double bond in the chain) or polyunsaturated (i.e., two or more double bonds in the chain); straight or branched; and substituted (mono- or poly-) or unsubstituted.

As used herein, "PHA" means a polyhydroxyalkanoate of the present invention.

As used herein, "PHB" means the homopolymer poly-3-hydroxybutyrate.

As used herein, "PHBV" means the copolymer poly(3-hydroxybutyrate-co-3-hydroxyvalerate).

As used herein, "biodegradable" means the ability of a compound to ultimately be degraded completely into C02 and water or biomass by microorganisms and/or natural environmental factors.

As used herein, "compostable" means a material that meets the following three requirements: (1) the material is capable of being processed in a composting facility for solid waste; (2) if so processed, the material will end up in the final compost; and (3) if the compost is used in the soil, the material will ultimately biodegrade in the soil.

For example, a polymer film material present in solid waste submitted to a composting facility for processing does not necessarily end up in the final compost. Certain composting facilities subject the solid waste stream to air classification prior to further processing, in order to separate paper and other materials. A polymer film would most probably be separated from the solid waste stream in such an air classification and therefore not be processed in the composting facility. Nevertheless, it may still be a "compostable11 material according to the above definition because it is "capable" of being processed in a composting facility.

The requirement that the material ends up in the final compost typically means that it undergoes a form of degradation in the composting process. Typically, the solid waste stream will be subjected to a shredding step in an early phase of the composting process. As a result, the polymer film will be present as shreds rather than a sheet. In the final phase of the composting process, the finished compost will be subjected to a screening step. Typically, the polymer shreds will not pass through the screens if thay have retained the size they had immediately after the shredding step. The compostable materials of the present invention will have lost enough of their integrity during the composting process to allow partially degraded shreds to pass through the screens. However, it is conceivable that a composting facility might subject the solid waste stream to a very rigorous shredding

and a rather coarse screening, in which case nondegradable polymers like polyethylene would meet requirement (2). Therefore, meeting requirement (2) is not enough for a material to be compostable within the present definition.

What distinguishes the compostable material as defined herein from material like polyethylene is requirement (3), that the material ultimately biodegrade in the soil. This biodegradability requirement is not essential to the composting process or the use of composting soil. Solid waste and tha compost resulting therefrom may contain all kinds of nonbiodegr^dabla materials, for example, sand. However, to avoid a build up of man-made materials in the soil, it is required herein that such materials be fully biodegradable. By the same token, it is not at all necessary that this biodegradation be fast. As long as the material itself and intermediate decomposition products are not toxic or otherwise harmful to the soil or crops, it is fully acceptable that their biodegradation takes several months or even years, since this requirement is present only to avoid an accumulation of man-made materials in the soil.

All copolymer composition ratios recited herein refer to mole ratios, unless specifically indicated otherwise.

Films

The present invention relates to biodegradable copolymers which are surprisingly easy to process into films as compared to the homopolymer PHB and copolymer PHBV. Prior" to Applicants' invention, polyhydroxyalkanoates studied for use in commercial plastics production presented significant impediments to their use in plastics. As discussed above, polyhydroxyalkanoates such as PHB and the copolymer PHBV are difficult to process due to their thermal instability. Furthermore, such polyhydroxyalkanoates were especially difficult to process into films due to their slow crystallization rate. Applicants have found that PHA copolymers of the present invention, which comprise a second RRMU as defined above having an alkyl branch of at least three (3) carbons, are surprisingly easiiSf to process into films, especially as compared to PHB or PHBV. Applicants surprisingly discovered, such linear, random copolymers with a limited number of medium sized (e.g., C3-C-19) branches provide, in addition to biodegradability, the following properties, particularly as compared to PH3 or PHBV: a) a lower melt temperature, b) a lower degree of crystallinity, and c) an improved melt rheology.

Without being bound by theory, Applicants believe characteristics a) and b) are achieved by exclusion of the second RRMU from the crystal

lattice of the first RRMU, thereby resulting in a decreased temperature for thermal processing and improved stiffness and elongation properties. Again, without being bound by theory, Applicants believe characteristic c) is achieved by increased entanglement between the copolymer chains due to the side chains of the second RRMU. Such increased entanglement may occur by increased hydrodynamic volume of the copolymer (e.g., the second monomer unit creates kinks in the helical structure), the "hooking" or "catching" of the side chains on different copolymer backbones while in the melt, or the decreased chain scission due to the lower Tm (i.e., the enlarged thermal process window).

Biodegradable PHAs useful for processing into the films of the present invention comprises at least two randomly repeating monomer units (RRMU) wherein the first RRMU has the structure

(Formula Removed)

and the second RRMU has the structure

(Formula Removed)

wherein at least 50% of the RRMUs have the structure of the first RRMU.

In a preferred embodiment, the PHA comprises one or more additional RRMUs having the structure

(Formula Removed)

wherein R1 is H, or a C2 or C4, C5, C6, C7 C8, C9, C10, C11, C12, C13, C14,C15, C16, C17, C18,or C19 alky' or alkenyl; and n is 1 or 2.

As used herein, "film" means an extremely thin continuous piece of a substance having a high length to thickness ratio and a high width to thickness ratio. While there is no requirement for a precise upper limit of thickness, a preferred upper limit would be about 0.254 mm, more preferably still 0.01 mm, more preferably still 0.005 mm. The protective value of any film depends on its being continuous, i.e., without holes or cracks, since it must be an efficient barrier to molecules such as atmospheric water vapor and oxygen. In a preferred embodiment of the present invention, the film of the present invention is liquid impervious and suitable for use in absorbent disposable sanitary garments such as disposable diapers, feminine hygiene products and the like. Mora

preferably,  films  of  the  present  invention,  in  addition  to  increased biodegradability and/or compostability, have the following properties:

a)	a machine direction (MD) tensile modulus from about 10,000 to

about 100,000 Ibs./sq. in. (6.895 x 108 dynes/sq. cm to 6.895 x

109 dynes/sq. cm),

b)	a MD tear strength of at least 70 grams per 25.4 urn of thickness,

c)	a cross machine direction (CD) tear strength of at least 70 grams

per 25.411 of thickness,

d)	an impact strength of at least 12 cm as measured by falling ball

drop,

e)	a moisture transport rate less than about 0.0012 grams per

square centimeter per 16 hours,

f)	a modulus at 60*C of at least 5.52 x 107 dynes/sq. cm (800

Ibs./sq. in), and

g)	a thickness from about 12 urn to about 75 µm.

Methods for testing for such performance criteria are discussed in more

detail below.

Performance Criteria and Test Methods for Films

For a film to perform satisfactorily as a compostable disposable diaper backsheet, it must be made of resins or structures that are biodegradable and it must demonstrate the following properties of high strength, adequate fluid barrier, appropriate modulus or flexibility, and adequately high melting point.

The backsheets of disposable diapers must have sufficient strength both to process on a high speed disposable diaper converting machine and to provide a "wetproof' barrier in use on an infant. It must be sufficiently wetproof so that the clothing or bedding, either that of the infant or of the caregiver, is not wet or soiled. It must have a modulus or flexibility that is, at the same time, low enough to be a soft, pleasing material to be used as the outer covering of an infant diaper yet high enough to handle easily on high speed disposable diaper converters without wrinkling, folding, or creasing. It must have sufficient resistance to heat such that it will not deform, melt, or permanently loose strength in typical hot storage conditions or loose its integrity on high speed disposable diaper converters which typically use hot melt adhesives to bond the components of a disposable diaper together.

Films that are sufficiently strong to be suitable as biodegradable and/or compostable backsheets for disposable diapers preferably demonstrate two properties: (a) resistance to rupture from a dropped weight and (b) resistance to tearing in both the machine direction of

manufacture and the cross-machine direction of manufacture. Preferred backsheets of the present invention can withstand the drop of a spherical steel ball of about 19 millimeters in diameter and 27.6 to 28.6 gram mass from a height of 12 centimeters so that at least 50% of the tests result in no rupture of any size (deformation is acceptable). Preferred materials are those that exhibit 50% or less failures from a height of more than 20 centimeters. Similarly, acceptable backsheets of the present invention demonstrate an average tear propagation resistance of 70 grams per 25.4 micron thickness of material in both the machine direction and cross-machine direction of manufacture when a standard Elmendorf pendulum-type test device, such as Elmendorf Model No. 60-100, is employed against 16 plies of material which have been prepared with a cut or notch according to TAPPI Method T 414om-88. More preferable are those backsheets that demonstrate tear propagation resistances of 200 or more grams per 25.4 micron thickness in the cross-machine direction because these are particularly good at avoiding a tendency to fail in use by splitting.

It has also been found that films of sufficient barrier to moisture transport are those that permit less than 0.0012 grams of synthetic urine to pass into an absorbent paper towel per square centimeter of area per 25.4 micron thickness for every 16 hours of time when the test film is located between the absorbent paper towel and a typical absorbent gelling material-containing diaper core and a pressure simulating that of a baby. The specific conditions of the test are that the area of the core is larger than that of the test material, the core is loaded with synthetic urine to its theoretical capacity and it is under a weight of about 35 g/cm2 (0.5 psi).

It has also been found that materials of sufficient heat resistance demonstrate a Vicat softening point of at least 45°C. Vicat softening is tested using a Heat Distortion Apparatus Model No. CS-107 or equivalent and a modification of ASTM D-1525. The modification is in the preparation of the sample. A19 square millimeter size film of 4.5 to 6.5 mm thickness is prepared for Vicat needle penetration tests by melting the material to be tested into a mold using a temperature of 120°C and pressure of 7.031 x 105 g/cm2 (10,000 psi) (using a Carver or similar press) for two minutes after a warm-up period of at least 2 minutes. The Vicat softening point is the temperature at which a flat-ended needle of 1 sq. mm circular cross section will penetrate the sample to a depth of 0.1 cm under a load 1000 g using a uniform temperature rise rate of 50°C per hour.

It has also been found that materials of sufficient machine direction modulus demonstrate a 1% secant-type modulus above at least about 6.895

x 108 dynes/cm2 (10,000 psi) and below about 6.895 x 109 dynes/cm2 (100,000 psi). The test is performed on an electronic tensile test machine such as the Instron Model 4201. A 2.54 cm wide strip of material, preferably of 0.00254 cm in thickness, is cut to a length of about 30 cm with the longer dimension parallel to the machine direction of the material. The test strip is clamped into the jaws of the tensile testor so that the gauge or actual length of the material tested is 25.4 cm The jaws are separated at a slow speed in the range of 2.54 cm per minute to 25.4 cm per minute and a stress-strain curve is plotted on a chart within an attached recording device. The 1 % secant modulus is determined by reading the stress or tensile from the chart at the 1% elongation strain point. For example, the 1% strain point is achieved when the distance between jaws has increased by 0.254 cm. When the jaws are separating at the rate of 2.54 cm per minute and the recording device is running at a speed of 25.4 cm per minute, the 1% strain point will be located at a distance of 2.54 cm from the initial point. The tensile response is divided by the thickness of the sample material if it is not 0.00254 cm in thickness. Particularly soft, and therefore preferred, materials exhibit 1% secant moduli in the range of 6.895 x 108 to 2.068 x 109 dynes/cm2 (10,000 to 30,000 psi).

Since absorbent articles may experience temperatures as high as 140°F (60*C) during warehouse storage or shipping in trucks or railcars, it is important that the backsheet film and other components retain their integrity at these temperatures. Although it is expected that the modulus of the films will decrease somewhat between 20°C and 60°C, the modulus should not decrease too far and allow the film to deform in the package before it reaches the end user.

For example, a polyethylene backsheet with a room temperature modulus of about 4 x 109 dynes/cm2 (58,000 psi) may have a 60°C modulus of 1.2 x 109 dynes/cm2 (18,560 psi) which is acceptable. A softer polyethylene backsheet with a room temperature modulus of about 8.0 x 108 dynes/cm2 (11,600 psi) may have a 60°C modulus of about 3.5 x 103 dynes/cm2 (5,076 psi) which is still acceptable. In general, an acceptable backsheet film of the present invention will have a 60°C modulus of at least 5.52 x 107 dynes/cm2 (800 psi).

The modulus dependence on temperature, also called a modulus/temperature spectrum, is best measured on a dynamic mechanical analyzer (DMA) such as a Perkin Elmer 7 Series/Unix TMA 7 Thermomechanical Analyzer equipped with a 7 Series/Unix DMA 7 Temperature/Time software package, hereinafter referred to as the DMA 7,

available from the Perkin-Elmer Corporation of Norwalk, Connecticut. Many other types of DMA devices exist, and the use of dynamic mechanical analysis to study the modulus/temperature spectra of polymers is well known to those skilled in the art of polymer (or copolymer) characterization. This information is well summarized in two books, the first being DYNAMIC MECHANICAL ANALYSIS OF POLYMERIC MATERIAL, MATERIALS SCIENCE MONOGRAPHS VOLUME 1 by T. Murayama (Elsevier Publishing Co., 1978) and the second being MECHANICAL PROPERTIES OF POLYMERS AND COMPOSITES, VOLUME 1 by I.E. Nielsen (Marcel Dekker, 1974).

The mechanism of operation and procedures for using the DMA 7 are found in Perkin-Elmer Users' Manuals 0993-8677 and 0993-8679, both dated May, 1991. To those skilled in the use of the DMA 7, the following run conditions should be sufficient to replicate the 60°C modulus data presented hereinafter.

To measure the modulus/temperature spectrum of a film specimen, the DMA 7 is set to run in temperature scan mode and equipped with an extension measuring system (EMS). A film specimen approximately 3 mm wide, 0.0264 mm thick, and of sufficient length to allow 6 to 8 mm of length between the specimen grips is mounted in the EMS. The apparatus is then enclosed in an environmental chamber swept continuously with helium gas. Stress is applied to the film in the length direction to achieve a deformation or strain of 0.1 percent of the original length. A dynamic sinusoidal strain is applied to the specimen at a frequency of 5 cycles per second. In the temperature scan mode, the temperature is increased at a rate of 3.0'C/minute from 25°C to the point where the specimen melts or breaks, while the frequency and stress are held constant. Temperature-dependent behavior is characterized by monitoring changes in strain and the phase difference in time between stress and strain. Storage modulus values in Pascals are calculated by the computer along with other data and displayed as functions of temperature on a video display terminal. Normally the data are saved on computer disk and a hard copy of the storage modulus/temperature spectrum printed for further review. The 606C modulus is determined directly from the spectrum. Method of Film Manufacture

The films of the present invention used as backsheets having increased biodegradability and/or compostability may be processed using conventional procedures for producing single or multilayer films on conventional film-making equipment. Pellets of the PHAs of the present invention can be first dry blended and then melt mixed in a film extruder!

Alternatively, if insufficient mixing occurs in the film extruder, the pellets can be first dry blended and then melt mixed in a precompounding extruder followed by repelletization prior to film extrusion.

The PHAs of the present invention can be melt processed into films using either cast or blown film extrusion methods both of which are described in PLASTICS EXTRUSION TECHNOio
In blown film extrusion, the melt is extruded upward through a thin annular die opening. This process is also referred to as tubular film extrusion. Air is introduced through the center of the die to inflate the tube and thereby causing it to expand. A moving bubble is thus formed which is held at a constant size by control of internal air pressure. The tube of film is cooled by air, blown through one or more chill rings surrounding the tube. The tube is then collapsed by drawing it into a flattening frame through a pair of pull rolls and into a winder. For backsheet applications the flattened tubular film is subsequently slit open, unfolded, and further slit into widths appropriate for use in products.

Both cast film and blown film processes can be used to produce either monolayer or multilayer film structures. For the production of monolayer films from a single thermoplastic material or blend of thermoplastic components only a single extruder and single manifold die are required.

For the production of multilayer films of the present invention, coextrusion processes are preferably employed. Such processes require more than one extruder and either a coextrusion feedblock or multi-manifold die system or combination of the two to achieve the multilayer film structure.

U.S. Patents 4,152,387, and 4,197,069, disclose the feedblock principle of coextrusion; Multiple extruders are connected to the feedblock which employs moveable flow dividers to proportionally change the geometry of each individual flow channel in direct relation to the volume of polymer passing through said flow channels. The flow channels are designed such that at their point of confluence, the materials flow together at the same flow rate and pressure eliminating interfacial stress and

instabilities. Once the materials are joined in the feedblock, they flow into a single manifold die as a composite structure. It is important in such processes that the melt viscosities and melt temperatures of the materials do not differ too greatly; otherwise flow instabilities can result in the die leading to poor control of layer thickness distribution in the multilayer film.

An alternative to feedblock coextrusion is a multi-manifold or vane die as disclosed in aforementioned U.S. Patents 4,152,387, 4,197,069, and in U.S. Patent 4,533,308. Whereas in the feedblock system melt streams are brought together outside and prior to entering the die body, in a multi-manifold or vane die each melt stream has its own manifold in the die where the polymers spread independently in their respective manifolds. The melt streams are married near the die exit with each melt stream at full die width. Moveable vanes provide adjustability of the exit of each flow channel in direct proportion to the volume of material flowing through it, allowing the melts to flow together at the same linear flow rate, pressure, and desired width.

Since the melt flow properties and melt temperatures of the processed materials may vary widely, use of a vane die has several advantages. The die lends itself toward thermal isolation characteristics wherein materials of greatly differing melt temperatures, for example up to 175eF (80°C), can be processed together.

Each manifold in a vane die can be designed and tailored to a specific polymer (or copolymer). Thus the flow of each polymer is influenced only by the design of its manifold, and not by forces imposed by other polymers. This allows materials with greatly differing melt viscosities to be coextruded into multilayer films. In addition, the vane die also provides the ability to tailor the width of individual manifolds, such that an internal layer, for example a water soluble biodegradable polymer like Vinex 2034, can be completely surrounded by water insoluble materials leaving no exposed edges susceptible to water. The aforementioned patents also disclose the combined use of feedblock systems and vane dies to achieve more complex multilayer structures.

The multilayer films of the present invention may comprise two or more layers. In general, balanced or symmetrical three-layer and five-layer films are preferred. Balanced three-layer multilayer films comprise a center core layer and two identical outer layers, wherein said center core layer is positioned between said two outer layers. Balanced five-layer multilayer films comprise a center core layer, two identical tie layers, and two identical outer layers, wherein said center core layer is positioned between said two

tie layers, and a tie layer is positioned between said center core layer and each outer layer. Balanced films, though not essential to the films of the present invention, are less prone to curling or warping than unbalanced multilayer films.

In three layer films, the center core layer may comprise 30 to 80 percent of the films' total thickness and each outer layer comprises 10 to 35 percent of the films' total thickness. Tie layers, when employed, each comprise from about 5 percent to about 10 percent of the films' total thickness. Crvstallinitv

The volume percent crystallinity (Φc) of a semi-crystalline polymer (or copolymer) often determines what type of end-use properties the polymer possesses. For example, highly (greater than 50%) crystalline polyethylene polymers are strong and stiff, and suitable for products such as plastic milk containers. Low crystalline polyethylene, on the other hand, is flexible and tough, and is suitable for products such as food wraps and garbage bags. Crystallinity can be determined in a number of ways, including x-ray diffraction, differential scanning calorimetry (DSC), density measurements, and infrared absorption. The most suitable method depends upon the material being tested.

X-ray diffraction is most appropriate when little is known about the thermal properties of the material and crystal structural changes may occur. The basic principle relies on the fact that amorphous parts of the material scatter x-rays in a diffuse or broad range of angles while crystals diffract x-rays into sharp, precisely defined angles. The total scattered intensity is constant, however. This allows calculation of the amount of crystalline material in a sample if the amorphous and crystalline diffracted intensities can be separated. A very precise method has been developed by Ruland, which can detect differences in percent crystallinity as small as 2% (se6 Vonk, C., F.J. Balta-Calleja, X-RAY SCATTERING FROM SYNTHETIC POLYMERS, Elsevier Amsterdam, (1989); and Alexander, L, X-RAY DIFFRACTION METHODS IN POLYMER SCIENCE, Robert Kreiger Pub. Co., New York, (1979)).

Upon melting, crystals require a fixed amount of heat at the melting temperature transforming from crystalline to molten matter. This heat of fusion can be measured by a number of thermal techniques, the most popular being DSC. If the heat of fusion of a 100% crystalline material is known, and no significant annealing, or melt/recrystallisation phenomena occur upon heating to the melt, then DSC can quite accurately determine weight fraction crystallinity (see THERMAL CHARACTERIZATION OF

MATERIALS, E. Turi, Ed., Academic Press, New York, (1980); and Wunderlich, B., MACROMOLECULAR PHYSICS, Academic Press, New York, (1980)).

If the densities of the pure crystalline and pure amorphous material is known then density measurements of a material can yield the degree of crystallinity. This assumes additivity of specific volumes, but this requirement is fulfilled for polymers (or copolymers) of homogeneous structure. This method depends on careful sample preparation so that no bubbles or large voids exist in the sample.

If purely crystalline and amorphous absorption bands can be identified, then the infrared absorption spectrum offers a convenient way of determining crystallinity (see Tadokoro, H., STRUCTURE OF CRYSTALLINE POLYMERS, John Wiley & Sons, New York, (1979)).

It should be noted that different techniques will often give rise to slightly different values of ΦC, because they are based on different physical principles. For example, density measurements often give higher values than x-ray diffraction. This is due to the continuous changing of the density in the interface between crystalline and amorphous polymer (or copolymer) material. While x-ray diffraction does not detect this matter as crystalline, density measurements will be affected by this interface region.

For purposes of processing into a film, the PHAs of the present invention preferably have a crystallinity of from about 2% to about 65% as measured via x-ray diffraction; more preferably from about 5% to about 50%; more preferably still from about 20% to about 40%. Melt Temperature

Preferably, the biodegradable PHAs of the present invention have a melt temperature (Tm) of from about 30°C to about 160°C, more preferably from about 60°C to about 140°C, more preferably still from about 90°C to about 120°C.

Absorbent Articles

The present invention further relates to absorbent articles comprising a PHA of the present invention. Such absorbent articles include, but are not limited to, infant diapers, adult incontinent briefs and pads, and feminine hygiene pads and liners. Films of the present invention used as liquid impervious backsheets in absorbent articles of the present invention, such as disposable diapers, typically have a thickness of from 0.01 mm to about 0.2 mm, preferably from 0.012 mm to about 0.05I mm.

In general, the liquid impervious backsheet is combined with a liquid pervious topsheet and an absorbent core positioned between the topsheet

and the backsheet. Optionally, elastic members and tape tab fasteners can be included. While the topsheet, the backsheet, the absorbent core and elastic members may be assembled in a variety of well known configurations, a preferred diaper configuration is described generally in U.S. Patent 3,860,003, entitled "Contractible Side Portion for Disposable Diaper" which issued to Kenneth B. Buell on January 14,1975.

The topsheet is preferably, soft-feeling, and non-irritating to the wearer's skin. Further, the topsheet is liquid pervious, permitting liquids to readily penetrate through its thickness. A suitable topsheet may be manufactured from a wide range of materials such as porous foams, reticulated foams, apertured plastic films, natural fibers (e.g., wood or cotton fibers), synthetic fibers (e.g., polyester or polypropylene fibers) or from a combination of natural and synthetic fibers. Preferably, the topsheet is made of a hydrophobic material to isolate the wearer's skin from liquids' in the absorbent core.
