Repository: anandvc/allindianpatents

File: patents/216982-development-of-a-process-for-conversion-of-paddy-husk-ash-into-bleaching-material-for-edible-oil.html
Indian Patents. 216982:"DEVELOPMENT OF A PROCESS FOR CONVERSION OF PADDY HUSK ASH INTO BLEACHING MATERIAL FOR EDIBLE OIL"

Indian Patents

Recently Granted Patents

  Recently Published Patents

Title of Invention	"DEVELOPMENT OF A PROCESS FOR CONVERSION OF PADDY HUSK ASH INTO BLEACHING MATERIAL FOR EDIBLE OIL"

Abstract	Development of an edible oil bleaching manerial by using paddy ash - A new process in which rice husk fly ash can be converted into a bleaching material which can remove the colour, during refining of crude edible oil. The rice husk can be burnt to prepare ash in furnaces which can be used for preparation of bleaching material. The material is much cheaper than the commercially available bleaching earths and hence could he an import substitution. The cost of refining can be substantially reduced by using this rice husk fly ash. This husk is abundanti available m the country and sis disposal is a problem. This invention is eco-friendly and based on waste utilization (Ref NIL).	

Full Text	Introduction: The traditional understanding of bleaching is, as the name implies. decolonization of the oil. This is done by mixing the heated oil under vacuum with especially prepared earth that adsorb the colour bodies and then filtering the spent earth from the oil. Bleaching is one of the important steps in refining of edible oils. Purpose of bleaching is to remove colouring compounds, xanthophyll, chlorophyll etc. present in the oil. Bleaching earths are generally used to remove the colour pigments present in oil. Bleaching also reduces the level of phosphatides and oxidizing bodies. The oil is heated and mixed with 1-2 percent of its weight of an effective bleaching earth. After a contact time of approximately half hour, the bleaching earth is separated by filtration. In some dark colour oils activated carbon is also used with bleaching earth as an adsorbent for colour removal.

Problem: Presently the bleaching of the edible oil is done with a clay, which is a volcanic ash and is found at certain specific geographical areas inside the earth. In the natural form this clay is inactive but with acid treatment it can be activated. Actvated bleaching earth is montmorillonite clay having two silica telrahedial layers and an aluminum octahedral layer. It is a porous colloidal aluminum silicate insoluble in acids, light coloured powder, which can absorb 2 to 4 times of its weight and its oil retention is around 5%. Silica and alumina are the main components whose structure is responsible for colour removal of edible oil. The particle size, moisture content, bleacnability, liltration rate and oil retention is the major criteria for its selection. The bleaching process has not changed substantially over the years. Lately, more efficient or low cos; local earths have become available, but bleaching is still expensive. The standard bleaching earth available in market is costly and is imported. These earths also absorb some oil with them and that oil comes out with bleaching earth during filtration. So, the absorbed oil goes as waste. The purpose of this study was to invent alternate bleaching material for edible oil refining.

Advantages: Rice husk is waste coming from rice mills in large quantity and generally tised as fuel. Rice husk contains around 45% silica (wt basis).in it on giving proper heal treatment the silica content can rise up to 99%. During heat treatment the silica in the rice fly ash obtain a zeolite type structure, on further activation with acid treatment it becomes

actuated to adsorb colour pigments. The husk is used in furnaces or thrown as waste. Tin,1 nee husk can be burnt to prepare ash in furnaces, which can be used for preparation of bleaching material. Thus the waste material can be used effectively for oii bleach ins.; purpose. It can be a good substitute for imported bleaching earth.

Description of the present invention: The rice husk obtained from rice shelling (rubber roll shellers) is first sun dried. Then it is washed with tap water to remove dirt, dust, foreign matter, fine powders of rice bran etc. The rice husk is sun dried to (7 - 10)% moisture content (wet basis). This husk was burnt to ashes through slow burning. This removes the organic matter present in the husk. The ash is then ground in ball mill to produce fine powder. This powder is kept into muffle furnace at about 850°C to 1200°C in a very thin layer. This removes the traces of organic matter present in ash and sites of silica present in the ash become available for adsorbing the colour pigments. The ash powder is to be kept in muffle furnace for 4 to 7 hours, then remove the ash from furnace and cool slowly. After this, the ash was boiled with concentrated H2SO4 for (2 - 3) hour at 102°C - 11()°C. Then this ash was washed with distill water until the pH becomes between (3.3 - 3.8). This ash was again ground to fine powder. Thus the activated rice husk ash is prepared.

Filtered oil extracted of Laxmi variety of mustard by mechanical expeller was used to test the bleaching efficiency. The oil was degummed first and neutralized using NaOH. This oil was filtered and colour index was measured as 21 units (Y - 19, R - 0.4). The colour was measured using Lovibond Tintometer and colour was calculated using (Y^5 R) scale. The filtered oil was heated to (95°C - 130°C) and mixed with (2% - 4%) of bleaching material by weight. The oil and bleaching material were mixed thoroughly and stirred continuously for (20 - 30) minutes in shaking incubator under vacuum at same temperature. Then the oil was filtered and colour was measured. The colour index of the oil was found to vary from 7-9 units. The results were compared with Tonsil (standard bleaching earth). Colour index of the oil bleached by Tonsil varied from 4.5-7. I'hus, UK-bleaching material prepared from rice husk fly ash is good enough to be used for bleaching of edible oils.

4.  We claim:

1.	A new process in which rice husk fly ash can be converted into a bleaching

material which can remove the colour, during refining of crude edible oil

where in

a)	said rice husk fly ash obtained from drying of paddy husk from rice

sheller, washed with tap water to remove dirt, dust, foreign matter,

fine particles of rice bran etc and dry to (7  10)% moisture content.

b)	slow burning, grinding in ball mill to produce fine powder,

c)	keeping this powder in muffle furnace at a high temperature in a

very thin layer for continous  4  to 7 hours

d)	boiling it. with a solution of  98.2%  Concented H2SO1

equal quantity of water filtering it and washed with water drying and

grinding into fine powder.

2.	The process according to claim 1, in which rice husk fly ash heating.is

carried out in muffle furnace at a temperature of about 850°C - 1200°c.

3.	The process according to claim 1, in which rice husk fly ash is treated with

H2SO4 for a duraiion of two to three hours at a temperature of about 102°C

tol10°C.

4.	The process according to claim 1 provides a pH between 3.3 to 3.8 to the

finally prepared rice husk fly ash into a bleaching material.

5.	The process according to claims 

  powder  from whose size as below

'powder form, whose size is as below Passing through 120 Mesh =  90% Passing through 200 Mesh =  85% Passing through 240 Mesh =  35%

6. The material obtained by the process of claim 1 when added to the edible oil at around 90° - 110°C and stirred constantly for a duration of 10 - 20 minutes. Then after filteration from whatman No. 4 filter paper, the filtered oil shows around 80 - 95% yellow colour removal and 20 - 30% red colour removal.

Documents:

				541-del-2002-abstract.pdf

				541-del-2002-claims.pdf

				541-del-2002-correspondence-others.pdf

				541-del-2002-correspondence-po.pdf

				541-del-2002-description (complete).pdf

				541-del-2002-form-1.pdf

				541-del-2002-form-19.pdf

				541-del-2002-form-2.pdf

				541-del-2002-form-3.pdf

				541-del-2002-form-4.pdf

« Previous Patent

Next Patent »

Patent Number	216982	

Indian Patent Application Number	541/DEL/2002	

PG Journal Number	13/2008	

Publication Date	31-Mar-2008	

Grant Date	24-Mar-2008	

Date of Filing	05-Sep-2002	

Name of Patentee	INDIAN COUNCIL OF AGRICULTURAL RESEARCH	

Applicant Address	KRISHI BHAVAN, DR. RAJENDRA PRASAD ROAD, NEW DELHI-110 001, INDIA.	

Inventors:

#	Inventor's Name	Inventor's Address	

1	DR. SANJEEV KUMAR TYAGI	SCIENTIST (CHEMICL ENGINEERING) FG&OP DIVISION, CIPHET, PAU CAMPUS, LUDHIANA (PB)-141004	

2	DR. SYED MOHAMED ILYAS	DIRECTOR, CIPHET, PAU CAMPUS, LUDHIANA (PB)-141004	

3	DR. ONKAR DOMAJI WANJARI	PR. SCIENTIST & HEAD (FG&OP), DIVISION, CIPHET, PAU CAMPUS, LUDHIANA (PB)-141004	

PCT International Classification Number	C11B 3/00	

PCT International Application Number	N/A	

PCT International Filing date		

PCT Conventions:

#	PCT Application Number	Date of Convention	Priority Country	

1			NA	

© All Indian Patents, 2013-2021.

  Patent data available in the public domain from Indian Patents Office, Department of Industrial Policy and Promotions, Ministry of Commerce and Industry, Government of India.

File: patents/216983-an-improved-process-for-the-deposition-of-a-conducting-polymer-film-on-an-insulating-substrates-having-interdigited-electrodes.html
Indian Patents. 216983:"AN IMPROVED PROCESS FOR THE DEPOSITION OF A CONDUCTING POLYMER FILM ON AN INSULATING SUBSTRATES HAVING INTERDIGITED ELECTRODES"

Indian Patents

Recently Granted Patents

  Recently Published Patents

Title of Invention	"AN IMPROVED PROCESS FOR THE DEPOSITION OF A CONDUCTING POLYMER FILM ON AN INSULATING SUBSTRATES HAVING INTERDIGITED ELECTRODES"

Abstract	This invention relates to an improved process for the deposition of a conducting polymer film on an insulating substrate having interdigited electrodes. In the process, deposition of a conducting polymer film takes place on insulating substrate having planar metallic electrodes placed on them with large inter-electrode spacing. In a feature of the present invention, the conducting polymer films deposited on the preconditioned substrates as described in the invention, in the preferred range of composition exhibited good coverage of the interdigited electrodes and conductivity value of 9 orders of magnitude higher than the film deposited without pretreatment of the substrates.	

Full Text	This invention relates to an improved process for the deposition of a conducting polymer film on an insulating substrate having interdigited electrodes. In particular it relates to a process for the deposition of a conducting polymer film on insulating substrate having planar metallic electrodes placed on them with large inter-electrode spacing.

Conducting polymers are finding, increasing number of applications in electronic devices such as chemical sensors, opto-electronic devices such as light emitting diodes, photocells, etc. In these devices, it is often found that the metallic contacts have to be made with the polymeric films, which have to be in thin film form and placed at certain distance with each other. Further, these metallic electrodes are usually deposited in the interdigited configuration on insulating substrates such as glass, alumina, silicon oxide etc. with an inter-electrode gap ranging from 0.01 mm to 1.0 mm. Conducting polymers are usually deposited by electrochemical polymerization process in which the substrates have to be conducting. When such substrates having interdigited electrode substrates are used for electrochemical process, the conducting polymer gets deposited only on the metallic portions and leaves behind discontinuity due to the inter-electrode gap. This gives a large resistance and such films cannot be used for the devices such as sensors. If the interdigited electrodes are deposited on top of metallic substrates having conducting polymers, the device gets shorted and gives no response.

The prior art for the deposition of conducting polymer films on insulating substrates (Indian Patent no. 190556 ) comprises, first forming a complex of a strong electron acceptor with polymer containing ether or alcohol groups, blending the same with another polymer, dip-coating the substrate in the blend solution, drying and exposing the same to vapours of appropriate monomer so as to form the conducting polymer film.

This process may be used for depositing conducting polymer films on interdigited electrode coated substrates. However, it is limited to those conducting polymers having only certain dopant ions such as chlorine, bromide, nitrate and sulfate. In certain applications, it is desired to incorporate other dopant ions as well. Further, the thickness of the conducting polymer obtained cannot be below certain value (2 to 3 urn). However in some applications such as sensors [Radhakrishnan et al, Adv. Mater. Optics and Electronics, 6 (1996) p. 151] the thickness of the polymer film is desired to be low. Such films may be formed by electrochemical technique but the electrodes have to be continuous without gaps which is not possible for interdigited electrodes coated substrates.

It is essential to overcome the above drawbacks in order to fabricate a device using conducting polymers, which have wider range of dopants and hence better response characteristics.

The main objective of the present invention is to provide an improved process for depositing a conducting polymer film on insulated substrates having interdigited electrodes.

Accordingly the present invention provides an improved process for the deposition of a conducting polymer film on an insulating substrate having interdigited electrodes which

comprises; cleaning the substrate by known methods, placing the cleaned substrate in an

evacuated chamber, depositing a thin film of gold platinum or their alloys having interdigited

comb-like configuration having inter-electrode spacing in the range of 0.01 mm to 1 mm under vacuum conditions by conventional methods, removing the substrate from the chamber and placing it in a 0.1 M solution of a strong electron acceptor in a polar solvent such as herein described adding drop wise monomer used for synthesis of conducting polymer, rinsing and drying the substrate, placing the above substrate as a working electrode in an electrochemical cell containing 0.1M -0.5M solution of electrolyte, 0.1 M monomer, platinum counter electrode and a saturated calomel reference electrode, depositing the conducting

polymer film by applying a d.c. voltage ranging from 6 to 9 to the working electrode for a period ranging from 100 to 400 seconds, rinsing the above film in water and drying the same

to obtain the desired conducting polymer film on insulating substrate having interdigited electrodes.

In an embodiment of the present invention, the substrate used for the deposition of conducting polymer film is insulating or semi conducting having receptivity in the range of 106 to 1015 ohm-cm and is selected from the group consisting of glass plates, silicon oxide films, single crystal silicon covered with insulating layers, insulating polymer films, glazed alumina disks and insulating substrates having smooth surface.

In an another embodiment of the present invention, the strong electron acceptor used in the solution for dipping the substrate is a Lewis acid selected from the group consisting of cupric chloride, ferric chloride, nickel chloride, aluminum chloride, nitrates of copper, iron and other transition metals, ammonium persulfate, sodium persulfate and potassium persulfate and chromate's of sodium and potassium.

In yet another embodiment of the present invention, the monomer used for the preparation of conducting polymer film is selected from heterocyclic compound selected from the group consisting of pyrrole, thiophene and furan, and macro cyclic compound selected from the group consisting of phthalocyanine, porphyrin and nitrogen containing derivative selected from aniline, pyridine and toluedine.

In yet another embodiment of the present invention, the electrolyte used for the deposition of the conducting polymer film is selected from the group consisting of perchlorates, sulphates and fluoroborates of tertiary butyl salts of ammonium.

In a feature of the present invention , the conducting polymer films deposited on the preconditioned

substrates as described in the invention, in the preferred range Decomposition exhibited good

f coverage of the interdigited electrodes and conductivity value of 9 orders of magnitude higher than

the films deposited without pretreatment of the substrates.

The invention is described herein below by the following examples, which are illustrative only and should not be construed to limit the scope of the invention in any manner.

EXAMPLE -1

Clean glass slides (microscopic grade) were placed in a vacuum chamber (

added 2.8 g. of pure pyrrole. The conducting polymer films were deposited by applying 0.7 V (Vs SCE) to the electrodes for 180 s. The substrates were removed, rinsed in water and dried to obtain conducting polymer deposited on interdigited electrodes having high coverage and conductivity. The properties of these films are given in Table - 1.

EXAMPLE - 2

Clean glass slides were placed in a vacuum chamber and the gold films having interdigited comblike

pattern were deposited in the same manner as described in Example-1. These substrates were dipped in the preconditioning solution containing 50 ml of water, 1.0 ml of hydrochloric acid and 0.5 ml aniline to which were added dropwise ammonium persulfate aqueous solution (0.5 g / 10 ml) and kept for 5 min. The substrates were taken out, rinsed and dried and then placed in the electrochemical cell which has been described in Example - 1. The electrolyte used contained 4.0 ml of aniline dissolved in a mixture of n-methyl pyrrolidone (50 ml) and water (50 ml) to which were added 8.0 ml of concentrated hydrochloric acid. The conducting polymer was deposited by applying a potential of 0.9 V (Vs SCE) for 300 s. The films were rinsed and dried. The properties of these films are given in Table-1.

EXAMPLE - 3

The glass slides having the interdigited gold film electrodes were prepared in the same manner as described in Examples 1 and 2. These were then dipped in the pre-treatment solution containing 4.0g ferric nitrate dissolved in 100 ml distilled water to which were added dropwise 0.5 ml pyrrole. The substrates were taken out, rinsed with water and dried. These were then placed in the electrochemical cell, which has been described in Examples 1 and 2. The electrolyte used contained a mixture of n-

methyl pyrrolidone (50 ml) and water (50 ml) to which were added 2.15 ml of sulfuric acid, 2.8 ml of pyrrole and 0.5 g of copper phthalocyanine. The conducting polymer films were deposited on the interdigited electrodes by applying a potential of 0.7 V (Vs SCE) for 180 s. The films were rinsed in water and dried. The properties of these films are indicated in Table - 1.

TABLE -1

(Table Removed)

*	The coverage was measured by recording transmittance(T)in the inter-electrode zone at wavelength

of 550 nm and taking coverage=l-T

#	The conductivity was measured across the inter-electrode gap.

It is seen from the data given in Table - 1 that the preconditioning of the substrates and depositing the conducting polymer film by the process described in the present invention leads to better coverage of the interdigited electrodes, (inspite of the gap present) with the conducting polymer as well as higher conductivity in the films.

We Claim:

1.	An improved process for the deposition of a conducting polymer film on an insulating

substrate having interdigited electrodes which comprises; cleaning the substrate by known

methods, placing the cleaned substrate in an evacuated chamber, depositing a thin film of

gold 'platinum or their alloys having interdigited comb-like configuration having inter-

electrode spacing in the range of 0.01 mm to 1 mm under vacuum conditions by conventional

methods, removing the substrate from the chamber and placing it in a 0.1 M solution of a

strong electron acceptor in a polar solvent such as herein described adding drop wise

monomer used for synthesis of conducting polymer, rinsing and drying the substrate, placing

the above substrate as a working electrode in an electrochemical cell containing 0.1M -0.5M

solution of electrolyte, 0.1 M monomer, platinum counter electrode and a saturated calomel

reference electrode, depositing the conducting polymer film by applying a d.c. voltage

ranging from 6 to 9 to the working electrode for a period ranging from 100 to 400 seconds,

rinsing the above film in water and drying the same to obtain the desired conducting polymer

film on insulating substrate having interdigited electrodes.

2.	An improved process as claimed in claim 1 wherein, the substrate used for the

deposition of conducting polymer film is insulating or semi conducting having resistivity in

the range of 106 to 1015 ohm-cm and is selected from the group consisting of glass plates,

silicon oxide films, single crystal silicon covered with insulating layers, insulating polymer

films, glazed alumina disks and insulating substrates having smooth surface.

3.	An improved process as claimed in claims 1-2, wherein the polar solvent is methanol

or water,

4.	An improved process as claimed in claims 1 to 3 wherein, the strong electron acceptor

used in the solution for dipping the substrate is a Lewis acid selected from the group

consisting of cupric chloride, ferric chloride, nickel chloride, aluminum chloride, nitrates of

copper, iron and other transition metals, ammonium persulfate, sodium persulfate and

potassium persulfate and chromate's of sodium and potassium.

5.	An improved process as claimed in claims 1 to 4 wherein, the monomer used for the

preparation of conducting polymer film is selected from heterocyclic compound selected

from the group consisting of pyrrole, thiophene and furan, and macrocyclic compound

selected from the group consisting of phthalocyanine, porphyrin and nitrogen containing derivative selected from aniline, pyridine and toluedine.

6.	An improved process as claimed in claims 1 to 5 wherein, the electrolyte used for the

deposition of the conducting polymer film is selected from the  group consisting of

perchlorates, sulphates and fluoroborates of tertiary butyl salts of ammonium.

7.	An improved process for deposition of a conducting polymer film on an insulated

substrate having interdigited electrodes substantially as herein described with reference to the

examples.

Documents:

				104-del-2001-abstract.pdf

				104-del-2001-claims.pdf

				104-del-2001-correspondence-others.pdf

				104-del-2001-correspondence-po.pdf

				104-del-2001-description (complete).pdf

				104-del-2001-form-1.pdf

				104-del-2001-form-19.pdf

				104-del-2001-form-2.pdf

				104-del-2001-form-3.pdf

« Previous Patent

Next Patent »

Patent Number	216983	

Indian Patent Application Number	104/DEL/2001	

PG Journal Number	13/2008	

Publication Date	31-Mar-2008	

Grant Date	24-Mar-2008	

Date of Filing	31-Jan-2001	

Name of Patentee	COUNCIL OF SCIENTIFIC AND INDUSTRIAL RESEARCH	

Applicant Address	RAFI MARG, NEW DELHI-110 001, INDIA.	

Inventors:

#	Inventor's Name	Inventor's Address	

1	SUBRAMANIAM RADHAKRISHNAN	NATIONAL CHEMICAL LABORATORY, PUNE-411008, (MAHARASHTRA), INDIA	

2	SHRIPAD DAGADOPANT DESHPANDE	NATIONAL CHEMICAL LABORATORY, PUNE-411008, (MAHARASHTRA), INDIA	

PCT International Classification Number	C08J 7/18	

PCT International Application Number	N/A	

PCT International Filing date		

PCT Conventions:

#	PCT Application Number	Date of Convention	Priority Country	

1			NA	

© All Indian Patents, 2013-2021.

  Patent data available in the public domain from Indian Patents Office, Department of Industrial Policy and Promotions, Ministry of Commerce and Industry, Government of India.
