Repository: anandvc/allindianpatents

File: patents/217001-an-improved-grid-plate-electrode-for-batteries.html
Indian Patents. 217001:AN IMPROVED GRID/PLATE/ELECTRODE FOR BATTERIES

Indian Patents

Recently Granted Patents

  Recently Published Patents

Title of Invention	AN IMPROVED GRID/PLATE/ELECTRODE FOR BATTERIES

Abstract	This invention is relate to an improved grid/plate/electrode for batteries comprising a core grid / plate / electrode made from either a nonmetallic material or a combination of non-metallic materials with electrolytic quality metal powders or a combination of non-metallic materials with non-metallic conducting powders such as carbon, graphite, where the said core grid/plate/electrode is given a coating of copper preferably of thickness not less than 15 microns followed by a coating/ plating of pure lead. or lead alloy or non-metallic conducting material like carbon, graphite preferably of thickness not less than 75 microns.	

Full Text		

Documents:

				828-mas-2001 abstract.pdf

				828-mas-2001 claims granted.pdf

				828-mas-2001 correspondence others.pdf

				828-mas-2001 correspondence po.pdf

				828-mas-2001 description (complete) granted.pdf

				828-mas-2001 form-1.pdf

				828-mas-2001 form-18.pdf

				828-mas-2001 form-3.pdf

				828-mas-2001 form-4.pdf

				828-mas-2001 form-5.pdf

				828-mas-2001 power of attorney.pdf

« Previous Patent

Next Patent »

Patent Number	217001	

Indian Patent Application Number	828/MAS/2001	

PG Journal Number	17/2008	

Publication Date	25-Apr-2008	

Grant Date	24-Mar-2008	

Date of Filing	08-Oct-2001	

Name of Patentee	BALACHANDRA VAMAN PATANKAR	

Applicant Address	59/1, 6TH MAIN ROAD, MALLESWARAM, BANGALORE - 560 003,	

Inventors:

#	Inventor's Name	Inventor's Address	

1	BALACHANDRA VAMAN PATANKAR	59/1, 6TH MAIN ROAD, MALLESWARAM, BANGALORE - 560 003,	

PCT International Classification Number	H01M 4/72	

PCT International Application Number	N/A	

PCT International Filing date		

PCT Conventions:

#	PCT Application Number	Date of Convention	Priority Country	

1			NA	

© All Indian Patents, 2013-2021.

  Patent data available in the public domain from Indian Patents Office, Department of Industrial Policy and Promotions, Ministry of Commerce and Industry, Government of India.

File: patents/217020-an-electrolytic-pot-for-production-of-aluminium.html
Indian Patents. 217020:AN ELECTROLYTIC POT FOR PRODUCTION OF ALUMINIUM

Indian Patents

Recently Granted Patents

  Recently Published Patents

Title of Invention	AN ELECTROLYTIC POT FOR PRODUCTION OF ALUMINIUM

Abstract	The first object of the invention is an electrolytic pot for the production of aluminum by the Hall-Heroult electrolysis process comprising Cooling means by blowing air with localized jets,and advantageously with variable flow, in order to evacuate and dissipate thermal energy from the pot.The second object of the invention is an aluminum production, plant using the Hall-Heroult electrolysis process characterized in that some pots, or all pots, either individually or in common, include Cooling means according to the invention.	

Full Text	ELECTROLYTIC POT FOR PRODUCTION OF ALUMINUM USING THE HALL-HEROULT PROCESS COMPRISING COOLING MEANS

Domain of the invention

The invention relates to the production of aluminum by igneous electrolysis using the Hall-Heroult process and installations designed for industrial use of this process. More specifically, the invention relates to control of thermal fluxes in electrolytic pots and cooling means for obtaining this control.

State of art

Metal aluminum is produced industrially by igneous electrolysis, namely electrolysis of alumina in solution in a molten cryolite bath called an electrolyte bath, using the well known Hall-Heroult process. The electrolyte bath is contained in a pot comprising a steel pot shell which is coated on the inside with refractory and/or insulating materials, and a cathodic assembly located at the bottom of the pot. The electrolysis current, which may reach values of more than 300 KA, generates alumina reduction reactions and also keeps the electrolyte bath at a temperature of the order of 950°C by the Joule effect.

The electrolytic pot is usually controlled such that it is in thermal equilibrium, in other words the total amount of heat dissipated by the electrolytic pot is compensated by heat produced in the pot, which is essentially derived from the electrolysis current. The thermal equilibrium point is usually chosen to give the

best operating conditions, both technically and economically. In particular, the possibility of maintaining an optimum set temperature results in a significant saving in the aluminum production cost because the Faraday efficiency is kept at a very high value, exceeding 90% in the most afficient plants.

Thermal equilibrium conditions depend on the physical parameters of the pot such as the dimensions and nature of the component materials, and pot operating conditions such as the electrical resistance of the pot, the bath temperature or the intensity of the electrolysis current. The pot is frequently constructed and controlled such that a ridge of solidified bath is formed on the side walls of the pot, which in particular prevents the lining of the said walls being attacked by the liquid cryolite.

Statement of the problem

The igneous electrolysis aluminum production industry is regularly confronted with the need for industrial installations that stabilize and maintain the operating point of electrolytic pots for the purposes of optimized plant management, but they must also accept deliberate changes to operating conditions which may be quite different from nominal conditions. In other words, it is frequently useful to be able to easily control or modulate the operating point of plant electrolytic pots while maintaining or even improving their normal technical performances, without correspondingly increasing production costs. For example,  this type of situation arises when it is

required to vary the power of a series of electrolytic pots (potline) as a function of an electricity contract.

With this objective in mind, the applicant looked for methods and means of controlling thermal fluxes and stabilizing  the  thermal  conditions  of  electrolytic  

pots, which do not require a high investment and do not "

^	^  	.  , ,. -  - ■		^

involve unacceptable additional operating costs, while providing very good efficiency and adaptability.  

It has already been suggested that pots should be equipped with specific means for evacuating and dissipating heat produced by electrolytic pots in a controlled manner. In particular, the Soviet invention certificates SU 605 865 and SU 663 760 suggest providing pots with a cooling system controlled from the outside, which includes hermetic cavities on the sides, and variable thermal shields and air conveyer means equipped with regulation valves below the pot. Air is discharged in air conveyer means through a fan or a compressor. These devices require a large and cumbersome infrastructure.

Patent application EP 0 047 227 has also suggested that the thermal insulation on the pot should be increased and that the pot should be provided with heat ducts equipped with heat exchangers. Heat ducts pass through the pot shell and the thermal insulation and are plugged into carbonaceous parts such as edge slabs. This solution is fairly complex and expensive to install, and also requires major modifications to the pot.

In order to more specifically encourage the formation of a ridge of solidified bath, American patent US 4 087 345 also describes a pot shell equipped with stiffeners and a reinforcement frame constructed to encourage cooling of the pot sides by natural convection of ambient air. This type of device requires installations fixed to the pot shell. Furthermore, static devices are not very suitable for precise control of thermal fluxes.

In order to control the formation of the ridge of solidified bath and to recover part of the heat drawn out from the sides of the pot, American patent US 4 608 135 proposes using a pot in which passages are laid out between the edge slabs and the inside insulation of the pot shell, and air inlet orifices on the sides of the pot. Passages communicate firstly with the said orifices and secondly with the inside of the collection device fixed on the pot. The collection device draws in ambient air taken from the sides of the pot through the said orifices and entrains its flow through the said passages along the edge slabs, which has the effect of cooling them. The air flow is controlled by dampers fitted with valves located on the sides of the collection device, which act as bypass pipes. This device requires major modifications to the pot and does not enable independent control of cooling, since regular work on the pot makes it necessary to open the collection device covers which disturb the effect of the dampers.

After observing that there are no satisfactory known  solutions,  the  applicant  set  himself  the

objective of finding efficient and adaptable means of evacuating  and  dissipating  heat  produced  by  the electrolytic pot, that can easily be set up and which do not require any major modifications to the pot, and particularly  to  the  pot  shell,  or  any  major infrastructure.  In order to enable use in existing plants and in new plants, in particular the applicant""" s"eafched for the means of""md(difying the power of the  pots,which can" be easily adapted to different types of  pots or to different operating modes of the same type of  pot,  and  which  are  suitable  for  industrial installations comprising a large number of pots in  \ series.

Objects of the invention

The first object of the invention is an electrolytic pot for production of aluminum by the Hall-Heroult electrolysis process which includes cooling means by blowing air with localized and distributed jets.

The second object of the invention is an aluminum production plant using the Hall-Heroult electrolysis process, characterized in that it comprises pots according to the invention.

Description of the invention

The electrolytic pot for production of aluminum \  ^ using the Hall-Heroult electrolysis process according to the invention comprises a steel pot shell, internal \ lining  elements  and  a  cathodic  assembly,  and  is  I

efficient and adaptable cooling means, which may be in the form of fixed or variable extra cooling power over and above the nominal power. The invention thus makes it possible to modify the power of each pot individually.

The air flow from the blower means according to the invention may be variable to enable finer control of cooling, or possibly regulation of cooling. It is also advantageous to be able to integrate means according to the invention into regulation systems used on the most modern electrolytic pots. Cooling means can then be checked or even controlled by the pot regulation system, such that the thermal flux may be regulated more efficiently, and possibly in an automated manner.

The pot may include additional cooling means such as static cooling means.

Cooling means may be removable, in the sense that they can easily be put into position bir taken out of--"the" pot, in some cases even while it is in operation. Thus^fbr example when a pot is being tended, cooling means" ""may be completely or partly removed,  which"

f-ac-ilifat"e"s ■access to the pot "sHelT"" and" the"-""maintenance

In some applications, it may be advantageous to assemble cooling means according to the invention in the form of a completely or partly automatic cooling device. This type of assembly can then be used in a global design and can very much facilitate operation.

The  general  air  flow of the  said device may be variable.

According  to  the  preferred  embodiment  of  the invention, the cooling means include air distribution means to distribute the air flow around the pot shell, an air pulsion means which pulses or discharges air into the air distribution means, and localized blower means in order to locally blow air in the form of jets, the  said  localized blower  means  being placed  at specific locations on the pot shell.  The distribution means preferably include air conveyer means, such as ducts.  The localized blower means may be regulating nozzles, ejectors, blast pipes, jet nozzles or pipes. Localized blower means are advantageously distributed along the air conveyer means. The air flow from the pulsion means may be variable.  The air flow due to one or  several  localized  blower  means  may  also  be individually variable.

The aluminum production plant based on the Hall-  

Heroult electrolysis process according to the second 

object of the invention is characterized in that it 

comprises pots according to the first object of the 

invention.  The pots may be individually equipped with 

cooling means according to the invention.	

The pots may be individually equipped with the cooling device according to the invention, which may possib"ly be controlled in a centralized manner.

In general in electrolysis plants, electrolytic pots are grouped or laid out in series.  In these

cases, the pots may advantageously be equipped with cooling means according to the invention, which may be completely or partly common to two or several pots, in other words two or several pots have one of the said cooling means in common. In particular, in some cases it is advantageous to arrange the design such that one cooling means are common to two or more than two pots.

Description of the figures

Figure 1 is a cross-section that diagrammatically illustrates  an electrolytic pot comprising cooling means,  assembled in the form of a cooling device, according to a preferred embodiment of the invention.

Figure 2 is a side view that diagrammatically shows an electrolytic pot according to the embodiment of the invention in figure 1.

Figure 3 is a bottom view that diagrammatically shows an electrolytic pot according to the embodiment of the invention in figure 1.

Figure 4 illustrates non-restrictive variants of the invention in which the air conveyer means completely (b) or partly (a) surrounds the electrolytic pot.

Figures 5 and 6 illustrate non-restrictive variants of the invention in which the same pulsion means is common to more than one pot.

Detailed description of the invention

The electrolytic pot (1) for the production of aluminum by the Hall-Heroult electrolysis process according to the invention comprises a steel pot shell (2), inside lining elements (3) and a cathodic assembly (4), and cooling means by blowing air with localized jets distributed around the pot shell (2).

The inside lining elements (3) are usually made of blocks of refractory materials which may be thermal insulators. The cathodic assembly (4) comprises connection bars (9) fixed to electrical conductors used to carry the electrolysis current. Lining elements and the cathodic assembly form a crucible inside the pot, the crucible being used to contain the electrolyte bath (7) and the layer of liquid metal (6) when the pot is loaded. The anodes (11) are partially immersed in the electrolyte bath (7) . The electrolyte bath contains dissolved alumina and usually an alumina cover (8) covers the electrolyte bath.

The metal aluminum (6) produced during the electrolysis accumulates at the bottom of the pot, such that it forms a fairly well defined interface between the liquid metal (6) and the molten cryolite bath (7). The position of this bath-metal interface varies with time; it rises as liquid metal accumulates at the bottom of the pot and it drops when liquid metal is extracted from the pot.

Electrolytic pots are usually controlled by controlling several parameters such as the alumina concentration of the electrolyte, the temperature of

the electrolyte bath, the total height of the bath or the position of the anodes. In general, an attempt is made to form a bath ridge (5) of solidified cryolite on the side walls (12) of the crucible that are in contact with the electrolyte bath (7) and with the liquid metal layer (6). The said walls are frequently composed of edge slabs made of carbonaceous materials or based on carbonaceous compounds, such as an SiC based refractory material, and of lining paste. In order to increase the efficiency of the cooling means according to the invention, the side walls may comprise preformed blocks or sides, preferably homogenous, composed of a material with a high thermal conductivity, in all cases greater than the conductivity of fireproof lining paste, and also preferably at least equal to the conductivity of the edge slabs normally used, for example such as an Sic based material.

Preferably, the pot is also provided with a collection device for collecting and recovering gaseous effluents emitted by the electrolyte bath during electrolysis. The collection device includes a hooding (10) over the entire pot usually fitted with hoods and opening accesses.

According to one preferred embodiment of the invention, cooling means comprise air conveyer means (28) such as ducts (21-24) , a pulsion means (25) for blowing air in the said air conveyer means, and localized blower means (27) for spraying air in the form of localized jets. These means preferably form a cooling device (20).

The air conveyer means (28) may be held in position by different means. In particular, they may be fixed to elements of the pot structure or reinforcement, such as stiffeners, which may be modified or adapted for this purpose. The air conveyer means (28) may also be placed in contact with or adjacent to the pot shell, or they may be fixed to the pot shell deck plate.

The main air flow in the device (20) may advantageously be variable, for example using valves or by varying the flow from the pulsion means (25) . The air flow from one or several localized blower means may also be variable, possibly individually, and possibly also with the possibility of reducing the flow of some blower means to zero. In some cases air may be pulsated.

Cooling means, or the cooling device according to the invention, may be completely or partly removable. In particular, the ducts may be easily removable and transportable, particularly due to a design consisting of segments and appropriate assembly means.

Air pulsed in air conveyer means is blown on pot shell walls, at determined locations, using localized blower means (27) that are advantageously distributed along the air conveyer means. The localized blower means are not necessarily distributed uniformly on the surface of the pot shell; it may sometimes be preferable to concentrate them in some specific areas.

The localized blower means (27) are used to direct the air flow at precise locations on the pot shell, for

example at the height of the electrolyte bath (7). It is advantageous that one or several localized blower means (27) can be of adjustable direction. The localized blower means spray blown air at a speed called the ejection speed, which is preferably between 10 and 100 m/s, and also preferably between 20 and 70 m/s.

The number, position and dimensions of localized blower means (27), the power of the pulsion means (25) and the configuration and dimensions of air conveyer means (21 to 24) are chosen such that the air flow is sufficient to enable efficient cooling and to provide a determined cooling power at the selected blowing points, taking special care with the aeraulics of the network.

The air pulsion means (25) may be a fan that blows out ambient air, or a compressed air blower such as a fan - blast pipe, or an expanded compressed air system, or a high pressure air network.

For electrical safety reasons, it is sometimes preferable to electrically isolate the pulsion means (25) from the rest of the device using electrical insulation (26) such as a section of a pipe made of an electrically insulating material.

The ducts (21-24) may be composed of metallic materials, preferably non-magnetic (such as non¬magnetic stainless steel or aluminum), or insulating materials (such as glass fiber) or a combination of

them (such as a metal duct fitted with an insulating casing).

The cooling device (20) may possibly be controlled by the pot main regulation system, in order to provide a more efficient centralized global regulation.

The pot may also be provided with complementary cooling means, particularly static cooling means such as ribs or equivalent means. In order to increase the global efficiency of the cooling means (or the cooling device), it is advantageous in some cases and/or at some locations of the pot to combine the effect of blower means with the effect of the complementary means.

According to one variant of the invention, for example as illustrated in figures 1 to 3, the air conveyer means form branches, in other words they are made up such that a main pipe (21) separates into horizontal branches under the pot (22), vertical branches at the sides and ends of the pot (23) and horizontal branches at the sides and ends of the pot (24). This configuration provides satisfactory aeraulic balancing of the duct network and facilitates installation of the cooling device. In particular, vertical branches may be placed between cathodic bars (9) .

According to another variant of the invention, for example as illustrated in figure 4, air conveyer means (28) surround or brace all or part of the pot shell (2) of the electrolytic pot.

According  to  the  variants  of  the  invention illustrated in figures 5 and 6,  a single pulsion means (25) is common to more than one pot, and more precisely to two or more than two pots in a plant.  The pulsion means (25) distributes the air flow through a network (29)  comprising  a  common  main  duct  (30)  and  a connection point (31) for each pot.  Connection points - may be provided with valves  to  isolate  each pot individually and to vent and rebalance the distribution of air flows.  Valves and vents are particularly useful when doing work on a particular pot or on some pots, since they can isolate the pot or pots concerned while maintaining satisfactory air flows for the other pots connected to the network.

In a plant, cooling means are advantageously instrumented or controlled using a regulation system common to more than one pot. Typically, each pot equipped with its own cooling means or each group of pots equipped with cooling means with elements in common (particularly the pulsion means) may be controlled by a regulation system called a "first level" system, and all pots or groups of pots in a particular electrolysis hall in the plant may also be controlled globally by a "second level" regulation system.

Example

Tests were carried out on 300 kA electrolytic pots with a cooling device conform with the invention, with the following specific characteristics..

With reference to figures 1 to 3, a main duct (21) passes longitudinally under the pot shell  (2) until almost the center of the pot, and then divides into three branches (22a, 22b, 22c) perpendicular to each other and with a smaller cross-section than the main duct;  a longitudinal branch (22a) extends under the pot shell to its other end and then forms a vertical branch (23a)  that rises along the head of the pot approximately to the same height as the edge slab, and then splits into two horizontal branches (24a, 24a") which extend to the sides of the pot;  the other two transverse branches (22b, 22c) extend as far as the sides of the pot shell and then form vertical branches (23b, 23c) which rise along each side of the pot shell ■ approximately as far as the pot edge slab, and then split into two horizontal branches  (24b, 24b", 24c, 24c") which extend on each side of the pot, and then extend as far as the ends of the pot.  A vertical branch (23c) equivalent to branch (23a) is directly connected to the main duct, and also splits into two horizontal branches (24c, 24c"),

Nozzles (27) were placed uniformly along the branches. According to the tests, the number of nozzles was 5 to 8 along each end of the pot and 15 to 20 nozzles along each side of the pot. The nozzles were directed approximately towards the theoretical

metal bath level in most tests. In some tests, some nozzles were directed towards structural reinforcing elements of the pot shell, which thus act as cooling ribs. The ducts and nozzles were made of steel, and partly of stainless steel.

The air pulsion means (25) was a mechanical fan in some tests, and a fan - blast pipe in other tests. Cooling devices were provided with means of varying the air flow.

Tests showed that the cooling device remained efficient for air outlet speeds at the nozzle output of between 10 ms and about 100 m/s. The efficiency of the device dropped considerably until it became practically ineffective for speeds of less than 10 m/s. Speeds of more than 100 m/s led to very high head losses, which would have resulted in plusion devices with unacceptable powers and/or costs. The best results were obtained with outlet speeds of between 20 and 70 m/s.

Temperature measurements made using thermocouples and pyrometers demonstrated that the device was capable of producing average temperatures drops of 50 to 100°C at the side walls. The regulation of the cooling device was easily obtained by varying the pulsed air flow.

Surprisingly, the applicant thus found that it was possible to achieve satisfactory cooling rates by blowing air according to the invention, without the need for pulsion and blower means or excessive or

disproportionate ducts, and/or ducts which would require excessive or unacceptable investments and/or operating costs.

These tests also showed that air blown onto the pot walls, and , which is heated on contact with the pot, dilutes fairly quickly in the ambient air and does significantly increase the temperature of the ambient air. In other words, tests did not show values of ambient temperature that are significantly different from values normally observed near to pots according to prior art, even when the ambient temperature reaches extreme values in summer.

It was also observed that the noise produced by the device was surprisingly low.

Advantages of the invention

The cooling means according to the invention are capable of evacuating and dissipating thermal energy produced in the electrolytic pot by optimal control of some thermal fluxes, which may be adapted to weather conditions and/or pot operating conditions that can be significantly different from nominal or standard conditions. Cooling means can also accurately control the formation of the bath ridge within the cryolite bath.

The cooling means or the cooling device according to the invention are easily adapted to any type of pot and to different environments. They can easily be put into  place  on  existing  pots,  particularly  during

renovation of the pots, when adding temperature regulation and/or changing the nominal intensity. More specifically, the invention facilitates variations in the power of pots, for example to take account of technical, economic and/or contractual constraints. In particular, the invention can increase the nominal intensity of existing pots without causing premature degradation of the pots.

In an electrolysis plant according to the invention, control of several pots or even a complete series of pots, and operating conditions, can be optimized at the same time by adapting the cooling means or device for each individual pot, in particular to make the pot operating point the same. In particular, the invention enables individual temperature control of the pots in a plant, which is often necessary in high productivity plants. For example, this is the case during transient phases that often occur when several pots in the same series have new lining, or if they are different from the rest of the series.

The invention can also be used for the modernization of existing plants without the need for infrastructure work which would make this type of operation unacceptable.

The invention can also extend the life of a pot near the end of its life, if there are any abnormal hot points on the pot shell.

WE CLAIM :

1.	Electrolytic pot (1) for production of aluminium by the Hall-Heroult electrolysis process comprising a steel pot shell(2), internal lining elements (3)and a cathodic assembly(4), the said pot being wherein it comprises cooling means (20 to 28) comprising means for blowing air with localized jets(27) distributed around the said pot shell.

2.	Pot as claimed in claim 1, comprising means for varying the air flow from the said cooling means by air blowing.

3.	Pot according to one of claims 1 or 2, wherein the said cooling means by air blowing are controlled by the regulation system of the said pot.

4.	Pot according to anyone of claims 1 to 3, wherein the said cooling means by air blowing are completely or partly removable.

5.	Pot according to one of claims 1 to 4, wherein the said cooling means by air blowing are assembled in the form of a cooling device.

6.	Pot according to anyone of claims 1 to 5, wherein the said cooling means comprise air distribution means, an air pulsion means capable of pulsing air into the said distribution means and localized blower means which spray air in the form of localized jets.

7.	Pot as claimed in claim 6, wherein the air flow from one or several of the said localized blower means is variable.

8.	Pot as claimed in claim6 or 7, wherein one or several localized blower means are of adjustable direction.

9.	Pot as claimed in any one of claims 6 to 8, 10 wherein the localized blower means are chosen along the group composed of regulating nozzles, ejectors, blast pipes, jet nozzles and pipes.

10.	Pot as claimed in anyone of claims 6 to 9, 15 wherein the localized blower means spray blown air at a speed of between 10 and 100 mis, and preferably between 20 and 70 m/s.

11.	Pot as claimed in anyone of claims 6 to 10, 20 wherein the pulsion means is chosen from among the group composed of fans, compressed air blowers, expanded compressed air systems and high pressure air networks.

12.	Pot as claimed in any one of claims 6 to 11, wherein the air flow from the pulsion means is variable.

13.	Pot as claimed in one of claims 6 to 12, 30 wherein the said distribution means comprise air conveyer means, such as ducts.

14.	Pot as claimed in claiml3, wherein the localized blower means are distributed

along the said air conveyer means.

15.	Pot as claimed in claim 13 or 14, wherein the said air conveyer means form branches.

16.	Pot as claimed in claim 13 or 14, wherein the said air conveyer means surround or brace the said pot shell either in whole or in part.

17.	Pot according to one of claims 1 to 16, wherein the said side walls of the crucible formed inside the said pot by the said lining elements and the cathodic assembly comprise preformed blocks.

18.	Aluminum production Plant using the Hall- Heroult electrolysis process, wherein it comprises pots according to one of claims 1 to 17.

19.	Plant as claimed in claim 18, wherein one or several pots have one of the said

cooling means in common.	

Documents:

				in-pct-2000-0649-che abstract.pdf

				in-pct-2000-0649-che claims-duplicate.pdf

				in-pct-2000-0649-che claims.pdf

				in-pct-2000-0649-che correspondence-others.pdf

				in-pct-2000-0649-che correspondence-po.pdf

				in-pct-2000-0649-che decription(complete).pdf

				in-pct-2000-0649-che description(complete)-duplicate.pdf

				in-pct-2000-0649-che drawings.pdf

				in-pct-2000-0649-che form-1.pdf

				in-pct-2000-0649-che form-13.pdf

				in-pct-2000-0649-che form-19.pdf

				in-pct-2000-0649-che form-26.pdf

				in-pct-2000-0649-che form-3.pdf

				in-pct-2000-0649-che form-5.pdf

				in-pct-2000-0649-che others.pdf

				in-pct-2000-0649-che pct.pdf

				in-pct-2000-0649-che petition.pdf

« Previous Patent

Next Patent »

Patent Number	217020	

Indian Patent Application Number	IN/PCT/2000/649/CHE	

PG Journal Number	21/2008	

Publication Date	23-May-2008	

Grant Date	24-Mar-2008	

Date of Filing	13-Nov-2000	

Name of Patentee	ALUMINIUM PECHINEY	

Applicant Address	7, place du Chancelier Adenauer, F-75218 Paris Cedex 16,	

Inventors:

#	Inventor's Name	Inventor's Address	

1	BOS, Jerome	Aluminium Pechiney, Aluval-Boite postale 7, F-38340 Voreppe,	

2	FEVE, Benoit	L'Echaillon, F-73300 Hermillon,	

3	HOMSI, Pierre	Pre Coppet, Princens, F-73300 St.-Jean-de-Maurienne,	

PCT International Classification Number	C25C 3/06	

PCT International Application Number	PCT/FR99/00802	

PCT International Filing date	1999-04-07	

PCT Conventions:

#	PCT Application Number	Date of Convention	Priority Country	

1	98/05040	1998-04-16	France	

© All Indian Patents, 2013-2021.

  Patent data available in the public domain from Indian Patents Office, Department of Industrial Policy and Promotions, Ministry of Commerce and Industry, Government of India.

File: patents/217033-conveyance-apparatus-for-coating.html
Indian Patents. 217033:CONVEYANCE APPARATUS FOR COATING

Indian Patents

Recently Granted Patents

  Recently Published Patents

Title of Invention	CONVEYANCE APPARATUS FOR COATING

Abstract	A workpiece 1 is supported on a conveyor 2 through a carrier 3. A supporting portion of the workpiece:1 is vertically and horizontally rotatable to change its position to a floor conveyor position, an overhead conveyor position, and a side conveyor position. The workpiece 1 is first moved to enter a spray booth 30 in the floor conveyor position (1) and then vertically rotated to the overhead conveyor position where the bottom portion thereof faces upward. An under-side coating is performed on the lower portion of a car body by a spray apparatus 31 for which the nozzle position is situated lower ((2). The workpiece 1 is then horizontally rotated to the side conveyor position where the left-hand side of the car body faces upward and an L-side coating is performed on the left-hand side of the car body by the same spray apparatus 31 as above (3). Subsequently, the workpiece 1 in the side conveyor position is vertically rotated 1800 to the side conveyor position where the right-hand side of the car body faces upward and an R-side coating is performed on the rig4t-hand side of the car body by a spray apparatus 32 for which the nozzle position is situated higher than the other (4). In addition, the workpiece 1 is horizontally rotated from this position to the upright position so as to return to the original floor conveyor position, wherein a top-side coating is performed on the upper surface of the car body by the spray apparatus 32 (5). Thus, all surfaces to be coated can be coated in a level plane.	

Full Text	1.	Field of the invention

5	The present invention relates to a conveyance apparatus for coating in

which a workpiece which is supported on a conveyor can be coated while its position being changed, and more particularly to a conveyance apparatus which is suitable for high quality spray coating,

2.	Description of the Prior Art

10	In a coating line for a vehicle, there are many treating processes such as

pretreatment, electrode position, washing, coating, and drying. A workpiece is transferred among these treating processes by a conveyor. The workpiece is usually supported on a floor conveyor that is provided on a floor or supported in a condition where it is hung from an overhead conveyor that is provided overhead. Also, in the

15  case of electrodeposition coating, to obtain a fine coating quality, it is known that

the workpiece must be rotated in an electrodeposition paint tank so that its position

is changed to a successive variety of positions (e.g. see Japanese Patent Publication

No. Hei G-104920 and Japanese Unexamined Patent Publication No. Hei 2-111481).

In the case of spray coating, since the workpiece is coated while being

20 conveyed by the overhead conveyor in a spray booth, a spray apparatus side must be positioned corresponding to a fixed workpiece position during painting. In this case, a region remains in which coating is difficult, and modified or additional coating work is required. There is also a part where coating is inefficient, relating to conveyance  by  the  overhead  conveyor.  Unlike  a  dipping  treatment  such  as

25  electrodeposition coating where simple rotation of the workpiece is required, it is difficult to perform satisfactory coating of the region where spray painting is difficult. SUMMARY OF THE INVENTION

It is therefore an object of the present invention to solve the above-

30  mentioned disadvantages.

To solve the above-noted disadvantages, according to the present invention, a conveyance apparatus is provided for spray-coating a workpiece which is supported on a conveyor by means of a carrier while passing through a spray booth,

2	"-■

the conveyance apparatus for coating being characterized in that a position control mechanism which is capable of changing the position of the workpiece to more than one of a floor conveyor position, an overhead conveyor position, or a side conveyor position is provided, and the workpiece position is controlled by the position control 5 mechanism so that all surfaces to be coated are turned to face a nozzle of a spray apparatus.

The position control mechanism can be constructed to be capable of vertical and horizontal rotation. It can also be constructed so that all the surfaces to be coated are coated in a level plane.

10	According  to  the  present  invention,  a  position  control  mechanism  is

provided that can change the position of a workpiece to more than one of a floor conveyor position, an overhead conveyor position, or a side conveyor position. By continuously changing the position of the workpiece to more than one of these positions in combination,  the workpiece position can be controlled so that all

15 surfaces to be coated face in the direction of a nozzle of a spray apparatus. As a result, even though the workpiece passes through a spray booth while being supported on the same conveyor, the workpiece is controlled to occupy the most suitable workpiece position so that all surfaces to be coated are spray-coated in a satisfactory condition. It is therefore possible to improve the efficiency of the spray

20  painting.

Also, if the position control mechanism enables the vertical and horizontal rotation, it is possible to perform more complicated position control in which the position of the workpiece is changed to more than one of the floor conveyor position, the overhead conveyor position, or the side conveyor position. Thus, more accurate

25  coating can be performed. By keeping the workpiece in the side conveyor position, each surface can be coated in a level plane. It is therefore possible to form a satisfactory coating film  by spray painting from  a  nozzle  situated  above  the workpiece . BRIEF DESCRIPTION OF THE DRAWINGS

30	The above and other objects, features and advantages of the present

invention will become more apparent from the following description when taken in conjunction with the accompanying drawings.

Fig.  1 is a process chart for a finish coating line according to a first

3

embodiment (Figs. 1 to 7);

Fig. 2 is a side view showing a floor conveyor position;

Fig. 3 is plan view thereof;

Fig. 4 is a front view thereof;

5	Fig. 5 is a cross sectional view showing essential parts of a vertical rotation

mechanism;

Fig. 6 is a side view thereof;

Fig. 7 is a view showing a horizontal rotation mechanism;

Fig. 8 is a perspective view according to a second embodiment (Figs. 8 to 9); 10  and

Fig. 9 is a perspective view according to the second embodiment. DETAILED DESCRIPTION OF THE PREFERRED EMBODIMENTS

A first embodiment that has been applied to a finish coating line for a frame body of a motorcycle will be described hereunder with reference to the 15 accompanying drawings. Fig. 1 is a view showing the coating process and Fig. 2 is side view showing a supporting condition of a workpiece 1 in the floor conveyor position. Fig. 3 is a plan view thereof and Fig. 4 is a front view showing the workpiece 1 from the direction of travel F.

First, a conveyance apparatus for the workpiece 1 will be explained. As 20 shown in these figures, a carrier 3 is moveably supported on one side of a conveyor 2 in the longitudinal direction thereof. A rotational shaft 4 which substantially extends in a level plane laterally from the carrier 3 is rotatable 360" around the axis. One end of a vertical arm 5 is connected at right angles to an end of the rotational shaft 4, and the other end of the vertical arm 5 supports a center lower 25 portion lb of the workpiece 1. A front portion la of the workpiece 1 is fixedly secured to an end of an auxiliary stay 6 that extends in a bent condition from the vertical arm 5.

With this construction, the workpiece 1 is situated laterally away from the carrier 3 and the conveyor 2. The workpiece 1 is supported in an upright condition, 30 i.e. in the condition in which the motorcycle is operated, within a plane parallel to the direction of travel F and within a plane parallel to the vertical direction at right angles to the direction of travel F (hereinafter referred to as "a vertical plane"). The workpiece 1 is vertically rotatable by the rotational shaft 4 in the same vertical

4	"

plane.

The vertical arm 5 is moveable between an upright position where it is substantially at right angles to the rotational shaft 4 and a level position where it is substantially parallel to the rotational shaft 4. With this construction, the 5 workpiece 1 is moveable within another plane crossing at right angles to the vertical plane and substantially parallel to the rotational shaft 4 and a vertical line {hereinafter referred to as "a horizontal plane"). When the workpiece 1 is rotated substantially 90 from the upright position, it reaches the side conveyor position substantially in a level plane (see the imaginary line condition of  Fig. 4). A

10 position control mechanism including a vertical rotation mechanism and a horizontal rotation mechanism is provided to control these workpiece positions.

Fig. 5 is a cross sectional view of essential parts for explaining the vertical rotation mechanism and Fig. 6 is a view showing the vertical rotation mechanism from the direction of the rotational shaft 4. In these figures, the conveyor 2 is in the

15 form of a guide rail of a substantially C-shaped cross section in which a pair of rollers 7 is housed, one roller above the other. Each roller 7 is connected to the other by a roller shaft 8 and adapted to travel in the longitudinal direction of the conveyor 2 by a driving means (not shown) such as a cable which is housed throughout the length of the conveyor 2.

20	Four rollers are provided in two locations before and after the carrier 3,

above and below relative to the carrier 3. The rollers 7 are supported on a connecting portion 10 of the carrier 3 projecting inside the conveyor 2 through a slit 9 continuously formed in the longitudinal direction in the side of the conveyor 2 facing the carrier 3.

25	The carrier 3 is a box-like member with its long side extending to the front

and rear. The rotational shaft 4 passes through the central portion of the carrier 3 and is rotatably supported by bearings 11 at locations where this shaft crosses the carrier 3. The rotational shaft 4 within the carrier 3 is integrally provided with a pinion 12 around the middle portion between the right and left bearings 11 which

30 engages a rack 13 arranged at the lower part of the carrier 3. The rack 13 is disposed parallel to the conveyor 2 and fixedly secured to the conveyor 2. The rack 13 also fits into a groove 14 passing through a bottom portion of the carrier 3 in the front and rear direction.

5

When the carrier 3 travels in a condition in which the pinion 12 has engaged the rack 13, the pinion 12 rotates. As a result, the rotational shaft 4 integrally formed with the pinion 12 rotates and the vertical arm 5 integrally formed with the rotational shaft 4 rotates, thereby vertically rotating the workpiece 5 1 which is supported by the vertical arm 5, The angle of rotation of the workpiece 1 corresponds to that of the pinion 12, which relates to the distance that the pinion 12 and the rack 13 travel upon their engagement.

The rack 13 may be continuously provided over the length of the conveyor 2 or may be provided at suitable intervals for each length corresponding to an angle of

10 rotation required for each location necessary to rotate the rotational shaft 4. When the rack 13 is continuously provided throughout the length of the conveyor 2, the workpiece I moves while continuously undergoing vertical rotation and therefore each process is adapted to agree with the cycle of this vertical rotation.

On  the contrary,  when the rack  13 is intermittently provided at any

15 optional locations, the workpiece 1 can be vertically rotated only in the necessary process according to the continuing processes. If there is any process in which the vertical rotation of the workpiece 1 is not required, the rack 13 is not required and the pinion 12 is released from engagement with the rack 13. However, in this case, to maintain a predetermined workpiece position, it is necessary to control the

20 rotation of the rotational shaft 4. For example, the rotation can be controlled by a suitable control means.such as a brake 15 that is provided within the carrier 3.

Fig. 7 shows the horizontal rotation mechanism in which the ends of the rotational shaft 4 and the vertical arm 5 are interconnected by a pivot 16 so as to allow the vertical arm 5 to stand upright or be positioned in a level plane. The end of

25 the vertical arm 5 is integrally provided with a projection 17 extending therefrom and the projecting end of the projection 17 is connected to one end of a control rod 18, provided substantially parallel to the rotational shaft 4, by a pivot 19.

The other end of the control rod 18 is not shown here, but is connected to a control member provided within the carrier 3. When the control rod 18 is pushed by

30 the control member to the right-hand side of the figure (in the direction of the arrow a), the vertical arm 5 is caused to stand upright (Fig. 7A) so as to allow the workpiece 1 to stand upright. On the contrary, when the control rod 18 is pulled to the left-hand side of the figure {in the direction of the arrow b), the vertical arm 5 is

6

caused to be positioned in a level plane (Fig. 7B). The workpiece 1 is then caused to occupy the side conveyor position (see Fig. 4).

The workpiece position control of the side conveyor in a finish coating line will now be explained with reference to Fig. 1. Fig, lA is a view showing the change 5 of the workpiece position from the side thereof Fig. 1B is a plan view thereof. In this finish coating Hne, a spray type coating is performed. In a finish spray booth 30, two spray apparatuses 31 and 32 of which the nozzle positions differ in height are arranged at fixed intervals along the direction of travel, wherein the spray coating is performed by the nozzles 33 and 34 from the top, respectively.

10	The conveyor 2  is  disposed outside the spray booth  30  and oniy  the

workpiece 1 is arranged to move within the spray booth 30. The workpiece 1 first enters the spray booth 30 in the floor conveyor position (1) and vertically rotates to the overhead conveyor position in which the bottom portion of the workpiece 1 faces upward. Under-side painting of the bottom portion of a frame body is performed by

15 a spray apparatus 31 of which the nozzle position is lower((D}. Then, the side conveyor position where the left-hand side of the body faces upward is brought by the horizontal rotation mechanism, wherein an L-side coating is performed on the left-hand side of the bodyby the same spray apparatus 31 as above (3).

Subsequently, the body in the side conveyor position is vertically rotated

20 180" to allow the right-hand side of the body to face upward after which an R-side coating is performed on the right-hand side of the body by a spray apparatus 32 of which the nozzle position is higher (4)- Further, from this condition, the body is placed upright by the horizontal rotation mechanism so as to return to the original floor conveyor position, wherein a top-side coating is performed on the upper surface

25 of the body by the spray apparatus 32 (5). The workpiece 1 in the floor conveyor position then exits out of the spray booth 30.

Thus, by controlling the workpiece position through the combination of vertical rotation and horizontal rotation, each surface of the upper and lower and right and left of the body can be spray-coated wherein each surface to be coated

30 faces upward. Namely, it is possible to spray-coat all surfaces to be coated in a level plane where each surface is positioned in a level plane to face the nozzles 33 and 34 situated above. It is further possible to control the workpiece position so that the workpiece 1 is situated in the best position for spray coating. As a result, even in a

7

type of conveyance such that the workpiece 1 is conveyed hy the conveyor 2 within the spray booth 30, it is possible to solve the disadvantage that an area which is not suitable for coating is left behind, to realize efficient and high quality finish coating. Even when the workpiece 1 must be changed to the floor conveyor position 5 and the overhead conveyor position while being continuously conveyed, it is no longer necessary to transfer the carrier 3 to a floor conveyor or an overhead conveyor each time. Also, since the workpiece position can be continuously changed while supporting the carrier 3 on the same conveyor 2, it is possible to remarkably reduce the time required for changing the workpiece position. As a result, it is also

10 possible to reduce the loss of time required for the change of the workpiece position and to realize an efficient painting process.

In this finish coating, the workpiece 1 is constantly supported at a remote position laterally away from the conveyor 2. It is therefore possible to remarkably reduce the possibility of dust and the like from the conveyor 2 adhering to the

15 workpiece 1 and also to enhance the coating quality in the finish coating. Since the conveyor 2 and the carrier 3 can be arranged outside the spray booth 30, it is also possible to prevent paint from adhering to them.

Figs. 8 and 9 show a second embodiment. Fig. 8 shows a case where the workpiece is the frame body of a motorcycle, as shown in the first embodiment, and

20 Fig. 9 shows a case where the workpiece is a fuel tank. In Fig. 8, the carrier 3 is supported on one side of the conveyor 2 in a variable-pitch form. When the workpieces "1 that have exited out of the spray booth 30 are marked a, b, c, ...in sequence, the workpiece 1 marked d which is being spray-coated within the spray booth 30 is situated at sufficient intervals before and after the subsequent and

25 previous workpieces 1. The workpiece 1 marked d is so arranged as not to cause painting failure by coming too close to the adjacent workpieces 1.

On the other hand, the workpiece 1 marked c that has just come out of the spray booth 30 after coating is completed is changed to the floor conveyor position, which is a basic workpiece position. Then, the front and rear direction of the

30 workpiece 1 in this case corresponds to the direction of travel F and is the same direction as that of the workpiece 1 marked d undergoing coating. However, the workpiece 1 marked c starts to change its position so that this workpiece 1 is positioned in the horizontal direction crossing at right angles to the direction of

travel F and quickly approaches the workpiece 1 marked b narrowing the space therebetween.

The workpiece 1 marked b that has exited out of the spray booth 30 has already changed to the horizontal position and closely approaches the workpiece 1 5" marked a which moves ahead in the horizontal position and maintains a suitable space therebetween. Thus, by making the pitch variable, it is possible to sufficiently widen the space between preceding and subsequent carriers within the spray booth 30 so that the workpiece position most suitable for coating can be secured and to space these workpieces I comparatively closer outside the spray booth 30 so that the

10  conveyance efficiency can be improved.

An arm for supporting the workpiece 1 that is provided on the carrier 3 is arranged to allow horizontal and vertical rotation around one shaft and free change of the workpiece position. The arm can be controlled to cause the surfaces to be coated from a suitable angle according to the conditions of each spray apparatus 31

15  and 32 such as the direction of the nozzles 33 and 34.

Fig. 9 shows the same apparatus as Fig. 8, in which an example for coating a fuel tank is shown. In this case, since coating of the bottom surface of the fuel tank can be omitted, the overhead conveyor position is not required for bottom surface coating. Accordingly, the workpieces 1 are composed of two fuel tanks 40 that are

20  integrally connected by a connecting rod 41. A pair of fuel tanks 40 and 40 is

conveyed within the spray booth 30 in a line in the direction of travel. Their .  , positions can  be  controlled  between  the  floor conveyor position  and  the  side conveyor position so that the surfaces to be coated are most suitably positioned with respect to the spray apparatuses 31 and 32 while the distance and angles are

25  changed.

On exiting out of the spray booth 30, the workpiece 1 is rotated 90" around a vertical axis so that two fuel tanks 40 and 40 are situated to the right and left and the front and rear spaces between the carriers are reduced as a result of the variable pitch. Thus, it is possible to select the most suitable workpiece position

30  according to the content of the workpiece 1.

It is to be noted that workpiece position control according to the present invention is not limited to a spray type finish coating line, but can be applied, for example,  to  each  type  of  treatment  process  such  as  pretreatment  and

  9

electrodeposition coating in the coating line. Position control can be performed so that the surface to be treated is in the most suitable condition for treatment. Further, the present invention can be applied not only to a car body coating line, but also to various treatments such as an assembly line for a car body where continuous workpiece position control is required.

WE CLAIM :

1.	A conveyance apparatus for spray-coating a workpiece which is supported on a

conveyor by means of a carrier while passing through a spray booth, characterized in

that a position control mechanism which is capable of changing the position of the

workpiece to more than one of a floor conveyor position, an overhead conveyor

position, or a side conveyor position is provided, and the workpiece position is

controlled by the position control mechanism so that all surfaces to be coated are

turned to face of nozzle of spray apparatus

2.	The conveyance apparatus for coating as claimed in claim I, wherein the position control mechanism is capable of vertical and horizontal rotation.

3.	The conveyance apparatus for coating as claimed in claim 1 wherein the position control mechanism is arranged so that all the surfaces to be coated can be coated in a level plane.

4.	The conveyance apparatus for coating as claimed in claim 1, wherein the position control mechanism comprises a vertical rotation mechanism and a horizontal rotation mechanism which are provided on the conveyor.

5.	The conveyance apparatus for coating as claimed in claim 4, wherein the workpiece is controlled through the vertical rotation mechanism and the horizontal rotation mechanism to position each surface to be coated of the workpiece in a level

plane.	

Documents:

				0010-mas-2001 abstract-duplicate.pdf

				0010-mas-2001 abstract.pdf

				0010-mas-2001 claims-duplicate.pdf

				0010-mas-2001 claims.pdf

				0010-mas-2001 correspondence-others.pdf

				0010-mas-2001 correspondence-po.pdf

				0010-mas-2001 description (complete)-duplicate.pdf

				0010-mas-2001 description (complete).pdf

				0010-mas-2001 drawings-duplicate.pdf

				0010-mas-2001 drawings.pdf

				0010-mas-2001 form-1.pdf

				0010-mas-2001 form-19.pdf

				0010-mas-2001 form-26.pdf

				0010-mas-2001 form-3.pdf

				0010-mas-2001 form-5.pdf

				0010-mas-2001 others.pdf

				0010-mas-2001 petition.pdf

« Previous Patent

Next Patent »

Patent Number	217033	

Indian Patent Application Number	10/MAS/2001	

PG Journal Number	21/2008	

Publication Date	23-May-2008	

Grant Date	24-Mar-2008	

Date of Filing	03-Jan-2001	

Name of Patentee	HONDA GIKEN KOGYO KABUSHIKI KAISHA	

Applicant Address	1-1, MINAMI-AOYAMA 2-CHOME, MINATO-KU, TOKYO,	

Inventors:

#	Inventor's Name	Inventor's Address	

1	YUJI MASAKI	C/O HONDA GIKEN KOGYO KABUSHIKI KAISHA KUMAMOTO SEISAKUSHO, 1500-BANCHI, OOAZA HIRAKAWA, OHZU-MACHI, KIKUCHI-GUN, KUMAMOTO,	

2	HIDENOBU NISHIDA	C/O HONDA GIKEN KOGYO KABUSHIKI KAISHA KUMAMOTO SEISAKUSHO, 1500-BANCHI, OOAZA HIRAKAWA,OHZU-MACHI, KIKUCHI-GUN, KUMAMOTO,	

PCT International Classification Number	B05B 13/00	

PCT International Application Number	N/A	

PCT International Filing date		

PCT Conventions:

#	PCT Application Number	Date of Convention	Priority Country	

1	2000-010976	2000-01-19	Japan	

© All Indian Patents, 2013-2021.

  Patent data available in the public domain from Indian Patents Office, Department of Industrial Policy and Promotions, Ministry of Commerce and Industry, Government of India.
