Repository: anandvc/allindianpatents

File: patents/217096-an-apparatus-for-coating-flavours-on-rice.html
Indian Patents. 217096:" AN APPARATUS FOR COATING FLAVOURS ON RICE"

Indian Patents

Recently Granted Patents

  Recently Published Patents

Title of Invention	" AN APPARATUS FOR COATING FLAVOURS ON RICE"

Abstract	This invention relates to an apparatus for coating rice with any flavour comprising: rice tank for storing rice to be coated with flavours, the said rice tank has at least two rotary valves at its bottom for metering and releasing the rice from said tank to at least two hydrators, a flavour tank for storing flavour in homogenized powder form, the said flavoured tank is connected to one of said two hydrators for mixing said flavour powder to not more than one third of the rice released from rice tank to the first hydrator, the said mixed rice from the first hydrator is transferred to the second hydrator where two-third of the rice from the rice tank is present, the entire rice is then mixed in presence of water mist, and vacuum creator means to create vacuum in both the hydrators to evaporate superficial moisture which in turn makes the effective flavour coating on the rice.	

Full Text	This invention relates to an apparatus for coating flavours on rice.

BACKGROUND

In the known art, flavoured rice is prepared in the kitchen by using flavours like garlic, tomato, masala, methi, lemon, onion, jeera etc. The drawback in this known process of preparing flavoured rice is that consistency in flavour in rice is not reproducible.

The objective of this invention is to obviate the above drawback and develop an apparatus for coating rice with flavours which when cooked produce consistent flavours.

To achieve the said objective, this invention provides an apparatus for coating

rice with any flavour comprising:

rice tank for storing rice to be coated with flavours,

the said rice tank has at least two rotary valves at its bottom for

metering and releasing the rice from said tank to at least two

hydrators,

a flavour tank for storing flavour in homogenized powder form,

the said flavoured tank is connected to one of said two hydrators

for mixing said flavour powder to not more than one third of the

rice released from rice tank to the first hydrator,

the said mixed rice from the first hydrator is transferred to the

second hydrator where two-third of the rice from the rice tank is

present, the entire rice is then mixed in presence of water mist, and

vacuum creator means to create vacuum in both the hydrators to

evaporate superficial moisture which in turn makes the effective

flavour coating on the rice.

The said flavour tank is equipped with vibrators, feeder vibrators and pneumatic surge line to maintain flow-ability of the flavour in homogenized powder form.

The said vibratory feeder blends the said flavoured powder with rice in the ratio 0.1%-2.5% depending upon the particular flavour.

The water is supplied to the hyorators through metering pump.

The discharge of both the hydrators is connected to discharge controlling device to adjust the residence time for effective coating of the flavour on the rice and thereafter packing the coated rice for marketing.

The suction airflow means is provided with the hydrators to maintain airflow 6 m3/min for creating vacuum.

The water supply means is provided to maintain water condition in the said hydrators is volume 2. 5 to 4.2 It /min and pressure 1.5-4 Kg/cm2 to form mist in the said hydrators.

The invention will now be described with reference to the accompanying drawings

Figure 1 shows the apparatus for coating flavours on rice according to this invention.

Figure 2 shows the flavour tank equipped with feeder vibrators and pneumatic surge line according to this invention.

Referring to the drawings, (1) shows the rice tank for storing rice to be coated. The said tank (1) has rotary valves (2a & 2b) at its bottom for releasing and metering the rice to the hydrators (3 & 4). A flavour tank (8) for storing flavours in homogenized powder form is connected to the hydrator (3). Suction air means (5, 6 & 7) are connected to the hydrators (3 & 4) for sucking the air. The hydrator (3) is connected to a hydrator (4). The rice from the tank (1) is metered and released to the hydrators (3 & 4). The quantity of rice released by the rotary valve (2a) to the hydrator (3) is not more than one third and the remaining rice two-third is released by the rotary valve (2b) to the hydrator (4). The flavour in the homogenized powder form is released from the flavour tank (8) to the hydrator (3) and is mixed with rice. The said mixed rice is then transferred to the hydrator (4) where two-third of the rice from the rice tank is there. The entire rice is then mixed in presence of water mist. Vacuum is created in both the hydrators (3 & 4) by vacuum creating means to evaporate the superficial moisture, which in turn makes the effective flavour coating on the rice.

Figure2 shows the flavour tank equipped with vibrators (V) in top portion and middle portion, air surge (AS) is connected to the tank just after the middle portion and vibrator feeder is connected at the bottom portion to maintain flowability of flavour in homogenized powder form.

The said rice is then discharged through the discharge controlling devices (F) connected to said hydrators and packed for commercial marketing. The discharge controlling device (F) adjusts the residence time for effective coating of flavour on the rice before packing the coated rice for marketing.

The suction air-flow in the apparatus is 6 m3/min and the water condition is volume 2.5 to 4.2 It /min and pressure 1.5-4 Kg/cm2

We claim:

1.	An apparatus for coating rice with any flavour comprising:

rice tank for storing rice to be coated with flavours,

the said rice tank has at least two rotary valves at its bottom for

metering and releasing the rice from said tank to at least two

hydrators,

a flavour tank for storing flavour in homogenized powder form,

the said flavoured tank is connected to one of said two hydrators

for mixing said flavour powder to not more than one third of the

rice released from rice tank to the first hydrator,

the said mixed rice from the first hydrator is transferred to the

second hydrator where two-third of the rice from the rice tank is

present, the entire rice is then mixed in presence of water mist, and

vacuum creator means to create vacuum in both the hydrators to

evaporate superficial moisture which in turn makes the effective

flavour coating on the rice.

2.	An apparatus as claimed in claim 1 wherein said flavour tank is equipped

with vibrators, feeder vibrators and pneumatic surge line to maintain

flow-ability of the flavour in homogenized powder form.

3.	An apparatus as claimed in claim 1 wherein said vibratory feeder blends

the said flavoured powder with rice in the ratio 0.1%-2.5% depending

upon the particular flavour.

4.	An apparatus as claimed in claim 1 wherein the water is supplied to the

hydrators through metering pump.

Documents:

				968-del-2001-abstract.pdf

				968-del-2001-claims.pdf

				968-del-2001-correspondence-others.pdf

				968-del-2001-correspondence-po.pdf

				968-del-2001-description (complete).pdf

				968-del-2001-drawings.pdf

				968-del-2001-form-1.pdf

				968-del-2001-form-19.pdf

				968-del-2001-form-2.pdf

				968-del-2001-form-3.pdf

				968-del-2001-pa.pdf

« Previous Patent

Next Patent »

Patent Number	217096	

Indian Patent Application Number	968/DEL/2001	

PG Journal Number	13/2008	

Publication Date	31-Mar-2008	

Grant Date	24-Mar-2008	

Date of Filing	19-Sep-2001	

Name of Patentee	L.T. OVERSEAS LIMITED	

Applicant Address	A - 21 GREEN PARK NEW DELHI - 110 016, INDIA.	

Inventors:

#	Inventor's Name	Inventor's Address	

1	CHAWLA SUKHCHAIN	C/O L.T. OVERSEAS LIMITED OF A 21 GREEN PARK NEW DELHI - 110016	

PCT International Classification Number	A47J 27/08	

PCT International Application Number	N/A	

PCT International Filing date		

PCT Conventions:

#	PCT Application Number	Date of Convention	Priority Country	

1			NA	

© All Indian Patents, 2013-2021.

  Patent data available in the public domain from Indian Patents Office, Department of Industrial Policy and Promotions, Ministry of Commerce and Industry, Government of India.

File: patents/217097-an-improved-process-for-the-synthesis-of-ferroelectric-relaxor-material.html
Indian Patents. 217097:"AN IMPROVED PROCESS FOR THE SYNTHESIS OF FERROELECTRIC RELAXOR MATERIAL"

Indian Patents

Recently Granted Patents

  Recently Published Patents

Title of Invention	"AN IMPROVED PROCESS FOR THE SYNTHESIS OF FERROELECTRIC RELAXOR MATERIAL"

Abstract	The present invention provides a method of low temperature single step perovskite phase synthesis of lead based ferroelectric relaxor materials using niobium tartarate complex and EDTA-complexes of constituent metals selected from Pb2+, Mg2+, Fe2+.	

Full Text	This invention relates to an improved process for the synthesis of ferroelectric r&laxor material. Particularly it relates to a low temperature single step perovskite phase synthesis of lead based ferroelectric relaxor materials using niobium tartarate complex and EDTA-complexes of constituent metals. Relaxor ferroelectrics are used in the wide range electrochemical transducer application (Ferroeletrics 27 (1989) 31; J. Appl. Physics 51 (1981) 1142; Am. Ceram. Bull. 65 (1986) 647; Ferroelectrics 76 (1987) 241).

They have interesting property in the field of piezoelectric & pyroelectric detectors. Compared with piezoelectric ceramics such as lead zirconate-titanate (PZT) ceramics, relaxor ferroelectric materials offer relatively high electric field induced stain (~0.1%) with a minima hysterisis effect. Moreover, since no polling process is involved, electrostrietive relaxor materials do not suffer strain again or creep, as found in most piezoelectric materials, limiting their use in certain applications. Moreover, ferroelectric relaxor materials in an attractive replacements for barium titanate in multilayer capacitors (MLCCs) because it can be sintered below 1000°C and thus low cost Ag or Cu can be used instead of noble metal internal electrodes such as platinum & palladium. A reference can be made to an article given bellow:

J. Am. Ceram. Soc. 79 (1) 257-60 (1960)

The common method for the preparation of relaxor mateials are through double calculation heterogeneous process

(Equation Removed)

where quality control is very difficult. Nb2O5 is the only available compound which is only used in solid state reaction. Fusion of the oxide (Nb2O5) with alkali metal carbonate followed by leaching of the cold melt with water leads to so called niobates. It is pointed out that sodium niobates are not very soluble, consequently the usual conventional addition of sodium carbonate to reduce the fusion temperature should be omitted.

The main objective of the present invention is to provide 'a Low temperature single step perovskite phase synthesis of lead based ferroelectric relaxor materials using niobium tartarate and EDTA ( Ethylene diamine tetra acitic acid) - complexes of the constituent metals (Pb2+i Mg2+i Fe2+) which obviates the draw backs as detailed above. Still another objective of the present invention is water soluble niobium tartarate preparation which can be commercialized and it can be used for synthesis of single metal containing niobates and multiple metal containing niobates, eg. Lithium niobate which is a material in markets, complementary or competitive with Quartz.

Another objective of the present invention is to synthesize niobates from the homogeneous reaction medium.

Accordingly, the present invention provides an improved process for the synthesis of ferroelectric relaxor material characterized in that (a) preparing niobium tartarate by dissolving niobium oxide in HF ( hydrogen fluoride) , adding NH4OH to niobium fluoride solution to get niobium hydroxide followed by dissolving niobium hydroxide in tartaric acid to get niobium tartarate, (b) mixing thoroughly stoichiometric amount of niobium tartarate obtained in step (a) with metal-EDTA (ethylene diamine tetra acetic acid) complexes of the constituent metals selected from Mg, Pb, Fe or their mixture, evaporating the reaction product rapidly at 200°C to produce precursor powder, pyrolysing the obtained powder by heating at 500° -850°C for 2 to 4 hrs to get desired ferroelectric relaxor materials.

In an embodiments of the present invention single step perovskite phase synthesis. In another embodiment of the present invention water soluble niobium tartarate is used. In Yet another embodiment of the present invention homogeniety of the reactants throughout the reaction.

The process of the present inventions follwed the following steps: Step -1

Preparation of Nb-tartarate

Nb2O5 dissolved in excess HF to produce a soluble [NbF7]2(~), ammonium oxalate (4M with respect to Nb2O5) was added to the fluoride solution. The solution was cooled and diluted and hen NH4OH was added to produce biobium hydroxide/hydrous niobium oxide (Nb2O5, nH20). Niobium hydroxide precipitate was filtered and was washed with distilled water. The precipitate was dissolved in tartaric acid (metal : tartaric acid = 1:2M) after heating on waterbath for 24 to 30 hrs. Now on evaporation solid niobium tartarate was obtained.

Step - II

The corresponding metal nitrates (Fe(N03)3, Zr(N03)2, Mg(NO3)2 etc.) was dissolved in Ammonical EDTA solution with Metal : EDTA ratio 1:1 to prepare soluble metal EDTA complex. The soluble metal complexes were then mixed with niobium tartarate solution. The mixture was rapidly evaporated on

hot plate (~200°C) to produce precursor powder. Pyrolysis of this precursor produced the perovskite phase pure relaxor materials.

Explanation Step -1

We have used Ammonium oxalate in the fluoride complex solution because on progressive neutralization of strongly acidic (HF) solution of Nb, a gradual polymerization occurs, up to colloidal dimensins and finally the hydrated oxides are precipitated. These polynuclear species are difficult to solubilize. Our approach is to reduce this polymeric chain by applying some complexing agents like ammonium oxalate. Similar results obtained if we use triethanol amine instead of ammonium oxalate.

Pb(EDTA) & Mg(EDTA) complex is highly stable which prevent the precipitation of PbNb206 and thus making reaction medium homogenous throughout the reaction.

The following example given by way of illustration of the present invention and should not be constried to limit the scope of the present invention.

Example 1. Preparation Lead Magnessium niobate

Pb(Mg1/3Nb2a)O2. Termed as PMN

Mg(NO3)2 & Pb(NO3)2 with stoichiometric amount was solubilize in water and then mixed. Now EDTA was solubilise in dil amonia and pH was adjusted

to 10 the metal nitrate mixture was added to the Edta solution with a mole ratio of metal : Edta (1:1). The soluble EDTA metal complex was then mixed with stoichiometric amont of Nb - tartarate solution (known from Nb2O5) and then rapidly evaporated on hot plate. After complete evaporation a fluppy mass was obtained which is known as precursor powder which on pyrolysis to 850°C/2h produced the perovskite phase pure PMN.

Example 2. Preparation Lead Iron niobate

Pb(Fe1!2Nbie)O3. Termed as PFN

Fe(NO3)3 & Pb(NO3)2 with stoichiometric amount was solubilize in water and then mixed. Now EDTA was solubilise in dil amonia and pH was adjusted to 10 the metal nitrate mixture was added to the Edta solution with a mole ratio of metal : Edta (1:1). The soluble EDTA metal complex was then mixed with stoichiometric amont of Nb - tartarate solution (known from Nb2O5) and then rapidly evaporated on hot plate. After complete evaporation a fluppy mass was obtained which is known as precursor powder which on pyrolysis to 800°C/2h produced the perovskite phase pure PFN. The main advantage of the present invention are

1.	Soluble niobium tartarate preparation

2.	One calcination step used (850°C)

3.	Single step perovskite phase obtained

4.	It is also being sintered at low temperature (1000°C)

5.	It can be replaced BaTiO3 in Multi Layered Capacitors (MLCCs).

We Claim:

1. An improved process for the synthesis of ferroelectric relaxor material characterized in that (a) preparing niobium tartarate by dissolving niobium oxide in HF ( hydrogen fluoride) , adding NH4OH to niobium fluoride solution to get niobium hydroxide followed by dissolving niobium hydroxide in tartaric acid to get niobium tartarate, (b) mixing thoroughly stoichiometric amount of niobium tartarate obtained in step (a) with metal-EDTA (ethylene diamine tetra acetic acid) complexes of the constituent metals selected from Mg, Pb, Fe or their mixture, evaporating the reaction product rapidly at 200°C to produce precursor powder, pyrolysing the obtained powder by heating at 500° - 850°C for 2 to 4 hrs to get desired ferroelectric relaxor materials.

2. An improved process for the synthesis of ferroelectric relaxor material substantially as here in described with reference to the examples.

Documents:

				159-del-2000-abstract.pdf

				159-del-2000-claims.pdf

				159-del-2000-correspondence-others.pdf

				159-del-2000-correspondence-po.pdf

				159-del-2000-description (complete).pdf

				159-del-2000-form-1.pdf

				159-del-2000-form-19.pdf

				159-del-2000-form-2.pdf

				159-del-2000-form-3.pdf

« Previous Patent

Next Patent »

Patent Number	217097	

Indian Patent Application Number	159/DEL/2000	

PG Journal Number	13/2008	

Publication Date	31-Mar-2008	

Grant Date	24-Mar-2008	

Date of Filing	25-Feb-2000	

Name of Patentee	COUNCIL OF SCIENTIFIC AND INDUSTRIAL RESEARCH	

Applicant Address	RAFI MARG, NEW DELHI-110001, INDIA.	

Inventors:

#	Inventor's Name	Inventor's Address	

1	PANCHANAN PRAMANIK	INDIAN INSTITUTE OF TECHNOLOGY, KHARAGPUR-721 302, WB. INDIA.	

PCT International Classification Number	C04B 35/00	

PCT International Application Number	N/A	

PCT International Filing date		

PCT Conventions:

#	PCT Application Number	Date of Convention	Priority Country	

1			NA	

© All Indian Patents, 2013-2021.

  Patent data available in the public domain from Indian Patents Office, Department of Industrial Policy and Promotions, Ministry of Commerce and Industry, Government of India.

File: patents/217155-a-method-of-manufacturing-of-tin-dioxide-coated-ceramic-insulating-substrate.html
Indian Patents. 217155:A METHOD OF MANUFACTURING OF TIN DIOXIDE COATED CERAMIC INSULATING SUBSTRATE

Indian Patents

Recently Granted Patents

  Recently Published Patents

Title of Invention	A METHOD OF MANUFACTURING OF TIN DIOXIDE COATED CERAMIC INSULATING SUBSTRATE

Abstract	The present invention relates to a method of manufacturing of tin dioxide coated ceramic insulating substrate. The product is useful for gas sensor applications. The process steps are: cleaning by known methods a ceramic insulating substrate, electroding by known methods the ends of the substrate by gold based electrode followed by lead attaching with gold wire, gold alloy wire or platinum wire by firing at a temperature in the range of 900 - 1000°C, applying by rubbing characterized in that a fugitive conductive coating of a graphite clay mix onto the substrate, placing the substrate at the positive terminal of a conventional electrophoretic deposition set-up under a suspension containing SnO2 coating and finally firing the said coating at a temperature in the range of 500 - 1000°c for 1 4 hours to obtain coated ceramic insulating substrate.	

Full Text	The present invention relates to a method of manufacturing of tin dioxide coated ceramic

insulating substarte. More particularly this invention relates to method of manufacturing

thick film tin dioxide useful for gas sensor applications.

This invention more particularly relates to a method of fabricating thick film tin dioxide

gas sensors by electrophoretic deposition (EPD) technique.

Such tin dioxide films can be used to detect a variety of toxic and combustible gases like

methane, carbon monoxide and LPG.

Semiconducting gas sensors based on tin dioxide (ShO2) have been subjected to extensive

research and development for their applications in detection of toxic and inflammable

gases. In this context, reference may be made to a book: G. Sberveglieri (ed), Gas

Sensors - Principles, Operation and Developments, Kluwer, Dordrecht (1992) and a

review paper: W. Gopel and K. D. Schierbaum, SnO2 sensors: Current Status and Future

Prospects, Sensors and Actuators B, 26-27 (1995) 1-12.

Conventionally there are three processes, which can be utilized for the fabrication of gas

sensors viz. sintering, thin film and thick film. In this context, reference may be made to a

U. S. Patent: I. C. Chen, M. H. Tzeng, P. P. Tsai, C. F. Liaw and J. C. H. Ku, "Method of

fabricating a gas sensor and the product fabricated thereby" U. S. Pat. 5,273,779, Dec. 28,

1993.	

The sintering technique has the following disadvantages:

a)	the process should be carefully monitored so as to get the desired porosity,

b)	not well-adapted for automation and consumes more material in fabrication and

c)	higher unit cost.

The thin film techniques like chemical vapour deposition, spray pyrolysis, spin coating, sputtering, sol-gel processing provide good coatings; however, the capital investment is prohibitive and at the same time, unit cost is also quite high.

The thick film technique is primarily based on slurry paste method and screen printing. In the slurry paste method, a paste  (aqueous or organic based) is applied as a layer around the ceramic tube and impregnated with a binder like tetraethyl silicate before firing in air. This procedure leads to a porous microstructure that invests the finished product with a high sensitivity to reducing gases in air.

The most widespread method of preparing thick films in electrons and sensor applications is through the well-known screen printing procedure. Rarely, flexible plastic sheet precursors are also used where an appropriately prepared powder is dispersed in an organic material to form a flexible plastic green sheet. This sheet is then cut and assemble into the required form before firing to remove the organic material to give the final ceramic component in its required form.

The advantages of thick film technique are

a)	low unit cost and

b)	capital investment is also relatively low.

However, the above thick film techniques have got one or more of the following drawbacks:

a)	uniform coating thickness may not be achieved

b)	fast fabrication may not be possible

c)	may necessitate costly and hazardous organic solvents and

d)	the method may not be amendable to simple automation.

The main object of the present invention is to provide a method of manufacturing tin dioxide coated ceramic insulating substrate, which obviates the drawbacks as detailed above.

Another object of the present invention is to provide a fugitive conducting material and the method of applying the same on the substrates for electrophoretic deposition.

Still another object of the present invention is to provide a stable slurry composition for electrophoretic deposition of tin dioxide.

Yet another object of the present invention is to electrophoretically deposit SnO2 powder to get the desired coatings on the substrate.

Accordingly, the present invention provides a method of manufacturing of tin dioxide coated ceramic insulating substrate which comprises; cleaning by known methods a ceramic insulating substrate, electroding by known methods the ends of the substrate by gold based electrode followed by lead attaching with gold wire, gold alloy wire or platinum wire by firing at a temperature in the range of 900 - 1000°C, applying by rubbing characterized in that a fugitive conductive coating of a graphite clay mix onto the substrate, placing the substrate at the positive terminal of a conventional electrophoretic deposition set-up under a suspension containing SnO2

coating an finally firing the said coating at a temperature in the range of 500 - 1000°c for 1 - 4 hours to obtain coated ceramic insulating substrate.

In an embodiment of the present invention, the ceramic insulating substrates may be such as alumina and quartz.

In another embodiment of the present invention, the fugitive conductive coating of graphite-clay mix consist of 10-15% of china clay and the rest graphite and the mix calcined at 800-1100°C to get a bonded mass.

In yet another embodiment of the present invention, the suspension containing SnCh for electrophoretic deposition may comprise 1-5 wt% tin dioxide (SnO2) and 0.5-2 wt% of a mixture of surfactants such as Extran (E.Merck) and Labolene (Qualigen) in an aqueous medium where the pH may be adjusted in the range of 8-12 by adding triethylamine.

In another embodiment of the present invention, the electrophoretic depositon may comprise maintaining a gap between the electrodes in the range of 30-50 mm, applying a voltage of 10 -100V for 10 -120 sec to form the coating, washing the coating by immersing in distilled water for 2-10 minutes followed by ambient drying at 50-60° for 1 - 2hours and repeating the deposition, washing and drying sequences, if required. The process steps of the present invention are as follows:

a)	Cleaning the rectangular or tubular r substrates in water or alcohol using transonic

vibration.

b)	Electroding the ends by a standard technique with Au or Au-based electrode, attaching

lead wires of Au, Au-alloy or platinum and bring the  assembly at a temperature in the

range of 900-1000°C.

c)	Applying by rubbing fugitive conductive coatings of graphite=-clay based material on

the substrates.

d)	Placing the substrates at the positive terminal of the electrophoretic deposition set-up

under an aqueous suspension containing  l-5wt% SnO2, 0.5-2wt% of a mixture of

surfactants such as Extran (E.Merck) and Labolene (Qualigen) and the pH adjusted in the

range of 8-12 by adding triethylamine and maintaining a gap between the electrodes in

the range of 30-50 mm.

e)	Applying a voltage in the range of 10-100V for 10-20 sec to get the coating, washing

the coating by immersing in distilled water for 2-10 minutes, ambient drying at 50-60°C

for 1-2 hours and repeating the deposition, washing and drying sequences, if required.

f) Finally, firing the coated substrates at a temperature in the range of 500-1000°C for 1-4

hours.

The novelty of the present invention resides in aqueous electrophoretic deposition of tin

dioxide onto a ceramic insulating substrate by using a graphite-clay mix electrode,

thereby obviating the following disadvantages of the known art i) nonuniformity of

coating thickness ii) slow fabrication process iii) requirements of costly and hazardous

organic solvent and iv) difficulties of automation. The inventive steps lie in:

a)	the material such as graphite-clay mix to be used as a fugitive conducting layer on the

substrates and its method of application on the substrates

b)	formation of a stable slurry composition consisting of SnO2, a mixture of surfactants

such as Extran (E.Merck) and Labolene (Qualigen) and triethylamine in aqueous

medium.

c)	electrophoretically depositing SnO2 powder to get the desired coatings on the

substrates.

The following examples illustrate the invention and the manner in which it may be carried out in practice; however, this should not be construed to limit the scope of the present invention.

Example - 1

An alumina tube of length 3mm, outer diameter 1.5mm and inner diameter 1mm was ultrasonically cleaned in acetone. The two ends of the tube were painted with gold electrode and platinum lead wires were carefully attached with the gold electrodes. The assembly was cured at 1000°C for 2 hours. After curing, a graphite-clay mass was rubbed on the outer surface of the AlOs tube to get a thin uniform coating. Then the alumina tube was placed at the positive terminal (in the center) of an electrophoretic deposition set-up where the negative terminal is of cylindrical shape (made of brass) with a gap of 35mm from the positive terminal of the center. A suspension of 2 gram of SnO2 was prepared in l00cc distilled water by adding 5 drops of triethylamine and 6 drops of Extran maintaining a pH of 10. The suspension was poured in the electrophoretic

deposition set-up and the deposition was carried out at 30 V for 10 sec. The coating was washed by immersing in distilled water for 5 minutes. The coating was dried at 60°C for 1 hour and then fired at 600°C for 4 hours. The coating prepared in this way showed a sensitivity of around 65% in 500 ppm methane at 350°C which can be enhanced and made selective by the well-known technique of incorporation of catalysts and promoters in the coatings.

Example - 2

An alumina tube of length 3 mm, outer diameter 1.5 mm inner diameter 1 mm was

ultrasonically cleaned in acetone. The two ends of the tube were painted with gold electrode and platinum lead wires were carefully attached with the gold electrodes. The assembly was cured at 1000°C for 2 hours. After curing, a graphite-clay mass was rubbed on the outer surface of an Al2O3 tube to get a thin uniform coating. Then the alumina tube was placed at the positive terminal (in the center) of an electrophoretic deposition set-up where the negative terminal is of cylindrical shape (made of brass) with a gap of 35 mm from the positive terminal of the center. A suspension of 2 gram of SnO2 was prepared in l00cc distilled water by adding 6 drops of triethylamine and 6 drops of Extran maintaining a pH of 10.5. The suspension was poured in the electrophoretic deposition set-up and the deposition was carried out at 50 V for 10 sec. The coating was washed by immersing in distilled water for 5 minutes. The coating was dried at 60°C for 1 hour and again a second coating was applied on it at 50 V for 10 sec. The coating was again washed by immersing in distilled water for 5 minutes. After drying at 60°C, the final coating was fired at 600°C for 4 hours. The coatings prepared in this way showed a sensitivity of around 60% in 500 ppm methane at 350°C which can be enhanced and made selective by the well-known technique of incorporation of catalysts and promoters in the coatings.

Example - 3

An alumina tube of length 3 mm, outer diameter 1.5 mm and inner diameter 1 mm was ultrasonically cleaned in acetone. The two ends of the tubes were painted with gold electrode and platinum lead wires were carefully attached with the gold electrodes. The assembly was cured at 1000°C for 2 hours. After curing, a graphite-clay mass was rubbed on the outer surface of the AlO2 tube to get a thin uniform coating. Then the alumina

tube was placed at the positive terminal (in the center) of an electrophoretic deposition set-up where the negative terminal is of cylindrical shape (made of brass) with a gap of 35 mm from the positive terminal of the center. A suspension of 2 gram of SnOa was prepared in 100 cc distilled water by adding 5 drops of triethylamine and 6 drops of Extran maintaining a pH of 10. The suspension was poured in the electrophoretic deposition set-up and the deposition was carried out at 75 V for 10 sec. The coating was washed by immersing in distilled water for 5 minutes. The coating was dried at 60°C for

1 hour and then fired at 900°C for 4 hour. The coatings prepared in this way showed a

sensitivity of around 30% in 500 ppm methane at 350°C which can be enhanced and made selective by the well-known technique of incorporation of catalysts and promoters in the coatings. The main advantages of the present invention are as follows:

1)	Uniform coating thickness can be achieved.

2)	Fast fabrication is possible

3)	No necessity of costly and hazardous organic solvents and

4)	The method is amenable to simple automation.

We Claim:

1.	A method of manufacturing of tin dioxide coated ceramic insulating substrate which

comprises; cleaning by known methods a ceramic insulating substrate, electroding by

known methods the ends of the substrate by gold based electrode followed by lead

attaching with gold wire, gold alloy wire or platinum wire by firing at a temperature in

the range of 900 -  1000°C, applying by rubbing characterized in that a fugitive

conductive coating of a graphite clay mix onto the substrate, placing the substrate at the

positive terminal of a conventional electrophoretic deposition set-up under a suspension

containing SnO2 coating and finally firing the said coating at a temperature in the range

of 500 - 1000°  C for 1 - 4 hours to obtain coated ceramic insulating substrate.

2.	A method as claimed in claim 1 wherein the ceramic insulating substrates is alumina or

quartz.

3.	A method as claimed in claims 1-2 wherein the fugitive conductive coating of graphite

clay mix consists of 10-50% of clay and the rest graphite and the mix calcined at 800-

1100°C to get a bonded mass.

4.	A method as claimed in claims 1 to 3 wherein the suspension containing SnO2 for

electrophoretic deposition comprises 1-5 wt % tin dioxide (SnO2) and 0.5-2 wt% of a

mixture of surfactants such as Extran (E.Merek) and Labolene (Qualigen) in an aqueous

medium where the pH is adjusted in the range of 8-12 by adding trietylamine.

5.	A method as claimed in claims 1 to 4 wherein the electrophoretic deposition is preferably

done at 10-100 V.

6.	A method as claimed in claims 1 to 5 wherein the preferably time period to form coating

is 10- 120 sec.

7.	A method as claimed in claims 1 to 6 wherein the drying of the coating is done at 50 to

60°C for a 1 to 2 hrs.

8.	A method of manufacturing of tin oxide coated ceramic substrate substantially as herein

described with reference to examples.

Documents:

				202-del-2001-abstract.pdf

				202-del-2001-claims.pdf

				202-del-2001-correspondence-others.pdf

				202-del-2001-correspondence-po.pdf

				202-del-2001-description (complete).pdf

				202-del-2001-form-1.pdf

				202-del-2001-form-19.pdf

				202-del-2001-form-2.pdf

				202-del-2001-form-3.pdf

« Previous Patent

Next Patent »

Patent Number	217155	

Indian Patent Application Number	202/DEL/2001	

PG Journal Number	13/2008	

Publication Date	31-Mar-2008	

Grant Date	25-Mar-2008	

Date of Filing	27-Feb-2001	

Name of Patentee	COUNCIL OF SCIENTIFIC AND INDUSTRIAL RESEARCH,	

Applicant Address	RAFI MARG, NEW DELHI-110 001,	

Inventors:

#	Inventor's Name	Inventor's Address	

1	ASHIS BANERJEE,	CENTRAL GLASS & CERAMIC RESEARCH INSTITUTE ,CALCUTTA 700 032,	

2	ABHIJIT DAS SHARAMA,	India Delhi India	

3	AMARNATH SEN	India Delhi India	

4	HIMADRI SEKHAR MAITI,	India Delhi India	

PCT International Classification Number	B05D 00/12	

PCT International Application Number	N/A	

PCT International Filing date		

PCT Conventions:

#	PCT Application Number	Date of Convention	Priority Country	

1			NA	

© All Indian Patents, 2013-2021.

  Patent data available in the public domain from Indian Patents Office, Department of Industrial Policy and Promotions, Ministry of Commerce and Industry, Government of India.
