Repository: anandvc/allindianpatents

File: patents/217195-a-blast-furnace-for-iron-making.html
Indian Patents. 217195:A BLAST FURNACE FOR IRON MAKING

Indian Patents

Recently Granted Patents

  Recently Published Patents

Title of Invention	A BLAST FURNACE FOR IRON MAKING

Abstract	Wall structure for a metallurgical vessel at the location where the vessel wall, on the hot side, is in contact with liquid metal and/or liquid slag, in particular for the hearth of a shaft furnace, comprising a steel plate lining (2), inside which lining at least one layer of refractory brickwork (15, 16, 17) is arranged, the steel plate lining (2) being joined to the layer (layers) of brickwork by means of mortar joints (5) and/or ramming compound joints (5) to form a cohesive structure, characterized in that metal bars (11) which run in the circumferential direction inside the steel plate lining (2) and project into the wall are present, which bars are connected to the outer side of the steel plate lining by means of attachment means (20) running through the steel plate lining, each assembly comprising a metal bar (11) and its attachment means (20) and the steel plate lining (2) forming, in the vertical direction, a unit which is sufficiently elastic to maintain a surface-to-surface contact along horizontal surfaces between the metal bars (11) and bricks (15, 16, 17) during operation.	

Full Text	The invention relates to a blast furnace for iron making.

The invention relates to a blast finance for iron making, which at least in the hearth portion, comprises a steel plate lining, inside which lining at least one layer of refractory brickwork is arranged, the steel plate lining being joined to the layer (layers) of brickwork by means of mortar joints and/or ramming compound joints to form a cohesive structure. The hearth portion of a blast furnace is often provided with an external cooling system 

In modem large-scale blast faces, in which ever higher iron production levels at elevated gas pressure are reached, it is highly important for the period between two renovations of the brickwork to be as long as possible. This may lead to problems,  in particular in the  area of the  hearth.

Especially in the hearth, the brickwork is exposed both to the action of the gas atmosphere in the furnace and to the action of liquid metal and/or liquid slag materials which are present in that area. The gas atmosphere may lead to a chemical attack on the brickwork, often an alkali attack, while the liquid iron may have a combined influence of high temperature, chemical attack and mechanical attack. This attack is partly caused by the fact that the liquid iron is often not saturated with carbon and therefore tends to dissolve carbon from bricks.

In terms of the structure of the hearth brickwork, it is important that the bricks should not crumble on the hot side at high temperature as a result of their tendency towards thermal expansion. It has been found that carbon-containing materials, such as graphite and semi graphite, are most resistant to crumbling under such circumstances, but the composition of these materials means that they are also susceptible to attack from the liquid iron which may or may not be saturated with carbon. This susceptibility manifests itself primarily by these carbon-containing materials being dissolved in the liquid iron.

It has been found that the bricks are not affected by the liquid iron if a solid layer based on a mixture, in various combinations, of solidified iron, slag and coke particles is able to form on the inside of the brickwork. This so-called "skull" forms on the brickwork at a temperature in the region of less than 1100 to 1150°C. In addition, the formation of this skull is also dependent on the speed at which the liquid iron is moving into the hearth. Since liquid iron flows out of the heart periodically only at the location of a few tapping points from the furnace, this liquid iron has not only a vertical flow component but also a flow component in the circumferential direction of the furnace, resulting in a higher speed of movement of iron along the brickwork. This iron flowing past has a tendency to rediscovers the skull in this area. Only if the hot side of the brickwork can be kept sufficiently cool by means of sufficiently intensive heat dissipation through this brickwork will the skull formed on this brickwork always be sufficient to protect the brickwork from attack.

It should be noted that the "dead man" phenomenon often occurs in blast furnaces, i.e. a solid plug based predominantly on coke and iron forms inside the hearth. Especially if this "dead man" is extensive and has a low porosity, the circulation speed of liquid iron along the brickwork wall will increase and consequently the attack on the skull will be intensified. This phenomenon also requires an even more intensive dissipation of heat via the brickwork in order to keep the temperature on the hot side of the said brickwork sufficiently low for a skull to remain in place.

Heat dissipation from the hearth brickwork by means of cooling plates which extend deep into the brickwork and through which water flows or by means of so-called "stave coolers" arranged inside the steel plate lining is not preferred. Should the skull happen to fall or melt off and part of the brickwork be dissolved in that area, it is possible for liquid iron to come into contact with, for example, such a water-cooled copper cooling plate which extends deep into the brickwork. In such a situation, the copper of the cooling plate may melt through and then the water flowing into the furnace may lead to an explosion followed by rupture of the wall. For these reasons, it is often preferred to provide the steel plate lining of the wall structure with an external cooling feature for the purpose of cooling the hearth. As a rule, this cooling feature is a spray-cooling system with which the temperature of the steel plate lining can be kept at approximately 50°C. At a steel plate lining temperature of approximately 50°C, it will not always be possible to keep the hot side of the brickwork below a temperature of approx, 1100°C, even if bricks made from graphite and/or semigraphite, which have a good thermal conductivity, are used. In this case, it should be noted that the

brickwork must have a sufficient thickness to keep the risk of occasional penetration sufficiently low.

It has been found that mortar joints and ramming compound joints form considerable obstacles to the heat dissipation through the brickwork. The outer layer of bricks is generally placed against the steel plate lining with a mortar or ramming compound between them, in which case the thickness of a mortar joint may, for example, be 3 to 5 mm and the thickness of a ramming compound joint may, for example, be 30 to 120 mm. This joint serves partly to compensate for the dimensional deviations of the steel plate lining and partly to bring about thermal contact between steel plate lining and outer brickwork layer. If a plurality of layers of bricks are employed in the radial direction in the wall structure, it will also be necessary to bridge a joint between these layers, and ramming compound is generally employed for this purpose. In any case, like the joint directly behind the steel plate lining, this joint may also serve as an expansion joint. For example, this joint may be 50 mm wide. It has been found that the mortar and/or ramming compound joints may be responsible for 50 to 80% of the total thermal resistance caused by the brickwork to the outer side of the steel plate lining, if the brickwork comprises bricks with a X >20 */m °C. This problem can become even greater if the structure "breathes". For example, if there are considerable temperature differences in the steel plate lining, the mortar joint may open up, resulting in an insulating layer of gas. A similar phenomenon may occur if the thermal action of the various bricks causes the joint containing ramming compound to remain insufficiently tight.

The object of the invention is to provide a solution to these problems and, in particular, to improve the heat dissipation from the hot side of the brickwork in such a manner that a skull can continually be formed there. The invention consists in the fact that, in the hearth portion of blast furnace, metal bars which run in the circumferential direction inside the steel plate lining and project into the wall are present, which bars each are connected to the outer side of the steel plate lining by means of two horizontally spaced attachment means each separately running through the steel plate lining, the attachment means being provided with prestressing means for exerting a prestressing force to ensure that each bar always remains pressed against the bricks to maintain a surface-to-surface contact along horizontal and vertical surfaces between the metal bars and bricks during operation. The combination of improved thermal conductivity through the metal bars with a direct surface-to-surface contact between the metal bars and the bricks along horizontal and vertical surfaces, as a result of the attachment with the prestressing means of the metal bars, to a large extent minimizes the thermal resistance of part of the joints. It should be noted that the vertical attachment of the bars is required in order to ensure that, following assembly of the wall structure, the surface-to-surface contact between bars and bricks is maintained if thermal expansion were to allow the bricks to move slightly in the vertical direction.

Also the thermal resistance of the structure is reduced further if the bars are also prestressed in the radial direction with respect to the steel plate lining to maintain a surface-to-surface contact along vertical surfaces with bricks during operation. Any joint which is present can then be reduced to a width of virtually zero, in which case the thermal resistance of this joint is also

very low. This latter effect can be obtained in particular if prestressing means are provided in order to hold the bars pressed against the bricks in the radial direction.

Obviously, there is also a thermal resistance between the metal bars and the steel plate lining. However, the effect of this is negligible if, according to the invention, the metal bars are cooled. According to the invention, one possibility for doing this consists in the metal bars and/or their attachment means being designed at least in part as so-called "heat pipes". Heat pipes are generally known construction components in which a liquid and the vapour phase of this liquid are present inside a closed cavity within these construction components. This allows an intensive flow of heat through the heat pipes. According to another embodiment according to the invention, the metal bars are provided with a duct and with feed and discharge means which are connected to a coolant circuit. Direct cooling of the metal bars means that there is no longer any need to dissipate heat from these bars via the steel plate lining. It is preferable for the metal bars to be made from a metal which comprises predominantly copper. This ensures a good thermal conductivity, while the bars provided with a duct can easily be manufactured from copper. It is important that the bars have some individual mobility. Since the thermal movements which have to be absorbed by this mobility are only slight, this does not cause any major design problems. In a possible embodiment according to the invention, the bars inside the steel plate lining are arranged as broken rings and/or in an offset manner. According to another embodiment, the bars inside the steel plate lining form rings which comprise at least 10 and preferably between 30 and 50 bars. According to a possible embodiment of the novel wall structure, the bars have, on the hot

wall side, a curved surface which corresponds to the local radius of curvature of the wall. According to another embodiment, the bars may have, on the hot wall side, flat surfaces which together form a regular polygon. This then makes it possible for the bricks also to be provided with flat boundary faces on their outer radial side. As a result, it is possible to obtain a good level of thermal contact between the bars and the bricks which bear against them in the radial direction.

To achieve a good level of surface-to-surface contact along horizontal surfaces between the bars and the bricks and, furthermore, for other design reasons, it is desirable for the bars to extend 15 to 30 cm in the radial direction from the steel plate lining. Furthermore, according to the invention it is preferable for the bars to be positioned vertically at distances of between 40 and 80 cm.

According to a possible embodiment of the novel blast furnace, the brickwork in the radial direction comprises one layer of bricks which are of different lengths and extend to close to the steel plate lining and to against the bars. This design has the advantage that there is no intervening gap containing ramming compound.

According to another advantageous embodiment of the novel blast furnace structure, the brickwork in the radial direction comprises two layers of bricks, between which the joint for each horizontal layer of bricks is offset in the radial direction. In this case, therefore, there is no continuous joint, but rather bricks in the outer layer and in the inner layer bear against one another

turn and turn about with surface-to-surface contact along horizontal surfaces. As a result, the thermal conductivity passes directly via these horizontal surfaces from the inner (in the radial direction) layer of bricks to the outer (in the radial direction) layer of bricks.

Where joints are still present in the proposed blast furnace construction, for example between the steel plate lining and the bars, between the steel plate lining and the bricks, and between bricks which adjoin one another in the radial direction, these joints may, according to the invention, be filled with a plastic, highly thermally conductive compound. However, the bricks may also be placed dry against the steel plate lining. A compound of this nature can be obtained if il contains a tar component which evaporates only at high temperature. This tar component ensures that the compound in the joint remains plastic. In the event of the shape of the joint changing, without a concurrent change in volume, the compound, which in itself has good conductivity will maintain good tight contact with the components which form a joint. A further improvement to the thermal conductivity can be obtained if the compound employed also contains a metal or a metal alloy with a melting point or melting range between 200 and 1100 °C., preferably between 200 and 660°C. Tin, for example, melts at approximately 230°C, with the result that metallic thermal bridges are then formed in the joint. The same effect can also be obtained by, for example, arranging tin in the joints which run radially between bricks, i.e. in joints between bricks which lie next to one another in the circumferential direction in the same level. Often, bricks will be laid with a thin layer of mortar between them, but the layer of mortar then also forms a thermal bridge. Particularly if the flow of heat does not run in a purely radial direction, such as for example when the furnace is

tapped only via a limited number of tapping holes, it is important for there to be no substantial thermal resistance in the circumferential direction of the brickwork.

The novel invention now allows the brickwork to be almost permanently protected by a skull. As a result the risk involved in using graphite and/or semigraphite and/or carbon-containing material with pores of 1 p.m and a coefficient of thermal conduction >. >15 "^/m. °C for the bricks is very considerably reduced, and it is therefore also preferably to employ bricks of this nature, due to the fact that bricks made from these materials only crumble under the influence of thermal stresses at very much higher temperatures than other refractory materials and also have a very high thermal conductivity.

Accordingly the present invention provides a blast furnace for iron making, which at least in the hearth portion, comprises a steel plate lining, inside which lining at least one layer of refractory brickwork is arranged, the steel plate lining being joined to the layer (layers) of brickwork by means of mortar joints and/or ramming compound joints to form a cohesive structure, characterized in that in the hearth portion metal bars which run in the circumferential direction inside the steel plate lining and project into the wall are present, which bars each are connected to the outer side of the steel plate lining by means of two horizontally spaced attachment means each separately running through the steel plate lining, the attachment means being provided with prestressing means for exerting a prestressing force whereby each bar always is pressed against the bricks and whereby a surface-to-

surface contact is maintained along horizontal and vertical surfaces between the metal bars and bricks during operation.

The invention also relates to a method of operating a blast furnace as described hereinabove, characterized in that the flow rate of the liquid circuit through the bars is set to a heat dissipation of > 50 % of the total heat dissipation from the wall.

This method makes it possible, given an identical thickness of the brickwork, to dissipate considerably greater amounts of heat, with the result that it is possible to achieve a lower temperature on the hot side of the brickwork. It is recommended for the flow rate of the liquid circuit through the bars to be set to a heat dissipation of > 50% of the total heat dissipated from the wall.

The invention will be explained below with reference to a number of figures.

FIG. 1 shows a diagrammatic depiction of a wall structure in a blast

furnace which is in general use.

FIG. 2 shows a detail according to the invention in longitudinal

section.

FIG. 3 shows a cross section on III~III in FIG. 2, on a different scale.

FIG. 4 shows detail IV, from FIG. 1 according to the invention.

FIG. 1 shows a diagrammatic view, in longitudinal section of part of the wall of a blast furnace hearth. Reference numeral 1 denotes the axis of

the hearth and reference numeral 2 denotes a steel plate lining. Steel plate lining 2 is cooled with the aid of a flow of water 3 from a spray cooling system. Following the steel plate lining 2 there are, successively, a joint 5, an outer (in the radial direction) layer of refractory casing 6, a second joint 7, an inner (in the radial direction) layer of casing bricks 8 and a skull 9. The figure also diagrammatically illustrates a solid body of coke and solidified iron 10, which is also known in the specialist field by the name "dead man". When the blast furnace is being tapped, liquid pig iron flows through the hearth in the downwards direction "a" and in the circumferential direction "b", the latter as a result of the fact that the iron is tapped only at a few locations around the circumference of the furnace. The so-called skull comprises solidified material predominantly comprising coke and iron.

For illustration purposes only, and without this beating any relationship to the present invention, a temperature scale is illustrated at the bottom of FIG. 1, illustrating how the temperature profile runs through the wall structure between the water-cooled outer side of steel plate lining 2 as far as into the liquid metal between skull 9 and "dead man" 10.

Although in practice it is sought to keep a mortar joint 5 and a joint 7 containing ramming compound as thin as possible, it can be seen from this temperature scale that a considerable proportion of the temperature difference between the cooling water and the liquid iron is due to the joints 5 and 7. In order to be able to achieve a sufficiently low temperature at the location of the skull 9, it is the object of the invention to improve the dissipation of heat through the wall structure as much as possible and, to this

end, to reduce the considerable temperature drops caused by the joints 5 and

7.

FIG. 2 shows part of the wall structure in accordance with FIG. 1 on an enlarged scale and according to the invention. The bricks 15, 16 and 17 of brickwork 6 are shown on the inside of the steel plate lining 2 and on the inside of the joint 5. In addition, a copper bar 11 with a through-bore 12 is situated inside the steel plate lining 2. This through-bore is connected to a feed pipe 13 and a discharge pipe (not shown here). The feed pipe 13 and the discharge pipe are horizontally spaced and run separately through different apertures through the steel plate lining 2, as illustrated in FIG. 3. Water is fed to a through-bore 12 in the direction of arrow 14, with the result that the bar 11 undergoes forced cooling. Contact surface 21b of brick 17 bears against the copper bar 11, resulting in a very good thermal contact and a good dissipation of heat from brick 15 to the bar and to the cooling water which flows through it. During construction of the brickwork, it is ensured that the top surface of brick 16 and the top surface of bar 11 also lie accurately in a single plane. If appropriate, this may require a correction using, for example, metal foil. As a result, brick 15 can also be in close contact with bar 11 at the location of contact surface 21a. The feed and discharge pipes 13 fit with a clearance into an opening in the steel plate lining, with the result that the bar 11 has a certain freedom of movement in the vertical direction This freedom of movement of the bar 11 is also provided by the elasticity of the connection between the feed and discharge pipes 13 and the steel plate lining 2. The elasticity of the connection can be employed as a prestressing means for prestressing bar 11 against surface 21a. Since the bricks 15, 16 and 17 are stacked on top of one another, they

have a good thermal contact at their horizontal boundaries and this is also maintained while the structure is heating up via contact surfaces 21a and 21b with bar 11, even if there is some thermal expansion in the structure, as a result of the elastic mobility of the bar 11 in the vertical direction.

During assembly, brick 16 is placed against the front surface of bar 11, in such a manner that good thermal contact between brick 16 and bar 11 is also ensured. This good thermal contact can also be maintained during thermal deformation of the brickwork during heating, due to a collar 18 on the pipe 13. Exerting a prestressing force A on this collar 18 ensures that bar 11 always remains pressed against brick 16 by this prestressing force. It should be noted that the prestressing force A does not have to be transmitted via the pipes 13, but rather it is also possible for this to act, via a separate through-bore in the steel plate lining, in the centre of the bar. The gas seal for the blast furnace trough the steel plate lining is diagrammatically illustrated by a collar 19 and a bellows 20, which can also provide the elastic connection and the prestressing means between bar 11 and steel plate lining 2, In practice, various designs are available for this purpose.

FIG. 3 shows a diagrammatic, transverse view, on a reduced scale, of cross section III~III in FIG. 2. In this case, two bars 11 are shown inside steel plate lining 2, which bars are provided with flat surfaces on the side remote from the steel plate lining. Inside the steel plate lining 2, the bars form a continuous ring which, on the inside, is in the form of a polygon. Bricks 22-25 bear against the flat inner sides of the bars 11 in the same way as brick 16 in FIG. 2. Joints 26, 27 and 28 between these bricks are illustrated.

FIG. 4 shows detail IV from FIG. 1 in the embodiment according to the invention. In this case, the outer brickwork layer 6 (see FIG. 1) comprises the bricks 15, 16 and 17 (see also FIG. 2). On the inside of these bricks, there are bricks of the brickwork layer 8 (see FIG. 1). These are the bricks 29, 30 and 31, which are separated from the bricks 15, 16 and 17 by partial joints 7a, 7b and 7c. In the novel design, instead of the joint 7 (see FIG. 1) bringing about complete separation between the brickwork layers 6 and 8, the layers 6 and 8 remain in direct thermal contact via the overlapping horizontal contact surfaces 32 and 33. The sudden change in temperature caused by the joint 7 is considerably reduced in this way, thus improving intensive heat dissipation through the brickwork.

Furthermore, a frirther improvement to the heat dissipation through the wall is obtained by arranging a plastic compound with a high thermal conductivity in the joint 5 (see FIG. 2) and/or in the partial joints 7a, 7b and 7c (see FIG. 4). A compound containing a tar component which evaporates at high temperature and containing metallic tin or a metallic tin alloy is used for this purpose. In order to achieve a good thermal conductivity in the circumferential direction as well, a mortar containing tin as one of its components is also used in the radial joints 26, 27 and 28 (see FIG. 3). When laying the bricks 22-25, these joints 26, 27 and 28 are kept as narrow as possible.

WE CLAIM :

1.	Blast furnace for iron making, which at least in the hearth portion,

comprises a steel plate lining (2), inside which lining at least one layer of

refractory brickwork (15, 16, 17) is arranged, the steel plate lining (2) being

joined to the layer (layers) of brickwork by means of mortar joints (5) and/or

ramming compound joints to form a cohesive structure, characterized in that

in the hearth portion metal bars (11) which run in the circumferential

direction inside the steel plate lining (2) and project into the wall are present,

which bars each are cormected to the outer side of the steel plate lining by

means of two horizontally spaced attachment means (13) each separately

running through the steel plate lining, the attachment means (13) being

provided with prestressing means (18, 19, 20) for exerting a prestressing

force whereby each bar (11) always is pressed against the bricks (15, 16)

and whereby a surface-to-surface contact is maintained along horizontal and

vertical surfaces between the metal bars and bricks during operation.

2.	Blast furnace as claimed in Claim 1, wherein the metal bars (11) and/or

the attachment means (13) for the latter are designed at least in part as a so-

called "heat pipes", of the known type including a closed cavity containing a

liquid and the vapour phase of this liquid.

3.	Blast furnace as claimed in Claim 1, wherein the metal bars (11) are

provided with a duct and with feed (14) and discharge means which are

connected to a coolant circuit.

4.	Blast furnace as claimed in any one of Claims 1 to 3, wherein the

metal bars (11) are made from a metal which comprises predominantly

copper.

5.	Blast furnace as claimed in any one of Claims 1 to 4, wherein the bars (11) inside the steel plate lining (2) form broken rings and/or are arranged in an offset manner.

6.	Blast furnace as claimed in any one of Claims 1 to 5, wherein the bars (11) inside the steel plate lining (2) form rings which comprise at least 10 and preferably between 30 and 50 bars.

7.	Blast furnace as claimed in any one of Claims 1 to 6, wherein the bars (11) have, on the hot wall side, a curved surface which corresponds to the local radius of curvature of the wall.

8.	Blast furnace as claimed in any one of Claims 1 to 6, wherein the bars (11) have, on the hot wall side, flat surfaces which together form a regular polygon.

9.	Blast furnace as claimed in any one of Claims 1 to 8, wherein the bars extend 15 to 30 cm in the radial direction from the steel plate lining (2).

10.	Blast furnace as claimed in any one of Claims 1 to 9, wherein the bars are positioned vertically at distances of between 40 and 80 cm.

11.	Blast furnace as claimed in any one of Claims 1 to 10, wherein the

brickwork in the radial direction comprises one layer of bricks which are of

different lengths and extend to close to the steel plate lining and to against the bars.

12.	Blast furnace as claimed in any one of Claims 1 to 10, wherein the

brickwork in the radial direction comprises two layers of bricks, between

which the joint for each horizontal layer of bricks is offset in the radial

direction.

13.	Blast furnace as claimed in any one of Claims 1 to 12, wherein the joints

between the steel plate lining (2) and bars (11), between the steel plate lining

and bricks, and between bricks which adjoin one another in the radial

direction are filled ".vith a plastic, highly thermally conductive compound.

14.	Blast fiimace as claimed in Claim 13, wherein the compound contains a

tar component which evaporates at high temperature.

15.	Blast fiimace as claimed in Claim 13 or 14, wherein the compound

contains a metal or a metal alloy with a melting point or a melting range

between 200 and 1100°C, preferably between 200 and 660°C.

16.	Blast furnace as claimed in any one of Claims 1 to 15, wherein the radially running joints between bricks contain the metal or metal alloy as set forth in Claim 15, and preferably tin.

17.	Blast furnace as claimed in any one of Claims 1 to 16, wherein the brickwork comprises bricks made from graphite and/or from semigraphite and/or carbon-containing bricks with pores of 1 |im and a coefficient of thermal conductivity X > 157m°C.

18.  Blast furnace for iron making, substantially as hereinabove described and illustrated with reference to the accompanying drawings.	

Documents:

				in-pct-2000-0384-che abstract.pdf

				in-pct-2000-0384-che claims-duplicate.pdf

				in-pct-2000-0384-che claims.pdf

				in-pct-2000-0384-che correspondence-others.pdf

				in-pct-2000-0384-che correspondence-po.pdf

				in-pct-2000-0384-che description (complete)-duplicate.pdf

				in-pct-2000-0384-che description (complete).pdf

				in-pct-2000-0384-che drawings.pdf

				in-pct-2000-0384-che form-1.pdf

				in-pct-2000-0384-che form-19.pdf

				in-pct-2000-0384-che form-26.pdf

				in-pct-2000-0384-che form-3.pdf

				in-pct-2000-0384-che form-5.pdf

				in-pct-2000-0384-che others.pdf

				in-pct-2000-0384-che pct preliminary.pdf

				in-pct-2000-0384-che pct search report.pdf

				in-pct-2000-0384-che pct.pdf

				in-pct-2000-0384-che petition.pdf

« Previous Patent

Next Patent »

Patent Number	217195	

Indian Patent Application Number	IN/PCT/2000/384/CHE	

PG Journal Number	21/2008	

Publication Date	23-May-2008	

Grant Date	26-Mar-2008	

Date of Filing	14-Sep-2000	

Name of Patentee	CORUS STAAL BV	

Applicant Address	P.O. BOX 10000 1970 CA IJMUIDEN,	

Inventors:

#	Inventor's Name	Inventor's Address	

1	JACOBUS VAN LAAR	De Genestetlaan 9, 1985 GE DRIEHUIS,	

PCT International Classification Number	C21B 7/10	

PCT International Application Number	PCT/EP1999/01792	

PCT International Filing date	1999-03-17	

PCT Conventions:

#	PCT Application Number	Date of Convention	Priority Country	

1	1008625	1998-03-18	Netherlands	

© All Indian Patents, 2013-2021.

  Patent data available in the public domain from Indian Patents Office, Department of Industrial Policy and Promotions, Ministry of Commerce and Industry, Government of India.

File: patents/217219-method-for-continuous-casting-for-production-of-strands-and-continuous-casting-plant-for-carrying-out-the-method.html
Indian Patents. 217219:METHOD FOR CONTINUOUS CASTING FOR PRODUCTION OF STRANDS AND CONTINUOUS CASTING PLANT FOR CARRYING OUT THE METHOD

Indian Patents

Recently Granted Patents

  Recently Published Patents

Title of Invention	METHOD FOR CONTINUOUS CASTING FOR PRODUCTION OF STRANDS AND CONTINUOUS CASTING PLANT FOR CARRYING OUT THE METHOD

Abstract	Method for continuous casting for production of strands, the cross-section of which is reduced during solidification in the manner that the casting is, in particular, in an oscillating chill mould and the strand cross-section is linearly reduced over a minimum length of the strand guiding means directly below the chill mould, i.e. direct strand reduction, and a non-linear strand cross-sectional reduction, for example in accordance with the square root function, i.e. soft reduction, is carried out subsequently over the remaining strand guidance at most up to directly before the liquid phase point and continuous casting plant for carrying out the method.	

Full Text	Field of the Invention

The present invention relates to a method for continuous casting for production of strands and continuous casting plant for carrying out the method.

Description of the Related Art

It is known in the art that strands are manufactured in such high-speed plants generally with a solidification thickness of between 18 and 450 mm and casting speeds of up to at most 15 m/min., for example, in plants for casting slabs, blooms and billets with quadratic or round profiles, wherein a reduction of the strand cross-section is preferably carried out during the solidification after the strand emerges from the mold.

This technology of casting and rolling of thin slabs or round billets is known from German patents 44 03 048, 44 03 049 and 41 39 242; in the case of thin slabs, this technology is used daily in production plants.

For example, a thin slab having a thickness of, for example, 65 mm is reduced to 40 mm in segment 0 which is arranged directly underneath the mold. This strand thickness reduction of 25 mm or 38.5% may be a disadvantage with respect to the quality of certain steels which are sensitive to intemal ruptures. Thus, the internal deformation of the strand, due to the strand thickness reduction or also called casting and rolling, may trigger intemal ruptures because the critical deformation of the material is exceeded at the inner strand shell liquid/solid, but also at the outer strand shell.

The above example is based on a circular arc segment 0 which has a length of 2 m and which does not introduce bending work or bending deformation into the strand shell. In this case, the deformation speed of the strand shell during casting and during solidification, which represents a measure for the strand deformation, is 1.25 mm/s at a casting speed of 6 m/min. When the casting speed is increased to, for example, 10 m/min., this value of the deformation speed increases to 2.08 mm/s and becomes very

critical. Such internal deformations caused by casting and rolling are not only critical for deep drawing steel qualities which are relatively insensitive to internal deformations, but primarily for sensitive steels, such as microalloyed APX-80 qualities.

In addition, in vertical bending units in which usually bending of the strand occurs in the segment underneath the mold simultaneously with the deformation caused by casting and rolling, the bending deformation introduced into the strand is significantly increased, so that the danger of exceeding the critical deformation and, thus, the formation of cracks is even further increased.

SUMMARY OF THE INVENTION

Therefore, in view of the findings and relationships describes above, it is the primary object of the present invention to provide technical method measures and simple apparatus features for predetermining the deformation density of the strand cross-section reduction in such a way that the critical deformation of the strand is not exceeded while taking into consideration the casting speed and also the steel quality.

In accordance with the present invention, the continuous casting method for producing strands, wherein the cross-section of the strands is reduced during the solidification, includes casting into a mold, particularly an oscillating mold, and reducing the strand cross-section linearly over a minimum length of the strand guiding means immediately underneath the mold, i.e., casting and rolling, and subsequently carrying out a further strand cross-section reduction through the remaining strand guiding means, i.e., soft reduction, up to maximum reduction immediately in front of the final solidification or sump tip.

The continuous casting plant according to the present invention for carrying out the above-described method includes the following elements:

an oscillating mold;

a segment 0 which hnearly reduces the strand in its cross-section at most by 40% over a length of at least 1 m;

a remaining strand guiding means which reduces the strand in its cross-section up to at most immediately following the sum tip, i.e., soft reduction; wherein

the total reduction of the strand cross-section in segment 0 and in the remaining strand guiding means is configured to be up to 60%.

The features of the present invention are applicable to all sizes cast in a strand and also for all types of continuous casting plants.

The following unexpected solution according to the present invention for achieving the above-described objects will be explained in more detail in connection with a thin slab, wherein the invention is particularly discussed with respect to casting of thin slabs having a thickness of between 60 and 120 mm after solidification, i.e., the thickness of the slab in the edge areas is, for example, a minimum of 70 mm and a maximum of 160 nmi at the mold exit. In accordance with the prior art, the reduction of the strand thickness, which usually takes place between the upper and the lower side of a strand guiding means, is today under test conditions at most 60%, i.e., a slab having a thickness of 50 mm is reduced to about 20 mm over a roll gap length of about 200 mm, and is under production conditions at most 38.5%, i.e., the strand is reduced fi-om 65 to 40 mm over the length of the segment 0 which is about 2 m, wherein segment 0 is arranged underneath the mold. In both cases, the maximum casting speed is 6 m/min.

The invention will be described on the basis of an example of a thin slab having a thickness of 100 mm at the mold exit and a solidification thickness of 80 mm. The invention proposes a type of distribution and the realization of the slab thickness reduction during the solidification of the thin slab in the strand guiding stand for, for example, casting speeds of 6 and 10 m/min.

In tables 1 and 1.1, the essential process and apparatus data of the invention are compared to those of the prior art. Table 1 shows the data for casting speeds of 6 m/min and table 1.1 shows the data for casting speeds of 10 m/min.

In both tables, the total reduction of the thickness of the strand of 20 mm during the solidification is varied in its distribution between the segment 0 and the remaining strand guiding means, i.e., the segments 1 through at most 13. In the tables, the prior art is illustrated by a total reduction of the strand thickness of 20 mm carried out solely in segment 0 (compare items 19 through 22 in column 1). This clearly shows that the reduction speed of the strand is increased in the segment 0 which has a length of 3 m from 0.67 to 1.11 mm/s, triggered by the strand thickness reduction or the casting and rolling process and, thus, functionally the strand shell deformation, wherein the casting speed increases from 6 m/min to 10 m/min.

Items 19-22 and 23-28, columns 2, 3 and 4 and items 29-34 represent the solution according to the present invention which results in a significant lowering of the deformation density of the strand shell by a redistribution of the total thickness reduction of 20 mm between the segment 0 and the segments 1-n, also called soft reduction. This redistribution will be explained in detail with the aid of the following examples:

15 mm in segment 0 and 5 mm in the segments 1-n, items 19-28, column 2;

10 mm in segment 0 and 10 mm in segments 1-n, items 19-28, column 3;

5 mm in segment 0 and 15 mm in segments 1-n, items 19-28, column 4;

20 mm in segments 0-n, items 29-34.

In this manner, the reduction speed, and, thus the functional deformation density of the strand shell with a 20 mm total thickness reduction and 10 m/min casting speed can be reduced from:

1.11 mm/s, 20 mm in segment 0, according to the prior art, item 21, column 1, to 0.114 mm/s, 20 mm in segments 0-13, item 33.

However, as a result of displacing a portion of the thickness reduction from segment 0 into the segments 1-13 or 1-2, depending on the casting speed, the work to be introduced into the strand increases with increasing strand shell thickness. Therefore, the present invention takes into account that an optimum distribution of the total thickness reduction in the total strand guiding means between the segment 0 and the segment n, which reaches immediately behind the final solidification, also includes the strand shell thickness. This is achieved in an advantageous manner by a square root function over the solidification time either in the areas of the segments 1-n, soft reduction or in the areas of the segments 0-n, soft reduction.

Accordingly the present invention provides a method for continuous casting for production of strands, the cross-section of which is reduced during solidification in the manner that the casting is, in particular, in an oscillating chill mould and the strand cross-section is linearly reduced over a minimum length of the strand guiding means directly below the chill mould, i.e. direct strand reduction, and a non-linear strand cross-sectional reduction, for example in accordance with the square root function, i.e. soft reduction, is carried out subsequently over the remaining strand guidance at most up to directly before the liquid phase point.

The various features of novelty which characterize the invention are pointed out with particularity in the claims annexed to and forming a part of the disclosure. For a better understanding of the invention, its operating advantages, specific objects attained by its use, reference should be had to the drawing and descriptive matter in which there are illustrated and described preferred embodiments of the invention.

BRIEF DESCmPTION OF THE DRAWING

In the drawing:

FIG. 1 is a diagram showing in illustration la a prior art method with a total reduction of the cast strand of 20 mm only in segment 0, and in illustration lb the method according to the invention with a reduction of 10 mm in segment 0 and a soft reduction in segments 1-13;

FIG. 2 is a diagram showing the strand thickness reduction in dependence on the soft reduction in the individual segments 1-n at casting speeds of 6 and 10 m/min;

FIG. 3 is a diagram showing the reduction rate in dependence on the soft reduction in the individual segments 1-n at casting speeds of 6 and 10 m/min;

FIG. 4 is a diagram showing in illustration 4a a reduction of 10 mm in segment 0 and a soft reduction in segments 1-8 at a casting speed of 6 m/min; and in illustration 4b the method of the invention with a reduction of 10 mm in segment 0 and a soft reduction in segments 1-13;

FIG. 5 A shows the internal strand deformation at a reduction of the strand only in segment 0 in accordance with the prior art;

FIG. 5B shows the internal strand deformation at a reduction of the strand in segment 0 and in segments 1-13 according to the invention;

FIG. 6 is a schematic illustration of the continuous casting plant according to the present invention with a vertical bending unit with segment 0 and segments 1-13; and

FIG. 7 is a schematic illustration of the structure of the segments of the strand guiding unit for carrying out the invention.

DESCRIPTION OF THE PREFERRED EMBODIMENTS

FIG. 1 of the drawing schematically shows in partial illustrations la and lb the situation of a strand having a thickness in the mold of 100 mm and a solidification thickness of 80 mm, with a casting speed of 10 m/min. and a total strand thickness reduction of 20 mm only in segment 0, i.e., casting and rolling in illustration la of FIG. 1, or 10 mm in segment 0, casting and rolling, and 10 mm in segments 1-13, i.e., soft reduction in illustration lb of FIG. 1. Moreover, the diagram shows the strand in the machine with its steel phases, such as:

the overheating phase (1), the pure molten steel phase or also called penetration zone with its lowest liquidus point 1.1;

the two-phase area melt/crystal (2) with its lowest solidus point, the sump tip 2.1 after 30 m of strand guidance composed of a mold having a length of about 1.2 m, a segment 0 having a length of 3 m and the segments 1-13 having a total length of 26 m; and

solid phase or strand shell (3).

The pure molten steel phase or also penetration zone is located in the area of segment 0 in which is carried out a strand thickness reduction or the casting and rolling of 2.times. 10 mm or 20 mm and no further reduction in the following segments 1-13, in accordance with the prior art as shown on side l a of FIG. 1, or, in accordance with the present invention, shown on side lb, a reduction of 2.times.5 mm or 10 mm, i.e., casting and rolling, and an additional 10 mm in the following segments 1-13, i.e., soft reduction. The reduction of the strand thickness in segment 0, which is constructed, for example, as a tong-segment with two clamping devices, for example, hydraulic cylinders 14, at the segment exit, it is carried out linearly over a length of 3 m; the reduction in the area of the segments 1-13 can take place partially in each segment, or also linearly over all segments as well as non-linearly, i.e., following the example of a square root. On side lb of FIG. 1, the strand thickness reduction of 10 mm is linearly distributed in segments 1-13, i.e., soft reduction.

When comparing the present invention, i.e., side lb of FIG. 1, with the prior art, i.e., side la of FIG. 1, the reduction speed in mm/s of the strand shell which represents a measure for the strand shell deformation can be significantly reduced, as illustrated by the following values:

prior art, side la:

segment 0, reduction 20 mm, casting and rolling,

reduction speed 1.11 mm/s;

segments 1-13, reauction 0 mm, no solt reduction,

reduction speed 0.

Invention, side lb:

segment 0, reduction 10 mm, casting and rolling,

reduction speed 0.56 mm/s;

segments 1-13, reduction 10 mm, soft reduction,

reduction speed 0.064 mm/s.

The distribution of the strand thickness reductions can now be selected between the segment 0 and the following segments 1-13 in an optimum manner with respect to the possible strand deformation while avoiding internal cracks and surface cracks and with respect to the minimum work to be introduced for strand thickness reduction which increases with the thickness of the strand shell.

This distribution effect on the reduction speed and, thus, on the load acting on the strand shell, is indicated in tables 1 and 1.1 and is shown in FIGS. 2 and 3. FIG. 2 shows the reduction of the strand thickness in mm/m strand guidance for a total thickness reduction of 20 mm in dependence on different reductions in the segment 0 and the corresponding complimentary thickness reduction in the segments 1-13 for the continuous casting speeds of 6 and 10 m/min. In the case of a linear distribution of the total reduction of 20 mm over all segments 0 to 8 or 13, the following values are adjusted with respect to thickness reduction RL-6 and RL-10 and reduction speed RS-6 and RS-10 of:

1.168 mm/m strand guiding means RL-6 and 0.117 mm/s RS-6 at 6 m/min casting speed, or

0.685 mm/m strand guiding means RL-10 and 0.114 mm/s RS-10 at 10/min casting speed.

These values have the lowest deformation density, however, they require a maximum amount of work and result in a soft reduction process over the entire strand guiding means. The claimed invention takes into consideration the gap between the extreme of the total reduction of 20 mm in segment 0 and the uniform reduction distributed over the strand guiding means in segment 0 to shortly behind the final solidification of the strand.

As is the case in FIG. 1, FIG. 4 schematically illustrates the situation of a strand having a thickness in the mold of 100 mm and a solidification thickness of 80 mm for the casting speeds VG of 6 m/min, side 4a of FIG. 4, and 10 m/min, side 4b. In accordance with the present invention, in the case of VG 6 m/min, the strand thickness reduction of, for example, 10 mm is carried out in segment 0 and the remaining reduction of 10 mm is carried out in segments 1-8, corresponding to the shorter solidification distance. Thus, the lowest liquidus point 1.2 is already at about 1.8 m and the sump tip 2.2 is at about 18.12 m. Since the reduction of the strand thickness takes place at most over 18.12 m, and simultaneously is to include the final solidification, the segments 1-8 are utilized for the reduction of the thickness. As is the case in FIG. 1, side lb, side 4b of FIG. 4 shows the situation of the strand in the case of a casting speed of VG 10 m/min.

The comparison of the casting situations according to the present invention shown on sides 4a and 4b of FIG. 4, results in the following values of the reduction speeds, and thus, loads acting on the strand shell:

6 m/min, side 4a of FIG. 4, example of the invenfion, segment 0, reduction 10 mm, reduction speed 0.33 mm/s, casting and rolling;

segments 1-8, reduction 10 mm, reduction speed 0.071 mm/s, soft reduction;

10 m/min, side 4b of FIG. 4, example of the invention, segment 0, reduction 10 mm, reduction speed 0.56 mm/s, casting and rolling;

segments 1-13, reduction 10 mm, reduction speed 0.064 mm/s, soft reduction.

This comparison demonstrates that the distribution of the thickness reduction is also a question of the casting speed and that, in accordance with the location of the sump tip, i.e., the casting speed, the thickness reduction and its distribution in the segments 1-n or 0-n, must be adapted to an optimum casting situation with respect to the casting safety and the strand quality.

The drawing shows the effect of a distribution of the strand thickness reduction in segment 0 and in the segments 1-13 in accordance with the invention, illustrated in FIG. 5b, in the example of a vertical bending machine, as compared to the prior art shown in FIG. 5a, on the internal strand deformation caused by the bending deformation and the strand thickness reduction, in dependence on the strand guidance for the maximum casting speed of, for example 10 m/min.

FIG. 5 a representing the prior art shows the internal strand deformation in dependence on the strand guiding means 4, for example, for a maximum casting speed Vg-10 of 10 m/min as compared to the limit deformation D-Gr. At the exit of the mold, the strand is subjected to a deformation caused by casting and rolling D-Gw in segment 0, as well as to a deformation caused by the bending process D-B. Both deformations are superimposed to the total deformation D-Ge which is greater than the limit deformation D-Gr and, thus, becomes critical. When the limit deformation is exceeded, this leads to internal cracks at the phase boundary solid/liquid, and, thus, to a diminished quality of the strand and to a lowering of the casting safety. The strand is subjected to another increase of the internal deformation D by the deformation D-R occurring during return bending in segment 4 from the inner circular arc into the horizontal which, however, cannot be critical because the number of return bending points is selected when "designing" the plant in such a way that the return bending process cannot trigger at maximum casting speed a critical internal deformation in the strand shell of the steel quality which is most sensitive to cracks.

FIG. 5b shows the technical features of the method according to the present invention in cormection with a vertical bending plant, as schematically illustrated in FIG. 6. The internal deformation D of the strand shell 3 does not become critical at

any moment of solidification, i.e., from the mold exit to the end of the stand 13. In accordance with the invention, this is ensured by the distribution of the total strand thickness reduction of 20 mm to, for example, 10 mm in segment 0 D-Gw and 10 mm in the stands 1-13 D-sr. In addition, the bending process and the attendant deformation D-V has been transferred from segment 0 to segment 1 in order not to additionally increase the deformation density D-Gw in segment 0, which is caused by casting and rolling of, for example, 10 mm and, while lowered, is still relatively high. The deformation D-SR produced in segments 1-13 and caused by soft reduction of a total of, for example, 10 mm, is relatively small and does not result in a practical increase of the deformation D-R when return bending the strand in segment 4, i.e., D-Ge is approximately greater than/equal to D-R.

FIG. 6 shows a vertical bending unit in which the present invention can be used for casting slabs having a thickness of 100 mm at the mold exit with a solidification thickness of 80 mm and a maximum VG 10 m/min. This plant has the technical method features described in connection with FIGS. 1-5. In addition to a distributor V and a submerged pouring pipe Ta, the continuous casting plant includes:

a vertical mold K having a length of about 1.2 m, which is preferably constructed concavely in horizontal direction;

a segment 0 having a length of 3 m, which is equipped for casting and rolling or also for strand thickness reduction preferably as a tong-type segment and with two hydraulic cylinders 14 at its exit;

segment 1 with 5 bending points 23;

segments 2 and 3 with the inner circular arc having a radius of about 4 m;

segment 4 for return bending the strand from the inner circular arc through five return bending points 24 into the horizontal; and

segments 5-13 in the horizontal portion of the machine.

This machine configuration with a maximum casting speed of 10 m/min and a maximum capacity of about 3 million tons per year constitutes an extremely advantageous solution for use of the invention in which a minimum deformation density of the strand occurs during its solidification.

In order to be able to advantageously realize the type of strand thickness reduction according to the present invention in the above-described segments 1-13, the segments should be constructed in principle as illustrated in FIG. 7. A segment should preferable be constructed of an odd number of 3, 5, 7 or 9 pairs of rollers 15, wherein each pair has a lower roller 16 and an upper roller 17. Each segment, in turn, is altematingly composed of a driven pair of rollers 18, controlled with respect to position and force by a hydraulic system 19, and two non-driven pairs of rollers 21 which are connected to a hydraulic system 20 in the area of the upper rollers 17 and are provided with a machine element 22 which makes it possible to allow the pair of rollers of the upper path in castmg direction to swing about an angle of, for example +/-5 degrees in order to be able to guide the strand and ensure its shape in any casting situation with a given strand thickness reduction.

This configuration of the segments 1-13 results in an optimum strand guidance in any type of distribution of the strand thickness reduction, any casting situation, any type of steel quality, with respect to its sensitivity to intemal cracks, i.e., the level of the critical deformation limit and with respect to the use of a minimum of hydraulic systems for each pair of rollers. Thus, 0.66 hydraulic systems are used for each pair of rollers. Also, the use of driven pairs of rollers of 0.33 units per pair of rollers represents a mechanical minimum with a maximum effect with respect to process technology and quality of the strand to be cast and its outer surface quality and its intemal quality, i.e., for example, a minimum structural requirement and a minimum cumulation of tensile stresses in the strand shell between the driven pairs of rollers.

The present invention has been described in connection with a thin slab plant; however, the present invention can also be utilized with respect to the method and the apparatus in other continuous casting plants, such as:

slab plants;

bloom plants; and

billets plants for square and round billets.

While specific embodiments of the invention have been shown and described in detail to illustrate the inventive principles, it will be understood that the invention may be embodied otherwise without departing from such principles.

WE CLAIM :

1.	Method for continuous casting for production of strands, the cross-section of

which is reduced during solidification in the manner that the casting is, in particular,

in an oscillating chill mould and the strand cross-section is linearly reduced over a

minimum length of the strand guiding means directly below the chill mould, i.e. direct

strand reduction, and a non-linear strand cross-sectional reduction, for example in

accordance with the square root function, i.e. soft reduction, is carried out

subsequently over the remaining strand guidance at most up to directly before the

liquid phase point.

2.	Method as claimed in claim 1, wherein in the case of rectangular strand shapes the cross-section is preferably reduced by a reduction in the thickness direction.

3.	Method as claimed in claim 1 or 2, wherein the thickness of the strand is reduced to a maximum of 60% of the strand thickness at the chill mould exit.

4.	Method as claimed in any one of claims 1 to 3, wherein preferably thin slabs with a thickness of 120 millimetres are reduced in thickness to 50 millimetres after hardening.

5.	Method as claimed in any one of claims 1 to 4, wherein breaking down the overall thickness reduction into direct strand reduction directly below the chill mould and into soft reduction in the remaining strand guidance at a speed of less than 1.25 millimetres per second for maximum casting speed.

6.	Method as claimed in any one of claims 1 to 5, wherein casting is at a maximum speed of up to 12 metres per minute.

7.	Method as claimed in any one of claims 1 to 6, wherein during the soft reduction the thickness is reduced linearly over the hardening length.

8.	Method as claimed in any one of claims 1 to 6, wherein during soft reduction the

strand thickness is reduced in linearly reducing manner over the solidification time.

9.	Method as claimed in any one of claims 1 to 7, wherein the entire thickness reduction from the outlet of the chill mould to at most directly before the liquid phase point elapses linearly and constantly.

10.	Method as claimed in any one of claims 1 to 9, wherein the bending of a strand from the vertical into the inner circular arc of a vertical bending continuous casting plant is undertaken in the region of the soft reduction.

11.	Method as claimed in any one of claims 1 to 10, wherein the direct strand

reduction is carried out exclusively in the vertical strand guidance without the lowest

liquidus point emerging from the strand guidance at maximum casting speed.

12.	Continuous casting plant for carrying out the method as claimed in any one of

claims 1 to 11, comprising

an oscillating chill mould (K),

a segment 0, which linearly reduces the strand in its cross-section by a maximum of 40% over a length of at least one metre,

a remaining strand guiding means, which reduces the strand by soft reduction in its cross-section to at most directly ahead of the liquid phase point (2.1), and

in which the entire reduction of the strand cross-section in the segment 0 and in the remaining strand guiding means is designed to be to 60%.

13.	Continuous casting plant as claimed in claim 12, wherein for the casting of

rectangular shapes the segment (0) and the following segments (1-n) are designed for

the cross-sectional reduction by reduction in the strand thickness.

14.	Continuous casting plant as claimed in claim 12 or 13, wherein the segment (0) for reduction in the strand thickness is equipped at its exit with two position-regulated and force-regulated clamping cylinders.

15.	Continuous casting plant as claimed in any one of claims 12 to 14, wherein the segment (0) is designed for reduction of the strand thickness by at most 100 millimetres.

16.	Continuous casting plant as claimed in any one of claims 12 to 15, wherein the segments (1 to n) are position-regulated and force-regulated with respect to their strand thickness setting.

17.	Continuous casting plant as claimed in any one of claims 12 to 16, wherein the number of roller pairs (15) per segment is uneven and amounts to at least three.

18.	Continuous casting plant as claimed in any one of claims 12 to 17, wherein each third roller pair (18) is driven.

19.	Continuous casting plant as claimed in any one of claims 12 to 18, wherein the upper rollers of the non-driven roller pairs (21) are provided with a position-regulated and force-regulated clamping cylinder.

20.	Continuous casting plant as claimed in any one of claims 12 to 19, wherein the upper rollers of the non-driven roller pairs (21) and their cylinders (20) are provided with a device (22) which permits a pendulation of the rollers by preferably +/- 5° in casting direction.

21.	Continuous casting plant as claimed in any one of claims 12 to 20, wherein the segment (0) is arranged vertically and has a maximum length of 5 metres.

22.	Continuous casting plant as claimed in claim 21, wherein the first downstream segment (1) has at least one bending point (23) for bending of the strand from the vertical into a circular arc.

23.	Continuous casting plant as claimed in any one of claims 12 to 22, wherein at

least one return bending point (24) for straightening the strand from the circular arc

into the horizontal is provided in at least one of the segments (2 to n).

24.	Continuous casting plant as claimed in claim 23, wherein the horizontal part of the strand guidance has a length of at least 4 metres.

25.	Continuous casting plant as claimed in any one of claims 12 to 24, wherein the chill mould walls are constructed to be concave.

26.	Continuous casting plant as claimed in any one of claims 12 to 25, wherein an

immersion outlet (Ta) and casting powder are used for the casting.

27.	Continuous casting plant as claimed in any one of claims 13 to 25, wherein the

wide sides of the chill mould are constructed to be concave in horizontal direction and

decrease in their concavity in direction towards the chill mould outlet.

28.	Continuous casting plant as claimed in any one of claims 13 to 27, wherein the

narrow sides of the chill mould are constructed to be concave in horizontal direction.

29.	Method for continuous casting for production of strands, substantially as

hereinabove described and illustrated with reference to figures lb, 2, 3, 4, 5b, 6 & 7 of

the accompanying drawings.	

Documents:

				106-mas-1998 abstract duplicate.pdf

				106-mas-1998 abstract.jpg

				106-mas-1998 abstract.pdf

				106-mas-1998 claims duplicate.pdf

				106-mas-1998 claims.pdf

				106-mas-1998 correspondence others.pdf

				106-mas-1998 correspondence po.pdf

				106-mas-1998 description (complete) duplicate.pdf

				106-mas-1998 description (complete).pdf

				106-mas-1998 drawings duplicate.pdf

				106-mas-1998 drawings.pdf

				106-mas-1998 form-1.pdf

				106-mas-1998 form-19.pdf

				106-mas-1998 form-26.pdf

				106-mas-1998 form-4.pdf

				106-mas-1998 others.pdf

				106-mas-1998 petition.pdf

« Previous Patent

Next Patent »

Patent Number	217219	

Indian Patent Application Number	106/MAS/1998	

PG Journal Number	21/2008	

Publication Date	23-May-2008	

Grant Date	26-Mar-2008	

Date of Filing	16-Jan-1998	

Name of Patentee	SMS SCHLOEMANN-SIEMAG AKTIENGESELLSCHAFT	

Applicant Address	EDUARD-SCHLOEMANN-STRASSE 4, 40237 DUSSELDORF,	

Inventors:

#	Inventor's Name	Inventor's Address	

1	DR. FRITZ-PETER PLESCHIUTSCHNIGG	REISERWEG 69, 47269 DUISBURG,	

PCT International Classification Number	B22D 11/12	

PCT International Application Number	N/A	

PCT International Filing date		

PCT Conventions:

#	PCT Application Number	Date of Convention	Priority Country	

1			NA	

© All Indian Patents, 2013-2021.

  Patent data available in the public domain from Indian Patents Office, Department of Industrial Policy and Promotions, Ministry of Commerce and Industry, Government of India.
