Repository: anandvc/allindianpatents

File: patents/217232-modified-colored-pigments-and-ink-jet-inks-inks-and-coatings-containing-modified-colored-pigments.html
Indian Patents. 217232:MODIFIED COLORED PIGMENTS AND INK JET INKS, INKS AND COATINGS CONTAINING MODIFIED COLORED PIGMENTS

Indian Patents

Recently Granted Patents

  Recently Published Patents

Title of Invention	MODIFIED COLORED PIGMENTS AND INK JET INKS, INKS AND COATINGS CONTAINING MODIFIED COLORED PIGMENTS

Abstract	A modified colored pigment is described which comprises colored pigment having attached at least one organic group. The organic group comprises a) at least one aromatic group or a C<SUB>1-C<SUB>12 alkyl group and b) at least one ionic group, at least one ionizable group, or a mixture of an ionic group and an ionizable group. The aromatic group or the C<SUB>1-C<SUB>12 alkyl group of the organic group is directly attached to the pigment and the organic group is present at a treatment level of from about 0.10 to about 4.0 micromoles/m<SUP>2 of the carbon used based on nitrogen surface area of the carbon. Also described are aqueous and non-aqueous inks and coatings and ink jet ink compositions containing the modified colored pigment. A method to increase the flow of an ink, as measured by glass plate flow, by incorporating the modified colored pigment as part of the ink is also disclosed as well as a method to improve the waterfastness of a print imaged by an ink compositon.	

Full Text		

Documents:

				1285-mas-1997  abstract.pdf

				1285-mas-1997  claims  granted.pdf

				1285-mas-1997  correspondence others.pdf

				1285-mas-1997  correspondence po.pdf

				1285-mas-1997  description (complete) granted.pdf

				1285-mas-1997  form-19.pdf

				1285-mas-1997  form-2.pdf

				1285-mas-1997  form-4.pdf

				1285-mas-1997  petitions.pdf

				1285-mas-1997  power of attorney.pdf

« Previous Patent

Next Patent »

Patent Number	217232	

Indian Patent Application Number	1285/MAS/1997	

PG Journal Number	21/2008	

Publication Date	23-May-2008	

Grant Date	26-Mar-2008	

Date of Filing	13-Jun-1997	

Name of Patentee	CABOT CORPORATION	

Applicant Address	75 STATE STREET, BOSTON, MASSACHUSETTS 02109 - 1806,	

Inventors:

#	Inventor's Name	Inventor's Address	

1	JOSEPH E JOHNSON	9 AYER STREET, NASHUA, NEW HAMPSHIRE 03060,	

2	JAMES A BELMONT	8 CONANT STREET, ACTON, MASSACHUSETTS 07120,	

PCT International Classification Number	C 09 D 11/00	

PCT International Application Number	N/A	

PCT International Filing date		

PCT Conventions:

#	PCT Application Number	Date of Convention	Priority Country	

1	08/783,411	1997-01-14	U.S.A.	

2	08/663,707	1996-06-14	U.S.A.	

© All Indian Patents, 2013-2021.

  Patent data available in the public domain from Indian Patents Office, Department of Industrial Policy and Promotions, Ministry of Commerce and Industry, Government of India.

File: patents/217255-high-strength-al-mg-zn-si-alloy-for-welded-structures-and-brazing-application.html
Indian Patents. 217255:HIGH STRENGTH AL-MG-ZN-SI ALLOY FOR WELDED STRUCTURES AND BRAZING APPLICATION

Indian Patents

Recently Granted Patents

  Recently Published Patents

Title of Invention	HIGH STRENGTH AL-MG-ZN-SI ALLOY FOR WELDED STRUCTURES AND BRAZING APPLICATION

Abstract	High Strength A1-Mg-Zn-Si alloy for welded structures and brazi9ng application The present invention relates to aluminium- magnesium- zinc -silicon alloy preferably in the form of a plate or a sheet or an extrusion, having the following composition in weight percent: Mg 0.5-1.5 ZN 0.1 -3.8 Si 0.05 -1.5 Mn 0.2-0.8 Zr 0.05- 0.25 Cr 0.3 max. Cu <0.3 Fe 0.5 max. Ag 0.4 max. Ti 0.2 max. Balance Al and inevitable impurities.	

Full Text	The present invention relates to an aluminimn-inagnesiLm-zinc-silicon alloy, preferably in the form of serai-fabricated products like extrusions, plates, coil or sheets, ) which is particularly suitable to be used in welded or brazed structures and all other applications where the beneficial combination of properties is helpful. For example, the extrusions of this invention can be used in the welded construction of marine transportation vessels such as catamarans or monohull type, fast ferries, but also in bridges and offshore structures. An example of coil and sheet products would be the use as the core alloy for brazing sheet to be brazed in for example heat exchangers. Sheets may have a thickness in the range of less than 6 mm, e.g. 0.5 mm. The plates of the alloy of this invention can be used for example in the construction of ships, offshore structures, silos, bridges and armoured vehicles. Plates may have a thickness in the range of a few mm, e.g. 5 mm, up to 400 mm. Further the alloy in accordance with the invention

T,

can be used as wfeld filler wire.

Extrusions and rolled products of Al-Mg-Si-type alloys are being used extensively in the construction of marine vehicles and other applications resulting in the construction of large welded structures. In case of marine vessels, AA6082 alloy is being used in the construction of primarily hulls and to a lesser extent in superstructures. The advantage with the AA6082 alloy is that it represents the most widely used, commercially available strongest marine grade alloy. However, this alloy suffers from the following disadvantages, in case of extrusions low extrudability (as compared to AA6063), lower strength after welding (for example: as compared to 7XXX} and quench sensitivity. In extrusions the reduced extrudability of this alloy consequently limits the shape and the minimum wall

thickness of the profiles that can be produced using this alloy. Any increase in Mg or Si or Mn levels of AA6082 causes drastic reduction in the extrudability. Although commercially available 7XXX series alloys can be stronger than AA6082 in the welded condition, they do not qualify as marine grade alloys due to severe corrosion in the heat affected zone. One of the known methods of controlling the stress corrosion in 7XXX series alloys is to reduce the Zn and Mg levels. However, this approach leads to substantial strength loss in both welded and unwelded conditions. Another known method is to add Cu to 7XXX series alloys to a level of more than 0.4 wt.%, which in turn deteriorates resistance to pitting. There exists up to the present no 6XXX-series or 7XXX-series alloy, that as extrusions is better extrudable than AA6 0S2, and having higher strength after welding plus a corrosion resistance similar to that of AA6082 as extrusions and rolled products.

For brazing applications to produce aluminium heat exchangers usually clad products with a combination of 3XXX-series core alloys and a cladding of alloy 4XXX-series are used extensively. After mechanical assembling of stamped parts these heat exchangers are brazed in vacuum or in flux controlled atmosphere combinations at temperatures v/here the 4XXX-series alloys due to their eutectic composition is melting. The 3XXX-series alloy remains solid after brazing but is softened to very low strength due to the exposure to temperatures around 600 "C during farasing. These low properties of the core alloy limits the minimum thicknesses and weight of the heat exchangers. Therefore, alloys which give higher strength after brazing would be beneficial for downgauging. Such alloys have to be in a melting range which is at least slightly above the brazing temperature. The core alloy should have a good corrosion resistance after brazing especially in salt atmosphere. Such corrosion behaviour is influenced by Si diffusion of the clad 4XXX-series alloy during brazing. Alloys which avoid extensively Si-diffusion e.g. by keeping non-recrystallised or pan-cake structures or

by other inicrostructural means, are beneficial.

Some other disclosures of Al-Mg-Zn-Si alloys found in the prior art literature will be mentioned below.

EP-B-0173632 describes an alloy for extruded or rolled 5 products having a microstructure which is essentially non-recrystallised, and has a preference for high Cu levels. The chemical composition is, in wt.%:

Si  0.9 - 1.2

Mg  0.7-1.1 »  Mn  0.25 - 0.75

Cu  0.30-1.1, preferably 0.8 - 1.0

Zr  0.07 - 0.20

Zn  0.10 - 0.70, preferably 0.30 - 0.60

Fe  
balance Al.

WO-A-96/12829 describes a method for the production of AlSiMgCu alloy products in the T6-temper having enhanced

The  chemical

rcry	stalline  corrosion	resistance.

osition of the product is.	in wt.%:

si	0.7 - 1.3	

Mg	0.6 - 1.1	

Mn	0.3 - 0.8	

Cu	0.5 - 1.1	

Zr	
Fe	
Zn	
Ag	
cr	
balance Al, and with the proviso that Mg/Si 

SUMMARY OF THE INVENTION

One object of the present invention is to provide an Al-Mg-Zn-Si alloy rolled product or extrusion with substantially improved strength in the welded condition as compared to the standard AA6082 alloy and having a corrosion resistance at least equivalent to that of the standard AA6082 alloy. It is also an object to provide alloy rolled products or extrusions which can offer ductility, weldability, and formability at least equivalent to those of AA6082.

A further object of the present invention is to provide an Al-Mg-Zn-Si alloy rolled product or extrusion with substantially improved strength after brazing as compared to the standard 3XXX-series alloys, e.g. AA3 003. It is also an object to provide alloy rolled products or extrusions which have a melting range which is above brazing temperature, having a good corrosion resistance, and can offer ductility, weldability (in order to produce tubes prior to brazing}, and formability at least equivalent to those of standard 3XXX-series alloys.

According to the invention there is provided an Al-Mg-Zn-Si alloy in the form of a plate or a sheet or an extrusion, having the following composition in weight percent:

Mg  0.5-1.5

Zn  0.1-3.8

Si  0.05 - 1.5

Mn  0.2-0.8

Zr  0.05 - 0.25

Cr  0.3 max.

Cu  
Fe  0.5 max.

Ag  0.4 max.

Ti  0.2 max.

balance Al and inevitable impurities.

By the invention we can provide alloy plate or extrusion having higher strength than AA608 2, and particularly the

welded joints of the present alloy can have higher strength than the standard AA6082 welds, while maintaining a good corrosion resistance.

We can further provide alloy sheet or extrusion having higher post-braze strength than the standard 3XXX-series alloys.

The invention also consists in a welded structure having at least one welded plate or extrusion of the alloy set out above. Preferably the proof strength of the weld is at least 135 MPa.

The invention also consists in a brazed structure having at least one sheet or extrusion of the alloy set out above. The alloy is capable of obtaining in the post-brazing state proof strength of at least 70MPa, and in a more preferred embodiment of at least 90MPa.

It is believed that the improved properties available

with the invention, particularly higher strength levels in

both welded condition and post-braze condition, result from

a combination of a fine distribution of GP-zones, MgZn2-type[

and Mg2Si-type precipitates, as well as Mg and Zn solutes!

i" and Al3Zr dispersoids. The deleterious effect of Zn addition"

on  the  stress  corrosion  cracking,  particularly  in

extrusions, is compensated by keeping the level of Zn to a

value below 3.8 wt.% and using combination of appropriate

levels of Si and Cu in solid solution.

The alloy plates, coils and sheets of the invention can be manufactured by preheating, hot rolling, cold rolling with or without inter-annealing and final heat treatment of an Al-Mg-Zn-Si alloy slab of the selected composition. It is to be understood that products of an Al-Mg-Zn-Si alloy can also be manufactured by forging.

The conditions are preferably that the temperature for horaogenisation in the range 400 - 600 °C and the time for homogenisation not more than 3 6 hours. The preheat to hot roiling is typically performed in the range 350 - 600 °C. If required the final or intermediate annealing is preferably at temperatures in the range 200 - 550 °C  and soak period at

the annealing temperature in the range 5 min. to 20 hours. Artificial ageing can be carried out using a single or multiple step cycle at temperatures in the range 75-250 °C.

The alloy extrusions of the invention can be manufactured by preheating, extrusion, and annealing of an Al-Mg-2n-Si alloy billet of the selected composition. The conditions are preferably that the temperature for preheat in the range 400 - 600 °C and the time for horaogenisation not more than 400 - 600 °C. The extrusion temperature is in the range 350 - 600 °C, and the extrusion sections can either be water or air quenched upon exiting from the die. The extrusions of the alloys may subsequently heat treated to produce all known tempers such as T4 and T6, similar to rolled products. However, if the extrusion conditions are appropriately selected, it is possible to obtain solution heat treated microstructure after exiting from the die. In such cases, the profiles need to be only artificial aged to produce T6 temper. The extrusions may be stretched to improve the flatness.

The reasons for the limitations of the alloying elements and  the  processing  conditions  of  the  aluminium  alloy according to the present invention are described below. All composition percentages are by weight.

Mg: Mg in combination with Zn and Si provides the basic strength to the alloy according to the present invention. Mg levels below 0.5 % do not provide sufficient strength in the welded condition. However, if the Mg level exceeds 1.5 %, the alloy according to the present invention has no better extrudability than the existing AA6082-alloy. The preferred level of Mg is 0.5 - 1.0 %, as a compromise between ease of fabrication and strength.

Zn: Zn in combination with Mg is an important strengthening element in the alloy, since these elements form precipitates/GP zones in the heat affected zones of weldaments of the alloy according to the present invention. Zinc also contributes to the corrosion resistance of the alloy. In order to maximise the strength increase in the

heat affected zone it is preferred to maintain a Zn/Mg-ratio of 5 or more. Below 0.1 % the zinc addition does not provide sufficient intergranular corrosion resistance equivalent to that of 6082-alloy. In a preferred embodiment the lower limit of the zinc addition is 1.0%, and in a more preferred embodiment 1.5% in order to maximise the strength increase. Although higher levels of Mg and Zn are preferred from a strength point of view, in order to avoid stress corrosion related problems in weldaments, it is preferred to use not more than 3.8 %.

Si: Si forms Mg2Si which contributes significantly to the strength of the alloy according to the invention, especially in the unwelded condition. The Si-level in the alloy should be such that it is in excess of that required to form coarse Al-Fe-Si phase particles {during casting) and should allow the formation of sufficient MgZn2-phase particles in the heat affected zone. The preferred range for Si is 0.1 - 1.0 % for welding and extrusion application, and in the range of 0.05 - 0.75 % for brazing applications.

Mn: Mn is an important additive for the strength of the alloy, since it forms MnAlg-dispersoids. Since levels above 0.8 % causes reduction in the extrudability, the Mn level in the alloy according to the invention should not exceed 0.8 %, it is preferred to use Mn in the range of 0.2 - 0.6 %.

Zr: Zr is important for achieving strength improvements in the work-hardened tempers of the alloy. Zr is also important for resistance against cracking during welding of the plates or the extrusions of the alloy. Zr levels above 0.25 % tend to result in very coarse needle-shaped primary particles which decreases ease of fabrication of the alloy an bendability of the alloy plates, and therefore the Zr level must be not more than 0.25 %. The minimum level of Zr is 0.05% and to provide sufficient strength in the work-hardened tempers a preferred Zr range of 0.10 - 0.20 % is employed.

Cr: Cr improves the corrosion resistance of the alloy.

However, Cr limits the solubility of Mn and Zr. Therefore, to avoid formation of coarse primaries, the Cr level must be not more than 0.3 %. A preferred range for Cr is 0 - 0.15 %.

Cu: Cu should be not more than 0.3 %. Cu levels above 0.3 % gives rise to unacceptable corrosion resistance of the alloy rolled product or extrusions of the invention. The preferred level for Cu is not more than 0.1 %.

Fe: Fe forms Al-Fe-Mn compounds during casting, thereby limiting the beneficial effects due to Mn Fe levels above 0.5 % causes formation of coarse primary particles which decrease the fatigue life of the welded joints of the alloy of the invention. The preferred range for Fe is 0.15 - 0.30 %.

Ag: Ag may optionally be included in the alloy up to a maximum of 0.4%, preferably at least 0.05%, to improve further the stress corrosion resistance.

Ti: Ti is important as a grain refiner during solidification of both ingots and welded joints produced using the alloy of the invention. However, Ti in combination with Zr forms undesirable coarse primaries. To avoid this, Ti levels must be not more than 0.2 % and the preferred range for Ti is not more than 0.1%. A suitable minimum level for Ti is 0.03 %.

The balance is Al and inevitable impurities. Typically each impurity element is present at 0.05 % maximum and the total of impurities is 0.15 % maximum.

Methods of making the products of the invention will now be described.

The casting of an Al-Mg-Zn-Si alloy ingot of the selected composition can be achieved using conventional semi-continuous process, e.g. DC-casting and Electromagnetic casting, or by conventional continuous casting processes.

Using a continuous casting process the need for a hot-rolling process step can be overcome.

The homogenisation prior to hot-roiling is usually carried out at a temperature in the range 400 - 600 °C in single or in multiple steps.  In either care,  preheating

decreases the segregation of alloying elements in the as-cast material. If the treatment is carried out below 400 "C, the resultant homogenisation effect is inadequate. Further more, due to substantial increase in deformation resistance of the ingot, industrial hot rolling is difficult for temperatures below 400 °C. If the temperature is above 600 °C, eutectic melting might occur resulting in undesirable pore formation. The preferred time the above preheat treatment is between 1 to 3 6 hours. The preheating to hot-rolling is typically performed in a temperature range of 350 - 600 °C.

For plates hot rolling is usually done to final thickness preferably down to 8 mm. Below 8 mm and for sheet cold rolling reductions of 20 - 70 % are preferably applied after hot rolling. If final thickness of sheet requires an interanneal or final temper annealing is necessary, it is typically performed in the range of 200 - 550 °C for soak periods between 5 min. and 10 hours. For natural or artificial aged tempers (e.g. T3/T351 resp. T6/T651) solution heat treatment subsequently is performed with preferred temperatures between 350 and 550 "C and soak times up to 3 hours depending on the thickness of the material. Fast cooling preferably by moved air or water quench follows usually immediately. Controlled stretching may follow to achieve flatness, reduce residual stresses or improve strength or all of them. Artificial ageing may follow consisting of temperature ranges between 75 and 250 °C. It may consist of more than one temperature and soak time to achieve optimum balance of properties such as strength and corrosion resistance.

Coil products are preferably hot rolled in a first rolling operation with similar parameter as hot rolled plates. In a second immediately following hot rolling step the slab is rolled to coils of intermediate thickness up to about 10 mm. Cold rolling of coil may follow in reductions of 2 0 - 70 % with similar parameters as for cold rolled sheet. Also the parameters for interannealing,  annealing,

solution heat treatment or artificial ageing for sheet may apply to coils, where stretching is usually replaces by tension levelling.

In the manufacture of extrusions,  the homogenisation

h step is usually done at a temperature in the range 400 - 600 °C for a period of not more than 30 h. The homogenisation step cycle may involve soaks at more than one temperature. The different soaks may signify the need for specific metallurgical reactions such as dissolution of Mg

1 and/or  Zn  containing  eutectics,  spherodisation  of  Fe

containing intermetallics. From the soak temperature, the

ingots are cooled to room temperature, and a fast quenching

like water quenching is preferred to improved extrudability.

The preheating prior to extrusion is usually done at a

"-> temperature in the range 350 - 600 °C in a gas furnace for 1-24 hours or an induction furnace for 1-10 minutes. Excessively high temperature such as 600 °C is normally avoided to ensure good surface quality of extruded products. Extrusion can be done on an extrusion press with a one- or a

1 multi-hole die depending on the available pressure and billet sizes. A large variation in extrusion ratio 10 - 100 can be applied with extrusion speeds typically in the range 0.5 - 10 m/min.

After extrusion, the extruded section can be water or

"i air quenched. Annealing can be carried out in batch annealing furnace by heating the extruded section to a temperature in the range 350 - 550 °C, and may be needed if the artificial ageing response of the extruded section is found inadequate.  The profiles,  either after a separate

I solution heat treatment or directly after extrusion process, can be artificially aged at a temperature in the range 75 -250 °C. The artificial ageing treatment may consist of soaking at more than one temperature. Artificial ageing involving multiple soaks may be necessary to achieve optimum

> combination of properties such as strength and corrosion resistance.

The  alloy  in  accordance with  the  invention can  be

extruded in any configurations including channels, bars, I-beams, angles tubing, rectangular hollows, rods or other complicated shapes.

The aluminium alloy in accordance with the present

! invention can further be used as a weld filler alloy for use as filler wire.

The weld filler alloy of the present invention is most preferably provided in the form of drawn wire. The wire may be produced, for example, by extruding the alloy through a

) multiple hole die at a temperature range of 200-500 °C and a ram speed in a range of 1-25 m/min. The extruded rod may then be drawn into wire using multiple drawing steps. Extrusion ratios typically used to draw aluminium wire may be employed. During the wire drawing operation intermediate

. annealing of the alloy in a temperature in the range of 250-550 °C may be employed. The drawn wire may then be finally annealed, if required, in a temperature range of 250-550 °C. Each annealing step may have a soak period in the range 10 min. to 10 hours. The diameter of the finished drawn wire is

I typically in a range of 0.6-6.0 mm. The wire may also be produced by continuously casting the alloy in the form, for example, of a round bar. The bars may either directly coiled or after a rolling step, and then subsequently drawn to produce weld filler wire.

EXAMPLES

Example 1

Table 1 lists the chemical composition (in wt.%) of the billets used to produce T4 and T6 temper materials, where alloy A13 is within the standard alloy AA6082. Apart from the alloy A13, all the other alloys were homogenised at 470 °C for a period of 12 hours. The alloy A13 was soaked at 570 °C for 8 hours and subsequently water-cooled to room temperature. The billets were cooled to room temperature and extrusion billets were machined out from the homogenised billets. The extrusion billets were then preheated to 475 °C

3rior to extrusion and extruded with an extrusion ratio of L:27 to a flat shape using a direct press. The extruded Drofiles were air quenched upon exiting from the press. •;xcept for the A13 alloy, the T6 temper was produced by irtificially ageing the profiles at 120 °C for 10 hours. The [■6 temper of the alloy A13 was produced by ageing the profile at 160 °C for a period of 8 hours. The T4 temper was produced by 50 days of natural ageing. The tensile properties and corrosion resistance of the resultant naterials are listed in Table 2.

In Table 2, PS is proof strength in MPa, UTS is ultimate :ensile strength in MPa, and Elong is maximum elongation in s.

The materials were assessed for corrosion resistance ising the EXCO-test (ASTM G34) . N, EA, PA, PB indicate the results of the EXCO-test, N representing the best results.

From these results it can be seen that as compared to :he A13-alloy, all the other alloys are stronger in the T4 :emper. In general, the microstructure in the heat affected ione of welded panels is similar to that in the T4 temper. [Therefore, any strength increase in T4 temper would imply a corresponding increase in the strength of the heat affected 5one after welding. Since the proof strength of a welded 3anel is approxiinately the strength of the heat affected !one, the alloys in accordance with the invention are expected to be stronger in the welded condition as compared ;o alloy A13. The comparability of the EXCO-test results in ihe T4 temper illustrate that the corrosion resistance of :he alloys are similar.

example 2

Table 3 lists the chemical composition {in wt.%) of the Lngots used to produce core material to be used for brazing.

An important prerequisite for brazing is that the core naterial should not have any low melting eutectics or phases. Samples of the alloys in the as-cast condition were analysed  using  Differential  Scanning  Calorimetry  (DSC).

4

Y

Generally, the presence of any low melting eutectics in a

given alloy is indicated by a negative peak (endothermic

reaction), while melting of a phase is indicated by a

negative peak in the DSC-curve. The DSC-curve of the B3

alloy	while the DSC-curves of alloys Bl

and B2 showed similar results. The absence of any negative peak in the DSC-curve indicates that there exists no low melting phase or eutectics in the alloy in accordance with the present invention, which means that the alloy can be used as core alloy for manufacturing brazing sheet.

The ingots of the alloys B1-B3 were preheated to 430 

1^

Table 3

Alloy	Mg	Zn	Si	Mn	Cu	Zr	Fe	Cr	Al

Bl	0. 5	2. 5	0.08	0.75	
B2	0.7	3.0	O.OS	0.75	
B3	0.7	2.5	0.08	0.75	

Table 4

Alloy	PS (MPa)	UTS (MPa)

Bl	90	152

B2	100	160

B3	105	162

WE CLAIM:

1.  Aluminium- magnesium- zinc -silicon alloy preferably in the form of a plate or a sheet or an extrusion, having the following composition in weight percent:

Mg	0.5-1.5

ZN	0.1-3.8

Si	0.05-1.5

Mn	0.2-0.8

Zr	0.05- 0.25

Cr	0.3 max.

Cu	
Fe	0.5 max.

Ag	0.4 max.

Ti	0.2 max.

Balance Al and inevitable impurities.

2.	The alloy as claimed in claim 1, wherein the Mg content Is in the range 0.5-1.0 wt%.

3.	The alloy as claimed in claim 1 or 2, wherein the Mn-content is in the range of 0.2-0.6 wt%.

4.	The alloy as claimed in any one of claims I to 3, wherein the Zr content is in the range of 0.1-0.2 wt%.

5.	The alloy as claimed in any one of claims 1 to 4, wherein the Fe content is in the range of 0.15-0.3 wt%.

6.	The alloy as claimed in any one of claims 1 to 5. wherein the Cu content is not

more than 0.1 wt%.

7.	The alloy as claimed in any one of claims 1 to 6, wherein the Zn content is in

the range 1.0-3.8 wt%.

8.	The alloy as claimed in claim 7, wherein the Zn content is in the range 1.5 to

3.8 wt%.

9.	The alloy as claimed in any one of claims 1 to 8, wherein the alloy has the

proviso of Zn/Mg ratio of at least 5.

10.	The alloy as claimed in any one of claims 1 to 9, wherein the Si content is in

the range of 0.1 -1.0 wt%.

11.	The alloy as claimed in any one of the claims 1 to 9, wherein the Si content is

in the range of 0.05-0.75 wt%.

12.	Welded or brazed structure comprising at least one welded plate or extrusion

made of aluminium- magnesium -zinc -silicon -alloy as claimed in any of the

claims 1 to 10.	

Documents:

				1735-mas-1998 abstract duplicate.pdf

				1735-mas-1998 abstract.pdf

				1735-mas-1998 claims duplicate.pdf

				1735-mas-1998 claims.pdf

				1735-mas-1998 correspondence-others.pdf

				1735-mas-1998 correspondence-po.pdf

				1735-mas-1998 description (complete) duplicate.pdf

				1735-mas-1998 description (complete).pdf

				1735-mas-1998 form-1.pdf

				1735-mas-1998 form-19.pdf

				1735-mas-1998 form-4.pdf

				1735-mas-1998 petition.pdf

« Previous Patent

Next Patent »

Patent Number	217255	

Indian Patent Application Number	1735/MAS/1998	

PG Journal Number	21/2008	

Publication Date	23-May-2008	

Grant Date	26-Mar-2008	

Date of Filing	03-Aug-1998	

Name of Patentee	HOOGOVENS ALUMINIUM WALZPRODUKTE GMBH	

Applicant Address	CARL-SPAETER-STRASSE 10 56070 KOBLENZ,	

Inventors:

#	Inventor's Name	Inventor's Address	

1	ALFRED JOHANN PETER HASZLER	AUF'M GRAVERICH 31, D-56179 VALLENDAR,	

2	DESIKAN SAMPATH	WAALSTRAAT 122, NL-1946 RH BEVERWIJK,	

PCT International Classification Number	C01F1/00	

PCT International Application Number	N/A	

PCT International Filing date		

PCT Conventions:

#	PCT Application Number	Date of Convention	Priority Country	

1	97202366.7	1997-08-04	EUROPEAN UNION	

2	98200561.3	1998-02-23	EUROPEAN UNION	

© All Indian Patents, 2013-2021.

  Patent data available in the public domain from Indian Patents Office, Department of Industrial Policy and Promotions, Ministry of Commerce and Industry, Government of India.
