Repository: anandvc/allindianpatents

File: patents/217259-agglomerated-zeolitic-adsorbants-and-a-process-for-their-preparation.html
Indian Patents. 217259:AGGLOMERATED ZEOLITIC ADSORBANTS AND A PROCESS FOR THEIR PREPARATION

Indian Patents

Recently Granted Patents

  Recently Published Patents

Title of Invention	AGGLOMERATED ZEOLITIC ADSORBANTS AND A PROCESS FOR THEIR PREPARATION

Abstract	Agglomerated zeolite adsorbents and a process for their preparation The present invention relates to Agglomerated zeolite adsorbents comprising at least 70% of faujasite with an Si/Al atomic ratio such that 1&#8804;Si/Al &#8804; 1.15, in which the exchangeable sites are at least 70% occupied b barium ions (the remainder generally being made up of alkali metal i y ons or alkaline-earth metal ions other than barium) and agglomerated with a binder and which adsorbents have a loss on ignition, measured at 900°C, of between 4.0 and 7.7%.	

Full Text	The field of the invention is that of zeolite adsorbents for the separation of xylenes, in particular with a view to the industrial production of para-xylene.

High-purity para-xylene is reclaimed industrially, inter alia, in order to be converted into terephthalic acid intended for the manufacture of PET. The prior art has recognized that adsorbencs consisting of zeolites X or Y exchanged using ions gulch as barium, potassium or strontium, alone or as a mixture, are efficient at selectively adsorbing para-xylene in a mixture containing at least one other aromatic Ce isomer. US Patents 3,558,730, 3,558,732, 3,626,020 and 3,663,638 disclose adsorbents comprising aluminosilicates exchanged with barium and potassium, which efficiently separate para-xylene from a mixture of aromatic Ce isomers. These adsorbents are used as adsorption agents in liquid-phase processes, preferably of the simulated counter-current type similar to those described in US 2,965,589, which are applied, inter alia, to the aromatic C^ fractions derived, for example,

from processes for the dialkylation of benzene, in gas-phase processes.

The performance of  the industrial process for the separation of para-xylene depends largely on the ■ adsorbent, on its adsorbing capacity and on the selectivity which it shows for para-xylene in a medium consisting of Cg aromatics, typically para-xylene itself (PX), met^-xylene (MX), ortho-xylene (OX) and ethylbenzene (EB), as well as on the ability of desorbing, such as toluene and para-diethylbenzene, to desorb the adsorbed para-jcylene therefrom.

The selectivity Sel(B/A) of the adsorbent for a compound (B) relative to a compound (A) is defined as the ratio of the concentrations of the compounds in the adsorbed phase divided by the ratio of concentrations of the compounds in the non-adsorbed phase at equilibrium.

The selectivity equation is as follows:

Sel{B/A)  =  (B)Z / (A)2

{B)s / (A)S

where {B}^ and (B)s represent the concentrations of B in the zeolite and In the solution, respectively, where (A)^ and {A)s represent the concentrations of A in the zeolite and in the solution. The method for evaluating these magnitudes is outlined later.

The zeolites encountered in the prior art for the separation of xylenes belong to the faujasiCe structural type, first described in US 2,882,244 and US 3,130,007, which are crystalline silicoaluniinates having cages of fully defined size connected three-dimensionally. The faujasites correspond to the general formula:

(1  ±  0.1)  M2,,nO  ;  AI2O3  ;  W  SiOj  ;  y  HzO

in which

M represents at least one alkali metal cation or alkaline-earth metal cation of valency n,

Y is less than or equal to 8 depending on the nature of M and the degree of hydration of the crystal,

W is the factor which makes it possible to distinguish between silica-rich faujasites (faujasites Y) and alumina-rich faujasites (faujasites X]. Faujasites X should be placed in the range W  3, which is interpreted, rather, according to the Si/Al ratio on either side of 1.5. For the purposes of the present invention, a.n additional convenient distinction is introduced with faujasites with a low silica content (which will be referred to by the abbreviation LSX used by those skilled in the art, meaning Low Silica X), for W 

The prior art has recognized, as adsorbent for the separation of xylenes, only those faujasites exchanged with barium with Si/Al atomic ratios of between 1.2 and 2.6. in this matter, a person skilled in the art does not appear to have available any simple and sufficiently reliable criterion for predicting their behaviour. Thus, the search for increasingly improved adsorbents proceeds by more or less random research, such as, for example, the result disclosed and claimed by US 3,878,127 with an actual barium exchange of zeolite X pretreated with a sodium hydroxide solution. The Applicant proposes adsorbents which offer para-xylene/meta-xylene or para-xylene/ ortho-xylene selectivities of at least 2.0 and, advantageously, of least 2.5, measured according to the test described in the examples. The invention achieves this result, with a number of advantages which will become apparent in the description.

The subject of the present invention is agglomerated zeolite adsorbents comprising at  least 70% and preferably at least 80% of faujasite with an Si/Al atomic ratio such that 1 

preferred faujasites being those in which the overall level of exchange for barium alone or for barium + potassium is greater than or equal to 90%.

The agglomerated zeolite adsorbents according to the invention have a loss on ignition, measured at 900° C, between 4.0 and 7.7 and preferably between 5.2 and 7.7%.

One process for the preparation of the agglomerated zeolite adsorbents according to the invention consists, firstly, in agglomerating zeolite powder with an Si/Al ratio such that 1 
The term agglomeration is understood to refer to the production of solid particles from a mixture of zeolite(s) and binder{s) using any technique known to those skilled in the art, such as extrusion, granulation, compacting or spraying. The practical content of binder in the agglomerate generally does not exceed 30%, and preferably 20%, of the total mass of the adsorbent. The efficiency of these adsorbents is improved substantially by selecting a clay of the kaolin family as agglomeration binder, in practice kaolinite or halloysite, and by subjecting the granules to zeolitization.

Zeolitization of the binder is performed by immersing the agglomerate in an alkaline liquor, sodium hydroxide or a mixture of sodium hydroxide and potassium hydroxide whose concentration is preferably at least 0.5 M, after the grains have been calcined, the first result of this first calcination being to, harden the grain, but also to activate the clay by converting it into meta-kaolin. The zeolitization is—

preferably carried out under hot conditions since working at the higher temperature improves the kinetics of the process and reduces the inrnersion times. Zeolitizations of at least 50% of the binder, that is to say that the resulting adsorbent generally consists of at least 85% and preferably at least 90% zeolite of active faujasite type and of not more than 15%, preferably not more than 10% of material which is inactive for the adsorption, are thus readily obtained.

The barium exchange is performed in an entirely conventional manner, preferably by successive exchanges so as to reach a minimum target exchange level of at least 70% and preferably at least 90%.

The potassium exchange can be performed before or after the barium exchange, but it is also possible to agglomerate faujasite LSX powder already containing potassium ions.

The activation is the final step in the production of the adsorbents of the invention. Its aim is to fix the water content, more simply the loss on ignition of the adsorbent, within optimal limits. The most practical way of proceeding is by thermal activation, which is preferably carried out between 180 and 2S0°C.

The invention also consists of an improvement to the process for recovering para-xylene from aromatic Cs isomer fractions, which consists in using, as adsorption agent, a zeolite adsorbent based on

faujasite with an Si/Al ratio such that 1 S Si/Al 
The desired product can thus be separated out by preparative adsorption liquid chromatography (batchwise), advantageously in a simulated fluid bed, i.e. one with a simulated counter-current or a simulated co-current, and more particularly with a simulated counter-current.

The operating conditions of an industrial unit for adsorption of simulated counter-current type are generally as follows:

Number of beds	6 to 3 0

Number of zones	at least 4

Temperature	100 to 250^0, preferably

150 to igcc

Pressure	0.2 to 3 MPa

Flow rates of desorbent  l to 2.5

to feedstock

[for example 1.4 to 1.8 for an adsorption unit alone (stand-alone) and 1.1 to 1.4 for an

adsorption unit coinbined with a crystallization unit) Level of recycling  3.5 to 12, preferably

4 to 6

Reference may be made to US patents 2,985,589, 5,284,992 and 5,629,467.

The operating conditions for a simulated co-current adsorption, industrial unit are generally the same as those operating in. simulated counter-current, except for the level of recycling, which is generally between 0.8 and 7. Reference may be made to US patents 4,402,832 and 4,498,991.

The desorption solvent can be a desorbent whose boiling point is less than that of the feedstock such as toluene, but also a desorbent whose boiling point is greater than that of the feedstock, such as para-diethylbenzene (PDEB).

Paujasites with an Si/Al ratio more or less

equal to 1, which are prepared according to the

production method described in European patent

EP 486,384 or US patent 5,173,462, are preferred here.

The selectivity of the adsorbents according to the

invention for the adsorption of the p-xylene contained

in Cg aromatic fractions Is optimal when rheir loss on

ignicion, measured at 900"=C, is	between 4.0

and 7.7%, and preferably between 5.2 and 7.7%. Water and a small amount of carbon dioxide form part of the loss on .ignition .

The non-limiting examples which follow will

allow the invention to be understood more clearly. EXAMPLES

These examples involve the measurement or evaluation of certain characteristic magnitudes of the adsorbents of the invention.

in order to evaluate the selectivity afforded by the adsorbent in a process for the separation of para-xylene, it is subjected to a test which makes it possible to measure its separating power between para-xylene (PX) and the aromatic Cg isomers thereof (MX, OX), but also between para-xylene and ethylbenzene {EB), which is important since certain fractions can be rich in ethylbenzene and not in other Ca isomers, and also between para-xylene and the desorbent, since it is Just as important to have available a low px/desorbent selectivity, which is the condition for the desorption to be effective.

The test consists in immersing an adsorbent (17 grams), thermally preactivated and cooled in the absence of air, in 80 g of a mixture of aromatics dissolved in 2,2,4-trimethylpentane.

The exact composition of the mixture is as

follows

PX	2%

MX	2%

OX	2%

EB	2%

desorbent (toluene or 2% p-diethylbenzene) 2,2,4-trimethylpentane remainder

The mixture is autoclaved at 150°C for 4 hours, which is long enough to ensure that the adsorption reaches equilibrium. Some of the liquid is then removed, condensed at -30°C and analysed by gas chromatography. It is then possible to return to the concentrations in the adsorbed phase and in the non-adsorbed phase and to express the amount of para-xylene adsorbed and the selectivities for para-xylene relative to the other aromatics and to the desorbent. The 2,2,4- trimethylpentane does not disrupt these results since it is adsorbed very little.

For Examples 1 to 9, the desorbent used is toluene, and paradiethylbenzene for Example 10.

Accordingly the present invention relates to anAgglomerated zeolite adsorbents comprising at least 70% of faujasite with an Si/Al atomic ratio such that I 
EXAMPLE 1: Preparation of a control adsorbent An industrial zeolite NaX, with an Si/Al

ratio = 1.25 and an Na/Al ratio = 1, is agglomerated by intimately mixing 850 grams of

zeolite x powder (expressed as calcined equivalent), 150 grams of Charentes kaolinite

(expressed as calcined equivalent) and 6 grams of carboxymethyl cellulose (retention

adjuvant intended to retain the water during the extrusion operation) with the appropriate

amount of water for the extrusion. The extrudate is dried, crushed so as to recover grains

whose equivalent diameter is equal to 0.7 mm, and then calcined at 550°C	

under a stream  of nitrogen for 2 hours. Its toluene-adsorbing capacity, determined at 25°C and under a partial pressure of 0.5, is 20.2%; this is interpreted as a micropore volume of 20.2/0.86 = 0.23S cm^/g (in, calculating the pore volume, it is considered that the density of the liquid phase is identical to the density of the adsorbed toluene, i.e. 0.86) . This granule is exchanged using a 0.5 M/1 barium chloride solution at 95°C in 4 steps. At each step, the ratio by volume of solution to the mass of solid is 20 ml/g and the exchange is continued for 4 hours each time. Between each exchange, the solid is washed several times in order to free it of the excess salt. It is then activated at a temperature of 2S0°C  for 2 hours under a stream of nitrogen. Its toluene-adsorbing capacity is 14.8%, which equates to a micropore volume of 0.17 cm"/g. The loss on ignition is also measured, which is an important magnitude since it gives an estimate of the residual water present on the adsorbent: a loss on ignition of 4.5% is found here.

Application of the selectivity test leads to the following results:

F

Isomers

Selectivity

PX/OX

2.25

PX/MX

2.12

PX/EB

1.77

1.52

The amount of para-xylene adsorbed is equal to 0.054 cm^/g-

The effective zeolite content in this adsorbenC is close to 85%.

EXAMPLE 2: Preparation of an adsorbent according to the invention

950 grams (calcined eqiiivalent) of a zeolite X with an Si/Al ratio = 1.01, obtained according to the process described in European Patent EP 0,486,384 or US Patent 5,173,462, are agglomerated with 170 grams (calcined equivalent) of Charentes kaolinite, 6 grams of carboxymethylcellulose and the appropriate amount of water to correctly extrude the paste obtained. The extrudates are then dried, after which they are calcined at a temperature o£ 600°C for 2 hours under a stream of dry nitrogen. They are then crushed in order to bring the equivalent diameter of the particles to 0.7 mm.

The crushed material thus obtained is subjected to the barium exchange treatment already desciribed in Example 1 and is heat-activated at a temperature of 22Q°C. The product thus obtained has a

loss on ignition of 5* and a toluene-adsorting capacity of 13% (0.15 cm^/g  micropore volume}-

The adsorbent satisfies the selectivity test with the following values:

Isomers	^	1^	^	

Selectivity

	PX/OX	2.60

	PX/MX	2.55

	PX/EB	2.80

	PX/Tol	2.00

The amount of para-xylene a.dsorbed during the test is 0.057 cm""/g, i.e. the same as that measured on the adsorbent of Example 1 despite the difference in micropore volume. Better selectivity towards ethylbenzene is also noted, which may be advantageous when loads rich in this isomer need to be treated. The value for the selectivity of para-xylene with respect to toluene is entirely favo-urable to desorption of the para-xylene by means of a reasonable consumption of desorbent.

EXAMPLE 3: Preparation of an adsorbent according to the invention

As above, 950 grams of a zeolite X with an Si/Al ratio = 1.01 are agglomerated with 170 grams of Charentes kaolinite, 6 grams of carboxymethylcellulose and the appropriate amount of water. The mixture is extruded. The extrudates are dried, calcined at a

temperature of 600®C for 2 hours under a stream of dry nitrogen and are then crushed so as to bring their equivalent diameter to 0.7 mm.

10 grams of these agglomerates are then immersed in 17 ml of a 220 g/1 sodiiim hydroxide solution for 3 hours at 95°C- They are then washed four times with water.

In order to estimate the effectiveness of the zeolitization, a. small portion of the product is heated to SSO"^C under a stream of dry nitrogen and a toluene-adsorbing capacity of 21,6% is determined. The overall active zeolite content is estimated at 95%, i.e. greater than its initial content in the agglomerated adsorbent.

The solid is then exchanged with barium under the same conditions as those outlined in Example 1. After activation under dry nitrogen at 220°C for 2 hours, a toluene-adsorbing capacity of 15% {micropore volume: 0.175 cmVg) and a loss on ignition of 5.2% are measured.

The adsorbent thus prepared is evaluated by the selectivicy tesc.

The following are obtained:

Isomers	Selectivity  |

PX/OX	2.64

PX/MX	2.60

PX/EB	2.75

PX/Tol	1.94  1

The amount  of para-xylene adsorbed during the test is equal to 0.066 cm/g. The seleccivities with respect to the various isomers compare favourably with that of the adsorbent of Example 2, which reflects that the active element of the two products is a zeolite hSX,  The substantial gain in para-xylene absorbed is the consequence of the richness in LSX on account of the zeolitization of the binder.

EXAMPLES 4_to 2= Preparation and test of adsorbents according to the invention which have undergone various final calcinations

The sample preparation is repeated a.s  in Example 3, the only difference being that the activation temperature was varied between 180® and 300°C: 180°C for Example 4, 200°C for Example 5, 220°C (Example 3 repeated), 250°C for Example 6 and 300°C for Example 7,

The compared characteristics of these products are given in the table below.

] E^camples	4

180	5

200	3

220	_ 6 ^^^ 2S0	7  1

1 Activation temperature CC)	

300

1Microporos i ty	0.132	0.17	0.175	0.17S	0.185

Para-icylene adsorbed	0-0506	0,065	0.066	0.062	0.051

PX/OX	2.91	4.21	2.64	2.17	1.45

PX/MX	3.06	3.11	2.60	2.01	1.55

PX/EB	2.00	2.37	2.75	2,76	2.34

PX/Tol	2.28	1.55	1.94	1.90	1.19

Loss on ignition (%)	7.7	6.6	5.2	4.4	2.4 1

The preferred PX/OX and PX/MX target selectivity of at least 2.5 is satisfied for these Zeolites when the loss on ignition (roughly speaking, the water content) measured after the step of activation of the exchanged product is from 5.2 to 7.7%, which is achieved in practice by heat-activation at a temperature of between 180 and 220°c.

The preferred PX/EB target selectivity of at least 2.5 is satisfied for these zeolites when the loss on ignition (roughly speaking, the water content) is £rom 4.4 to 5.2%, which is achieved in practice by heat-activation at a temperature of between 220 and 250
The activation at 250°C has a mildly adverse effect on these performance levels but the product nevertheless remains advantageous for treating fractionfi t:hat are relatively rich in ethylbenzone,

SXAMPt^E 8

Agglomerated samples are prepared as indicated in Example 3, which are exchanged with potassium and then according to the procedure below:

A rigorous potassium exchange is performed on an agglomerate whose binder has been zeolitized, using IM K.C1 solution at 25°C in four successive steps. At each step, the volume of solutiun/mass of solid ratio is 20 ml/g  and the exchange is continued for 4 hours each time. Between each exchange, the solid is washed several times so as to free it of the excess salt. The product obtained has a potassium exchange level of 97-5%. It is then subjected, to 2 barium exchange operations identical to those described in Example 1. After all of these operations, the solid is finally activated at a temperature of 200°C for 2 hours under a stream of nitrogen. It has the following characteristics:

Bariiim exchange level  74.3%

Potassium exchange level  24%

Toluene-adsorption capacity  15%

Micropore volume	0.174 cm^/g

Loss on ignition at 900°C  6.4% The adsorbent thus prepared satisfies the selectivity test with tho following values;

^PX/Tol

The amount of para-xylene adsorbed during the test is 0.06 cm^/g.

EXAMPLE 9

950 grams (calcined equivalent) of a zeolite X with an  3i/Al  ratio - 1.12, whose  synthesis is inspired £rom "Investigation on the crystallization of X-type zeolites" by H. Lechert, Zeolites, 1991, vol. 11, pp. 720-728, are agglomerated with 170 grams (calcined equivalent) of kaolinite from Charentes, 6 grams of carboxymethylcellulose and a suitable amount of water to allow the paste obtained to be extruded correctly. The sxtrudates are subsequently dried and then calcined at a temperature of 600°C for 2 hours under a stream of dry nitrogen. Crushing is then carried out so as to bring the equivalent diameter of the particles to 0.7 mm.

The crushed material thus obtained is subjected to the barium exchange treatment described in Example 1 and heat-activated at a temperature of 220="C for 2 hours. The product thus obtained has a loss on ignition of 5.2% and a toluene-adsorption capacity of 13.7% (0.159 cra^/g micropore volume).

The adsorbent satisfies the selectivity test with the following values:

Isomers	Selectivity

PX/OX	2.52

PX/MX	2.50

PX/EB	2.62

PX/Tol	1.78

The amount of para-xylene adsorbed during the test is 0.059 cmVg.

EXAMPLE 10

The adsorbent prepared in Example 3 is subjected to an identical selectivity test using para-diethylbenzene as desorbent, and the following values are found:

Isomers	Selectivity

PX/OX	2.65

PX/MX	2.58

PX/EB	2 .70

PX/PDEB	1.12

WE CLAIM

l.  Agglomerated zeolite adsorbents comprising at least 70% of faujasite with an Si/Al atomic ratio such that 1 
2.	The adsorbents according to Claim 1, wherein the exchangeable sites are at least 70% occupied by barium ions and upto 30 % by potassium (any remainder generally being made up of alkali metal ions or alkaline-earth metal ions other than barium or potassium).

3.	The adsorbents according to Claim 1 or 2, comprising at least 80% of the said faujasite.

4.	The adsorbents according to any one of the preceding claims, wherein said adsorbent is agglomerated with zeolitizable binder.

5.	The adsorbents according to Claim 4, wherein the zeolitzable binder is clay of the kaolin family.

6.	The adsorbents according to Claim 5, wherein the clay is gadolinite or halloysite.

7.	The adsorbents according to anyone of the preceding claims, wherein the overall level of exchange for barium alone or for barium + potassium is greater

than or equal to 90%.

8.	The adsorbents according to anyone of the preceding claims, wherein the

loss on ignition, measured at 900°C, is between 5.2 and 7.7%.

9.	^Process for obtaining adsorbents as claimed in anyone of the Claims 1 to

8, which process comprises the following steps:

a)	agglomeration of zeolite powder with a binder,

b)	calcination of the agglomerate,

d)	barium exchange and

e)	activation.

10.	The process according to Claim 9, wherein the activation in step e) is a thermal activation performed at a temperature of 180 to 250°C.

11.	The process according to Claim 9 or 10 which comprises the following step c) zeolitization of the binder by immersing the agglomerate in an alkaline liquor, sodium hydroxide or a mixture of sodium hydroxide and potassium hydroxide.

12.	The process according to Claim 11, wherein there is used a zeolitizable binder and the alkaline solution in step c) has a concentration of at least 0.5 M.

13.	The process according to any one of the claims 9 to 12, wherein in step d), a potassium exchange is also carried out.

14.  A process for the recovery of para-xylene from aromatic Cg isomer

fractions in the liquid phase or gaseous phase, which process comprises adsorption of the para-xylene using an adsorbent as claimed in anyone of Claims 1 to 8 in the presence of a desorbent.

15. ^Agglomerated zeolites adsorbents substantially as hereinbefore described and exemplified.

16. Process for obtaining adsorbents substantially as hereinbefore described and exemplified.	

Documents:

				1881-mas-98 abstract-duplicate.pdf

				1881-mas-98 abstract.pdf

				1881-mas-98 claims-duplicate.pdf

				1881-mas-98 claims.pdf

				1881-mas-98 correspondence-others.pdf

				1881-mas-98 correspondence-po.pdf

				1881-mas-98 description(complete)-duplicate.pdf

				1881-mas-98 description(complete).pdf

				1881-mas-98 form-19.pdf

				1881-mas-98 form-2.pdf

				1881-mas-98 form-26.pdf

				1881-mas-98 form-4.pdf

				1881-mas-98 form-6.pdf

				1881-mas-98 pct search report.pdf

				1881-mas-98 pct.pdf

				1881-mas-98 petition.pdf

« Previous Patent

Next Patent »

Patent Number	217259	

Indian Patent Application Number	1881/MAS/1998	

PG Journal Number	21/2008	

Publication Date	23-May-2008	

Grant Date	26-Mar-2008	

Date of Filing	20-Aug-1998	

Name of Patentee	CECA S.A.	

Applicant Address	4 & 8 COURS MICHELET, F-92800 PUTEAUX,	

Inventors:

#	Inventor's Name	Inventor's Address	

1	DOMINIQUE PLEE	3 ALLEE DU MARTIN PECHEUR, 64140 LONS,	

2	ALAIN METHIVIER	25, BOULEVARD COTEAUX, 92500 RUEIL, MALMAISON,	

PCT International Classification Number	B01D 53/02	

PCT International Application Number	N/A	

PCT International Filing date		

PCT Conventions:

#	PCT Application Number	Date of Convention	Priority Country	

1	97 10535	1997-08-21	France	

© All Indian Patents, 2013-2021.

  Patent data available in the public domain from Indian Patents Office, Department of Industrial Policy and Promotions, Ministry of Commerce and Industry, Government of India.

File: patents/217261-welding-wire-and-method-of-making-same.html
Indian Patents. 217261:WELDING WIRE AND METHOD OF MAKING SAME

Indian Patents

Recently Granted Patents

  Recently Published Patents

Title of Invention	WELDING WIRE AND METHOD OF MAKING SAME

Abstract	The invention relates to a welding wire for use in electric arc welding, said wire having an effective outer diameter and comprising a length of solid metal formed into a series of disinct segments each having a selected volume and joined together by interconnecting bridging elements, with the cross sectional area of said solid metal at said segments'being grater than the cross sectional area of said solid metal at said bridging elements.	

Full Text	ine present invention relates to the art of electric arc welding of the type where a welding wire is directed toward a workpiece and an electrical current is passed through the welding wire to the workpiece to create an arc welding process melting the end of the advancing wire and depositing the melted metal onto the workpiece and more particularly to an improved welding wire for use in this arc welding process and the method of making this improved welding wire.

Electric arc welding of the type to which the present invention is directed involves the use of a welding wire normally stored upon a spool or reel, which wire is fed from the supply reel toward a workpiece through a tubular connector so that current can be directed through the connector to the advancing welding wire and through the welding wire to the workpiece. The electric current heats the advancing welding wire by PR heating so that the end of the welding wire is melted and deposited onto the workpiece by transfer through the arc or by other electrical and mechanical phenomenon. Thus, the advancing wire conducts the welding current which melts the wire for deposition of the molten metal from the end of the wire onto the workpiece. Through the years there have been substantial improvements in the welding wire, which is normally a solid wire having a predetermined diameter and a surface lubricant so the wire can be advanced at a controlled feed speed for melting and depositing the molten metal onto the workpiece. Shielding gas can be used around the advancing welding wire. A solid wire provides superior arc welding properties; however, it is often necessary to provide the welding wire with flux and alloying metal ingredients to tailor the molten metal deposition to the desired metallurgical demands of the welding process.  To

accomplish these added features, it has become common practice to form the wire as a steel sheath surrounding a center core formed from fluxing ingredients and/or alloying powder. Thus, there are many cored welding wires. By using a cored wire concept, the flux can be evenly distributed along the length of the advancing welding wire. When producing the metal sheath from a somewhat standard steel, the core can include alloying powder. These metal cored electrodes employ the powdered metal in the core to tailor the deposited metal for a given welding process. There is a substantial advantage in some welding processes to use the flux cored or metal cored wire. Indeed, there are instances when a combination flux and alloy powder are used in the core of the wire. The advantages of these cored wires or electrodes for arc welding wire are somewhat offset by the fact that a solid metal wire normally produces superior arc welding. The metal is at the center of the arc and in a sheath surrounding the arc, as in a flux cored or metal cored wire. Both a solid metal wire and a metal cored wire have a substantially constant resistance per length of wire, which resistance controls the arc welding process especially in constant voltage arc welding procedures. In some arc welding processes, it is desirable to have an increased resistance per length to optimize the welding process, but such a modification affects the amount of metal being deposited. The solid metal wire and the cored metal wire satisfy the demands of the electric arc welding industry; however, they have disadvantages caused by the constraints of their physical characteristics which in some instances does not allow optimum electrical characteristics of the welding process.

THE INVENTION The present invention is a solid metal welding wire which has distinct quantized segments that facilitate superior droplet transfer. The segments each have essentially the same volume. This

been found to perform well with conventional constant voltage welding sources. The current or heating is controlled by the effective resistance or resistance per length, which resistance is increased by using interconnecting smaller bridging elements between the larger segments. This type of solid wire has the advantage that it is easily made by simply processing existing solid MIG wire in a manner to produce a series of spaced indentations creating a quantized segment between adjacent indentations. Such indentations can be done at the manufacturing facility making the solid wire or in a device adjacent to the wire feeder at the welding station, which is often a robotic welding station. By using quantized spaced segments in a solid welding wire, pulsed arc welding can be coordinated so that the pulse frequency and the wire feed rate provide a quantized segment at the time of each current pulse. This coordination stabilizes the pulsed mode transfer so that a single droplet detachment is achieved with each current pulse to optimize the welding characteristics in ways well known in the welding art. The electrode is heated by cuurent passing through the wire. The resistance of the wire has a direct effect on the heating. Thus, by using smaller areas between the quantized segments, the effective resistance or resistance per length is increased and the current is decreased when a constant voltage is applied to the welding process. This adjustment of resistance controls the heating of the advancing welding wire in a manner determined by the area and length of the bridging elements created by the indentations defining the spaced quantized segments. By using the present invention, the resistance per length of wire is higher than with a solid wire with the same outer diameter. This is an advantage at high deposition rates because the heat input into the workpiece per unit weight of wire can be reduced to extend the stable range of the constant voltage

process. By reducing the cross sectional area of the metal in the bridging element between the quantized segments, the resistance per length can be modified in a tailored fashion. The shape of the indentations creating the bridging elements between the quantized segments of the solid wire electrode can be in the form of circular grooves or other configurations which reduce the area and, thus, increase the resistance of the solid wire between the quantized segments. If the bridging elements are in the form of circular grooves, the solid metal wire can be provided with fluxing, filling or alloying agents, such that the agents are carried by the grooves without affecting the outer diameter of the metal wire. Electrical contact is maintained at the outer portions of the quantized segments. By adjusting the relative length of the quantized segments and the length of the groove forming the connecting elements, the desired amount of fluxing or alloying agents can be provided per length of the advancing solid metal welding wire. Such solid wire has the advantages of standard solid wire with the added advantage of a flux cored or metal cored wire. To protect the fluxing, filling or alloying agents in the space created by the indentations forming the bridging elements, another aspect of the invention includes the use of a metal sheath aroimd the metal electrode. This sheath can be steel or copper to enhance electrical conduction from the electrical contact in the welding equipment to the advancing solid metal welding wire. Thus, moisture contamination and physical damage to the fluxing, filling or alloying agents is inhibited. The sheath or jacket can be mechanically wrapped aroimd the wire having spaced quantized segments by using a standard spiral wrapping technique. The sheath or jacket can be placed around the wire and drawn or rolled with the wire, using techniques similar to those employed in conventional cored wired manufacturing techniques. The sheath or jacket can also be provided by a plating technique or a plasma spray

technique so long as the sheath or jacket around the quantized segments is electrically conductive. Indeed, such a sheath or jacket can be placed around the quantized segments forming the solid metal welding wire without the use of filling agents merely to enhance the electrical characteristics, or appearance, of the advancing metal wire stored on a spool for use in an automatic or semi-automatic electric arc welding process.

In accordance with the present invention, there is provided a welding wire for use in electric arc welding wherein the welding wire has an effective outer diameter and comprises a length of solid metal formed into a series of distinct segments, each having a selected volume and joined together by interconnecting bridging elements with the cross sectional area of the solid metal at these segments being greater than the cross sectional area of the solid metal at the bridging elements. In this manner, the solid metal welding wire has distinct quantized segments. By controlling the contour of the connecting bridging elements, the resistance per length of welding wire can be changed to control the welding process so that a lesser amount of current will be needed to deposit a given amount of molten metal.

In accordance will another aspect of the present invention, the bridging elements are formed by indentations, such as circular grooves, which indentations may be filled with a fluxing agent, alloying metal powder or other constituents to control the metallurgy and fluxing characteristics of the metal wire while maintaining the advantage of a solid metal arc welding wire.

In accordance with another aspect of the present invention, the quantized distinct metal segments have a maximum cross sectional area essentially defining the effective outer diameter of the solid metal welding wire while the bridging elements of the wire have a maximum cross

sectional area mat is substantially less than the maximum cross sectional area of the quantized segments.

In accordance with still a further aspect of the present invention, there is provided a method of producing a solid welding wire for electric arc welding, which method comprises the steps of conveying a solid metal welding wire along a given path and forming a series of indentations in the wire at equally spaced locations to define a series of distinct metal segments each having a selected volume. These quantized metal segments are joined together by bridging elements determined by the shape of the separating indentations. In practice, the indentations are circular grooves between the quantized metal segments of the solid welding wire.

In accordance with still a further aspect of the invention, this method includes the step of depositing granular flux into the indentations or depositing powder alloying metal into the indentations. In this manner, the indentations can control the even distribution of alloying agents and/or fluxing agents along the length of the solid welding wire, without requiring the use of a cored wire concept. The method also contemplates the further implementation of an aspect of the invention wherein a metal sheath of steel or other conductive material is placed aroimd the solid metal welding wire.

By using the invention, the series of distinct quantized metal segments that are joined together by interconnecting bridging elements can have effective resistance of the solid metal welding wire accurately controlled by adjusting the relationship of the segments and bridging elements.

In accordance with another aspect of the present invention there is provided a method of

controing the resistance per length of a solid metal welding wire used for electric arc weamg including the steps of providing a solid metal welding wire, forming a series of indentations in the wire at spaced locations whereby the resistance per length at the indentations is greater than the resistance per length of the wire between the indentations and controlling the size of the indentations to control the overall resistance per length of the wire. This method is further modified by including the step of controlling the spaces between the indentations to provide quantized segments of generally equal volume of metal.

The primary object of the present invention is the provision of a solid metal welding wire, which wire has a series of distinct, quantized segments joined together by bridging elements.

Another object of the present invention is the provision of a solid metal wire, as defined above, which solid metal wire can be produced firom a standard MIG wire at the manufacturing facility or adjacent the wire feeding device in the welding area.

Yet another object of the present invention is the provision of a solid metal welding wire, as defined above, which wire has improved arc stability and controlled heat input. The wire can greatly facilitate pulse arc welding in a constant voltage welding process.

Still a further object of the present invention is the provision of a solid metal welding wire, as defined above, which wire can be produced to have a controlled resistance per length greater than the resistance per length of a metal wire of the same diameter.

A further object of the present invention is the provision of a solid metal welding wire, as defined above, which wire can be produced to control the resistance of the wire stick out per unit volume of wire directed to the workpiece.

Another object of the present invention is the provision of a solid metal welding wire, which wire has a greater resistance per length than a solid wire of the same diameter. This object is an advantage at very high deposition rates due to a reduced heat input to the workpiece per unit length of wire, thus extending the stable range of a constant voltage process.

Still a further object of the present invention is the provision of a soHd metal welding wire, as defined above, which welding wire can have controlled resistance per unit length or controlled resistance of the stick out merely by utilizing a series of indentations defining the distinct quantized segments of the wire.

Another object of the present invention is the provision of a solid metal welding wire, as defined above, which welding wire can be coordinated with a pulse welding process so that a quantized segment of the wire is provided to the arc of the welding process simultaneously with each current pulse.

A further object of the present invention is the provision of a solid metal welding wire, as defined above, which welding wire can be provided with fluxing, filling and/or alloying agents that can be carried with the wire while maintaining the solid metal characteristics of the welding wire. In addition, the wire of the present invention can be provided with an outer metal sheath to hold the fluxing, filling or alloying agents and/or to increase the conductivity to the advancing metal welding wire during the welding process.

Another primary object of the present invention is the provision of a method of producing a welding wire for electric arc welding, which method forms a series of indentations in the wire to quantize segments of the wire so the wire can accept fluxing, filling and/or alloying agents and can

nave conironea resistance per length ot wire.

Another object of the present invention is the provision of a method as defined above, which method can use a standard MIG welding wire and can be performed at a relatively low cost.

These and other objects and advantages will become apparent from the following description taken together with the accompanying drawings.

BRIEF DESCRIPTION OF DRAWINGS

FIGURE 1 is a side elevational view showing a solid metal welding wire constructed in accordance with the present invention;

FIGURE 2 is a cross sectional area taken generally along line 2-2 of FIGURE 1;

FIGURE 3 is an enlarged partial cross-sectional view illustrating one quantized segment of the wire shown in FIGURES 1 and 2 with the indentations forming the bridging elements filled with a fluxing agent;

FIGURE 4 is a view similar to FIGURE 3 with an outer metal sheath over the metal welding wire;

FIGURE 4A is a figure similar to FIGURE 4 with the indentations filled with powdered alloying metal;

FIGURE 4B is a view similar to FIGURE 4 with the indentations filled with a fluxing agent;

FIGURE 5 is a side elevational view schematically illustrating a procedtire for forming the spaced quantized segments in the solid metal welding wire by using two rotating forming wheels;

FIGURE 5A is an enlarged cross sectional view taken generally along line 5A-5A of

FIGURE 5 at an indentation forming the bridging element;

FIGURE 5B is an enlarged cross sectional area taken generally along line 5A-5A at a quantized segment of the wire;

FIGURE 5C is an enlarged, partial cross sectional area of the forming wheels used in forming the indentations to define spaced quantized segments in the metal welding wire;

FIGURE 5D is a side elevational view in partial cross section showing the wire produced by rotating forming wheels, as shown in FIGURE 5; and,

FIGURE 6 is a composite view showing the coordination between current pulses in a pulse arc welding process and the mechanical aspects of the welding process explaining the relationship between the pulses and the quantized segments of a welding wire constructed in accordance with the present invention.

PREFERRED EMBODIMENT OF THE INVENTION

Referring now to the drawings, wherein the showings are for the purpose of illustrating a preferred embodiment of the present invention and not for the purpose of limiting same, FIGURES 1 and 2 show a welding wire W constmcted in accordance with the present invention. This wire has a series of distinct, quantized segments Q separated by connecting or bridging elements B. These bridging elements are formed by a series of axially spaced indentations 10 inward of cylindrical surface 12 for welding wire W. Quantized segments Q can take a variety of shapes from cylindrical to spherical and connecting elements B can have a variety of shapes determined by indentations 10 or other groove like modifications extending inwardly of surface 12. In accordance with the invention, quantized segments Q have a maximum diameter which corresponds to diameter a of wire

W. The maximum diameter of the segments determines the cylindrical surface 12 of wire W. Connecting elements B have a diameter b. As illustrated in FIGURE 2, a cross sectional area A1 of segments Q is substantially greater than the cross sectional area A2 of elements B, Thus, the resistance per length of wire W is increased by the indentations 10 forming bridging elements B. rhe relationship between the length c of segment Q and length d of bridging element B determines he change, or modification, in the resistance per length of wire W over the resistance per length of  standard wire having the diameter a. Thus, indentations 10 have two overall functions. The ndentations separate wire W into a series of quantized segments Q each having essentially the same volume of metal. These indentations also increase the resistance through wire W so that the effective esistance per length of wire W is controlled by the contour, size and configuration of indentations 0. Thus, indentations 10 are used to control the effective resistance of wire W, whereas the [uantized segments Q provide controlled droplet transfer of molten metal fi:om wire W during the re welding process. As can be seen, a variety of dimensions can be provided for segments Q and identations 10 to accurately control the resistance and welding characteristics of solid wire W. [owever, wire W still fimctions as a solid weldmg wire. The quantizing of segments on the solid relding wire and the control of resistance through the wire is unique and forms the advantages of le invention, as previously discussed.

hi the preferred embodiment shown in FIGURES 1 and 2, indentations 10 are in the form of enerally circular grooves having a diameter b and a length d. By using this, or any similar construction of the indentations, it is possible to load the solid welding wire W with fluxing agents, lling agents, and/or alloying agents. As shown in FIGURE 3, grooves or indentations 10 are filled

with a fluxing agent 20 which is normally granular in nature and formed into a paste. The paste is easily deposited in grooves 10 and remains in indentations or grooves 10. Thus, the amount of flux directed to the arc in the welding process is controlled by the size and axial spacing of grooves or indentations 10. The wire still has the characteristics of a solid metal wire, which characteristic produces arc stabiUty, while still having the ability of carrying a flux of controlled quantities to the arc during the welding process. In the past, use of flux involved a flux cored welding wire, which wire did not have the beneficial characteristics of a solid wire. There are stick electrodes which have flux agents coated on the outside of the electrodes. Such outside coating could not be used for welding wire of the type to which the present invention is directed. In some instances it may be advisable to cover indentations 10 with an appropriate metal sheath 30, as illustrated in FIGURE 4. This sheath can be a steel sheath as used in flux cored wire. In addition, it could be a copper sheath to enhance the electrical contact with wire W in the welding equipment. By using sheath 30, indentations or grooves 10 are closer so that they can retain alloying powder 32, as shown in FIGURE 4A, or granular fluxing agents 34 as shown in FIGURE 4B. The disclosure of FIGURES 3,4,4 A and 4B show that a variety of structures can be used for either closing indentations 10 and/or loading indentations 10 with several additional constituents, without compromising the solid wire characteristics of wire W or the resistance controlling characteristics obtainable by use of spaced indentations 10. As shown in FIGURE 3, electrical contact is maintained with surface 12 and the ratio of diameter a to diameter b and length c to length d can be adjusted to control the ratio of the quantity of materials 20, 32 and 34 with respect to the volume of wire W. Jacket or sheath 30 prevents moisture and other contaminations from entering indentation 10 and maintains agents 32

and 34 in place. In practice, when sheath 30 is employed, it is wrapped around the quantized wire as a metal foil jacket utilizing a spiral wrapping technique.

Indentations 10 can have a variety of shapes and can be provided by a variety of procedures. Indeed, indentations can merely be formed by joining together quantized elements Q into a continuous wire W. Thus, "indentations" indicate the existence of a reduced voliune inward of diameter 12, but not necessarily the procedure for accomplishing that decreased size of the volume and the increased resistance in elements B. One procedure for accomplishing the indentations 10 is schematically illustrated in FIGURES 5, 5A, 5B, 5C and 5D wherein forming wheels 50, 52 are located adjacent the outlet of wire extruder 60 that produces a standard MIG wire C. Wheels 50, 52 have a series of circumferentially spaced cogs or blades 70,72 coming together at joint 74, as shown in FIGURE 5A to upset wire C at axially spaced locations to create grooves or indentations 10. ReUef areas 80,82 are provided on wheels 50,52, respectively for accommodating spaced, quantized segments Q to produce a wire W, as shown in FIGURE 5B. As shown in FIGURE 5D the outer surface 12 of the wire may have a certain unevenness created by upsetting the metal forming wire C to create the spaced, quantized segments Q. This upsetting action is minor and still produces a generally cylindrical outer surface, which surface can be used for directing electrical current into wire W during the welding process. Forming wheels 50, 52 could be located adjacent the welding operation in front of the wire feeder for driving welding wire W to the welding area. In this manner, an operator could customize the size of segments Q and the configuration of indentations 10 with respect to the actual welding process to be performed. A different set of wheels 50, 52 could be provided for various welding operations. A standard MIG wire C could be provided to the welding

quannzea segments Q would be formed on the wire at that site. This is an advantage of the present invention and allows customized production of a solid welding wire having quantized segments Q separated by bridging elements B. Other arrangements could be provided for creating the indentations 10, such as laser cutters, end mills, saws, etc.

One advantage of a solid welding wire constructed in accordance with the present invention is that it can be coordinated with a pulse welding process, as schematically illustrated in FIGURE 6 wherein a series of current pulses 100 from a constant voltage power supply have a time spacing tj to t2. The pulse frequency of the pulses 100 is a known value, such as X pulses per minute. The lower portion of FIGURE 6 illustrates schematically the welding process, wherein wire W is passed through a contact sleeve 110 toward a workpiece 112 so that wire W is melted at arc D by pulses from a power supply connected to negative lead 120 and positive lead 122. As pulses 100 are directed through arc D, wire W is moved at a wire feed speed providing a quantized segment Q at the same time as a current pulse 100. The wire feed speed is coordinated with the frequency of the current pulses so that a quantized amount of metal is provided for each pulse to melt during the pulse welding procedure. This ability to coordinate specific quantities of metal for each current pulse is an advantage of the present invention. There are other advantages as previously discussed whereby the novel concept of quantized segments joined together to form a solid metal welding wire can produce controlled resistance and superior droplet transfer.

WE CLAIM:

1.	A welding wire for use in electric arc welding, said wire having an effective outer

diameter and comprising a length of solid metal formed into a series of distinct segments each

having a selected volume and joined together by interconnecting bridging elements, with the cross

sectional area of said solid metal at said segments being greater than the cross sectional area of said

solid metal at said bridging elements,

2.	The welding wire as claimed in claim 1, wherein said segments are generally cylindrical with an outer diameter corresponding to said effective outer diameter of said wire.

3.	The welding wire as claimed in claims 1 or 2, wherein said connecting bridging elements have a diameter less than said effective diameter to define circular grooves between said segments.

4.	The welding wire as claimed in claims 1 to 3, wherein said grooves contain granular flux.

5.	The welding wire as claimed in claims 1 to 4, wherein said grooves contain alloying metal powder.

6.	Thewelding wire as claimed in claims 1 to 5, including an outer metal sheath encircling said length of solid metal.

7.	The welding wire as claimed in claims 1 to 6, wherein said connecting bridging elements are generally cylindrical with a diameter less than said effective diameter to define circular grooves between said segments.

8.	A  welding wire for use in electric arc welding, said wire formed fi"om a solid metal

with an effective outer diameter and comprising a series of distinct segments joined by interconnecting bridging elements, said segments having a given volume and a maximum cross sectional area generally determined by said effective outer diameter and said bridging elements having a maximum cross sectional area where said maximum cross sectional area of said segments is substantially greater than said maximum cross sectional area of said bridging elements.

9.	The weldmg wire as claimed in claim 8, wherein said segments are generally cylindrical

with an outer diameter corresponding to said effective outer diameter of said wire.

10.	The welding wire as claimed in claims 8 or 9, wherein said connecting bridging elements have a diameter less than said effective diameter to define circular grooves between said segments.

11.	The welding wire as claimed in claims 8 to 10, wherein said connecting bridging elements are generally cylindrical with a diameter less than said effective diameter to define circular grooves between said segments.

12.	The welding wire as claimed in claims 8 to 11, wherein said interconnecting bridging elements are formed by a series of indentations in said solid metal between said segments.

13.	A method of producing a welding wire for electric arc welding, said method

comprising the steps of:

(a)	conveying a solid metal welding wire along a given path; and,

(b)	forming a series of indentations in said wire at equally spaced locations to define a series of distinct metal segments each having a selected volume.

14.	The method as claimed in claim 13, wherein said indentations are circular grooves

between said equal volume metal segments.

15. The method as claimed in claims 13 or 14, comprising the further step of depositing granular flux into said indentations.

16.	The method as claimed in claims 13 to 15, comprising the further step of depositing powder alloying metal into said indentations,

17.	The method as claimed in claims 13 to 16,comprising the step ofplacing a metal sheath around said wire.

18.	A welding wire for use in electric arc welding, said wire having an effective outer

diameter and comprising a length of solid metal formed into a series of distinct segments joined

together by interconnecting bridging elements with resistance per length at said segments being

substantially less than the resistance per length at said elements.

19.	The welding wire as claimed in claim 18, wherein said segments are generally cylindrical with an outer diameter corresponding to said effective outer diameter of said wire.

20.	The welding wire as claimed in claims 18 or 19, wherein said connecting bridging elements are generally cylindrical with a diameter less than said effective diameter to define circular grooves between said segments.

21.	The welding wire as claimed in claims 18 to 20, wherein said grooves contain granular flux.

22.	The welding wire as claimed in claims 18 to 21, wherein said grooves contain alloying metal powder.

23.	The welding wire as claimed in claims 18 to 22, comprising an outer metal sheath

encircling said length of solid metal.

elements are formed by a series of indentations in said solid metal between said segments.

25.	The welding wire as claimed in claims 18 to 24, wherein said segments each have a

given volume.

26.	A method of arc welding a workpiece with a wire having a series of distinct segments

of generally equal volume joined together by interconnecting bridging elements generally smaller

than said segments, wherein said segments are spaced along said wire a selected distance, said weld

comprising the steps of:

(a)	moving said wire toward said workpiece at a controlled feed speed delivering a given

number of segments per minute;

(b)	• applying a pulsed welding current between said wire and said workpiece with a pulse

rate of a given number of pulses per minute; and,

(c)	controlling said pulse rate and said feed speed so said given number of segments

generally equals said given number of pulses.

27.	The method of arc welding as claimed in claim 26, wherein said pulsed weldmg current

is provided by a constant voltage during each of said pulses.

28.	A method of controlling the resistance per length of a solid metal welding wire used

for electric arc welding including the steps of:

(a)	providing a solid metal welding wire;

(b)	forming a series of indentations in said wire at spaced locations whereby the

resistance per length of said wire at said indentations is greater than the resistance per length of said

wire between said indentations; and,

(c)	controlling the size of said indentations to control the resistance per length of said

wire.

16, comprising the turther Step of selecting said spaces between the indentations to provide quantized segments of generally equal volume between said indentations.

30.	The method as claimed in claims 28 or 29, wherein said indentations are formed by

deforming said wire.

31.	A method of producing a welding wire for electric arc welding, said method

comprising the steps of:

(a)	conveying a solid metal welding wire along a given path; and,

(b)	forming a series of indentations in said wire at generally equally spaced locations to define a series of distinct metal segments each having a selected volume, said indentations positioned at least partially about the peripheral surface of the wire.

32.	The method as claimed in claim 31, wherein said metal segments having a generally equal volume.

33.	The method as claimed in claims 31 or 32, wherein said indentations having a generally rectangular cross-section shape.

34.	The method as claimed in claims 31 to 33,comprising the further step of depositing granular flux into said indentations.

35.	The method as claimed in claims 31 to 34, comprising the further step of depositmg powder alloying metal into said indentations.

36.	The method as claimed in claims 31 to 35,comprising the step of placing a metal sheath around said wire.

37.	A welding wire for use in electric arc welding, said wire having an effective outer

diameter and comprising a length of solid metal having a first major dimension reshaped into a series

of distinct segments, each of said segments having a selected volume and a second major dimension

and joined together by interconnecting bridging elements with the cross-sectional area of said solid

metal at said segments being greater than the cross sectional area of said solid metal at said bridging

elements, said first major dimension being greater than said second major dimension.

38.	The welding wire as claimed in claim 37, wherein said non-indentation section being

generally cylindrical with an outer diameter corresponding to said effective outer diameter of said

wire.

39.	The welding wire as claimed m claims 37 or 38, wherein said segments are at least partially spherical with a maximum outer diameter corresponding to said effective outer diameter of said wire. •

40.	The welding wire as claimed in claims 37 to 39, wherein said connecting bridging elements have a diameter less than said effective outer diameter to define circular indentations between said segments.

41.	The welding wire as claimed in claims 37 to 40, wherein said indentation section having a generally rectangular cross-sectional shape.

42.The weldingwireas claimed m claims 37 to 41, wherein said indentation section having a diameter less than said diameter of said non-indentations section.

43.	The welding wire as claimed in claims 37 to 42, wherein each ofsaid segments having substantially the same volume of solid metal.

44.	The welding wire as claimed in claims 37 to 43, wherein at least one of said indentation

containing a granular flux.

45.	The welding wire as claimed in claims 37 to 44, wherein at least one of said indentation containing an alloying metal powder.

46.	The welding wire as claimed in claims 37 to 45, including an outer metal sheath encircling said length of said solid metal.

47.	The welding wire as claimed in claims 37 to 46, wherein said connecting bridging elements are generally cylindrical with a diameter less than said effective outer diameter to define circular indentations between said segments.

48.	The welding wire as claimed in claim 37 to 47, where said welding wore formed from a single solid metal material.

49.	A method of producing a welding wire for electric arc welding, said method

comprising the steps of:

(a)	conveying a solid metal welding wire along a given path, said solid wire having a first major dimension; and,

(b)	reshaping the solid wire into a reformed wire having a second major dimension and series of indentations in said reformed wire at generally equally spaced locations to defme a series of distinct metal segments each havmg a selected volume, said first major dimension being greater than said second major dimension.

50.	The method as claimed in claim 49, wherein said indentations are generally circular grooves between said equal volume metal segments.

51.	The method as claimed in claims 49 or 50, comprising the fiirther step of depositmg granular flux into said indentations.

52.	The method as claimed in claims 49 to 51,comprising  the further step of depositing

powder alloying metal into said indentations.

53.	Themethod asclaimed  in claims 49 to 52, comprising the step of placing a metal sheath

around said wire.

54.	The method as claimed  in claims 49 to 53, wherem said metal segments having a

generally equal volume.

55.	The method as claimed in claims 49 to 54, wherein said indentations having a generally

rectangular cross-section shape.

56.	The method as claimed in claims 49 to 55, wherein said welding wore formpd from a

single solid metal material.	

Documents:

				190-mas-99  correspondence-others.pdf

				190-mas-99  correspondence-po.pdf

				190-mas-99  drawings.pdf

				190-mas-99  form-1.pdf

				190-mas-99  form-19.pdf

				190-mas-99  form-26.pdf

				190-mas-99  form-29.pdf

				190-mas-99  form-4.pdf

				190-mas-99  form-6.pdf

				190-mas-99  others.pdf

				190-mas-99 abstract-duplicate.pdf

				190-mas-99 abstract.pdf

				190-mas-99 claims-duplicate.pdf

				190-mas-99 claims.pdf

				190-mas-99 description (complete)-duplicate.pdf

				190-mas-99 description (complete).pdf

« Previous Patent

Next Patent »

Patent Number	217261	

Indian Patent Application Number	190/MAS/1999	

PG Journal Number	21/2008	

Publication Date	23-May-2008	

Grant Date	26-Mar-2008	

Date of Filing	16-Feb-1999	

Name of Patentee	LINCOLN GLOBAL, INC.	

Applicant Address	22801 ST. CLAIR AVENUE, CLEVELAND, OHIO 44117-1199,	

Inventors:

#	Inventor's Name	Inventor's Address	

1	GEORGE D. BLANKENSHIP	12221 BRADFORD ROAD, CHARDON, OHIO 44024,	

2	EDWARD A. ENYEDY	36580 GARRETT'S COVE DRIVE, EASTLAKE, OHIO 44095,	

PCT International Classification Number	B23K 35/02	

PCT International Application Number	N/A	

PCT International Filing date		

PCT Conventions:

#	PCT Application Number	Date of Convention	Priority Country	

1	09/024,392	1998-02-17	U.S.A.	

© All Indian Patents, 2013-2021.

  Patent data available in the public domain from Indian Patents Office, Department of Industrial Policy and Promotions, Ministry of Commerce and Industry, Government of India.
