Repository: anandvc/allindianpatents

File: patents/217293-a-coating-and-a-method-of-coating-a-material-with-said-coating.html
Indian Patents. 217293:A COATING AND A METHOD OF COATING A MATERIAL WITH SAID COATING

Indian Patents

Recently Granted Patents

  Recently Published Patents

Title of Invention	A COATING AND A METHOD OF COATING A MATERIAL WITH SAID COATING

Abstract	A coating and a method of coating a material with said coating The present invention relates to a coating having a thickness of from 5 to 25 (am, comprising a high molecular- weight organic material of molecular weight in the range from 10<SUB>3 to 10<SUB>8 g/mol, and from 5 to 15 % by weight of 3,6-di(4'-biphenyl)-2,5-dihydro-pyrrolo[3,4-c]-pyrrole-l,4-dione, based on the total non-volatile content, at least one further coloured pigment and optionally additionally white pigments, black pigments or effect pigments wherein, based on the total amount of coloured pigments, (a) from 30 to 90 % by weight of 3,6-di(4,-biphenyl)-2,5-dihydro-pyrrolo[3,4-c]-pyrrole-l,4-dione pigment having a specific surface area of from 20 to 50 m<SUB>2/g and (b) from 10 to 70 % by weight of a further organic coloured pigment having a surface area of from 10 to 40 m<SUB>2/g selected from the series consisting of quinacridone, diketo-pyrrolo dioxazine, indanthrone, perylene, phthalocyanine and 3-amino-lH-isoindol-l-one-oximato-metal complex pigments and solid solutions and mixtures thereof, are present.	

Full Text	 

The present invention relates to a coating and a method of coating a material with said coating.

Coloured finishes, especially red finishes, for example in the automobile industry, are applied in layers having a dry film thickness of from 35 to 40μm. Although thinner layers would in principle be desirable for economic reasons, this is not possible since thin layers having at the same time tinctorially strong, attractive coloristic properties, adequate covering power and good surface-coating characteristics cannot be successfully produced. If, for example, attempts are made to reduce the layer thickness while using the same amount of pigment per unit of area, these fail because of the rheology of the surface coating, which results in unsatisfactory gloss.

The object of the invention was to provide a coloured finish that can be used in thin layers and that satisfies high requirements. Surprisingly, this has successfully been achieved by the use of a combination of various pigments in a narrow, low concentration range.

US 5 476 949 discloses finely dispersed diketopyrrolopyrrole pigments, among them 3,6-di(4'-biphenyl)-2,5-dihydro-pyrrolo[3,4-c]-pyrrole-l,4-dione having a colour saturation C* of 15.8 in 1% concentration in a 1 mm thick PVC injection moulding. The Stokes equivalent diameter D84 is 
US 5 492 564 discloses 3,6-di(4'-biphenyl)-2,5-dihyd ro-pyrrolo[3,4-c]-pyrrole-l,4-dione having a high covering power and an extraordinarily high colour saturation C* of >45 in 1% concentration in a 1 mm thick PVC injection moulding produced according to DIN 53775/Part 2. According to Examples 4 and 5, that colour saturation is also obtained in an acrylic varnish comprising 16.4 % by weight pigment. Other coloured pigments are not mentioned, however, and nor is the layer thickness.

State of the art in high-quality red finishes are those based on opaque Colour Index Pigment Red 254 (Irgazin® DPP Red BO or BOX, Ciba Spezialitatenchemie AG), in combination with high-transparency pigments such as, for example, Pigment Red 177 (Cromophtal® Red A2B, Ciba Spezialitatenchemie AG). The properties of such

finishes leave something to be desired, however, when they are applied in layers having a dry film thickness of approximately 30μm or less.

The invention relates to a coating having a thickness of from 5 to 25μm, comprising a high-molecular-weight organic material and from 5 to 9 g/m2 coloured pigments, wherein, based on the total amount of coloured pigments,

(a)	from 30 to 90 % by weight of 3,6-di(4,-biphenyl)-2,5-dihydro-pyrrolo[3,4-c]-pyr-role-1,4-dione having a specific surface area of from 20 to 50 m2/g and

(b)	from 10 to 70 % by weight of a further organic coloured pigment, selected from the series consisting of quinacridone, diketo-pyrrolo[3,4-c]-pyrrole, dioxazine, indanthrone, perylene, phthalocyanine and 3-amino-1H-isoindol-1-one-oximato-metal complex pigments and solid solutions and mixtures thereof,

are present.

The coating preferably contains in total from 6 to 8 g/m2 coloured pigments. It is also preferred for the thickness of the coating to be approximately from 15 to 25 (am.

3,6-Di(4,-biphenyl)-2,5-dihydro-pyrrolo[3,4-c]-pyrrole-1,4-dione, known as Pigment Red 264, preferably constitutes from 40 to 80 % by weight of the coloured pigment mixture. The specific surface area thereof is preferably from 30 to 40 m2/g, and the amount thereof is especially from 5 to 15 % by weight, most especially from 8 to 12 % by weight, based on the total coating according to the invention.

All data refer to the dry, fully cured coating.

The further quinacridone, diketo-pyrrolo[3,4-c]-pyrrole, dioxazine, indanthrone, peryl¬ene, phthalocyanine and 3-amino-1H-isoindol-1-one-oximato-metal complex pig¬ments (b) are, for example, Pigment Blue 15:1, Pigment Blue 15:2, Pigment Blue 15:3, Pigment Blue 15:4, Pigment Blue 15:6, Pigment Blue 16, Pigment Blue 60, Pigment Blue 64, Pigment Green 7, Pigment Green 36, Pigment Green 37, Pigment Red 122, Pigment Red 123, Pigment Red 149, Pigment Red 178, Pigment Red 179, Pigment Red 190, Pigment Red 202, Pigment Red 224, Pigment Red 254, Pigment Red 255, Pigment Red 257, Pigment Red 270, Pigment Red 272, Pigment Violet 19,

Pigment Violet 23, Pigment Violet 29 or Pigment Violet 37, preferably quinacridone, diketo-pyrrolo[3,4-c]-pyrroIe, dioxazine, indanthrone or perylene pigments, especially Pigment Violet 19, Pigment Red 202 or Pigment Red 254. These further organic col¬oured pigments are preferably those having a specific surface area of from 10 to 40 m2/g, in the case of quinacridone or diketo-pyrrolo[3,4-c]-pyrrole pigments especially from 10 to 25 m2/g and, in the case of dioxazine, indanthrone or perylene pigments, especially from 20 to 40 m2/g.

Component (b) of the coloured pigment may, where appropriate, consist of a mixture or a solid solution of several (for example from 2 to 5) coloured pigments (b). In the coloured pigment mixture, in addition to the two components (a) and (b), any desired further coloured pigments may also be present as additional components, preferably inorganic pigments, such as, for example, yellow or red iron oxides, molybdate orange or lead chromates, especially Pigment Red 101. If there are doubts as to whether a substance is a coloured pigment, a 35 μm thick film is produced on a roll mill from 0.5 % by weight of that substance, 0.5 % by weight of titanium oxide white (Pigment White 6) and 99 % by weight of stabilised soft PVC, and the reflecting colour of the film is measured. Under d/8 geometry with the specular component included, D65 light and a measuring angle of 10°, coloured pigments have a colour saturation C* of at least 5 in the CIE 1976 L*C*h* colour co-ordinate system.

It is also possible to use, in addition, other colour-influencing constituents, such as white pigments, black pigments or effect pigments. Those pigments must not, how¬ever, be included in the amount of the coloured pigment, even if they are used in the form of a mixture with a coloured pigment.

The high-molecular-weight organic material may be of natural or synthetic origin and usually has a molecular weight in the range from 103 to 108 g/mol. It may, for exam¬ple, be a natural resin or a drying oil, rubber or casein, or a modified natural sub¬stance, such as chlorinated rubber, an oil-modified alkyd resin, viscose, a cellulose ether or ester, such as cellulose acetate, cellulose propionate, cellulose acetobuty-rate or nitrocellulose, but especially a totally synthetic organic polymer (a thermo-

setting plastic or a thermoplastic), as is obtained by polymerisation, polycondensation or polyaddition, for example a polyolefin, such as polyethylene, polypropylene or polyisobutylene, a substituted polyolefin, such as a polymerisation product of vinyl chloride, vinyl acetate, styrene, acrylonitrile, an acrylic and/or methacrylic acid ester or butadiene, and also a copolymerisation product of the said monomers, especially ABS or EVA.

From the series of the polyaddition resins and polycondensation resins there may be mentioned condensation products of formaldehyde with phenols, so-called pheno-plasts, and condensation products of formaldehyde with urea, thiourea or melamine, so-called aminoplasts, and the polyesters used as surface-coating resins, either satu¬rated, such as aikyd resins, or unsaturated, such as maleate resins; also linear poly¬esters and polyamides or silicones.

The high-molecular-weight organic material may furthermore be a binder for surface coatings or printing inks, such as, for example, boiled linseed oil, nitrocellulose, an alkyd resin, a melamine resin, a urea/formaldehyde resin or an acrylic resin.

The said high-molecular-weight compounds may be present singly or in mixtures, in the form of plastic masses or melts. The person skilled in the art is advised to try out all the surface-coating compositions known to him, for example those which form the subject-matter of published Patent Applications or those which are commercially available, even if he does not know the precise composition thereof.

For pigmenting surface coatings, the high-molecular-weight organic materials and the pigments according to the invention, where appropriate together with additives such as stabilisers, dispersants, gloss-improvers, fillers, other pigments, siccatives or plas-ticisers, are generally finely dispersed or dissolved in an organic and/or aqueous solvent or solvent mixture, it being possible for the individual components to be dis¬persed or dissolved separately or for a number of components to be dispersed or dis¬solved together, and only thereafter for all the components to be brought together. The surface coatings are applied, for example, by immersion, doctor-coating, painting

or spraying, producing, after drying and full curing, the coatings according to the invention.

Other methods of use that result in the coatings according to the invention are pow¬der coating and coil coating methods, all details of which will be known perse to the person skilled in the art.

It is generally immaterial how the coating according to the invention is produced, provided that the features according to the invention are adhered to. The binders and coating method chosen depend, therefore, on the application and on the desired result. The person skilled in the art will, of course, be familiar with the advantages and disadvantages of each coating method but will nevertheless, as a matter of rou¬tine, try out all the procedures known to him, widely varying all the parameters within the known limits.

Multiple coatings are also possible, in which the coating according to the invention is only one of several coating layers. Multiple layers may be dried and/or fully cured individually or, in the so-called "wet-on-wet" process, may be allowed merely to begin to dry before application of the next layer. The coating according to the invention may be applied all at once or in several, sequential steps, only the thickness and the composition of the coating as a whole being important in this case. In such a case, the individual coloured pigment components (a) and (b) of the coating according to the invention may also be applied individually in succession so that they are present in adjacent layers. Usually, however, all the coloured pigment components will be pre-mixed at the latest during preparation of the surface coating and a mixture thereof will be applied.

The invention therefore relates also to a method of coating a material with a coating, in which method a surface-coating composition is used that comprises from 5 to 15 % by weight of 3,6-di(4,-biphenyl)-2,5-dihydro-pyrrolo[3,4-c]-pyrrole-1,4-dione, based on the total non-volatile content (solids), wherein, based on the total amount of coloured pigments,

(a)	from 30 to 90 % by weight of 3,6-di(4,-biphenyI)-2,5-dihydro-pyrrolo[3,4-c]-pyr-role-1,4-dione having a specific surface area of from 20 to 50 m2/g and

(b)	from 10 to 70 % by weight of a further organic coloured pigment, selected from the series consisting of quinacridone, diketo-pyrrolo[3,4-c]-pyrrole, dioxazine, indanthrone, perylene, phthalocyanine and 3-amino-1H-isoindol-1-one-oximato-metal complex pigments and solid solutions and mixtures thereof,

are present.

Also novel, and therefore part of the invention, is a surface-coating composition com¬prising from 5 to 15 % by weight of 3,6-di(4,-biphenyl)-2,5-dihydro-pyrrolo[3,4-c]-pyr-role-1,4-dione, based on the total non-volatile content, wherein, based on the total amount of coloured pigments,

(a)	from 30 to 90 % by weight of 3,6-di(4,-biphenyl)-2,5-dihydro-pyrrolo[3,4-c]-pyr-role-1,4-dione having a specific surface area of from 20 to 50 m2/g and

(b)	from 10 to 70 % by weight of a further organic coloured pigment, selected from the series consisting of quinacridone, diketo-pyrrolo[3,4-c]-pyrrole, dioxazine, indanthrone, perylene, phthalocyanine and 3-amino-1H-isoindol-1-one-oximato-metal complex pigments and solid solutions and mixtures thereof,

are present.

The coating according to the invention is preferably applied to a substrate consisting of metal or plastics material, preferably to a plate, sheet, profiled element or moulding having a thickness of from 0.1 to 100 mm consisting of metal or plastics material, especially to an automobile body part. It is, of course, also possible for objects of substantial thickness to be provided with the coating according to the invention, for example stone or concrete elements, or thick hulls of ships, for example those of ice¬breakers.

The invention therefore relates also to a plate, sheet, profiled element or moulding having a thickness of from 0.1 to 100 mm consisting of metal or plastics material on which there is a coating according to the invention. Plastics materials are high-

molecular-weight organic materials of synthetic origin, for example those of the kind listed hereinbefore.

The coating according to the invention is preferably provided, in addition, with a clear varnish in customary thickness as a protection, which comprises, for example, one or more UV-absorbers or which is also tinted with transparent coloured pigments or comprises effect pigments. When the coating according to the invention is on a metallic substrate, the latter will preferably be a primed substrate. In this connection it has surprisingly been found that the colour of the primer is unimportant. The colour result is so good on a white, black or grey primer that, in contrast to previous coat¬ings, especially advantageously it is not necessary to apply a red primer. For practi¬cal reasons, therefore, a grey primer will usually be preferred.

The coatings according to the invention offer a surprisingly high colour strength together with good colour saturation. The covering power is excellent, despite a rela¬tively low pigment concentration, the colour difference AE* between a coating on white primer and a coating on black primer being preferably 
The following Examples illustrate the invention without limiting the scope thereof (unless stated otherwise,"%" always denotes % by weight):

Example 1: 100 parts by weight of a formulation comprising 7.8 parts by weight of a coloured pigment mixture consisting of 3.4 parts by weight of Irgazin® DPP Red BOX (Pigment Red 254), 0.9 part by weight of Bayferrox® Red 105 M (Pigment Red 101) and 3.5 parts by weight of the pigment according to Example 1 a) of US 5 492 564 (Pigment Red 264), 45.4 parts by weight of Alkydal® F 310 (Bayer, 60% strength in Solventnaphtha™ 100), 4 parts by weight of Disperbyk® 161 (Byk Chemie, 30% strength in n-butyl acetate / 1-methoxy-2-propyl acetate 1:6), 0.8 part by weight of silicone oil 1% in xylene, 3.3 parts by weight of 1-methoxy-2-propanol, 3.3 parts by

weight of n-butanol, 15.4 parts by weight of xylene, 19.4 parts by weight of Maprenal® MF 650 (Solutia Inc., 30% strength in isobutanol / 1-butanol / xylene 40:2:2 max.) and 0.6 part by weight of Tinuvin® 123 are dispersed using 230 parts by weight of glass beads in a dispersing machine for 2 hours at approximately 40°C. After removal of the glass beads, the coloured surface coating is sprayed in the intended layer thickness onto aluminium plates primed half in white and half in black, the respective application quantities per plate being approximately 10, 20, 30 and 40 g/m2. The surface coatings are then left to evaporate for 30 minutes at approxi¬mately 25°C and are then baked for 30 minutes at 130°C. The layer thicknesses are 5-6, 10-12,15-18 and 20-25μm, respectively, with a pigment to binder ratio (P : B)of 1 : 5.48. The hiding power, determined as the colour difference between white-primed and black-primed areas, is satisfactory to excellent depending on the layer thickness.

Example 2: The procedure is analogous to Example 1 with a layer thickness of 20-25 μm, except that first a 10-1μm thick layer comprising the total amount of Bayferrox® Red 105 M and 3,6-di(4,-biphenyl)-2,5-dihydro-pyrrolo[3,4-c]-pyrrole-1,4-dione pigment according to Example 1a) of US 5 492 564 is sprayed and then a 10-12 μm layer comprising the total amount of Irgazin® DPP Red BOX. For the same thickness of coating the hiding power is comparable to that of Example 1. The sur¬face of the surface coating is viewed from different viewing angles and at different angles of light incidence, thereby producing attractive effects.

The coloured pigment formulations of the following Comparison Examples are designed to produce as great as possible a correspondence of colour shade with that of Example 1 with the same total pigment content.

Comparison Example 1: The procedure is the same as in Example 1, but with the use of 7.8 parts by weight of a coloured pigment mixture consisting of 1.5 parts by weight of Irgazin® DPP Ruby TR (Pigment Red 264), 5.2 parts by weight of Irgazin® DPP Red BOX, 1.0 part by weight of Bayferrox® Red 105 M and 0.1 part by weight of

Kronos® titanium dioxide 2310 (Pigment White 6). The hiding power with the same thickness of the coating is in each case distinctly poorer than in Example 1.

Comparison Example 2: The procedure is the same as in Example 1, but with the use of 7.8 parts by weight of a coloured pigment mixture consisting of 1.9 parts by weight of Cromophtal® Red A2B (Pigment Red 177), 4.9 parts by weight of Irgazin® DPP Red BOX, 0.9 part by weight of Bayferrox® Red 105 M and 0.1 part by weight of Kronos® titanium dioxide 2310. The hiding power with the same thickness of the coating is in each case distinctly poorer than in Example 1.

Comparison Example 3: The procedure is the same as in Example 1, but with the use of 7.8 parts by weight of a coloured pigment mixture consisting of 1.8 parts by weight of Cinquasia® Magenta B RT-343 D (Pigment Red 202), 5.4 parts by weight of Irga¬zin® DPP Red BOX and 0.6 part by weight of Bayferrox® Red 105 M. The hiding power with the same thickness of the coating is in each case distinctly poorer than in Example 1.

Comparison Example 4: The procedure is the same as in Example 1, but with the use of 7.8 parts by weight of a coloured pigment mixture consisting of 2.1 parts by weight of Cinquasia® Magenta RT 355 D (quinacridone), 5.1 parts by weight of Irgazin® DPP Red BOX and 0.6 part by weight of Bayferrox® Red 105 M. The hiding power with the same thickness of the coating is in each case distinctly poorer than in Example 1.

The Examples given are illustrative of an alkyd/melamine surface-coating system. With the proper procedure, the same results will be obtained in any other surface-coating system customary today, to a great extent also irrespective of the solvent system.

WE CLAIM:

1.	A coating having a thickness of from 5 to 25μm, comprising an organic material of

molecular weight in the range from 103 to 108 g/mol, from 5 to 15 % by weight of 3,6-di(4,-biphenyl)-2,5-dihydro-pyrrolo[3,4-c]-pyrrole-l,4-dione, based on the total non¬volatile content, at least one further coloured pigment and optionally/additionally white pigments, black pigments or effect pigments, wherein, based on the total amount of coloured pigments,

(a)	from 30 to 90 % by weight of 3,6-di(4'-biphenyl)-2,5-dihydro-pyrrolo[3,4-c]-pyrrole-1,4-dione pigment having a specific surface area of from 20 to 50 m /g and

(b)	from 10 to 70 % by weight of a further organic coloured pigment having a surface area of from 10 to 40 m /g selected from the series consisting of quinacridone, diketo-pyrrolo[3,4-c]-pyrrole, dioxazine, indanthrone, perylene, phthalocyanine and 3 -amino-1 H-isoindol-1 -one-oximato-metal complex pigments and solid solutions and mixtures thereof,

are present.

2.	The coating as claimed in claim 1, wherein component (b) is selected from the series consisting of quinacridone, diketo-pyrrolo[3,4-c]-pyrrole perylene and 3-amino-1 H-isoindol-1-one-oximato-metal complex pigments and solid solutions and mixtures thereof.

3.	The coating as claimed in claim 2, wherein component (b) is Pigment Red 122, Pigment Red 123, Pigment Red 149, Pigment Red 178, Pigment Red 179, Pigment Red 190, Pigment Red 202, Pigment Red 224, Pigment Red 254, Pigment Red 255, Pigment Red 257, Pigment Red 270, Pigment Red 272, Pigment Violet 19 or Pigment Violet 29.

4.	A plate, sheet, profiled element or moulding having a thickness of from 0.1 to 100 mm consisting of metal or plastics material on which there is a coating as claimed in claim 1, 2 or 3.

5.	The plate, sheet, profiled element or moulding as claimed in claim 4, on which the coating as claimed in claim 1 is on a white, black or grey primer.

6.	The plate, sheet, profiled element or moulding as claimed in claim 4 or 5, provided with a clear varnish,

•7. A method of coating a material with a coating composition by immersion, doctor-coating, painting, spraying, powder coating or coil coating, in which method a surface-coating composition is used that comprises from 5 to 15 % by weight of 3,6-di(4'-biphenyl)-2,5-dihydro-pyrrolo[3,4-c]-pyrrole-l,4-dione, based on the total non¬volatile content, wherein, based on the total amount of coloured pigments,

(a)	from 30 to 90 % by weight of 3,6-di(45-biphenyl)-2,5«dihydro-pyrrolo [3,4-c] pyrrole-1,4-dione pigment having a specific surface area of from 20 to 50 m2/g and

(b)	from 10 to 70 % by weight of a further organic coloured pigment having a surface area of from 10 to 40 m2/g selected from the series consisting of quinacridone, diketo-pyrrolo [3,4-c] pyrrole, dioxazine, indanthrone, perylene, phthalocyanine and 3-amino- lH-isoindol-1 -one-oximato-metal complex pigments and solid solutions and mixtures thereof,

are present.

8.	The method as claimed in claim 7, wherein the amount of 3,6-di(4'-biphenyl)-2,5-dihydro-pyrrolo[3,4-c]-pyrrole-l,4-dione is from 40 to 80% by weight of the total amount of coloured pigments.

9.	The method as claimed in claim 7, wherein a quinacridone or diketo pyrrolo[3,4-c] pyrrole pigment each having a specific surface area of from 10 to 25 m /g or a perylene pigment having a specific surface area of from 20 to 40 m /g is used as component (b) of the surface-coating composition.

10.	A surface-coating composition comprising from 5 to 15 % by weight of 3,6-di(4'-

biphenyl)-2,5-dihydro-pyrrolo[3,4-c] pyrrole- 1,4-dione, based on the total non-volatile

content, wherein, based on the total amount of coloured pigments,

(a)	from 30 to 90 % by weight of 3,6-di(4'-biphenyl)-2,5-dihydro-pyrrolo[3,4-c] pyrrole-1,4-dione pigment having a specific surface area of from 20 to 50 m /g and

(b)	from 10 to 70 % by weight of a further organic coloured pigment having a surface area of from 10 to 40 m /g selected from the series consisting of quinacridone, diketo-pyrrolo [3,4-c] pyrrole, dioxazine, indanthrone, perylene, phthalocyanine and 3-amino-1 H-isoindol-1 -one-oximato-metal complex pigments and solid solutions and mixtures thereof,

are present.

11.	The composition as claimed in claim 10, wherein the amount of 3,6-di(4'-

biphenyl)- 2,5-dihydro-pyrrolo[3,4,c]-pyrrole-1,4-dione is from 40 to 80% by weight

of the total amount of coloured pigments.

12. The composition as claimed in claim 10, wherein a quinacridone or diketo-pyrrolo[3,4-c]-pyrrole pigment each having a specific surface area of from 10 to 25 m2/g or a perylene pigment having a specific surface area of from 20 to 40 m2/g is present as component (b).

Documents:

				0822-chenp-2005 abstract-duplicate.pdf

				0822-chenp-2005 claims-duplicate.pdf

				0822-chenp-2005 description (complete)-duplicate.pdf

				0822-chenp-2005 pct-search report.pdf

				0822-chenp-2005 petition.pdf

				822-chenp-2005-abstract.pdf

				822-chenp-2005-claims.pdf

				822-chenp-2005-correspondnece-others.pdf

				822-chenp-2005-correspondnece-po.pdf

				822-chenp-2005-description(complete).pdf

				822-chenp-2005-form 1.pdf

				822-chenp-2005-form 18.pdf

				822-chenp-2005-form 26.pdf

				822-chenp-2005-form 3.pdf

				822-chenp-2005-form 5.pdf

				822-chenp-2005-pct.pdf

« Previous Patent

Next Patent »

Patent Number	217293	

Indian Patent Application Number	822/CHENP/2005	

PG Journal Number	21/2008	

Publication Date	23-May-2008	

Grant Date	26-Mar-2008	

Date of Filing	04-May-2005	

Name of Patentee	CIBA SPECIALTY CHEMICALS HOLDING INC.	

Applicant Address	Klybeckstrasse 141, CH-4057 Basel,	

Inventors:

#	Inventor's Name	Inventor's Address	

1	TITTMANN Rolf	Am Forsthausgarten 5, 79400 Kandern,	

PCT International Classification Number	C08K 5/00	

PCT International Application Number	PCT/EP2003/010835	

PCT International Filing date	2003-09-30	

PCT Conventions:

#	PCT Application Number	Date of Convention	Priority Country	

1	2002 1668/02	2002-10-07	Switzerland	

© All Indian Patents, 2013-2021.

  Patent data available in the public domain from Indian Patents Office, Department of Industrial Policy and Promotions, Ministry of Commerce and Industry, Government of India.

File: patents/217296-a-bitumen-composition-and-a-process-of-preparing-the-same.html
Indian Patents. 217296:A BITUMEN COMPOSITION AND A PROCESS OF PREPARING THE SAME

Indian Patents

Recently Granted Patents

  Recently Published Patents

Title of Invention	A BITUMEN COMPOSITION AND A PROCESS OF PREPARING THE SAME

Abstract	A bitumen composition and a process of preparing the same The present invention relates to a bitumen composition comprising: (i) from 0.1 to 25 % wt of an elastomer, (ii) from 0.1 to 40 % wt of a solvent, (iii) from 30 to 99 % wt of a bitumen, (iv) from 0.1 to 30 % wt of a lithium salt of a C<SUP>10-C<SUP>40 fatty acid or hydroxy fatty acid, and optionally (v) from 0 to 70 % wt of a filler, all weights based on total bitumen composition, wherein the solvent is of general formula (I) wherein R<SUB>1 represents a hydrogen atom or a hydrocarbyl group having from 1 to 6 carbon atoms, R represents a hydrocarbyl group having from 1 to 6 carbon atoms, and the sum of the carbon atoms in R<SUB>1 and R<SUB>2 is from 5 to 7. The invention also relates to a process of preparing a bitumen composition.	

Full Text	 

The present invention relates to a bitumen composition, a process of preparing a bitumen composition, and the use of a bitumen composition as an adhesive. Background of the Invention

Bitumen is a versatile material that is widely used in civil engineering. One use of bitumen is as an adhesive for repairing cracks in buildings and road surfaces, and as a joint sealant. When used as an adhesive, it is generally necessary to heat the bitumen to a temperature where it becomes workable before it can be applied. However, for certain applications this is inconvenient and bitumen compositions have been developed which are cold-applicable, i.e. they may be applied as an adhesive without the need for heating. One such composition is described in EP-A 37136.

The compositions of EP-A 37136 are cold-applicable adhesives that comprise bitumen, an elastomer, and a lithium salt of a fatty acid. The lithium salt acts as a thixotropic agent, causing the composition to harden after application. The compositions have the ability to bond to many substrates in cold and damp conditions and are widely used as sealants on metal, concrete and brickwork; in the roofing industry; and in hydraulic applications, for example as sealants for canal linings or waterproofing cement concrete dams.

To facilitate application, the compositions of EP-A 37136 may further comprise an aromatic hydrocarbon solvent (e.g. benzene, toluene, xylene etc) or a halogenated hydrocarbon solvent (e.g. dichloromethane or

1,1,1,-trichloroethane). These solvents evaporate after application, causing the composition to harden or cure. To date, the only solvents considered suitable for use in cold-applicable compositions such as those described in EP-A 37136 are aromatic hydrocarbon solvents or halogenated solvents; 1,1,1,-trichloroethane being especially preferred. However, in recent years it has been found that aromatic hydrocarbon and halogenated solvents are harmful to the environment and may have detrimental effects on human health. Therefore, it would be advantageous if there was a means of replacing these solvents in cold-applicable bituminous adhesives. Summary of the Invention

It has now surprisingly been found that a bitumen composition comprising an ester-based solvent has excellent properties for use as a cold-applicable adhesive.  As well as having properties approaching or equal to those of compositions comprising halogenated or aromatic hydrocarbon solvents, the compositions are an improvement on existing formulations in that the ester-based solvents are.more desirable from an environmental perspective and do not pose a threat to human health.

Accordingly, the present invention provides a bitumen composition comprising:-

(i)  from 0.1 to 25 % wt of an elastomer,

(id),  from. 0.1 to. 40,. %. wt of a solvent,

(iii)  from 30 to 99 % wt of a bitumen,

(iv)'  from 0.1 to 30 % wt of a lithium salt of a

c10"c40 fatty acid or hydroxy fatty acid, and

optionally (v)  from 0 to 70 % wt of a filler, all weights based on total bitumen composition, wherein the solvent is of general formula (I):-

0

wherein R1 represents a hydrogen atom or a hydrocarbyl group having from 1 to 6 carbon atoms, R2 represents a hydrocarbyl group having from 1 to 6 carbon atoms, and the

sum of the carbon atoms in R^ and R2 is from 5 to 7• Detailed Description of the Invention

The bitumen composition of the present invention comprises from 0.1 to 40 % wt of a solvent of general formula (I) . The amount of solvent may vary depending on the manner in which the bitumen composition is to be applied. For example, where the composition is applied using a spatula, hand-held cartridge or application-gun for precise application, the amount of solvent may conveniently be in the range of from 5 to 15 % wt, preferably 9 to 12 % wt, based on total bitumen composition. However, when the bitumen composition is to be applied as a spray to treat a large surface area, the amount of solvent may conveniently be in the range of from 15 to 30 % wt, based on total composition.

Preferably, in general formula (I) R1 and R2 each independently represent a hydrocarbyl group having from 1 to 6 carbon atoms. The hydrocarbyl groups of general formula (I) are unsubstituted. The hydrocarbyl groups may be straight or branched chain, saturated or unsaturated; preferred hydrocarbyl groups being alkyl or alkenyl groups having from 1 to 6 carbon atoms, more preferably alkyl groups having from 2 to 4 carbon atoms, e.g. ethyl, propyl, and butyl groups. Particularly preferred are n-alkyl groups having from 2 to 4 carbon atoms.

In general formula (I), the sum cf the carbon atoms

in R1 and R2 is from 5 to 7. This is because when the SUE

of the carbon atoms is greater than 7, the curing times of the composition are too slow; and when the sum of the carbon atoms is less than 5, the solvents are too flammable to be used safely in the compositions.

Preferably, the sum of the carbon atoms in R1 and R2 is 6.

When the bitumen composition of the present invention is applied, the solvent of general formula (I) will evaporate and the composition will cure. The time taken for the composition to cure will vary depending on the thickness of composition applied, however, curing times will conveniently be in the range of from 7 to 60 days, preferably from 10 to 30 days. In this regard it is preferred that the solvent of general formula (I) has a boiling point of from 110 to 180 °C, more preferably from 120 to 160 °C.

In a preferred embodiment of the present invention the bitumen composition comprises a solvent of general

formula (I) wherein R^ and R2 each independently represent an alkyl group having from 2 to 4 carbon atoms and the sum

of the carbon atoms in R1 and R^ is 6. Examples of solvents that may very conveniently be used in accordance with this embodiment include ethyl valerate, ethyl isovalerate, ethyl 2-methylbutyrate, n-propyl butyrate, isopropyl butyrate, n-butyl propionate, and isobutyl propionate.

The solvents of general formula (I) are esters that are commercially available and/or readily prepared by known chemistry. A solvent of general formula (I) which gives very good results when used in the present invention is n-butyl propionate, which can be obtained from the Eastman Chemical Company or the Dow Chemical Company (boiling point 145°C).

The bitumen (iii) of the present invention may be a. naturally occurring bitumen or a bitumen derived from a mineral oil, e.g. a cracked residue, or a blend of various bitumen types.

Examples of bitumen that may be conveniently used in the present invention include distillation or "straight run" bitumen, precipitation bitumen (e.g. propane bitumen), and oxidised or air-blown bitumen. Other bitumen that may be used include mixtures of one or more of these bitumen with extenders such as petroleum extracts, distillates or residues, and oils. Preferably, the bitumen is a distillation or "straight run" bitumen, optionally containing an extender.

Preferably,, the bitumen (iii) has a penetration from 100 to 300 dmm, more preferably from 140 to 260 dmm (measured at 25 °C according to EN 1426). The softening point of the bitumen is preferably from 30 to 50 °C, more preferably 34 to 43 °C (measured according to EN 1427) .

The amount of bitumen in the bitumen compositions is preferably from 30 to 75 % wt, more preferably 30 to 60 % wt, and most preferably 35 to 50 % wt, based on total bitumen composition.

The bitumen composition of the present invention comprises from 0.1 to 25 % wt of an elastomer (i). Preferably, the amount of elastomer is from 0.2 to 10 % wt, more preferably 0.5 to 6 % wt and most preferably 1 to 3 % wt, based on total bitumen composition.

A wide variety of elastomers may be used in the bitumen composition of the present invention. Examples of elastomers that may be conveniently used include polyesters, polyacrylates, polysulphides, polysislicones and polyesteramides that show elastomer behaviour.

A class of elastomer that may very conveniently be used in accordance with the present invention are

elastomers  based upon polymers of dienes,  such  as butadiene  or  isoprene,  or copolymers  of  such dienes  with a vinyl  aromatic compound such as  styrene.

Accordingly,  in  a  preferred embodiment  of  the present  invention the  elastomer  (i)  is  a block copolymer comprising at  least  two  terminal poly (monovinylaromatic hydrocarbon)  blocks  and at least  one central poly(conjugated diene)  block,  forming  a  continuous network.

Preferably  the block copolymer  of  the preferred embodiment  is  selected  from the  group  consisting  of  those of  formulae A(BA)m or  (AB)nX,  wherein A represents  a

block of predominantly poly (monovinylaromatic hydrocarbon) ,  wherein B  represents  a  block  of predominantly poly(conjugated diene),  wherein X represents  the  residue  of a multivalent  coupling  agent

and wherein n  represents  an integer >  1,  preferably > 2,

and m represents  an  integer >  1,  preferably m is  1.

More  preferably the A blocks  represent predominantly poly(styrene)  blocks  and the B blocks  represent predominantly poly(butadiene)  or poly(isoprene).  Most preferably  the  B blocks  are predominantly poly (butadiene) ..  Multivalent  coupling  agents  to be used include  those  commonly  known in  the  art.  With  the  term "predominantly"  it  is  meant that  the  respective  blocks A and B may be mainly derived from monovinyl  aromatic hydrocarbon  monomer  and  conjugated  diene  monomer,  which monomers may be mixed with other  structurally related or non-related co-monomers,  e.g.  mono-vinyl  aromatic hydrocarbon monomer  as main  component  and  small  amounts (up to  10%)  of other monomers  or butadiene mixed with isoprene  or  with  small  amounts  of  styrene.  More

preferably the copolymers contain pure poly(styrene), pure poly(isoprene) or pure poly(butadiene) blocks.

Preferably the A blocks of the block copolymers have an apparent mol wt. in the range of from 3,000 to 100,000, preferably in the range of from 5,000 re 50,000; whilst the B blocks preferably have an apparent mol wt. in the range of from 10,000 to 300,000, more preferably in the range of from 40,000 to 200,000, and most preferably in the range of from 45,000 to 120,000.

The originally prepared poly(conjugated diene) blocks usually contain in the range of from 5 to 50 mol% of vinyl groups, originating from 1,2 polymerisation relative to the conjugated diene molecules, and preferably a vinyl content in the range of from 10 to

£. 0*6 .

The block copolymers to be used according to the present invention preferably contain polymerised vinyl aromatic monomers in an amount in the range of from 10 to 60% by weight, more preferably in the range of from 15 to 45% by weight.

The apparent molecular weight of the total block copolymer will preferably be in the range of from 50,000 to 600T000 and more preferably in the range of from 150,000 to 550,000.

The block copolymers may optionally be hydrogenated. The hydrogenation may be complete or partial and may be achieved, if desired, by techniques well known in the

art.

Preferred elastomers for use in the present invention are available from Kraton B.V. (Kraton is a trade mark), for example Kraton D-1184.

The bitumen composition of the present invention comprises a lithium salt of a Ci0-C4D fatty acid or hydroxy fatty acid (iv) - Preferably, the amount of lithium salt is

from 0.5 to 20 % wt, more preferably 1 to 10 % wt and most preferably 2 to 6 % wt, based on total bitumen composition.

Preferred lithium salts according to the present invention are lithium salts of fatty.acids or hydroxy fatty acids having 12-22 carbon atoms.  Examples of lithium salts which may very conveniently be used include lithium stearate, lithium hydroxystearate, lithium palmitate and lithium hydroxypaImitate; lithium stearate being particularly preferred. Lithium salts of unsaturated fatty acids may also be applied as well as mixtures of various lithium salts of fatty acids or hydroxy fatty acids.

The bitumen composition of the present invention may optionally contain one or more fillers (v). The amount of filler may be up to up to 70 % wt based on total composition.  Preferably, the amount of filler, when present, is in the range of from 15 to 60 % wt, more preferably 25 to 50 % wt, based on total composition.  The filler may be inorganic or organic in nature.  Examples of fillers that may be conveniently used include chalk, limestone, unbaked powdered gypsum, talcum, fly ash, coal combustion waste, pigments such as titanium dioxide, iron oxide, chromium oxide, diatomaceous earth and other clays, quartz flour, calcium carbonate and fumed silica. A filler which has been found to give very good results in the present invention is calcium carbonate filler.

For the avoidance of doubt, and as will be readily understood by those skilled in the art, in the bitumen composition of the present invention the total amount of components (i) , (li) , (iii) , (iv) and (v) does not exceed 100 % wt of the total bitumen composition.

The bitumen composition of the present invention may further comprise additional additives conventionally used

in bituminous adhesives, such as anti-oxidants, microbicides and water repellents.

The bitumen composition of the present invention may be prepared by various methods known to those skilled in the art. However, a preferred method of preparing the composition comprises adding the elastomer as a solution in the solvent to a pre-blend of bitumen and lithium salt. It is preferred to prepare the composition in this way as in order to mix the bitumen and lithium salt it is often necessary to heat the bitumen to high temperature, and this may decompose any elastomer present. However, it can be difficult to mix the elastomer directly into the pre-blend of bitumen and lithium salt, and 'it is therefore advantageous to dissolve the elastomer in the solvent prior to addition.

Accordingly, the present invention further provides a process of preparing a bitumen composition which comprises mixing a first component (A) comprising (i) from 0.1 to 25 % wt of an elastomer, and (ii) from 0.1 to 40 % wt of a solvent; with a second component (B) comprising (iii) from 30 to 99 % wt of a bitumen, (iv) from 0-1 to 30 % wt of a lithium salt of a CIQ"C40 fatty acid or hydroxy fatty acid, and optionally (v) from 0 to 70 % wt of a filler, all weights based on total bitumen composition, wherein the solvent is of general formula (I)

0

I	(I)

wherein R^ represents a hydrogen atom or a hydrocarbyl

group having from 1 to 6 carbon atoms, R2 represents a hydrocarbyl group having from 1 to 6 carbon atoms, and the

sum of the carbon atoms in R! and R2 is from 5 to 7.

Materials arid quantities described hereinabove as

being preferred with regard to the bitumen composition of the present invention, axe similarly preferred with regard to the process of the invention.

Component (A) of the process may be prepared conveniently by dissolving the elastomer in the solvent of general formula (I) at ambient temperature (25 °C) . The amount of elastomer to solvent in component (A) may vary, however, component (A) may conveniently comprise from 1 to 25 % wt, more preferably from 5 to 15 % of elastomer, based on total (A) component. Where the bitumen composition comprises additional additives such as anti-oxidants or water repellents, these are preferably incorporated into component (A)

Component (B) is preferably prepared by heating the bitumen to a temperature in the range of from 200 to 300 °C, more preferably 220 to 280 °C, and then adding the lithium salt. The bitumen and lithium salt are then mixed, preferably by a mechanical mixer at a rate of greater than 500 rpm, more preferably from 800 rpm to 1200 rpm, until a homogenous blend is obtained. If required a filler is added to the mixture at elevated temperature, preferably of from 200 to 300 °C.

Component (A) may be mixed into component (B) at ambient temperature (25 °C) , however, if required the (B) component may be heated to a temperature of up to 8 0 °C, preferably from 50 to 80 °C to facilitate mixing. Whilst the relative amount of component (A) to component (B) may vary, the weight ratio of component (A) to component (B) may be conveniently in the range of from 1:20 to 1:5, more preferably from 1:12 to 1:6, based on total amount of (A)

and (B) .

The bitumen composition of the present invention may be cold-applied and used on a wide variety of substrates,

including metal, concrete, wood and felt, even under damp conditions. Accordingly, the present invention further provides for the use of a bitumen composition according to the present invention as a cold-applicable adhesive. By ^cold-applicable' it is meant that the composition may be applied at ambient temperature (25 °C) , without needing to heat the composition.

When used as a cold-applicable adhesive, the composition is especially useful as a joint sealant and for waterproofing concrete surfaces. When the composition is to be applied to a specific area (e.g. when used as a joint sealant) the composition may be conveniently applied at ambient temperature by means of a spatula, a hand-held cartridge or any other suitable application device: where the composition is to be applied over a large surface area, it may conveniently by applied by spray or by brush. When used in very cold conditions, a

minor amount of high-boiling point (at least 200 °C) diluent may conveniently be added to the composition. Examples of diluents that may be used include aliphatic hydrocarbons, ethers, and di- or polyglycols that have a boiling point of at least 200 °C.

The present invention will be further understood from the following illustrative examples. Examples

In the following examples a selection of solvents were tested to evaluate their ability to dissolve elastomer, and the performance of cold-applicable bituminous adhesives comprising the solvents compared with a known composition comprising 1,1,1-trichloroethane.

Solubility Test

A variety of solvents were selected, and their ability to dissolve elastomer assessed by preparing 10 %

wt solutions of elastomer in each solvent- The elastomer employed was a non-hydrogenated radial styrene-butadiene-styrene block copolymer having an apparent molecular weight of 420,000 and a styrene content of 30 %wt. (Kraton D-1184, obtained from Kraton B.V.: 'Kraton' is a trade mark)•

The results of the tests showed three general solvent behaviours, categorised as:- a) 'Dissolved' - the elastomer completely dissolved in the solvent:

b)	'Swelling' - the elastomer swelled to form a gel, and

c)	'Scattering' - the elastomer formed a dispersion in

the solvent, which took on the appearance of a milky

liquid (fine scattering) or a suspension of coarse

particles (coarse scattering) .

The results of the solubility test are shown in Table 1. Where the elastomer dissolved, the time taken for it to dissolve completely is indicated.

The solubility results in Table 1 show that the use of non-aromatic aliphatic hydrocarbon solvents results in an unusable gel, whilst hydroxy functionalised solvents such as ethyl lactate and methyl proxitol form dispersions. Other than 1,1,1-trichloroethane, the solvents which dissolved the elastomer completely were n-butyl propionate, decahydrp naphthalene (DH"N) and n-propyl bromide.

Adhesive Testing

Bitumen compositions were prepared using a variety of solvents and their performance as adhesives evaluated.

The bitumen compositions were prepared by manually blending a mixture of elastomer and solvent (component A) into a pre-prepared mixture of bitumen, lithium stearate and filler (component B), at a temperature of 60 °C. The weight ratio of component A to component B was 3:17 (i.e. 15 % wt of A, and 85 % wt of B) .

The B component comprised 4 8.4 % wt of a naphthenic straight run bitumen having a penetration at 25 °C from 160 to 220 dmm (measured according to EN 1426), 5.6 % wt of lithium stearate, and 4 6.0 % wt of a calcium carbonate filler, all weights based on total B component. The B component was prepared by heating the bitumen to a temperature of approximately 250 °C, and then adding the lithium salt and mixing for 1 hour with a mechanical mixer at a rate of 1000 rpm. The filler was then added at a temperature of 220 °C, and the mixture stirred until an homogenous blend was obtained.

The bitumen compositions were cold applied (25 °C) using a wide spatula to a dry brick surface, a damp brick surface and to a brick surface under water. The adhesive performance of the compositions was assessed, and the curing performance assessed after 1 week under the respective conditions.

The results are shown in Table 2.

From Table 2 it can be seen that only the composition of Example 1 (containing n-butyl propionate) displays good adhesion in all conditions, satisfactory curing, and an overall performance approaching that of the composition containing 1,1,1-trichlorethane (Example 6).

To compare directly the curing performance of a composition according to the invention with a composition comprising 1,lr1-trichloroethane as solvent, two further compositions were prepared in an analogous manner to that described for Examples 1 to 6, The compositions were applied to bricks and curing monitored in dry conditions and under water, including periodic weighing of samples to asses solvent loss.

The contents and performance of the compositions are shown in Table 3.  In Table 3 the designations Good, Medium, Poor and Bad are as defined in Table 2.

From Table 3 it can be seen that the bitumen composition according to the present invention (Example 7) displays a curing performance approaching that of the composition comprising 1,1,1-trichloroethane (Example 8) under dry conditions, and a superior performance to that of Example 8 when left to cure under water.

Accordingly, from the illustrative examples described above it can be seen that the bitumen compositions of the present invention are, in all aspects, excellent substitutes to known cold-applicable bituminous adhesives comprising chlorinated solvents.

WE CLAIM:

1.	A bitumen composition comprising:-

(i)  from 0.1 to 25 % wt of an elastomer,

(ii)  from 0.1 to 40 % wt of a solvent,

(iii)  from 30 to 99 % wt of a bitumen,

(iv)  from 0.1 to 30 % wt of a lithium salt of a Ci0-C40 fatty acid or hydroxy fatty

acid, and optionally (v)  from 0 to 70 % wt of a filler, all weights based on total bitumen composition, wherein the solvent is of general formula (I)

wherein R1 represents a hydrogen atom or a hydrocarbyl group having from 1 to 6 carbon atoms, R2 represents a hydrocarbyl group having from 1 to 6 carbon atoms, and the sum of the carbon atoms in R1 and R2 is from 5 to 7.

2.	The bitumen composition as claimed in claim 1, wherein the elastomer is a block copolymer comprising at least two terminal poly(monovinylaromatic hydrocarbon) blocks and at least one central poly(conjugated diene) block.

3.	The bitumen composition as claimed in claim 1 or claim 2, where in the solvent of general formula (I) R and R each independently represent an alkyl group having from 2 to 4 carbon atoms and the sum of the carbon atoms in R and R is 6.

4.	The bitumen composition as claimed in claim 3, wherein the solvent of general formula (I) is n-butyl propionate.

5.	The bitumen composition as claimed in any one of claims 1 to 4, wherein the

bitumen has a penetration in the range of from 100 to 300 dmm (measured at 25 °C

according to EN 1426).

6.	The bitumen composition as claimed in any one of claims 1 to 5, wherein the

lithium salt is a lithium salt of aC12-C22fatty acid or hydroxy fatty acid.

7.	A process of preparing a bitumen composition which comprises mixing a first

component (A) comprising (i) from 0.1 to 25 % wt of an elastomer, and (ii) from 0.1

to 40 % wt of a solvent; with a second component (8) comprising (iii) from 30 to 99 %

wt of a bitumen, (iv) from 0.1 to 30 % wt of a lithium salt of a Ci0-C40 fatty acid or

hydroxy fatty acid, and optionally (v) from 0 to 70 % wt of a filler, all weights based

on total bitumen composition, wherein the solvent is of general formula (I)

wherein R1 represents a hydrogen atom or a hydrocarbyl group having from 1 to 6 carbon atoms, R represents a hydrocarbyl group having from 1 to 6 carbon atoms, and the sum of the carbon atoms in R1 and R2 is from 5 to 7.

8.	The process as claimed in claim 8, which process comprises preparing component

(B) by heating the bitumen to a temperature in the range of from 200 to 300°C, and

then adding the lithium salt.

9.	The process as claimed in claim 8 or claim 9, wherein the weight ratio of

component (A) to component (B) is in the range of from 1:20 to 1:5.

Documents:

				0870-chenp-2005 abstract-duplicate.pdf

				0870-chenp-2005 claims-duplicate.pdf

				0870-chenp-2005 description (complete)-duplicate.pdf

				0870-chenp-2005 pct search report.pdf

				0870-chenp-2005 petition.pdf

				870-chenp-2005-abstract.pdf

				870-chenp-2005-claims.pdf

				870-chenp-2005-correspondnece-others.pdf

				870-chenp-2005-correspondnece-po.pdf

				870-chenp-2005-description(complete).pdf

				870-chenp-2005-form 1.pdf

				870-chenp-2005-form 18.pdf

				870-chenp-2005-form 26.pdf

				870-chenp-2005-form 3.pdf

				870-chenp-2005-form 5.pdf

				870-chenp-2005-pct.pdf

				870.jpg

« Previous Patent

Next Patent »

Patent Number	217296	

Indian Patent Application Number	870/CHENP/2005	

PG Journal Number	21/2008	

Publication Date	23-May-2008	

Grant Date	26-Mar-2008	

Date of Filing	10-May-2005	

Name of Patentee	SHELL INTERNATIONALE RESEARCH MAATSCHAPPIJ B.V.	

Applicant Address	Carel van Bylandtlaan 30, NL-2596 HR The Hague,	

Inventors:

#	Inventor's Name	Inventor's Address	

1	DEYGOUT Francois Julien, Raoul	Route departementale no. 3, F-76650 Petit Couronne,	

2	SEIVE Alain Marcel, Bernard	Route departementale no. 3, F-76650 Petit Couronne,	

PCT International Classification Number	C08K 5/098	

PCT International Application Number	PCT/EP2003/050707	

PCT International Filing date	2003-10-10	

PCT Conventions:

#	PCT Application Number	Date of Convention	Priority Country	

1	02292520.0	2002-10-11	EUROPEAN UNION	

© All Indian Patents, 2013-2021.

  Patent data available in the public domain from Indian Patents Office, Department of Industrial Policy and Promotions, Ministry of Commerce and Industry, Government of India.
