Repository: anandvc/allindianpatents

File: patents/217460-crystallographically-stable-amorphous-cephalosporin-compositions-and-process-for-producing-the-same.html (part 1 of 3)
Indian Patents. 217460:CRYSTALLOGRAPHICALLY STABLE AMORPHOUS CEPHALOSPORIN COMPOSITIONS AND PROCESS FOR PRODUCING THE SAME.

Indian Patents

Recently Granted Patents

  Recently Published Patents

Title of Invention	CRYSTALLOGRAPHICALLY STABLE AMORPHOUS CEPHALOSPORIN COMPOSITIONS AND PROCESS FOR PRODUCING THE SAME.

Abstract	TITLE: CRYSTALLOGRAPHICALLY STABLE AMORPHOUS CEPHALOSPORIN COMPOSITIONS AND PROCESS FOR PRODUCING THE SAME. Processes are provided for the preparation of orally administrable, yellow and powdert compositions essentially consisting of particles composed of a homogeneous mixture of an amorphous cefditoren pivoxil substance with a water soluble high-molecular additive. These compositions can be produced by dissolving crystalline cedfitoen pivoxil substance and the water-soluble high-molecular additive in an aqueous solution of an acid, then neutralizing the resultant solution, to co-precipitate the product, and drying the thus precipitated product, followed by recovering the product in the form of the above-mentioned particles.	

Full Text	DESCRIPTION

A composition comprising a crystallographically stable,

amorphous cephalosporin and processes for the preparation

thereof

Technical Field

This invention relates to an orally administrable and

powdery composition consisting essentially of a number of

particles each comprising a crystallographically stable and

amorphous cephalosporin. More specifically, this invention

relates to a novel, orally administrable and powdery

composition consisting essentially of particles which each

have a uniform internal texture within each particle and each

are formed from a homogeneous mixture of an amorphous and

water-soluble substance of 7-[(Z)-2-(2-aminothiazol-4-yl)

-2-methoxyiminoacetamido]-3-[(Z)-2-(4-methylthiazol-5-yl)

ethenyl]-3-cephem-4-carboxylic acid pivaloyloxymethyl ester,

that is, Cefditoren pivoxil (a generic name), with a water-

soluble, high-molecular additive, for example, a water-

solubilized derivative of cellulose.  This invention further

relates to processes for the preparation of the novel, orally

administrable and powdery composition as above-mentioned.

Background Art:

The cephem compound known under the generic name

"cefditoren" is the compound which is represented by the

following formula (A)

and which compound was at first named as 7-[2-

methoxyimino-2-(2-aminothiazol-4-yl)acetamido]-3-[2-(4-

methylthiazol-5-yl)vinyl]-3-cephem-4-carboxylic acid

(syn-isomer, cis-isomer) (refer to Japanese Patent

Publication Hei 3-64503 specification, United States Patent

No.4,839,350 and European Patent No.0175610 specification).

Cefditoren pivaloyloxymethyl ester is a pharmacitical substance

known under the generic name "Cefditoren pivoxil" and is the

compound represented by the following formula (B)

Cefditoren pivoxil is also known in the name of "(-)-(6R,7R)

-7-[(Z)-2-(2-aminothiazol-4-yl)-2-methoxyiminoacetamido]

-3-[(Z)-2-(4-methylthiazol-5-yl)ethenyl]-8-oxo-5-thia-l-

azabicyclo[4.2.0] oct-2-ene-2-carboxylic acid 2,2-

dimethylpropionyloxymethyl ester" and is described on page

317 of the literature "Merck Index", the 12th Edition to be

a pale yellow-colored powdery substance melting at 127~129°C.

Another chemical name of the compound "Cefditoren pivoxil"

is 7-[(Z)-2-(2-aminothiazol-4-yl)-2-methoxyiminoacetamido]

-3-[(z)-2-(4-methylthiazol-5-yl)ethenyl]-3-cephem-4-

carboxylic acid pivaloyloxymethyl ester.

Cefditoren pivoxil, when orally administered, can be

well absorbed by the digestive tracts, within which Cefditoren

pivoxil is hydrolyzed into Cefditoren. It is known that

Cefditoren is an antibiotic substance possessing an extremely

broad antibacterial spectrum but a low toxicity and Cefditoren

is very excellently useful for the therapeutic treatment and

prevention of diseases which are caused by gram-positive and

gram-negative bacteria. At present, Cefditoren pivoxil is

widely utilized as an orally administrable pharmacitical substance for the

therapy.

We, the present inventors, had made investigations

with the intention of obtaining a highly pure product of

Cefditoren pivoxil, and as a result, we already succeeded

in obtaining Cefditoren pivoxil in the form of an

orthorhombic crystalline substance (at a purity of: 97~

98 %) of a melting point of 206 ~ 215.7 °C (with

decomposition), by adopting a certain particular process

(refer to International Open-Laying Publication No.

W098/12200 of PCT application No. PCT/JP97/03340, issued on

March 26, 1998).  This orthorhombic crystalline substance

of Cefditoren pivoxil shows such advantages that it has a

high purity, a high thermal stability and a high storage-

stability under high-humidity conditions , but still it shows

such disadvantage that it itself is not so suitable for the

purpose of oral administrations due to its poor solubility

in water.

Disclosure of Invention

In general, for such medicinal compounds which are

sparingly soluble in water, it is well known that the

solubility or the dissolution speed of the sparingly

water-soluble compounds in water can exert a great influence

on the absorption in vivo of said compounds. Thus, many

reports were presented on how to improve the water-solubility

of such medicinal compounds which are sparingly soluble in

water. One of the reported proposals is a method in which a

medicinal compound sparingly soluble in water is converted

into an amorphous substance, thus to improve the solubility

of the compound in water. It is known that an amorphous

substance generally has a higher solubility in water, as

compared with that of the corresponding crystalline substance.

It is therefore expectable that if the orthorhombic

crystalline substance of Cefditoren pivoxil sparingly soluble

in water is converted into an amorphous substance which is

of a higher solubility in water, there may be afforded such

a water-soluble and highly pure product of Cefditoren pivoxil

which is capable of exhibiting its therapeutic efficacy to

a full extent.

We have therefore further prosecuted diligently our

investigations in order to solve the problem of convertinq the

crystalline Cefditoren pivoxil into an amorphous substance

having a higher water-solubility. As a result, we have now

found that there can successfully be prepared an orally

administrable, yellow-colored powdery composition consisting

essentially of such particles which each have a uniform

internal texture or tissue within each particle and which each

are formed from a homogeneous mixture of the amorphous

Cefditoren pivoxil substance having a high water-solubility

and a high thermal stability, with a water-soluble high-

molecular additive, when use is made of such a process which

comprises dissolving a crystalline Cefditoren pivoxil in an

acidic aqueous solution containing a water-soluble high-

molecular additive, for example, a water-solubilized

derivative of cellulose and an acid dissolved therein, thereby

to form an acidic aqueous solution containing Cefditoren

pivoxil, the water-soluble high-molecular additive and the

acid dissolved therein, then slowly adding to the resultant

acidic aqueous solution an aqueous solution of an inorganic

base to neutralize said acidic aqueous solution to a neutral

or a substantially neutral pH value, with co-precipitating

Cefditoren pivoxil and said water-soluble high-molecular

additive simultaneously from said aqueous solution during the

neutralization operation, then washing the deposited

precipitate with an aqueous solution of the water-soluble

high-molecular additive, drying the washed precipitate, and

recovering the resulting particulate product so dried. This

invention has been established on the basis of these findings

mentioned above.

Thus, according to a first aspect of this invention,

there is provided an orally administrable, yellow-colored

powdery composition consisting essentially of solid particles

which each are formed of a homogeneous mixture of a crystallo-

graphically stable, amorphous and water-soluble substance of

Cefditoren pivoxil with a water-soluble high-molecular

additive, and which particles have a uniform, internal texture

within each particle, characterized in that said yellow-

colored powdery composition consists essentially of the solid

particles each formed of the homogeneous mixture of (i) the

crystallographically stable, amorphous and water-soluble

substance of Cefditoren pivoxil, namely 7-[(Z)-2-(2-

aminothiazol-4-yl)-2-methoxyiminoacetamido]-3-[(Z)-2-(4-

methylthiazol-5-yl)ethenyl]-3-cephem-4-carboxylic acid

pivaloyloxymethyl ester, with (ii) the water-soluble high-

molecular additive which is either such a pharmaceutically

acceptable, water-solubilized derivative of cellulose as

chosen from hydroxypropylmethyl cellulose, hydroxypropyl-

methyl cellulose phthalate, hydroxypropyl cellulose, methyl

cellulose and a pharmaceutically acceptable alkali metal salt

or alkaline earth metal salt of carboxymethyl cellulose, or

pluran, carrageenan, polyvinylpyrrolidone or an alginic acid

ester of polypropylene glycol, that the water-soluble

high-molecular additive (ii) contained in the above-mentioned

solid particles is present in said particles in a proportion

of 0.5 % ~ 5 % based on the weight of the Cefditoren pivoxil

substance, that said particles fuse at a temperature of 120 °C

or higher, but do not show any definite melting point, that

the amorphous substance of Cefditoren pivoxil (i) contained

in said particles does not show any peak of the angle of

diffraction in a X-ray powder diffractometry chart of said

particles but exhibits in its infrared absorption spectrum

(as measured by pelleted potassium bromide method) a

substantially broader peak of absorption at a wave number of

1750 cm-1, as compared with the sharp peak of absorption

exhibited by the orthorhombic crystalline substance of

Cefditoren pivoxil at a wave number of 1750 cm-1 in the infra-

red absorption spectrum, and that the amorphous substance of

Cefditoren pivoxil (i) contained in said particles can be

dissolved in an acidified water containing hydrochloric acid

(pH 1.2) at a solubility of at least 4 mg/ml of Cefditoren

pivoxil at 37 °C and has a crystallographical stability such

that said amorphous Cefditoren pivoxil substance does not

involve crystallization when stored at 40 °C for 4 months in

a sealed container under dry conditions.

One preferred example of the powdery composition

according to the first aspect of this invention is such a

composition consisting essentially of particles each formed

of a homogeneous mixture of a crystallographically stable,

amorphous and water-soluble substance of Cefditoren pivoxil

with the water-soluble high-molecular additive which is

hydroxypropylmethyl cellulose, hydroxypropyl cellulose,

methyl cellulose or polyvinylpyrrolidone, and which additive

as blended is present in a proportion of 1 % ~ 3 % based on

the weight of the Cefditoren pivoxil.

Further, in respect of the respective solid particles

which each are formed of the homogeneous mixture of the

amorphous Cefditoren pivoxil with the water-soluble high-

molecular additive and which are present in the powdery

composition according to the first aspect of this invention,

we have now observed, under a polarizing microscope of 400

magnifications or under an electron microscope, the surface

texture or tissue of said solid particles, and we have found

that the surface of each particle has a simple and uniform

texture or tissue. We cannot find any presence of independent

and separate grains of either Cefditoren pivoxil or the

high-molecular additive in the surface of each particle.

In the powdery composition according to the first

aspect of this invention, the water-soluble high-molecular

additive which is to be mixed with the amorphous Cefditoren

pivoxil, and which is the water-solubilized cellulose

derivatives, or pluran, carrageenan, polyvinylpyrrolidone or

an arginic acid ester of polypropylene glycol, may be of a

grade thereof which usually is used and incorporated in the

formulations of medicines as a binder or a suspending agent.

Among the water-soluble high-molecular additives to be usable

in the composition of the first aspect of this invention, the

water-solubilized derivatives of cellulose are particularly

preferred. As the water-solubilized derivatives of cellulose,

there may be used hydroxypropylmethyl cellulose (abbreviated

as HPMC), hydroxypropylmethyl cellulose phthalate (abbreviated

as HPMCP), hydroxypropyl cellulose (abbreviated as HPC), methyl

cellulose (abbreviated as MC), carboxymethyl cellulose

calcium salt or carboxymethyl cellulose sodium salt. The use

of hydroxypropylmethyl cellulose (HPMC), hydroxypropyl

cellulose (HPC) or methyl cellulose (MC) is particularly

preferred.

In the homogeneous mixture which constitutes the

solid particles present in the powdery composition of the first

aspect of this invention, and which is composed of the

amorphous Cefditoren pivoxil and the water-soluble high-

molecular additive, the proportion of the water-soluble high-

molecular additive to be incorporated therein may be in a range

of 0.5 % ~ 5 %, preferably in a range of 1 % ~ 3 % based on

the weight of Cefditoren pivoxil.

Further, we have tried to measure the melting point

of the solid particles present in the composition of the first

aspect of this invention, by placing the particles in a melting

point-measuring apparatus. As a result, we have found that

these solid particles fuse at 120 ~ 150 °C with decomposition,

but do not show any one definite melting point.

We have further carried out the measurement of powder

X-ray diffraction of the solid particles present in the

composition of the first aspect of this invention, by placing

the particles in a X-ray powder diffraction apparatus (Rigaku

Denki K. K. : Geigerflex 2027) . Upon analysis of the pattern

of the resulting X-ray diffraction chart of said X-ray powder

diffraction, it is shown that no peak is appearing in the angle

of diffraction, indicating that the Cefditoren pivoxil

substance existing in said solid particles is amorphous in

nature.

We have further carried out a measurement of infrared

absorption spectrum of the solid particles present in the

composition of the first aspect of this invention, by mixing

the solid particles with an amount of potassium bromide,

compressing the resultant mixture to pelletize the same, and

then placing the resulting pellet into an infrared absorption

spectrometer.  In the spectrum chart thus obtained, the

infrared absorption spectrum of the Cefditoren pivoxil

substance present in said powder exhibits at a wave number

of 1750 cm"1 an absorption peak which is substantially broader

than such a sharp absorption peak that the orthorhombic

crystalline substance of Cefditoren pivoxil exhibits at a wave

number of 1750 cm"1 in its infrared absorption spectrum.

We have also made a measurement of powder X-ray

diffraction of the previously stored solid particles present

in the composition of the first aspect of this invention, by

placing and storing said solid particles in a sealed container

under a dry air atmosphere at 40 °C for 4 months, followed by

measuring the powder X-ray diffraction of the stored particles

in the powder X-ray diffraction apparatus used as above.

Analysis of the pattern of the resulting powder X-ray

diffraction chart did not indicate any peak in the angle of

diffraction in the chart. Thus, it is demonstrated that the

Cefditoren pivoxil present in the particles stored as above

has remained in the amorphous state and that it is

crystallographically stable and can maintain the amorphous

state even after the storage thereof for a long period of time.

We presume that in the composition of this invention,

the water-soluble high-molecular additive co-existent in

admixture with the Cefditoren pivoxil in the solid particles

can possess a function capable of inhibiting the molecules

of Cefditoren pivoxil from undergoing their crystalli-

zation.

The solid particles present in the composition of this

invention have an average particle diameter within the range

of 0.5 µ ~ 100 µ.

The solid particles present in the composition of this

invention were tested for the measurement of their water-

solubility as shown in Test Example given hereinafter. It was

thus found that the amorphous Cefditoren pivoxil contained

in said particles was soluble in an acidified water of pH 1.2

containing about 0.1 N hydrochloric acid (corresponding to the

artificial gastric juice specified in Japanese Pharmacopedia)

and had a solubility of at least 4 mg/ml in the acidified water

at 37 °C.

Furthermore, we have proceeded our further

investigation. Thus, when we carry out, for the purpose of

producing the particles of the powdery composition of the first

aspect invention, the process which comprises the steps of

completely dissolving a crystalline Cefditoren pivoxil in an

acidic aqueous solution containing and having dissolved

therein a water-soluble high- molecular additive and an acid,

thereby to prepare an acidic aqueous solution containing

Cefditoren pivoxil, the water- soluble high-molecular

additive and the acid all dissolved therein, then slowly adding

to the resulting acidic aqueous solution so prepared an aqueous

solution of an inorganic base, thereby to neutralize the acidic

aqueous solution to a neutral pH value or a substantially

neutral pH value, allowing, during the neutralization

operation, Cefditoren pivoxil and the first-mentioned

water-soluble high-molecular additive to co-precipitate

simultaneously from said aqueous acidic solution, separating

and then washing the deposited precipitate with an aqueous

solution of the first-mentioned a water-soluble high-

molecular additive and subsequently drying the washed

precipitate, we have now found that the aforesaid process can

be carried out in such one modified manner that the first

mentioned water-soluble high-molecular additive, which was

contained in said acidic aqueous solution of the water-soluble

high-molecular additive and the acid to be employed for the

dissolution of Cefditoren pivoxil, and which is to be contained

in the washing aqueous solution of the high-molecular additive

for washing the deposited precipitate, is replaced by such

a second, water-soluble high-molecular additive which is made

of a compound different from said first-mentioned high-

molecular additive, when it is intended to prepare a washing

aqueous solution of the water-soluble high-molecular additive

which is to be employed in the step of washing said deposited

precipitate therewith, and thereby at least a portion of the

second, water-soluble high-molecular additive present in so

prepared the washing aqueous solution of the second additive

as employed for the aforesaid washing step is allowed to

transfer into the surface of the precipitate particles during

said washing step.  It has further been found that, when said

washing step is conducted with said aqueous solution of the

second-mentioned additive, followed by conducting the steps

of recovering and drying the precipitate particles of which

the surface have contained therein the second, water-soluble

high-molecular additive as transferred from the washing

aqueous solution employed in said washing step, there can be

afforded such dried precipitate particles wherein the surface

layer of each of said solid particles as collected is formed

from a homogeneous mixture of the amorphous Cefditoren pivoxil

with the first, water-soluble high-molecular additive and the

second, water-soluble high-molecular additive, but wherein

the central portion or core portion of each of the solid

particles lying under the surface layer of the solid particles

is formed from a homogeneous mixture of the amorphous

Cefditoren pivoxil with the first, water-soluble high-

molecular additive.

According to a second aspect of this invention,

therefore, there is provided an orally administrable, yellow-

colored powdery composition consisting essentially of

particles which each substantially comprise mixtures of a

crystallographically stable, amorphous and water-soluble

substance of Cefditoren pivoxil with water-soluble high-

molecular additive or additives, and which particles have a

uniform, internal texture within each particle, characterized

in that the yellow-colored powdery composition consists

essentially of the particles each substantially comprising

a mixture of (i) the crystallographically stable, amorphous

and water-soluble substance of Cefditoren pivoxil, namely

7-[(Z)-2-(2-aminothiazol-4-yl)-2-methoxyiminoacetamido]-

3-[(Z)-2-(4-methylthiazol-5-yl)ethenyl]-3-cephem-4-

carboxylic acid pivaloyloxymethyl ester, with (ii) a first,

water-soluble high-molecular additive which is either such

a pharmaceutically acceptable, water-solubilized derivative

of cellulose as chosen from hydroxypropylmethyl cellulose,

hydroxypropylmethyl cellulose phthalate, hydroxypropyl

cellulose, methyl cellulose and a pharmaceutically acceptable

alkali metal salt or alkaline earth metal salt of carboxymethyl

cellulose, or pluran, carrageenan, polyvinylpyrrolidone or

an alginic acid ester of polypropylene glycol, that the central

portion or core portion of the respective particles which is

lying under the surface layer of said respective particles

is formed only from a homogeneous mixture of (i) the amorphous

substance of Cefditoren pivoxil with (ii) the above-mentioned

first, water-soluble high-molecular additive, but the surface

layer of said particles is formed from a homogeneous mixture

of (i) the amorphous substance of Cefditoren pivoxil with (ii)

the first, water-soluble high-molecular additive and also with

(iii) such a second, water-soluble high-molecular additive

which is additionally incorporated and which second additive

is made of a substance different from the above-mentioned first,

water-soluble high-molecular additive present just in the

central portion or core portion of said particles lying under

said surface layer of the particle, and which second,

water-soluble high-molecular additive is selected from

hydroxypropylmethyl cellulose, hydroxypropyl cellulose,

methyl cellulose and polyvinylpyrrolidone, that both the first,

water-soluble high-molecular additive (ii) and the second,

water-soluble high-molecular additive (iii) are present in

a total proportion of them of 0.5 % ~ 5 % based on the weight

of the Cefditoren pivoxil substance contained in said

particles, that said particles fuse at a temperature of 120 °C

or higher, but do not show any definite melting point, that

the amorphous substance of Cefditoren pivoxil (i) contained

in said particles does not show any peak of the angle of

diffraction in a powder X-ray diffractometry chart of said

particles but exhibits in its infrared absorption spectrum

(as measured by pelleted potassium bromide method) a

substantially broader peak of absorption at a wave number of

1750 cm"1, as compared with the sharp peak of absorption

exhibited by the ortho-rhombic crystalline substance of

Cefditoren pivoxil at a wave number of 1750 cm-1 in the infrared

absorption spectrum, and that the amorphous substance of

Cefditoren pivoxil (i) contained in said particles can be

dissolved in an acidified water containing hydrochloric acid

(pH 1.2) at a solubility of at least 4 mg/ml of Cefditoren

pivoxil at 37 °C and has a crystallographical stability such

that said amorphous Cefditoren pivoxil substance does not

the particles constituting the composition, which is lying

under the surface layer of the particles, is formed from a

homogeneous mixture of the amorphous substance of Cefditoren

pivoxil with methyl cellulose, but the surface layer of said

particles is formed from a homogeneous mixture of the amorphous

substance of Cefditoren pivoxil with methyl cellulose and also

with hydroxypropylmethyl cellulose or hydroxypropyl

cellulose.

A fourth preferred example of the powdery composition

according to the second aspect of this invention is such a

composition, wherein the central portion or core portion of

the particles constituting the composition, which is lying

under the surface layer of the particles, is formed from a

homogeneous mixture of the amorphous substance of Cefditoren

pivoxil with polyvinylpyrrolidone, but the surface layer of

said particles is formed from a homogeneous mixture of the

amorphous substance of Cefditoren pivoxil with

polyvinylpyrrolidone and also with hydroxypropylmethyl

cellulose or hydroxypropyl cellulose or methyl cellulose.

The solid particles present in the composition of the

second aspect of this invention have physical and

physicochemical properties substantially the same as those

of the solid particles present in the composition according

to the first aspect of this invention.

Besides, the solid particles present in the

composition according to the second aspect of this invention

have been found to be such those that, when the surface of

the particles are observed under a polarizing microscope or

under an electron microscope, said surface has a simple and

uniform, internal texture in each particle and does not

substantially contain any independently separate grains of

Cefditoren pivoxil, nor any independently separate grains of

the water- soluble high-molecular additives in the surface

texture or tissue of said particles.

Both of the powdery composition according to the first

aspect of this invention and the powdery composition according

to the second aspect of this invention are orally administrable,

and they may be formulated in the form of tablets by blending

said composition with excipient(s), for example, starch or

talc, and/or binder (s), for example, gelatine or hydroxypropyl

cellulose, and a suitable additive agent, and then compressing

the resulting blend into tablets. Both of the powdery

compositions according to the first and second aspects of this

invention may also be formulated in the form of powdery

preparations by blending such composition with a

pharmaceutically acceptable powdery carrier, for example,

starch or cellulose powder.

For a process for the preparation of the powdery

composition according to the first aspect of this invention,

there is provided, according to a third aspect of this

invention, a process for the preparation of a yellow-colored

powdery composition consisting essentially of particles which

each are formed of a homogeneous mixture of a

crystallographically stable, amorphous and water-soluble

substance of Cefditoren pivoxil with a water-soluble high-

molecular additive, and which particles have a uniform,

internal texture within each particle, characterized in that

the process comprises a step of dissolving an orthorhombic

crystalline substance of Cefditoren pivoxil, namely 7-[ (Z )-2-

(2-aminothiazol-4-yl) -2-inethoxyiminoacetamido] -3- [ (Z }-2-

(4-methylthiazol-5-yl)ethenyl]-3-cephem-4-carboxylic acid

pivaloyloxymethyl ester, in an acidic aqueous solution which

is containing a water-soluble high-molecular additive made

of either such a water-solubilized derivative of cellulose

as chosen from hydroxypropylmethyl cellulose,

hydroxypropylmethyl cellulose phthalate, hydroxypropyl

cellulose, methyl cellulose and a pharmaceutically acceptable

alkali metal salt or alkaline earth metal salt of carboxymethyl

cellulose, or pluran, carrageenan, polyvinylpyrrolidone or

an alginic acid ester of polypropylene glycol as dissolved

at a concentration of 0.05 % to 1 % (weight/weight basis),

and which acidic aqueous solution is containing also

hydrochloric acid, phosphoric acid, sulfuric acid, acetic acid,

propionic acid or butyric acid at a concentration of 0.1N ~

12N of the acid, so that the amount of Cefditoren pivoxil

dissolved in said acidic aqueous solution is in the range of

10 times to 130 times based on the whole weight of said

water-soluble high-molecular additive contained in said

acidic aqueous solution, and so that there is prepared an

acidic aqueous solution containing Cefditoren pivoxil, the

water-soluble high-molecular additive and the acid dissolved

therein; a step of subsequently neutralizing the acidic

aqueous solution so prepared by adding slowly thereto an

aqueous solution or solutions of sodium or potassium hydroxide,

sodium or potassium hydrogen carbonate, or sodium or potassium

carbonate, singly or in combination, or an aqueous solution

of ammonium hydroxide, with maintaining said acidic aqueous

solution at a temperature of 10 °C or below under stirring,

and with the amount of the basic sodium or potassium compound

or ammonium hydroxide to be added to said acidic aqueous

solution being so adjusted that the resulting reaction

solution after the neutralization shows a pH value of 6.5 ~

7.1; and a step of continuing during the neutralization

reaction the stirring of the aqueous solution containing

Cefditoren pivoxil at a temperature of 10 °C or below, to bring

about co-precipitation of Cefditoren pivoxil and the

water-soluble high-molecular additive simultaneously from

the aqueous solution; a step of collecting by filtration or

centrifugation, the so deposited precipitate from the

resulting neutralization reaction mixture; a step of washing

the collected precipitate with an aqueous solution of a

water-soluble high-molecular additive made of the same

substance as that of the first-mentioned water-soluble

high-molecular additive and containing said additive

dissolved in said solution at a concentration of 0.5 % ~ 10 %

(weight/ weight basis), while at least a portion of said

water-soluble high-molecular additive used here in the washing

aqueous solution is allowed during the washing operation to

transfer from the washing aqueous solution of the water-

soluble high-molecular additive into the surfaces of the

particles of said precipitate; and a step of then drying the

washed precipitate, to afford the yellow-colored powdery

composition consisting essentially of the particles each

formed of the homogeneous mixture of the crystallographically

stable, amorphous and water-soluble substance of Cefditoren

pivoxil with the above-mentioned water-soluble high-

molecular additive present in a proportion of 0.5 % ~ 5 % based

on the weight of the Cefditoren pivoxil substance.

In practicing the process of the third aspect of this

invention, the acid present in the aqueous solution of the

water-soluble high-molecular additive and the acid to be used

for the dissolution of the crystalline Cefditoren pivoxil

substance may preferably be hydrochloric acid, phosphoric acid,

acetic acid or sulfuric acid. Particularly, hydrochloric

acid is preferred. The concentration of the acid in said

aqueous solution may be within a range of 0.1N ~ 12N, with

a range of 0.5N ~ 2.0N being particularly preferred.

The step of dissolving the crystalline Cefditoren

pivoxil substance in the acidic aqueous solution containing

said water-soluble high-molecular additive and acid may

preferably be carried out at a temperature of 10 °C or lower.

The dissolution of the crystalline Cefditoren pivoxil

substance may preferably be effected with taking a period of

time of 10 ~ 60 minutes therefor. By adopting these operation

conditions, it is necessary to make the Cefditoren pivoxil

substance dissolved completely in the aqueous solution of the

water-soluble high-molecular additive and the acid.

Next, there is effected the step of neutralizing the

resulting aqueous solution of the Cefditoren pivoxil, water-

soluble high-molecular additive and acid, with an inorganic

base. The aqueous solution of an inorganic base used for this

neutralization step may preferably be an aqueous ammonium

hydroxide solution, namely aqueous ammonia, or aqueous sodium

hydroxide solution, aqueous potassium hydroxide solution,

aqueous sodium hydrogen carbonate solution or aqueous

potassium hydrogen carbonate solution. Aqueous ammonia is

particularly preferred. The concentration of the inorganic

base in the aqueous solution of the inorganic base may be in

a range of 0.1N ~ 14N, but the base concentration in a range

of 0.5N~ 2 .0N is particularly preferred. An aqueous solution

of one inorganic base may be used in combination with an aqueous

solution of another inorganic base. The addition of the

aqueous solution of the inorganic base is preferably carried

out slowly, while maintaining the neutralization reaction

mixture at a temperature of 0 °C ~ 10 °C. The addition may

preferably be effected dropwise. The time to be taken for the

neutralization reaction may be 5 minutes ~ 24 hours and

preferably 5 minutes ~ 10 hours. During the neutralization

reaction, it is preferred that the amount of the inorganic

base added is so controlled that the resulting reaction mixture

shows a pH value of 6.5 ~ 7.0 at the completion of the

neutralization. With the progress of the neutralization

reaction, Cefditoren pivoxil and the water-soluble high-

molecular additive are allowed to be co-precipitated

simultaneously from the aqueous solution, resulting in the

deposition of solid precipitate. This precipitate is

composed of a mixture of Cefditoren pivoxil with the

water-soluble high-molecular additive.

After the completion of the neutralization reaction,

the precipitate is then collected from the resulting

neutralization reaction mixture. The collection of the

precipitate may be effected by filtration, for example,

filtration under a reduced pressure, or by centrifugation,

in a conventional manner.

Next, the precipitate so collected is subjected to the

step of washing it at a temperature of 10 °C or below with an

aqueous solution containing such a water-soluble high-

molecular additive which is of the same compound as the high-

molecular additive just co-precipitated and thus included in

said precipitate and which high-molecular additive is present

at a concentration of 0.5 % ~ 10 % (weight %) in said aqueous

solution. By this washing operation, the salts having

attached to the precipitate can be removed, and at least a

portion of the water-soluble high-molecular additive present

in the washing aqueous solution is allowed to transfer into

the surface of the precipitate particles from the washing

aqueous solution of the water-soluble high-molecular additive

during the washing operation.  If a plain water were used for

the step of washing the precipitate, a portion of the

water-soluble high-molecular additive which has been included

and contained in the precipitate could be washed away therefrom.

In such a possible case, the particles of the powder which

could be obtained after a drying of the precipitate so washed

with the plain water would be undesirable as the target product

wanted, because the content of the water-soluble high-

molecular additive in the particles should be unsuitably lower

than the desirable one. Such undesirable product is

inappropriate in that the Cefditoren pivoxil component

contained therein can show some tendency to crystallize out.

The precipitate which has received the washing step

as above is then dried in a conventional way. The drying step

is preferably carried out at a temperature of 30 °C or lower

under a reduced pressure. Thus, as the dried final product,

there can be afforded a powdery composition consisting

essentially of solid particles which each are formed of a

homogeneous mixture of a crystallographically stable,

amorphous and water-soluble substance of Cefditoren pivoxil

and the water-soluble high-molecular additive as mixed in a

proportion of 0.5 % ~ 5 % (weight %) of said additive, based

on the weight of the Cefditoren pivoxil substance.

Preferably, the process of the third aspect of this

invention may be effected by such a process comprising a step

of dissolving the orthorhombic crystalline substance of

Cefditoren pivoxil in an acidic agueous solution which is

containing such a water-soluble high-molecular additive as

chosen from hydroxypropylmethyl cellulose, hydroxypropyl

cellulose, methyl cellulose and polyvinylpyrrolidone as

dissolved at a concentration of 0.05 % to 1 % (weight/weight

basis) and which acidic aqueous solution is containing also

hydrochloric acid or phosphoric acid at a concentration of

0.5N ~ 2.0N of the acid, so that the amount of Cefditoren

pivoxil dissolved in said acidic aqueous solution is in a range

of 10 times to 100 times based on the whole weight of said

water-soluble high-molecular additive contained in said

acidic aqueous solution, and so that there is prepared an

acidic aqueous solution containing Cefditoren pivoxil, the

water soluble high-molecular additive and the acid dissolved

therein; a step of subsequently neutralizing the so prepared

acidic aqueous solution containing Cefditoren pivoxil, by

adding slowly thereto a 1N ~ 2N aqueous sodium hydroxide

solution or/and a 1N ~ 2N aqueous sodium hydrogen carbonate

solution, or by adding slowly thereto a 1N ~ 2N aqueous

ammonium hydroxide solution, with maintaining said acidic

aqueous solution at a temperature of 5 °C or below under

stirring, until said acidic aqueous solution is neutralized

to a pH value of 6.5 ~ 7.0; a step of continuing during the

neutralization reaction the stirring of the resulting

neutralization reaction mixture at a temperature of 5 °C or

below, to bring about co-precipitation of Cefditoren pivoxil

and the water-soluble high-molecular additive simultaneously

from said aqueous solution; a step of collecting the so

deposited precipitate from the resulting neutralization

reaction mixture; a step of washing the collected precipitate

with an aqueous solution of a water-soluble high-molecular

additive made of the substance same as that of the first-

mentioned water-soluble high-molecular additive and

containing said additive dissolved in said solution at a

concentration of 0.5 % ~ 10 % (weight/weight basis); and a

step of then drying the washed precipitate, to afford the

yellow-colored powdery composition consisting essentially of

the particles each formed of a homogeneous mixture of the

amorphous substance of Cefditoren pivoxil with the above-

mentioned water-soluble high-molecular additive present in

a proportion of 1 % ~ 3 % based on the weight of the Cefditoren

pivoxil substance.

For a process for the preparation of the powdery

composition of the second aspect of this invention, there is

provided, according to a fourth aspect of this invention, a

process for the preparation of a yellow-colored powdery

composition consisting essentially of particles which each

comprise mixtures of a crystallographically stable, amorphous

and water-soluble substance of Cefditoren pivoxil with

water-soluble high-molecular additive or additives, and which

particles have a uniform, internal texture within each

particle, characterized in that the process comprises a step

of dissolving an orthorhombic substance of Cefditoren pivoxil

in an acidic aqueous solution which is containing a first

water-soluble high-molecular additive made of either such a

water-solubilized derivative of cellulose as chosen from

hydroxy-propylmethyl cellulose, hydroxypropylmethyl

cellulose phthalate, hydroxypropyl cellulose, methyl

cellulose and a pharmaceutically acceptable alkali metal salt

or alkaline earth metal salt of carboxymethyl cellulose, or

pluran, carrageenan, polyvinylpyrrolidone or an alginic acid

ester of polypropylene glycol as dissolved at a concentration

of 0.05 % ~ 1 % (weight/weight basis) and which acidic aqueous
