Repository: anandvc/allindianpatents

File: patents/217506-zeolite-adsorbent-composition-and-process-for-producing-the-same-and-their-use-for-the-decarbonation-of-gas-flows.html
Indian Patents. 217506:"ZEOLITE ADSORBENT COMPOSITION AND PROCESS FOR PRODUCING THE SAME AND THEIR USE FOR THE DECARBONATION OF GAS FLOWS"

Indian Patents

Recently Granted Patents

  Recently Published Patents

Title of Invention	"ZEOLITE ADSORBENT COMPOSITION AND PROCESS FOR PRODUCING THE SAME AND THEIR USE FOR THE DECARBONATION OF GAS FLOWS"

Abstract	The invention concerns a novel family of zeolite adsorbents comprising a mixture of type X and LSX zeolites, sodium-exchanged or strontium-exchanged for the major part. Said adsorbents are particularly adapted for removing carbonates from a gas stream polluted with CO¿2?.	

Full Text	DESCRIPTION TECHNICAL FIELD

The field of the invention is that of zeolite adsorbents for the purification of gas flows contaminated by carbon dioxide, in particular for the purification of air before N2/O2 separation stages. PRIOR ART

The production of pure gases, in particular N2 and O2, from atmospheric air is an industrial operation carried out on a large scale and can make use either of cryogenic processes or of adsorption processes based on the principle of pressure swing adsorption (PSA), that of temperature swing adsorption (TSA) or a combination of the two (PTSA). Furthermore, many gases resulting from industrial processes comprise significant amounts of carbon dioxide, which is often advisable to remove.

The production of N2 or O2 from air requires a purification prior to the separation stage proper. This is because, in carrying out cryogenic processes, water or carbon dioxide present in the feed air can result in blockages of the equipment due to the fact that these operations are carried out at temperatures far below the freezing points of these impurities. In the adsorption processes, water and carbon dioxide are more

strongly adsorbed than nitrogen and result, in the long run, in poisoning of the adsorbent, the consequence of which is a decrease in the expected life time.

In these processes, a zeolite of faujasite type (13X, the Si/Al ratio of which is greater than 1.2) is very generally employed to provide for the removal of the carbon dioxide, the trapping of the water generally being carried out on an alumina bed placed upstream of the bed of zeolite adsorbent. The regeneration of the adsorbent is of PTSA type, that is to say that a slight rise in temperature to approximately 150°C is combined with a reduction in pressure. During this stage, a fraction of purified gas produced, which comprises N2, 02 and approximately 1% by volume of argon, is conveyed to the beds of absorbents for the purpose of regenerating them by desorbing C02 and H20.

It is has been known for a long time that zeolite X is a better adsorbent for carbon,dioxide than silica gel or active charcoal (US 2 882 244). This patent also teaches that the selectivity with respect to various adsorbents varies with the temperature and the pressure.

US 3 885 927 teaches that the adsorption of CO2 can be carried out on a zeolite X exchanged to more than 90% with barium: under these conditions, the C02 content of the gas to be purified does not exceed

1000 ppm and the temperature can be between -40°C and 50°C.

EP 294 588 teaches that a zeolite X exchanged with strontium, preferably to 70%, can also be used to carry out this purification.

The influence on CO2 adsorption of the number of exchangeable cations on the zeolite has been studied by Barrer et al. in "Molecular Sieves" (Soc. Chim. Ind., London, 1968), p. 233, and by Coughlan et al. in "J.C.S. Faraday", 1, 1975, 71, 1809. These studies show that the adsorption capacity of the zeolite for CO2 increases as the Si/Al ratio decreases, up to a limit of 1.2, the lower range not having been explored.

Zeolite X, the Si/Al ratio of which is close to 1.25 and which is commonly used, is very selective for C02, this selectivity increasing as the temperature falls. At temperatures in the region of ambient temperatures, the efficiency decreases greatly as a result of the competition with nitrogen, which is present in much greater molar proportions. The N2/CO2 ratio in ambient air (with C02 ~ 300/400 vpm) is of the order of 3000.

US 5 531 808 discloses the teaching that C02 can be very efficiently adsorbed by means of a zeolite of X type having an Si/Al ratio of less than 1.15 and preferably equal to or very close to 1, referred to in the continuation of the account as zeolite LSX (Low

Silica X). The advantage with respect to the conventional zeolite X (Si/Al > 1.2) lies in the fact that it is no longer necessary to decrease the temperature at the decarbonatation stage by means of a cold unit as the efficiency of the zeolite is such that the selectivity for Co2 with respect to nitrogen remains high, even up to 50°C.

The Applicant Company has found that the C02 adsorption capacity of a zeolite NaLSX increases with the degree of exchange with sodium but also that the increase in efficiency begins to reach a ceiling when degrees of exchange with sodium are achieved which are of the order of 90% for relatively high C02 partial pressures. On the other hand, the Applicant Company has shown, in WO 99/46031, that a very substantial increase in efficiency can be obtained for the decarbonatation under low C02 partial pressures, of the order of 2 mbar, with zeolites LSX having a degree of exchange with sodium (defined as the molar ratio of the sodium ions to the aluminium atoms in the tetrahedral position, the remainder being potassium) of at least 98%.

STATEMENT OF THE INVENTION

According to the present invention there is provided zeolite adsorbent composition comprising 5% to 95% and preferably of 50 to 90% by weight of one or more zeolite X such as herein before described with an Si/AI ratio equal to 1.25 and of 95 to 5% and preferably of 50 to 10% by weight of one or more zeolite LSX such as herein before described with Si/AI=1 for which

•	either from 80% to 100% of the sum of the exchangeable cationic sites of all of the zeolites of the mixture are occupied by sodium cations,

•	or from 70% to 100% of the sum of the exchangeable cationic sites of all of the zeolites of the mixture are occupied by strontium cations,

it being possible for the remainder of the exchangeable sites to be occupied by cations chosen from Groups IA, IIA and IMA of the Periodic Table or trivalent ions from the rare earth or lanthanide series; and

optionally having an inert binder as herein described.

A subject-matter of the present invention is a novel family of zeolite adsorbents comprising a mixture of 5% to 95% and preferably of 50 to 90% by weight of at least one zeolite X with an Si/AI ratio

equal to 1.25 and of 95 to 5% and preferably of 50 to 10% by weight of at least one zeolite LSX with Si/Al = 1 for which

•	either at least 80% of the sum of the exchangeable cationic sites of all of the zeolites of the mixture are occupied by sodium cations,

•	or at least 70% of the sum of the exchangeable cationic sites of all of the zeolites of the mixture are occupied by strontium cations,

it being possible for the remainder of the exchangeable sites to be occupied by cations chosen from Groups IA, IIA and IIIA of the Periodic Table or trivalent ions from the rare earth or lanthanide series.

Mention will very particularly be made, among preferred adsorbents, of those with an overall degree of exchange with sodium of greater than 90% "and advantageously greater than 98%. Mention will also be made of mixtures of zeolite adsorbents as defined above exchanged to at least 70% with strontium, the majority of the remaining cationic sites of which are occupied by sodium ions.

These novel zeolite adsorbents can be provided in the form of a powder but they can also be agglomerated in the form of beads or extrudates with 5

to 25, preferably 5 to 20, parts by weight of an inert agglomeration binder (amorphous material with a cohesive nature which has very little tendency to adsorb carbon dioxide) per 100 parts by weight of mixture of zeolite X and zeolite LSX and of binder.

The agglomerates are particularly well suited to industrial uses insofar as their handling during loading and unloading operations in an industrial unit limits the pressure drops with respect to adsorbents in the pulverulent form.

Another subject-matter of the present invention is the process for the preparation of the adsorbents as defined above.

When the adsorbents are provided in the pulverulent form, they can be obtained by simple mixing of zeolite X and zeolite LSX powders.

Synthetic zeolite X and zeolite LSX powders generally exhibit a degree of exchange with sodium of 100% and 77% respectively, the remainder of the cationic sites being essentially potassium ions.

These powders can be subjected to one or more optional cationic exchanges, either separately (i.e. prior to the intimate mixing thereof) or subsequent to the mixing stage.

These cationic exchanges consist in bringing the said powders into contact with saline solutions of the cation or cations which it is desired to partially

or completely insert in the zeolite structure or structures in place of the exchangeable cations already present.

Degrees of exchange are generally obtained in the conventional manner by carrying out successive exchanges with the said saline solution or solutions of cations.

When the powders comprise a mixture of cations, the exchange can be carried out either via a mixed solution comprising salts of several cations or by successive exchanges of individual saline solutions, in order to insert the cations one after the other.

When the adsorbents are provided in the form of agglomerates, the stages in the production process are generally as follows:

A - Agglomerating and shaping the mixture of X and LSX powders with a binder,

B - Drying at low temperature (of the order of 80-100°C) and activating at a temperature of between 300 and 700°C, preferably between 400 and 600°C, the product obtained in A),

C - Optional zeolitization of the binder, if the binder can be converted to a zeolite,

D - Washing, drying and activating, at a temperature of between 3 00 and 700°C, preferably between 400 and 600°C, the product obtained in C) or

the product obtained after cationic exchange of the product resulting from B).

Mention may be made, as examples of an inert binding, of silica, alumina or clays and, as binder which can be converted to a zeolite, kaolin, metakaolin or halloysite.

The constituents of these agglomerates can be subjected to one or more cationic exchanges, followed by washing with water,

either before stage A), as indicated above for the pulverulent mixtures; in this case, the agglomerates are obtained on conclusion of stage B) or D), depending upon whether there is or is not zeolitization of the binder,

or after stage B),

or after the optional stage of zeolitization of the binder which can be converted to a zeolite on the predried products resulting from stage C) and before stage D).

If there is neither cationic exchange nor zeolitization, the adsorbent according to the invention is obtained on conclusion of stage B).

An alternative form of stage A) consists in conventionally mixing crystalline zeolite X and zeolite LSX powders with water and a binder (generally in powder form) and in then spraying this mixture over already formed zeolite agglomerates which act as

agglomeration seeds. During this spraying, the agglomerates can be subjected to a continuous rotation about themselves according to a "snowball" type technique, for example in a reactor equipped with a rotational axis. The agglomerates thus obtained are then provided in the form of beads.

The zeolitization stage (stage C)) consists in converting the binder which can be converted to a zeolite, with which the mixture of zeolite LSX and zeolite X powders has been agglomerated beforehand, by alkaline steeping, for example according to the process disclosed in Patent Application WO 99/05063, thus making it possible to obtain agglomerates comprising little material which is inert with regard to adsorption, typically up to approximately 5% by weight of inert binder after zeolitization, which exhibits an undeniable advantage during the use of such adsorbents.

Another subject-matter of the invention is a process for the decarbonatation of a gas flow. The decarbonatation process according to the invention can be carried out by passing the gas flow to be decarbonatated over one or more adsorbent beds combined in parallel or capable of linking together the adsorption stage and the desorption stage (intended for the regeneration of the adsorbent) in a cyclical fashion; at the industrial stage, it is preferable to operate according to a process of adsorption by varying

the pressure (PSA) and advantageously of adsorption by varying the pressure and the temperature (PTSA). Processes of PSA and PTSA type involve the use of pressure cycles. In a first phase, the adsorbent bed provides for the separation of the contaminant by adsorption of this constituent; in a second phase, the adsorbent is regenerated by reducing the pressure. At each new cycle, it is essential for the desorption of the contaminant to be as complete and as efficient as possible, so as to recover a regenerated state of the adsorbent which is identical or substantially identical at each new cycle.

The partial pressure of the CO2 present in the gas flow generally does not exceed 25 mbar and is preferably less than 10 mbar.

So as to continuously purify the gas flow, such as air, a number of adsorbent beds are generally positioned in parallel and are subjected alternately to a cycle of adsorption with compression and of desorption with decompression. In the PSA and PTSA processes, the treatment cycle to which each bed is subjected comprises the following stages:

a) passing the contaminated gas flow into an adsorption region comprising the adsorbent bed, the adsorbent bed providing for the separation of the contaminant or contaminants (in this instance C02) by adsorption,

b)	desorbing the adsorbed CO2 by establishing a pressure gradient and gradually reducing the pressure in the said adsorption region in order to recover the C02 via the inlet into the adsorption region,

c)	increasing the pressure in the said adsorption region by introducing a pure gas stream via the outlet of the adsorption region.

Thus, each bed is subjected to a treatment cycle comprising a phase of producing pure gas, a second phase of decompression and a third phase of recompression.

If the only contaminant to be removed from the gas flow is C02, only one adsorbent bed, composed essentially of agglomerates as defined above, is placed in the adsorption region.

If there are several contaminants to be removed, the adsorption region can then comprise several adsorbent beds capable of adsorbing the undesired impurities or contaminants. Thus, in order to remove the carbon dioxide and water present in air, a drying agent for adsorbing water, such as alumina or a silica gel, will be combined with the zeolite adsorbent of the present invention.

So as to optimize the PSA and PTSA processes, the phases of decompression and of compression of the various absorbent beds are synchronized: it proves to be particularly advantageous to introduce stages for

the equalization of the pressures between two adsorbent beds, one being in the decompression phase and the other in the recompression phase.

During the implementation of the process according to the invention, the adsorption pressures are generally between 0.2 and 20 bar and preferably between 1 and 10 bar, whereas the desorption pressures are generally between 0.02 and 5 bar and preferably between 0.1 and 2 bar.

As for the decarbonatation processes of the state of the art, the temperatures in the adsorption region are generally between 2 0 and 80°C and advantageously between 3 0 and 60°C; in the decarbonatation processes of the state of the art, the regeneration temperatures which are necessary in order to obtain sufficient regeneration of the adsorbent are typically of the order of 13 0 to 17 0°C, which makes it necessary to heat the adsorbent and increases the cost of the industrial plant.

With respect to the state of the art, the present invention offers a substantial additional advantage as regards the regeneration of the zeolite adsorbents agglomerated with a zeolitized binder according to the invention, insofar as, in order to obtain the same performance from the adsorbent after it has been regenerated, the regeneration temperatures to

be employed are between 100 and 120°C and are thus much lower than those used to date.

Example 1: Preparation of an adsorbent by mixing LSX and 13 X powders, followed by agglomeration and Na exchange.

The first stage consists in preparing the mixture composed

of 65% by weight of anhydrous zeolite X powder (Si/Al = 1.25; degree of exchange with sodium in the region of 100%), the adsorption capacity of which for toluene at a relative pressure of 0.5 and at 25°C is between 23.5 and 24.5%,

and of 35% by weight of anhydrous zeolite LSX powder (ratio Si/Al = 1; degree of exchange with sodium 77%), the adsorption capacity of which for toluene at a relative pressure of 0.5 and at 25°C is between 22 and 23%.

This mixture is subsequently agglomerated and shaped into beads by addition of 15 parts by weight of a clay per 85 parts by weight of the mixture of zeolites. The agglomerates are subsequently dried at a temperature of the order of 80-100°C and activated at 500-600°C. The latter are subsequently brought into contact several times with a 2M sodium chloride solution at 80°C for 4 h in order to increase the degree of exchange with sodium. At each stage, the

ratio of volume of solution to mass of solid is 7 ml/g. Between each exchange, the solid is washed several times, so as to remove excess salts therefrom.

After a single exchange, the overall degree of exchange with sodium (measured by X-ray fluorescence or by conventional chemical attack according to a plasma ionization technique (ICP, inductibly coupled plasma)) is equal to 94% and after 4 exchanges it reaches 99%. The agglomerates, thus exchanged, are subsequently dried at low temperature and activated at 500-600°C. The overall Si/Al ratio of the zeolite material of these adsorbents is equal to 1.17.

Their adsorption capacity for CO2, expressed in cm3/g at 25°C under various CO2 pressures, is measured, as is their adsorption capacity for toluene at 25°C under a partial pressure of 0.5, which is 20-21%.

By way of comparison, the adsorption capacity of beads of zeolite X agglomerated with 15% of the same binder is measured, as is the adsorption capacity of beads of zeolite NaLSX (degree of exchange with sodium 94%) agglomerated in an identical way. The results are combined in Table 1.

The water content of the agglomerates, measured by coulometry, is between 0.1 and 0.3% of the total weight of the agglomerates.

Table 1 also shows the theoretical degree of exchange with sodium of a mixture of 65% of zeolite NaX (degree of exchange with sodium in the region of 100%) and of 35% of zeolite LSX (degree of exchange with sodium equal to 94%), as well as its theoretical adsorption capacity, which is calculated according to the partial pressure law.

(Table Removed) 

It is found that the agglomerates according to the invention adsorb at very low pressure (2-5 mbar) at least 24% more C02 in comparison with the theoretical mixture of X and LSX beads.

Example 2: Preparation of an adsorbent by mixing LSX and 13X powders, followed by Na exchange and agglomeration.

The mixture of zeolite X and zeolite LSX powders of Example 1 is brought into contact several times with a 2M sodium chloride solution at 80°C for 4 h in order to increase the degree of exchange with sodium. At each stage, the ratio of volume of solution to mass of solid is 7 ml/g. Between each exchange, the powder is washed several times so as to remove excess salts therefrom.

After 4 exchanges, the overall degree of exchange with sodium of the powder mixture is equal to 99%. This mixture is subsequently agglomerated in the form of beads by addition of 15 parts by weight of clay per 85 parts by weight of zeolite powder mixture, then dried at 80-100°C and activated at 500-600°C. The overall degree of exchange with sodium of these agglomerates is equal to 99%. The overall Si/Al ratio of the zeolite material of these adsorbents is equal to 1.17 and their water content is in the same range as that of the agglomerates of Example 1.

The adsorption capacity for C02, measured under the same conditions as described in Example 1, is identical to that of the adsorbent of Example 1, the overall degree of exchange with sodium of the zeolite material of which is equal to 99%.

Example 3: Preparation of an adsorbent by Na exchange on an LSX powder, then mixing with a 13X powder with a degree of exchange with Na in the region of 100%, then agglomeration.

The first stage consists in bringing zeolite LSX powder (Si/Al = 1; degree of exchange with sodium 77%) into contact with a 2M sodium chloride solution at 80°C for 4 h in order to increase the degree of exchange with sodium. At each stage, the ratio of volume of solution to mass of solid is 7 ml/g. Between each exchange, the solid is washed several times so as to remove excess salts therefrom.

After 4 exchanges, the overall degree of exchange with sodium of the powder mixture is equal to 99%.

The second stage consists in mixing 3 5% by weight of zeolite NaLSX powder exchanged in stage 1 with 65% of zeolite X powder (Si/Al = 1.25; degree of exchange with sodium in the region of 100%) and in then agglomerating, in the form of beads, 85 parts by weight of this pulverulent mixture with 15 parts by weight of

a clay. The agglomerates are subsequently dried at 80-100°C and calcined at 500-600°C. Their water content is in the same range as that of the agglomerates of Example 1.

The adsorption capacity for C02 of the adsorbent, measured under the same conditions as those described in Example 1, is identical to that of the adsorbent of Example 1, the overall degree of exchange with sodium of which is also in the region of 99%.

Example 4: Preparation of an adsorbent by mixing agglomerated beads of zeolite X and zeolite LSX, followed by Na exchange on the mixture of beads.

The adsorbent is in this instance obtained by mixing

65% by weight of beads of zeolite X (Si/Al = 1.25; degree of exchange with Na in the region of 100%) which are agglomerated with 15 parts by weight of clay per 85 parts by weight of zeolite X

and 35% by weight of beads of zeolite LSX (Si/Al = 1; degree of exchange with Na in the region of 77%) which are agglomerated with 15 parts by weight of clay per 85 parts by weight of zeolite LSX.

The mixture of beads is dried at 80-100°C and  then activated at 500-600°C before being brought into contact with a 2M sodium chloride solution at 80°C for 4 h in order to increase the degree of exchange with

sodium. At each stage, the ratio of volume of solution to mass of solid is 7 ml/g. Between each exchange, the beads are washed several times so as to remove excess salts therefrom. After 4 exchanges, the overall degree of exchange with sodium of the beads is equal to 99%. The beads are subsequently dried at 80-100°C and then activated at 500-600°C. Their water content is in the same range as that of the beads of Example 1. The adsorption capacity for C02 (expressed in cm3/g at 25°C) is measured under various CO2 pressures; the results are combined in Table 2.

(Table Removed) 

Example 5: Preparation of an adsorbent by Na exchange on agglomerated beads of zeolite LSX, followed by mixing with agglomerated beads of zeolite X.

The adsorbent is obtained by mixing, by weight

65% of beads of zeolite X (Si/Al = 1.25) agglomerated with 15 parts by weight of clay per 85 parts by weight of zeolite X

and 3 5% of beads of NaLSX (Si/Al = 1; degree of exchange with Na in the region of 99%).

The mixture is dried at 80-100°C and then activated at 500-600°C. Their water content is in the same range as that of the beads of Example 1.

The adsorption capacity for CO2 of these beads is identical to that of the beads of Example 4 (cf. Table 2).

Example 6: Preparation of an adsorbent by mixing LSX and 13X powders, followed by agglomeration with a binder which can be converted to a zeolite, zeolitization of the binder and Na exchange.

85 parts by weight of the mixture of powders resulting from stage 1 of Example 1 are agglomerated here with 15 parts by weight of kaolin clay which can be converted to a zeolite in the form of beads. The agglomerates are subsequently dried at 80-100°C, then calcined at 500-600°C, then immersed in an aqueous sodium hydroxide solution with a concentration of 220 g/1 for 3 h and then washed with water according to the procedure disclosed in WO 99/05063.

Their adsorption capacity for toluene, measured at 25°C under a partial pressure of 0.5, is 22.5-23%, which corresponds to a level of binder which does not exceed 5% of the total weight of the agglomerates. The beads are subsequently dried and brought into contact with a 2M sodium chloride solution at 80°C for 4 h in order to increase the degree of

exchange with sodium. At each stage, the ratio of volume of solution to mass of solid is 7 ml/g. Between each exchange, the beads are washed several times so as to remove excess salts therefrom. After 4 exchanges, the overall degree of exchange with sodium of the beads is equal to 99%. The beads are subsequently dried at 80-100°C and then activated at 500-600°C. Their water content is in the same range as that of the beads of Example 1.

The results obtained for CO2 adsorption capacity with regard to these beads, expressed in cm3/g at 25°C, under various CO2 pressures are presented in Table 3.

(Table Removed) 

Example 7: Preparation of an adsorbent by mixing beads of zeolite LSX agglomerated with zeolitized binder and beads of zeolite X agglomerated with zeolitized binder, followed by Na exchange on the mixture of beads.

The first stage consists in mixing 65 parts by weight of anhydrous beads of zeolite X (Si/Al = 1.25; degree of exchange in the region of 100%) and 3 5 parts by weight of anhydrous beads of

zeolite LSX (Si/Al = 1; degree of exchange with Na in the region of 77%). These beads of zeolite X and zeolite LSX, each comprising 5% of binder, were obtained according to the process disclosed in Application WO 99/05063. The mixture of beads comprising 5% of binder is dried at 80-100°C and then calcined at 500-600°C. The mixture is brought into contact with a 2M sodium chloride solution at 80°C for 4 h in order to increase the degree of exchange with sodium of the zeolite material. At each stage, the ratio of volume of solution to mass of solid is 7 ml/g. Between each exchange, the beads are washed several times so as to remove excess solids therefrom. After 4 exchanges, the overall degree of exchange with sodium of the beads is equal to 99%. The beads are subsequently activated at 500-600°C.

The adsorption capacity for CO2 and the water content of these beads are identical to those of the beads of Example 6 (cf. Table 3).

Example 8: Preparation of an adsorbent by mixing beads of zeolite LSX agglomerated with a binder which can be converted with a zeolite and beads of zeolite X agglomerated with a binder which can be converted to a zeolite, followed by zeolitization of the binder and Na exchange on the mixture of beads (alternative form of Example 7).

The adsorbent is prepared by mixing, in a first step,

35% by weight of beads of zeolite LSX (Si/Al = 1; degree of exchange with Na in the region of 77%) comprising 15 parts by weight of a kaolin binder which can be converted to a zeolite per 85 parts by weight of zeolite LSX

with 65% by weight of beads of zeolite X (Si/Al = 1.25; degree of exchange in the region of 100%) comprising 15 parts by weight of a kaolin binder which can be converted to a zeolite per 85 parts by weight of zeolite X.

After drying at low temperature (80-100°C) and then activating at 500-600°C, the mixture is immersed in an aqueous sodium hydroxide solution (concentration 220 g/1) for 3 h according to the procedure disclosed in Application WO 99/05063. The toluene adsorption capacity is then measured on this mixture in order to evaluate the residual content of binder therein, which is in the region of 5% of the total weight of the beads. The latter are then dried at 80-100°C, activated at 500-600°C and then brought into contact with a 2M sodium chloride solution at 80°C for 4 h in order to increase the degree of exchange with sodium of the zeolite material. At each stage, the ratio of volume of solution to mass of solid is 7 ml/g. Between each exchange, the beads are washed several

times so as to remove excess salts therefrom. After 4 exchanges, the overall degree of exchange with sodium of the beads is equal to 99%. The beads are subsequently dried at 80-100°C and activated at 500-600°C.

The adsorption capacity for CO2 and the water content of these beads are identical to those of the beads of Example 6 (cf. Table 3).

Example 9: Preparation of an adsorbent by mixing beads of zeolite LSX agglomerated with a zeolitized binder, followed by Na exchange, and beads of zeolite X agglomerated with a zeolitized binder.

In a first stage, beads of NaLSX comprising 5% of binder are prepared by agglomerating 85 parts by weight of a zeolite LSX powder (Si/Al = 1; degree of exchange with Na in the region of 77%) with 15 parts by weight of a mixture composed of a clay of montmorillonite type (15% by weight), of a clay of kaolin type (85%), of a small amount of carboxymethylcellulose and of water. The agglomerates are dried at 80-100°C and calcined at 500°C for two hours under an inert atmosphere which is devoid of water. These agglomerates are subsequently immersed in a sodium hydroxide solution according to the teaching of Application WO 99/05063. They are then rinsed several times in water. Measurements of toluene

capacity show that the residual level of binder is in the region of 5%.

The agglomerates are subsequently brought into contact with a 2M sodium chloride solution at 80°C for 4 h in order to increase the degree of exchange with sodium of the zeolite material. At each stage, the ratio of volume of solution to mass of solid is 7 ml/g. Between each exchange, the beads are washed several times so as to remove excess salts therefrom. After 4 exchanges, the overall degree of exchange with sodium of the beads is equal to 99%. The beads are subsequently activated at 500-600°C.

In a second stage, 35% by weight of NaLSX beads obtained on conclusion of the first stage are mixed with 65% of beads of zeolite X agglomerated with a binder which has been zeolitized according to the process described in Example 6, so that the content of inert material is in the region of 5% of the weight of the beads.

The overall degree of exchange with sodium of the zeolite material of these beads is greater than 99%. They are then dried at 80-100°C and calcined at 500-600°C. The C02 adsorption capacities with regard to these beads, measured at 2 5% under various C02 pressures, and their water content are identical to those of Example 6 (Of. Table 3).

WE CLAIMS:-

1.	Zeolite adsorbent composition comprising 5% to 95% and preferably

of 50 to 90% by weight of one or more zeolite X such as herein before

described with an Si/AI ratio equal to 1.25 and of 95 to 5% and preferably of

50 to 10% by weight of one or more zeolite LSX such as herein before

described with Si/AI=1 for which

•	either from 80% to 100% of the sum of the exchangeable cationic sites of all of the zeolites of the mixture are occupied by sodium cations,

•	or from 70% to 100% of the sum of the exchangeable cationic sites of all of the zeolites of the mixture are occupied by strontium cations,

it being possible for the remainder of the exchangeable sites to be occupied by cations chosen from Groups IA, MA and MIA of the Periodic Table or trivalent ions from the rare earth or lanthanide series; and

optionally having an inert binder as herein described.

2.	Zeolite adsorbent composition as claimed in claim 1, wherein zeolite X and zeolite LSX are in the form of power.

3.	Zeolite adsorbent composition as claimed in claim 1, wherein the mixture of zeolites X and zeolite LSX are agglomerated with an inert binder and wherein the level of inert binder in the zeolite adsorbent is less than or equal to 25 parts by weight, preferably less than or equal to 20 parts by weight and advantageously at the very most equal to 5 parts by weight per 100 parts by weight of the mixture of zeolites and of binder.

4.	Zeolite adsorbent composition as claimed in any one of the preceding claims, wherein the water content of which represents at most 1% of the total weight of the adsorbent, preferably at most 0.5% and advantageously at most 0.3%.

5.	Process for producing an adsorbent in the form of a powder as claimed in claim 2 or in claim 4 by mixing zeolite X and zeolite LSX powders and by one or more optional cationic exchanges, either on X and/or LSX powder prior to the mixing thereof or subsequent to mixing thereof.

6.	Process for producing an agglomerated adsorbent composition as claimed in claim 3, or in claim 4, comprising the following stages:

A)	Agglomerating and shaping the mixture of X and LSX powders optionally with a binder,

B)	Drying at low temperature and activating at a temperature of between 300 and 700°C preferably between 400 and 600°C, the product obtained in A),

C)	Optional zeolitization of the binder, if the binder can be converted to a zeolite,

D)	Washing, drying and activating, at a temperature of between 300 and 700°C, preferably between 400 and 600°C, the product obtained in C) or the product obtained after cationic exchange of the product resulting from B),

and optionally one or more cationic exchanges, followed by washing with water:

•	prior to stage A), either on the X and LSX powders prior to the mixing thereof or immediately after the mixing thereof (in this case, the agglomerated absorbent is obtained on conclusion of stage B) or D) following the zeolitization or not of the binder),

•	and/or after stage B),

•	and/or after the optional stage of

zeolitization of the binder which can be converted to a zeolite on the predried products resulting from stage C) and before stage D),

tebeing understood that, if there is neither cationic exchange nor zeolitization, the  agglomerated  adsorbent  is  obtained  on  conclusion  of  stage  B).

7.	Process for the decarbonatation of a gas flow, preferably air, contaminated by CO2, wherein the gas flow to be purified is brought into contact, in an adsorption region, with at least one zeolite adsorbent as claimed in any one of claims 1 to 4, preferably agglomerated with a binder.

8.	Process for the decarbonatation of a gas flow as claimed in claim 7, with a zeolite adsorbent, the overall degree of exchange with sodium of which is greater than 90% and advantageously greater than 98%.

9.	Process for the decarbonatation of a gas flow as claimed in claim 7, with a zeolite adsorbent, the overall degree of exchange with strontium of which is greater than 70% and the majority of the remaining cationic sites of which are occupied by sodium ions.

10.	Process for the decarbonatation of a gas flow as claimed in claims 7 to 9 wherein the operation is carried out by pressure swing adsorption (PSA) and preferably by pressure and temperature swing adsorption (PTSA).

11.	Process as claimed in any one of the claims 7 to 10 wherein the adsorption pressures are between 1 and 10 bar and the desorption pressures are between 0.1 and 2 bar.

12.	Process as claimed in any one of the claims 7 to 11, wherein it comprises the use of a treatment cycle comprising the stages:

a)	passing the contaminated gas flow into an adsorption region comprising the adsorbent bed, the adsorbent bed providing for the separation of the contaminant or contaminants by adsorption,

b)	desorbing the adsorbed CO2 by establishing a pressure gradient and gradually reducing the pressure in the said adsorption region in order to recover the CO2 via the inlet into the adsorption region,

c)	increasing the pressure in the said adsorption region by introducing a pure gas stream via the outlet of the adsorption region.

13.	Process as claimed in claim 12, wherein the zeolite adsorbent is agglomerated with a zeolitized binder, in which the adsorbent is regenerated, stage b), at a temperature of between 100 and 120°C.

14.	Process for purifying air contaminated by CO2 and H20, wherein the gas flow to be purified is brought into contact, in an adsorption region, with at least one drying agent, preferably based on alumina, and at least with one adsorbent,

•	composed essentially of a mixture of zeolite X and zeolite LSX, the overall degree of exchange with sodium of which is equal to or greater than 98%,

•	agglomerated with a binder, the residual level of inert binder in the adsorbent being less than or equal to 25, preferably 20 and advantageously 5, parts by weight per 100 parts by weight of mixture of zeolites and of binder,

•	and with a water content advantageously representing at most 1% and preferably at most 0.5% of the total weight of the adsorbent.

15.	Process as claimed in claim 14, wherein it comprises the use of a

treatment cycle comprising the stages:

a)	passing the contaminated gas flow into an adsorption region comprising a bed of drying agent and a bed of adsorbent as claimed in claim 14,

b)	desorbing the adsorbed CO2 by establishing a pressure gradient and gradually reducing the pressure in the said adsorption region in order to recover the CO2 via the inlet into the adsorption region,

c)	increasing the pressure in the said adsorption region by introducing a pure gas stream via the outlet of the adsorption region.

16.	Zeolite adsorbent composition, substantially as hereinbefore described with reference to the foregoing examples.

17.	Process for producing an adsorbent in the form of a powder, substantially as hereinbefore described with reference to the foregoing examples.

18.	Process for the decarbonatation of a gas flow, substantially as herein before described with reference to the foregoing examples.

19.	Process for purifying air contaminated by CO2 and H2O,  substantially as herein before described with reference to the foregoing examples.	

Documents:

				in-pct-2002-308-del-abstract.pdf

				in-pct-2002-308-del-claims.pdf

				in-pct-2002-308-del-complete specification (as files).pdf

				in-pct-2002-308-del-complete specification (granted).pdf

				in-pct-2002-308-del-correspondence-others.pdf

				in-pct-2002-308-del-correspondence-po.pdf

				in-pct-2002-308-del-description (complete).pdf

				in-pct-2002-308-del-form-1.pdf

				in-pct-2002-308-del-form-13.pdf

				in-pct-2002-308-del-form-19.pdf

				in-pct-2002-308-del-form-2.pdf

				in-pct-2002-308-del-form-3.pdf

				in-pct-2002-308-del-form-5.pdf

				in-pct-2002-308-del-gpa.pdf

				in-pct-2002-308-del-pct-210.pdf

				in-pct-2002-308-del-pct-409.pdf

				in-pct-2002-308-del-petition-137.pdf

« Previous Patent

Next Patent »

Patent Number	217506	

Indian Patent Application Number	IN/PCT/2002/00308/DEL	

PG Journal Number	15/2008	

Publication Date	11-Apr-2008	

Grant Date	26-Mar-2008	

Date of Filing	18-Mar-2002	

Name of Patentee	CECA S.A.	

Applicant Address	4&8 COURS MICHELET, 92800 PUTEAUX,FRANCE	

Inventors:

#	Inventor's Name	Inventor's Address	

1	GRAND-MOUGIN	2,RUE CAMPAN,F-78100 SAINT GERMAIN EN LAAYE, FRANCE	

2	MARIE-THERESE	2,RUE CAMPAN,F-78100 SAINT GERMAIN EN LAAYE, FRANCE	

3	MAYOLET,FRANCIS	6,RUD DU VIEIL ORME,F-78120 RAMBOUILLER,FRANCE	

4	ROUET,JACQUES	ROUTE DE HONFLEUR,F-27210 SAINT MACLOU,FRANCE	

PCT International Classification Number	B01J 20/18	

PCT International Application Number	PCT/FR00/2739	

PCT International Filing date	2000-10-03	

PCT Conventions:

#	PCT Application Number	Date of Convention	Priority Country	

1	PCT/FR00/02739	1999-10-05	PCT	

© All Indian Patents, 2013-2021.

  Patent data available in the public domain from Indian Patents Office, Department of Industrial Policy and Promotions, Ministry of Commerce and Industry, Government of India.
