Repository: anandvc/allindianpatents

File: patents/217535-a-process-for-making-silicon-carbide-kiln-furniture.html
Indian Patents. 217535:A PROCESS FOR MAKING SILICON CARBIDE KILN FURNITURE

Indian Patents

Recently Granted Patents

  Recently Published Patents

Title of Invention	A PROCESS FOR MAKING SILICON CARBIDE KILN FURNITURE

Abstract	A process for making silicon carbide kiln furniture which comprises mixing silicon carbide powder of different grit sizes (range of 60 grit to 1200 grit) with 3 to 10 wt % of additive cement containing 70 % Al2O3, 25% SiO2 and 5% CaO, adding stablising agent and a setting agent such as herein described, in an amount in the range of 0.1 to 1.0 wt % to the said mixture of silicon carbide and additive cement, adding not more than 1 . 5 wt % of water to the said mixture to form a slurry, wet casting the resultant mixture by conventional methods, followed by aging, curing, washing and drying the said wet cast, firing the resultant dried product under ambient atmosphere at a temperature in the range of 1350° to 1450°C to obtain silicon carbide kiln furniture.	

Full Text	This invention relates to a process for making silicon carbide kiln furniture. The process of the present invention particularly relates to making silicon carbide kiln furniture by the addition of oxides derived from hydrogel.

Kiln furniture is supporting structure like rack, saggar and the like used during firing of ceramic articles in a kiln. Though silicon carbide is an excellent material for high temperature application its use is limited due to fabrication difficulty associated with essential non-sinterability of the powder for its densification either alter the grain-boundary surface energy of the material or form a liquid at high temperature to assist densification. In both the cases oxidation of silicon carbide, which initiates around 800° C and increases rapidly with increasing temperature needs to be controlled for which in all the cases an inert atmosphere of firing is essential which leads to increase in the cost of materials produced.

The present day methods of making silicon carbide kiln furniture consist of nitride bonding or silicon bonding between the grains of silicon carbide. The normal clay bonded kiln furniture contains less than 30% silicon carbide.

The main drawbacks of the present day processes are listed below :

1.	Completely new set up of plant and machinery required which includes a controlled atmosphere furnace which are not available with the present manufacturer of kiln furniture.

2.	The process requires inert gas and nitrogen gas supply introducing new set of safety measures.

3.	The processes are cost prohibitive that make high valued items, because at

present these items are made in controlled atmosphere furnace and at much

higher temperature (2000° C or above) which makes the manufacturing cost very

high.

4.	Clay bonded products are inferior and has limited applicability as the calcium

silicate bonding out of clay has low thermal stability and poor mechanical properties.

The object of the present invention is to provide a process for making silicon

carbide kiln furniture which obviates the drawbacks of the hitherto known processes.

Another object of the present invention is to provide a process using intermediate

sol-gel formation.

Yet another object of this invention relates to improvement on or relating to the production of silicon carbide kiln furniture of maximum working temperature 1550° C.

Still another object of the present invention is to provide a process to make consolidated mass of silicon carbide as kiln furniture at much reduced cost and improved quality.

Accordingly the present invention provides a process for making silicon carbide kiln furniture characterised by  mixing silicon carbide powder of different grit sizes (range ot 60 grit to 1200 grit) with 3 to 10 wt % of additive cement containing 70 % Al203, 25% Si02 and 5% CaO, adding stablising agent and a setting agent in an amount in the range of 0.1 to 1.0 wt % to the said mixture of silicon carbide and additive cement, adding not more than 1 . 5 wt % of water to the said mixture to form a slurry, wet casting the resultant mixture by conventional methods, followed by aging, curing, washing and drying the said wet cast, firing the resultant dried product under ambient atmosphere at a temperature in the range of 1350° to 1450°C to obtain silicon carbide kiln furniture. For stablising the slurry agents such as aluminium nitrate, sodium carbonate, sodium silicate, poly vinyl alcohol may be used in an amount in the range of 0.1 to 1.0 wt % .

For preventing the slurry from settling,  setting agents such  aluminum alginate, sodium alginate, molases may be used in a amount in the range of 0.1 to 1.0 wt % . The details of the process of the present invention are given below :

a. Silicon carbide of three different sizes are mixed with specially prepared additive cement (3-10% by wt) containing 70% Al203 , 25% Si02 and 5% CaO in ball mill.

b. The mixture is wet cast by usual methods by using not more than 1.5% water and aged for 24 hrs.

c.	The aged green product is cured for 7-10 days and washed thoroughly by

flowing water.

d.	The cured green product is dried at below the boiling point of water,

e. Dried product is fired under ambient atmosphere at 1350° to 1450°C.

The process of the present invention can be used to produce consolidated silicon carbide of various green bodies (unfired articles) and sizes required for application as structural refractory materials. Good quality silicon carbide kiln furniture like rack, saggar etc used during, firing of ceramic articles in a kiln was made by adding alumina and silica which will be converted to gel from sol of aluraino silicate and will give go good green (unfired) strength. Alumino silicate gel thus produced will be of better purity and reactivity and eventually forms the bonding material of the silicon carbide grain after firing at much less temperature than those added in any other forms. The selection of appropriate grain size of silicon carbide powder from 60 grit to 1200 grit in appropriate proportion by weight is mixed with an additive the main constituent of which is alumina and silica. This additive acts as cementing material in the unfired articles made of silicon carbide powder and give good strength for handling. After firing of the silicon carbide articles this additive make the required alumina silicate at much lower temperature (1350-1450° C) which acts as binding material of the grains of silicon carbide and give the final fired strength of silicon carbide articles.

The following example is given by way of illustration of the process of the present invention and should not be construed to limit the scope of the present invention.

Example 1

Silicon carbide of 60 grit 350 gins 400 grit 350 gms and 1200 grit 200 gms are mixed with 50 gms of cement and 50 gms of aluminium nitrate. This mixture is thoroughly mixed in a ball mill for 4 hrs. Then the mixture was made into slurrry by

adding 15 ml water containing 10 gms sodium alginate. The slurry was cast by ramming to stake green bodies (unfired article). Cast green bodies (unfired articles) were aged for 24 hrs. After ageing cast green bodies (unfired articles) were washed for three days under flowing water.

After three days, those green bodies (unfired articles) were aged further under water for 4 days. Aged green bodies (unfired articles) were air dried at room temperature followed by drying at 110° C for 24 hrs.

Dried green bodies (unfired articles) were fired at 1350° C in

an electrically operated furnace for three hrs in an ambient atmosphere.

The results obtained by the process of the present invention is given below by way

of illustration :

Table 1

Characteristics of raw material and fired products

(Table Removed)

Purity of SiC -98.8%, C-0.5%, SiO -0.15%, AI2O3-0.07%, Fe203 -  0.98%

Table 2 Important features of the product

(Table Removed)

The main advantages of the process of the present invention are :

1.	A good quality, high strength silicon carbide kiln furniture could be made by intermediate gel forming technique.

2.	The best effect is obtained by careful selection of proportion of additives and fines in the composition.

3.	The method developed is extremely flexible for green shaping of complicated green bodies (unfired articles) and large size . products.

4.	The curcuring helps in developing green strength sufficiently strong for green transportation.

5.	The method produces fired products that can be safely used upto

1550° C.

6.	The entire process may be automised for continuous production.

WE CLAIM:

1.	A process for making silicon carbide kiln furniture characterised by mixing silicon carbide powder of different grit sizes (range of 60 grit to 1200 grit) with 3 to 10 wt % of additive cement containing 70 % Al2O3, 25% Si02 and 5% CaO, adding stablising agent and a setting agent such as herein described, in an amount in the range of 0.1 to 1.0 wt % to the said mixture of silicon carbide and additive cement, adding not more than 1 . 5 wt % of water to the said mixture to form a slurry, wet casting the resultant mixture by conventional methods, followed by aging, curing, washing and drying the said wet cast, firing the resultant dried product under ambient atmosphere at a temperature in the range of 1350° to 1450°C to obtain silicon carbide kiln furniture.

2.	A process as claimed in claim 1 wherein stablising agents such as aluminium nitrate, sodium carbonate, sodium silicate, poly vinyl alcohol is used.

3.	A process as claimed in claim 1 wherein setting agents such as aluminium alginate, sodium alginate, molases is used.

4.	4. A process as claimed in claim 1 wherein the aging is effected for atleast 24 hrs.

5.	A process as claimed in claim 1 wherein the curing is effected for a period of 7 to 10 days.

6.	A process as claimed in claim 1 wherein the washing is effected by flowing water.

7.	A process as claimed in claim 1 wherein the drying is effected below the boiling point of water.

8.	A process for making silicon carbide kiln furniture substantially as herein described with reference to  the  example

Documents:

				1532-del-2003-abstract.pdf

				1532-del-2003-claims.pdf

				1532-del-2003-complete specification (granted).pdf

				1532-del-2003-correspondence-others.pdf

				1532-del-2003-correspondence-po.pdf

				1532-del-2003-description (complete).pdf

				1532-del-2003-form-1.pdf

				1532-del-2003-form-19.pdf

				1532-del-2003-form-2.pdf

				1532-del-2003-form-3.pdf

				1532-del-2003-petition-138.pdf

« Previous Patent

Next Patent »

Patent Number	217535	

Indian Patent Application Number	1532/DEL/2003	

PG Journal Number	38/2008	

Publication Date	19-Sep-2008	

Grant Date	27-Mar-2008	

Date of Filing	11-Dec-2003	

Name of Patentee	COUNCIL OF SCIENTIFIC AND INDUSTRIAL RESEARCH	

Applicant Address	RAFI MARG, NEW DELHI-110 001, INDIA.	

Inventors:

#	Inventor's Name	Inventor's Address	

1	AMITABHA KUMAR	CENTRAL GLASS & CERAMIC RESEARCH INSTITUTE, KOLKATA-700 032, INDIA.	

2	GOUTAM BANERJEE	CENTRAL GLASS & CERAMIC RESEARCH INSTITUTE, KOLKATA-700 032, INDIA.	

3	DINSH KUMAR DAS	CENTRAL GLASS & CERAMIC RESEARCH INSTITUTE, KOLKATA-700 032, INDIA.	

4	NAR SINGH	CENTRAL GLASS & CERAMIC RESEARCH INSTITUTE, KOLKATA-700 032, INDIA.	

5	SANTOSH KUMAR HALDAR	CENTRAL GLASS & CERAMIC RESEARCH INSTITUTE, KOLKATA-700 032, INDIA.	

PCT International Classification Number	C07B 35/56	

PCT International Application Number	N/A	

PCT International Filing date		

PCT Conventions:

#	PCT Application Number	Date of Convention	Priority Country	

1			NA	

© All Indian Patents, 2013-2021.

  Patent data available in the public domain from Indian Patents Office, Department of Industrial Policy and Promotions, Ministry of Commerce and Industry, Government of India.

File: patents/217566-ultrfast-magnetization-reversal.html
Indian Patents. 217566:"ULTRFAST MAGNETIZATION REVERSAL"

Indian Patents

Recently Granted Patents

  Recently Published Patents

Title of Invention	"ULTRFAST MAGNETIZATION REVERSAL"

Abstract	A scheme for ultrafast magnetization reversal in an in-plane magnetized layer (3) is disclosed. For that, an external magnetic field <i>H</i>¿ex? is applied such that the magnetization <i>M</i> precesses around the external magnetic field <i>H</i>¿ex? and the external magnetic field <i>H</i>¿ex? is maintained until the precession suffices to effect the magnetization reversal. The external magnetic field <i>H</i>¿ex? is applied approximately perpendicular to the magnetization <i>M</i>.	

Full Text	TECHNICAL FIELD

The present invention is related to a method for ultrafast magnetization reversal with

	A

small applied magnetic fields. More particularly the invention relates to magnetic recording.

BACKGROUND OF THE INVENTION

Magnetization reversal is an elementary process underlying key technologies of our civilization such as electric transformation or magnetic recording. In conventional magnetization reversal as practiced today the reversing magnetic field is applied antiparallel to the magnetization direction. Therefore, the reversal speed is limited to a time scale which is at the nanosecond level.

Magnetic recording is an interdisciplinary field involving physics, material science, communications, and mechanical engineering. The physics of magnetic recording involves studying magnetic heads, recording media, and the process of transferring information between the heads and the medium.

Many magnetic recording systems, which are adaptable for recording and storing data, are known. Conventional systems employ a magnetizing pattern on the surface of a magnetic recording medium. The magnetic medium has a magnetizing direction or a premagnetization whereby the pattern of magnetization is formed along the length of a single track, or a number of parallel tracks. The medium is in the form of a magnetic layer supported on a nonmagnetic substrate. Recording or writing takes place by causing relative motion between the medium and a recording transducer, also referred to as recording head. In general, the recording head is a ring-shaped electromagnet with

a gap at the surface facing the medium. When the head is fed with a writing current representing the signal to be recorded, the fringing field from the gap magnetizes the medium, respectively. The recorded magnetization creates the above-mentioned pattern, that is in the simplest case a series of contiguous bar magnets. A "one bit" corresponds to a change in current polarity, while a "zero bit" corresponds to no change in polarity of the writing current. A moving disk is thus magnetized in the "+" direction for

*

positive current and is magnetized in the "-" direction for negative current flow. In other words, the stored "ones" show up where reversals in magnetic direction occur on a disk and the "zeroes" reside between the "ones."

A variety of magnetic media have been used for magnetic recording over the years. However, most modern magnetic media use a thin layer of ferromagnetic material supported by a non-magnetic substrate. The magnetic layer can be formed of magnetic particles in a polymer matrix. Alternatively, the layer can be a vacuum deposited metal or oxide film. The use of a thin magnetic layer permits many possible configurations for the substrate. Magnetic media are differentiated into "hard" and "soft" media. Hard media require large applied fields to become permanently magnetized. Once magnetized, large fields are required to reverse the magnetization and erase the material. Such media, with large saturation and high coercivity are appropriate for such applications as computer data storage. Soft media, on the other hand, require relatively low fields to become magnetized. These materials are more appropriate for applications such as audio recording. The choice of the media influences the way the magnetization is recorded on the medium. This is because the direction of the recorded magnetization is strongly influenced by the magnetic anisotropy of the used medium. Thus, different techniques in recording exist, for example, longitudinal recording in which the magnetization direction is directed along the length of the track or perpendicular recording whereby the medium shows perpendicular anisotropy. Media with needle shaped particles oriented longitudinally tend to have a higher remanent magnetization in the longitudinal direction, and favor therefore longitudinal recording. This longitudinal orientation can then be supported by an appropriate head design, e.g. a ring head, which

promotes longitudinal fields. Longitudinal recording is today's most applied and used technique. Nevertheless, a medium can also be constructed perpendicularly to the plane of a film. Such media have a higher remanent magnetization in the perpendicular direction, and favor perpendicular recording. This perpendicular orientation can be supported by a head design, e.g. a single-pole head, which promotes perpendicular fields. Perpendicular recording media are generally recognized as supporting more

stable high-density recording pattern than longitudinal media.

I

	US Patent 5,268,799 is related to a magnetic recording and reproducing head that

records a signal into and reproduces a signal from a magnetic recording medium having

a perpendicularly magnetizable film. The magnetic recording and reproducing head includes a magnetic sensing section comprising a slender needle of a soft magnetic material, and an exciting coil wound around the slender needle for magnetizing the slender needle to record a signal on the magnetic recording medium. To reproduce the recorded signal, high-frequency electric energy is applied to the magnetic sensing section to produce a reflected wave, and a change in the reflected wave caused by a leakage magnetic field produced by a signal recorded on the magnetic recording medium is detected as representing the recorded signal.

C. H. Back et al. describe in their article "Magnetization Reversal in Ultrashort Magnetic Field Pulses", Physical Review Letters, Vol. 81, 3251 (1998), an experiment for studying magnetization reversal in perpendicularly magnetized Co/Pt films, whereby a short but strong magnetic field pulse is used. The applied magnetic field pulse is very strong and therefore not suitable for magnetic recording. Furthermore, a magnetic recording head is not able to generate such a strong, high energetic pulse.

Today's computers store data on magnetic disks in the form of binary digits or bits. Such a disk is rotating when the data are transmitted to the disk drive and processed in a corresponding time sequence of binary "one" and "zero" digits, or bits. Typical data rates today are about 30 MB/sec. This corresponds to magnetic-field pulses of 4 ns duration for recording. The current technologies apply antiparallel magnetic fields or magnetic-field pulses in order to reverse the magnetization direction.

Since the load of data which has to be stored increases dramatically, there is a need for faster operation in recording processes. Thus, the operating speed of the data storage systems is increasing. Today's systems show some drawbacks, e.g. the speed is physically limited, and are hence not suitable for new generations. With the conventional technology the reversal speed is in the nanosecond time scale. Therefore a much faster technology is required.

OBJECT OF THE INVENTION

It is an object of the present invention to overcome the disadvantages of the prior art.

It is another object of the present invention to provide a concept for high data rate recording.

It is still another object of the present invention to provide a method of performing ultrafast magnetization reversal.

It is a further object of the present invention to provide a method for ultrafast magnetic recording.

It is still a further object of the present invention to provide a device, a medium, and a system for ultrafast magnetic recording.

SUMMARY AND ADVANTAGES OF THE INVENTION

The objects of the invention are achieved by the features of the enclosed claims. Various modifications and improvements are contained in the dependent claims.

The underlying concept of the present invention concerns ultrafast magnetization reversal in an in-plane magnetized layer having a magnetization. For achieving ultrafast magnetization reversal, a small and short external magnetic field or field pulse is applied approximately perpendicular to the magnetization of the layer such that the magnetization precesses around the external magnetic field. The external magnetic field is only maintained until the precession suffices to effect the magnetization reversal, that means in the simplest case until the magnetization turns out of plane to about 20°. Then, the combination of the layer's demagnetization field and anisotropy field completes the reversal process, and turns the magnetization in the opposite direction. The magnetization turns into the opposite direction without the external magnetic field. Furthermore, the external magnetic field can be maintained, whereby the magnetization rotates around the plane for a while, and switched off such that the turn of the magnetization stops at a multiple of π, preferably in the antiparallel or opposite direction which means an odd multiple of π. The external magnetic field, on the other hand, should be short enough to avoid relaxation of the magnetization into its direction. In a uniaxial in-plane magnetized layer the magnetization shows two stable states in the plane, that is either parallel or antiparallel.

The external magnetic field is comparable to an in-plane anisotropy field of the layer and sufficient to reverse the magnetization, provided the field is applied at about a right angle to the magnetization in order to exert maximum torque on the magnetization or spins. This fact shows the advantage that a small magnetic field is enough to induce magnetization reversal whereby less energy for the creation of said magnetic field is sufficient.

It is an advantage of the present invention that a much faster magnetization reversal can be achieved since it seems that no fundamental limit exists for the time of reversal. This

ultrafast magnetization reversal, for instance, can be utilized for magnetic recording. High data rate recording, much faster than 30 MB/sec, becomes feasible and allows to store an increasing load of data. The present invention improves conclusively the technology of data storage and can be utilized for longitudinal recording or perpendicular recording.

When the external magnetic field" is applied at an angle so that a maximum torque is exerted on the magnetization, then the advantage occurs that the physical effect of the ultrafast magnetic reversal can be exploited at best. This can be achieved if the external magnetic field is applied essentially perpendicular to the magnetization.

It is also advantageous if the external magnetic field can be applied at an angle between 45° and 135° to the magnetization, because then the external magnetic field does not need to be aligned exactly.

If the applied external magnetic field is stronger than a magnetic anisotropy field of the in-plane magnetized layer, and this means in particular that the external magnetic field needs only to be slightly stronger than the magnetic anisotropy field in order to induce an ultrafast magnetic reversal process, then the advantage occurs that the ultrafast magnetic reversal process can be initiated by a relative weak external magnetic field. This field is creatable by a device or a recording head that requires not much power, i.e. the power consumption of a storage system can be held at low level. This is especially advantageous for portable computers which use a battery.

When the applied external magnetic field is ceased before the magnetization aligns in the direction of the external magnetic field, then the advantage occurs that the magnetization turns in the opposite direction according to the present invention and not in the direction of the applied external magnetic field.

It is advantageous if the applied external magnetic field has a small field amplitude. Since the external magnetic field is only used to lift the magnetization out of the plane and the perpendicular component of the magnetization gives rise to a demagnetization

field, a subsequent damped precession around the layer's demagnetization field and anisotropy field completes then the reversal process. In fact it is the demagnetization field which makes that the external magnetic field necessary for magnetization reversal is so small. Thus, already less power is sufficient to create such an external magnetic field and further the adjacent ranges on a storage medium are not disrupted or influenced by the external magnetic field. For a Co film, as shown in experiments and described below, a field amplitude of 
When the external magnetic field is applied at the picosecond time scale, e.g. between 1 ps and 1000 ps, then the advantage occurs that the recording process can be ultrafast whereby best magnetization-reversal results can be achieved. Therefore, much more data or a much larger load of data can be recorded and stored. An appropriately designed magnetic-field generator, e.g. as part of a recording head, that is able to generate such short magnetic fields or pulses should be used.

The magnetization of a uniaxial in-plane magnetized layer has two stable states; either the magnetization is directed in one direction, i.e. parallel, or in the opposite direction, i.e. antiparallel, in the plane. Therefore, the rotation of the magnetization stops at a multiple of π or in one of the two directions of the plane after the external magnetic field is ceased.

When the precession of the magnetization around the layer's demagnetization field and anisotropy field completes the magnetization reversal, then the advantage occurs that the external magnetic field can be ceased before the entire magnetization reversal process is finished. This helps to save energy and increases the recording speed because the recording head can be moved already to its next position after a magnetization reversal is induced.

The external magnetic field can be applied in the plane of the layer or perpendicular to the. plane. This brings the advantage that the external magnetic field is useable from

various directions. Another advantage is that conventional recording heads could be used at an angle of about 90°, provided that the recording heads are designed such that these are able to create a short magnetic field or field pulse for inducing ultrafast magnetization reversal.

It is advantageous if the in-plane magnetized layer comprises nanoparticles, e.g. crystal grains, preferably identical grains, or single-domain particles, and has a demagnetization factor close to 1, because then the magnetic field required to reverse the magnetization direction can be decreased. Since every magnetic material shows a damping constant a, the material for the layer should be selected such that it shows a low damping constant a. Furthermore, the damping constant a and therefore the magnetic material for the layer can be adapted accordingly to achieve ultrafast magnetization reversal with best results. In general, it is the combination of material parameters, depending on the magnetization, the magnetic anisotropy field, the damping constant, and an external-field value at a given pulse duration which determine the efficient functioning of the reversal process.

In principle, today's storage-disk materials are suited for ultrafast magnetization reversal, but improvements in material science will provide more suited materials for ultrafast magnetization reversal.

An in-plane magnetized medium or layer can be part of a flexible disk, a hard disk, a tape, or any other device capable to reverse its magnetization for recording and storing data.

Glossary

The following are informal definitions to aid in the understanding of the description.

—f

M	- magnetization, which indicates the alignment of spins

Ms	- saturation magnetization; e.g. for Co at room temperature MS = 1.7 T

H^	- external magnetic field

HA	- magnetic anisotropy field

HD	- demagnetizing field

a	- damping constant

S	- angle between M and H

0	- angle between M and the plane of a layer

/J.Q	- permeability of vacuum

A method of performing ultrafast magnetization reversal in an in-plane magnetized layer with a magnetization M, comprising the step of:

applying an external magnetic field Hex such that said magnetization M precesses around said external magnetic field and said external magnetic field Hex is ceased before said magnetization reversal is finished.

This invention provides for a device for ultrafast magnetization reversal on an in-plane magnetized medium with a magnetization M comprising a magnetic-field generator for applying an external magnetic field Hex such that said magnetization M precesses around said external magnetic field Hex and said external magnetic field Hex is ceased before said magnetization reversal is finished.

This invention also provides for an in-plane magnetized medium for storing data being able to reverse its magnetization M in at least a region of said medium by applying an external magnetic field such that said magnetization M precesses around said external magnetic field Hex and said external magnetic field Hex is ceased before said magnetization reversal is finished.

Further, present invention provides for a system for magnetic recording comprising an in-plane magnetized medium with and a magnetic recording head for applying an external magnetic field

such that said  magnetization M precesses around said external

→	→

magnetic field  Hex  and said external magnetic field  Hex is ceased before said magnetization reversal is finished.

DESCRIPTION OF THE ACCOMPANYING DRAWINGS

The invention is described in detail below with reference to the following schematic drawings.

FIG. 1	shows  a  three-dimensional  illustration  of  an

arrangement according to the present invention.

FIG. 2	shows  a  three-dimensional  graph  of  a

magnetization reversal according to the present invention.

FIG. 3	shows the z-component of FIG. 2 in more detail.

FIG. 4	shows the x-component of FIG. 2 in more detail.

FIG. 5	shows the y-component of FIG. 2 in more detail.

All the figures are for the sake of clarity not shown in real dimensions, nor are the relations between the dimensions shown in a realistic scale.

DETAILED DESCRIPTION OF THE INVENTION

With general reference to the figures and with special reference to FIG. 1 the essential structure of a system for ultrafast magnetic recording according to the invention is described in more detail below.

At first, some basics, in accordance with the present invention, are addressed. In conventional magnetization reversal as practiced today the reversing field is applied

antiparallel to the direction of a magnetization M. The corresponding reversal speed is

→in  the  nanosecond  time  scale.  If an  external  magnetic  field  Hex inducing  the

→

magnetization reversal is applied about perpendicular to the magnetization M then according to the invention much shorter reversal times are achievable. In a magnetic

→	→

layer or film, a demagnetizing field HD helps the externally applied magnetic field Hex

to induce magnetization reversal. Therefore, a weak magnetic field Ex , also referred

-+	-»

to as magnetic-field pulse H„ , is sufficient to reverse the magnetization M in an in-plane magnetized layer or film. When a short magnetic field pulse Hex provokes the precession of the magnetization M out of the plane of the layer, the demagnetizing field HD is induced that points normal to the surface of the layer. When the external

→	-*

magnetic field pulse Hex is terminated, the demagnetizing field HD and a magnetic anisotropy field HA persist and the precession of the magnetization M around the

superposition of the demagnetizing field HD and the magnetic anisotropy field HA completes the magnetization reversal process. In this geometry, magnetization reversal

is induced with magnetic field pulses Hex of a few picoseconds' duration, but with small

field amplitudes which are comparable to the magnetic anisotropy field HA • These field amplitudes are well within reach of conventional thin-film recording heads.

A magnetic layer used to demonstrate the magnetic reversal process has been made of Co with a thickness of 20 nm. Two types of Co layers are used, both of which exhibit a uniaxial anisotropy in the plane of the layer. One Co layer, hereinafter referred to as

Co I, was grown by sputter deposition at 40°C onto a 10 nm Pi buffer deposited at 40°C, which was grown in turn on a 5 nm Pt/0.5nm Fe-buffer deposited at 500°C onto a MgO(110) substrate. The other Co layer, hereinafter referred to as Co II, has been produced by electron-beam evaporation onto a 30-nm Cr buffer layer at 300°C, also on a MgO(l 10) substrate. The saturation magnetization for Co at room temperature is Ms

= 1.7 T. The strength of the uniaxial anisotropy field HA in the plane of the layer was determined using the magneto-optic Kerr effect. The values are 168 and 160 kA/m for Co I and Co II, respectively.

The samples, that means Co I layer and Co II layer, were exposed to an external

magnetic field Ex of 2, 3, and 4.4 ps lengths (half width at half maximum of the Gaussian shape) by use of an electron bunch. Afterwards, it was determined that a first

-*

magnetization reversal corresponds to a magnetic field Ex of about 184 kA/m. Towards larger magnetic fields, multiple reversals occur, e.g. at 224, 264, and 352

→	→

kA/m. The magnetization reversal works best if approximately Hex1  M, i.e. with an

angle between 80° and 100°, and therefore the torque T = Hex X M is near maximum. No fundamental limit seems to exist for the time of ultrafast magnetization reversal.

In conventional magnetization reversal the torque is equal to zero. In this case, the angular momentum induced by the reversal process must be absorbed by the phonon lattice, a process that is governed by the rate of energy exchange between the lattice and the magnetic system. Thus, the spin lattice relaxation time is the relevant time scale for conventional magnetization reversal.

A calculation for the ultrafast magnetization reversal can be performed using the Landau-Lifshitz equation for each individual particle,

The Landau-Lifshitz equation assumes precession of the magnetization M around the direction of the sum of internal and external magnetic fields:

(Formula Removed)

with y being the gyromagnetic ratio with y - 0.2212 x 106 m/As, and relaxation of the magnetization M into the field direction described by the damping constant a. The damping constant a should be small, that means that appropriated materials for the layer should be designed and used, in order to achieve best results for the magnetization reversal process.

From the physical point of view, the phenomenon of ultrafast magnetization reversal can be explained in a three-step model.

→	→

During a magnetic field pulse Hex , the magnetization M precesses around the magnetic

field Hex out of the plane of a layer or film. As the magnetization M leaves the plane of

→	→

the layer the effective demagnetizing field HD increases, since an angle 0 between M

and the plane of the layer increases: HD — (Ms/µ0) sinΘ. When the magnetic field Hex ceases to exist, the  magnetization M continues to precess,  but  now around HD+ HA • The maximum angle 0 assumed by the magnetization M decides whether the magnetization M reverses and whether even multiple reversals can occur. Then, the

magnetization M relaxes into one of the two easy magnetization directions or states. This final step can be slow.

FIG. 1 shows a three-dimensional illustration of an arrangement for magnetic recording using ultrafast magnetization reversal. FIG. 1 depicts a cuboid-shaped part of a disk 1, that here is a hard disk 1 for recording and storing data. This disk 1 comprises a substrate 2 and an in-plane magnetized layer 3 or hereinafter short layer 3 deposited thereon. The layer 3 comprises three regions, which for the sake of simplification are

named according to the observer's view, a front region 4a, a middle region 4b, and a rear region 4c. Each region 4a, 4b, and 4c has its magnetization M, whereby the magnetization M of the front region 4a and the rear region 4c is directed in the same

direction whereas the magnetization M of the middle region 4b is directed in the opposite direction.

Over the disk 1 with a little distance and in particular across the middle region 4b a magnetic-recording head 5 is arranged. This magnetic-recording head 5 comprises a magnetic-field generator 6 that is indicated by a coil 7, a body 8, and a power supply 9.

—*

The magnetic-field generator 6 is here a ring head in which the magnetic field Hex is the leakage field from a gap 10. Any other type of magnetic-field generator or head, e.g. a single-pole head, can be used instead, whereby variations of the arrangement are

-»

possible. The magnetic-field generator 6 is capable to create short magnetic fields Hex

→ or magnetic field pulses Hex in y-direction in order to induce magnetization reversal in

→

layer 3 as described theoretically above. The magnetic field pulses Hexare in the picosecond timescale, preferably between 1 and 1000 ps and slightly stronger than the

strength of the layer's 3 magnetic anisotropy field HA •

As can be seen in FIG. 1, an external magnetic field Hex has been created by the magnetic-field generator 6 that travels through the middle region 4b of disk 1. Thereby,

the  external  magnetic  field  Hex is  applied  in  the  plane  perpendicular  to  the

magnetization M of layer 3. After the magnetization reversal in the middle region 4b is initiated or fulfilled, the magnetic-recording head 5 can be moved across the disk 1 to the next recording position. The magnetization reversal is shown in more detail with reference to the following figures.

FIG. 2 shows a three-dimensional illustration of a reversal of the magnetization M, e.g. as indicated in FIG. 1 within the middle portion 4b. Thereby the align-movement of a single spin is considered at various positions I to IV. The movement is depicted as a

graph in a three-dimensional coordination system comprising an x-axis, a y-axis, and a z-axis. For the sake of understanding and simplification the graph describes the motion of the magnetization vector during the reversal process where the origin of the magnetization vector is positioned at the origin of coordinates at x = 0, y = 0, and z = 0.

Before an external magnetic field Hex is applied, the magnetization M is aligned within the positive x-direction which is. one of its two stable states. This alignment can be described by the coordinates x = 1, y = 0, and z = 0, whereby hereafter the coordinates of the tip of the magnetization vector are denoted as [1,0,0] for simplification reasons. The course of the single components x, y, z is shown versus time in FIG. 3, FIG. 4, and FIG. 5, respectively. Positions I to IV, indicated at the graph and depicted in FIG. 2, correspond to those positions I to IV depicted in the FIGs. 3 to 5.

-+

An external magnetic field Ex > creatable by the magnetic-field generator 6 as shown in FIG. 1, is applied according to the invention about perpendicular to the magnetization

	—»

M. This means here that the external magnetic field Hex is applied in y-direction. The

-»	-

external magnetic field Hex provokes the precession of the magnetization M out of the

plane x. Starting at position I and [1,0,0] in FIG. 2, the graph shows a slight move simultaneously in the positive y-direction, depicted in more detail in FIG. 5, and in the negative z-direction, depicted in more detail in FIG. 3, to position II. Position II is reached after approximately 2 - 4 ps. At this point in time, the external magnetic field

Ex is ceased or terminated. No further energy or external magnetic field Ex needs to be applied since a demagnetizing field Ho and a magnetic anisotropy field HA persist and the precession of the magnetization M by the influence of the demagnetizing field

HO and the magnetic anisotropy field HA completes the magnetization reversal process, as described above. Thereby the graph runs through position III, where

afterwards the direction of the magnetization M has changed to the negative x-direction, runs through a loop, and comes finally to position IV having the coordinates [-1,0,0] where the magnetization reversal process is complete. After the mentioned loop, the graph describes a spiral-like movement before the finally position

IV is reached. Position IV indicates the second stable state and here the reversal position.

In the case that the external magnetic field Ex is maintained, a rotation of the

	—*

magnetization M around the external magnetic field Hei which here means around the

y-direction can be observed. Large rotation angles of the magnetization M can also be achieved by use of a strong external magnetic field Hex • In view of a successful

—*

reversal, the rotation of the magnetization M stops at an odd multiple of 71. In general,

—»

several turns of the magnetization M are possible depending on the properties of the used material, in particular its damping constant a, the strength and the duration of the

-*	-*

external magnetic field Ex , before the magnetization M lines up in the direction of the

magnetic field Hex if this is maintained for a longer time period. Therefore, the ultrafast magnetization reversal process can be adapted accordingly.

FIG. 3 shows the z-component of FIG. 2, labeled here by Mz, in more detail. The depicted positions I to III correspond to the positions in FIG. 2. The graph in FIG. 3 is depicted over a time axis t and describes a building-up transient oscillation which after approximately 500 ns turns back to zero. As mentioned above, position I is the starting

position. At position II, the external magnetic field Ex is ceased whereby this short field-utilization is sufficient for inducing the magnetization reversal process. Position III indicates the magnetization reversal before the graph describes the spiral-like movement as shown in FIG. 2.

FIG. 4 shows the x-component of FIG. 2, labeled by MX, in more detail. The depicted positions I, III, and IV correspond to those positions indicated in FIG. 2. The graph in FIG. 4 is depicted over the same time axis t as in FIG. 3 and describes the magnetization reversal from position I which indicates a positive x-direction to position IV which, on the other hand, indicates a negative x-direction, whereby after passing the zero line at position III the graph oscillates until it reaches position IV at approximately 300 ps.

FIG. 5 shows the y-component of FIG. 2, labeled by My, in more detail. The depicted positions I and III correspond to the positions in FIG. 2. The graph in FIG. 5 is depicted over the same time axis t as in FIG. 3 and 4 and shows a classical building-up transient oscillation. The graph starts at position I, runs through position III which indicates the highest positive amplitude and further through a highest negative amplitude before the curve oscillates back to zero.

As can be read from the FIGs. 3 to 5, the magnetization reversal is finally complete after approximately 500 ps whereas the magnetization reversal process is initiated within approximately 2 - 4 ps.

-+

As indicated above, several turns of the magnetization M are possible depending on

-+

material properties, strength and duration of the external magnetic field Hex • In such a case FIG. 4 would be similar to FIG. 5 where the positive and negative amplitude is alternating. A simple magnetization reversal is preferred since this is the fastest reversal.

—*

The embodiment can be varied in that the strength of the external magnetic field Hex is varied in combination with the switch-off times. Further, the material properties of the in-plane magnetized layer can be adapted in order to support ultrafast magnetization reversal.

We claim:

1.  A method of performing ultrafast magnetization reversal in an in-

 plane magnetized layer with a magnetization M, comprising the step of:

applying an external magnetic field Hexsuch that said magnetization M

precesses around said external magnetic field Hex and said external magnetic field Hex is ceased before said magnetization reversal is

finished

2. The method as claimed in claim 1, wherein the external magnetic field Hex is applied at an angle with respect to the in-plane magnetized layer so that a maximum torque T is exerted on the magnetization M .

3.	The method as claimed in claim 1, wherein the in-plane magnetized

layer as a demagnetization field HD  that causes the magnetization

reversal.

4.	The method as claimed in claim 1, wherein a damped precession of

the magnetization  M  around a demagnetization field  HD  and an

anisotropy field HAof the in-plane magnetized layer completes the

magnetization reversal if the external magnetic field Hexceases.

5.	The method as claimed in claim 1, wherein the applied external

magnetic field Hex is ceased before the magnetization M  aligns in the

direction of said external magnetic field Hex.  

6.	The method as claimed in claim 1, wherein the external magnetic

field Hex is applied at an angle between 45° and 135°, and approximately

perpendicular to the magnetization M.

7. The method as claimed in claim 1, wherein the external magnetic field Hex is applied at a picosecond time scale, between 1 ps and 
8.	The method as claimed in claim 1, wherein the magnetization M

describes a rotation that stops at an odd multiple of π,

9.	The method as claimed in claim 1, wherein the external magnetic

field Hex  is applied in a plane of the in-plane magnetized layer.

10.	A  device  for  ultrafast  magnetization  reversal  on  an  in-plane

magnetized medium with a magnetization M comprising a magnetic-field

generator for applying an external magnetic field Hex such that said

magnetization M precesses around said external magnetic field Hex and

said external magnetic field Hex is ceased before said magnetization

reversal is finished.

11.	An in-plane magnetized medium for storing data being able to

reverse its magnetization M in at least a region of said medium by

applying an external magnetic field Hex such that said magnetization M

precesses around said external magnetic field Hex and said external

magnetic field Hex is ceased before said magnetization reversal is finished.

12.	The in-plane magnetized medium as claimed in claim 11 comprising

nanoparticles, and has a demagnetization factor between 1/3 and 1, and an

adapted damping constant x.

13.	The in-plane magnetized medium as claimed in claim 11 being one

of a group comprising a flexible disk, a hard disk, and a tape.

external magnetic field Hex  such that said magnetization M precesses around said external magnetic field Hex and said external magnetic field

14.  A  system  for  magnetic  recording  comprising  an  in-plane magnetized medium with and a magnetic recording head for applying an

Hex is ceased before said magnetization reversal is finished.

Documents:

				abstract.jpg

				in-pct-2001-01080-del-abstract.pdf

				in-pct-2001-01080-del-claims.pdf

				in-pct-2001-01080-del-correspondence-others.pdf

				in-pct-2001-01080-del-correspondence-po.pdf

				in-pct-2001-01080-del-description (complete).pdf

				in-pct-2001-01080-del-form-1.pdf

				in-pct-2001-01080-del-form-19.pdf

				in-pct-2001-01080-del-form-2.pdf

				in-pct-2001-01080-del-form-3.pdf

				in-pct-2001-01080-del-form-5.pdf

				in-pct-2001-01080-del-gpa.pdf

				in-pct-2001-01080-del-pct-210.pdf

				in-pct-2001-01080-del-pct-220.pdf

				in-pct-2001-01080-del-pct-408.pdf

				in-pct-2001-01080-del-petition-137.pdf

« Previous Patent

Next Patent »

Patent Number	217566	

Indian Patent Application Number	IN/PCT/2001/01080/DEL	

PG Journal Number	15/2008	

Publication Date	11-Apr-2008	

Grant Date	27-Mar-2008	

Date of Filing	21-Nov-2001	

Name of Patentee	INTERNATIONAL BUSINESS MACHINE CORPORATION.	

Applicant Address	ARMONK, NEW YORK 10504, U.S.A.	

Inventors:

#	Inventor's Name	Inventor's Address	

1	ALLENSPACH ROLF	WACHTHUEGELWEG 3, CH-8134 ADLISWIL, SWITZERLAND.	

2	BACK CHRISTIAN H.	SCHREINERSTRASSE 59, CH-8004, ZURICH, SWITZERLAND.	

3	SIEGMANN HANS-CHRISTOPH	SEESTRASSE 119, CH-8704 HERRLIBERG, SWITZERLAND.	

PCT International Classification Number	G11B 5/00	

PCT International Application Number	PCT/IB99/01067	

PCT International Filing date	1999-06-10	

PCT Conventions:

#	PCT Application Number	Date of Convention	Priority Country	

1	PCT/IB99/01067	1999-06-10	PCT	

© All Indian Patents, 2013-2021.

  Patent data available in the public domain from Indian Patents Office, Department of Industrial Policy and Promotions, Ministry of Commerce and Industry, Government of India.
