Repository: anandvc/allindianpatents

File: patents/217626-a-process-for-the-synthesis-gamma-alumina-powder.html
Indian Patents. 217626:''A PROCESS FOR THE SYNTHESIS GAMMA ALUMINA POWDER''

Indian Patents

Recently Granted Patents

  Recently Published Patents

Title of Invention	''A PROCESS FOR THE SYNTHESIS GAMMA ALUMINA POWDER''

Abstract	A process for the synthesis of gamma alumina powder comprising the steps of preparing a solution of an aluminum nitrate hydrate compound with aminoacetic acid (glycine), with a molar ratio of aluminum nitrate hydrate to glycine in the range of 0.09 to 0.15.	

Full Text	FIELD OF THE INVENTION

This invention relates to a method for the production of gamma alumina powder.

This invention further relates to a method for the production of gamma alumina powder by solution combustion reaction technique.

BACKGROUND OF THE INVENTION

Aluminum oxide (alumina) is a ceramic material mat finds diverse applications from conventional refractories to advanced electronics to space research, due to its extra-ordinary physical, chemical, mechanical, structural and functional properties. Out of more than fifteen distinct crystallographic modifications of alumina, majority of applications are covered primarily by two modifications, ie. the alpha and gamma forms. The alpha form, for eg. is widely used as a chief raw material for most engineering applications. The superior properties of alpha alumina and its numerous compositions that can be achieved are high mechanical strength, wear resistance, corrosion resistance, capability to withstand high temperature and thermal stresses, high electrical insulation and improved dielectric properties. The gamma alumina, on the other hand, are largely used as catalyst carriers (support), bi-functional carriers (serves as support and also contribute to the catalytic performance), various kinds of fillers, modifiers (for modifying rheological properties), adsorbents, porous filters (membranes for separation) etc. either in monolith form or its pelleted form. Gamma alumina can be tailor made containing a wide range of surface hydroxyls, specific surface area, pore structure etc. and hence is a promising candidate for the above applications.

Conventionally, thermal dehydration of aluminum hydroxides (depending on hydroxide modification, ie. bayrite, gibbsite or boehmite) produce different low temperature modifications, eg. chi, eta, rho, gamma (250-900°C) and delta, kappa, theta alumina in the high temperature range (900-1150°C). These intermediate phases of alumina in the above two temperature ranges are manytimes collectively called as 'transition alumina' and industrial production of transition alumina by thermal dehydration of aluminum hydroxides are well known. As the free energy separations of those low temperature forms of alumina are close and thus synthesis conditions plays crucial role when a particular phase in purer form (free from other

phases) is attempted to synthesize. As the alpha modification is the thermodynamic phase in the alumina system, all the low temperature phases of alumina ultimately stabilise to alpha phase at higher temperatures.

There are numerous examples of producing transition alumina using different wet chemical methods. Among the precipitation routes, precipitation of aluminum hydroxides as bohemite using common sources of aluminum salts like nitrates and sulfates as the mother liquors and liquor ammonia as the precipitating agent is well evident In this process, after the precipitation reaction is over, the precipitates are thoroughly washed in order to remove the adsorbed anionic or molecular species from the precipitates and then the precipitates are calcined in air at a given temperature for promoting first dehydration and then crystallisation into gamma alumina phase or other transition alumina phase/s.

Among numerous wet chemical methods, MacKenzie, KJD et al, investigated preparation of transition alumina by thermal dehydration of mechanically activated gibbsite. Gibbsite is also used by Mista W et al, for the preparation of transition alumina by flash calcination method In a sol-gel process, attempts have been made by Varma H K et al, to spray dry the bohemite sols so as to avoid the agglomeration during the gelation step. The spray dried sols were then calcined for the preparation of gamma alumina powder. Spray pyrolysis of aluminum sulfates is also evident for synthesizing gamma alumina powder. Suh D J et al, investigated a fast sol-gel route to prepare high surface area gamma alumina powders via a precursor so-called alumina aerogels. Another technique for the preparation of gamma alumina powders by the hydrolysis of aluminum triisoproxide under the power ultrasound (100 W/cm2 in presence of formic acid or oxalic acid as peptizers, investigated by Ramesh S et al. Synthesis of nanopfaase gamma alumina powder using electron beam heating to vaporize materials in inert or reactive environments has also been tried by Eastman J A et al and named as electron beam evaporation method The relationship between the imperfection structure of gamma alumina that is formed by dehydration of boehmite and the dehydration temperatures is established by Jian-Min H, by analysing the integral width of X-ray reflections.

Korean patent publication number 2000040938 describes a production process of gamma alumina powder that comprises several steps, starting from kaolinite, which is reacted with sulphuric acid prior to heating it in the temperature range using 800-900°C and then the resultant solution is filtered to remove impurities which is subsequently purified as hydrous aluminum sulphate by crystallisation process and finally the crystals were heat treated in the temperature 900-1000°C to produce gamma alumina. Chinese patent publication number 1298915 describes the preparation of high-purity gamma alumina nanoparticles mat emits blue light, by the reaction with aluminum alkoxide solution and water vapor, following atomisation, hydrolysis and further calcining the hydrolysed product at 600-700°C. Japanese patent publication number 2000189744 describes the synthesis of both gamma-AlOOH and gamma alumina - described therein as humidity control materials, by heating aluminum hydroxide gels. Chinese patent publication number 1184078 decribes the manufacture of gamma alumina powder from different solutions of aluminum salts like aluminum nitrate, aluminum sulphate, aluminum chloride and sodium meta-aluminate, to produce a gel by adjusting pH and then calcining the gel at a temperature in the range of 450-700°C. Another Chinese patent publication number 1164563 also describes the preparation of gamma alumina from different aluminum salts like aluminum sulphate, aluminum chloride or aluminum nitrate following precipitation reactions in different pH conditions and then filtering, drying and calcining the precipitates at different temperatures to produce gamma alumina. Russian patent publication number 2038304 describes Hie production of a low density gamma alumina by electroerosion dispersion of aluminum in cabronated water and aging of aluminum hydroxide dispersion in ammoniacal solution. Japanese patent publication number 07267632 describes me manufacture of gamma alumina porous bodies by heating kaolin minerals and/or alumina silica gels and then treating with alkalies or HF toelute amorphous silica and thus the formation of porous gamma alumina body. European patent publication number 518106 describes the manufacture and application of partially crystalline, transition-type aluminum oxides and gamma alumina by shock-calcination of fine-acicular boehmite. Chinese patent publication number 1062124 describes the preparation of gamma alumina from aluminum alkoxides by hydrolysis and aging and then calcination of the aged-product US laid-open patent application number 20010055558 describes a gas phase method for obtaining

transition alumina particles (hose suitable for polishing. These particles as described are either amorphous or transition alumina with gamma, delta or theta crystalline modifications. However, the process for preparing a metastable phase like gamma alumina following a combustion route has not so for been disclosed.

OBJECTS OF THE INVENTION

ft is therefore an object of mis invention to propose a method for the production of

gamma alumina powder by solution combustion reaction technique.

It is a further object of this invention to propose a method for the production of gamma alumina powder by solution combustion reaction technique which is rapid.

Further objects and advantages of the invention will be apparent from the ensuing description.

At the outset of the description which follows, it is to be understood that the ensuing description only illustrates a particular form of this invention. However, such a particular form is only an exemplary embodiment and the teachings of the invention is not intended to be taken restrictively.

BRIEF DESCRIPTION OF THE INVENTION

Thus according to this invention is provided a process for the synthesis of gamma

alumina powder comprising the steps of

preparing a solution of an aluminum nitrate hydrate compound with aminoacetic

acid followed by heating said solution to obtain a dry mass;

combusting said dry mass to obtain a powder;

calcining said powder to obtain gamma alumina powder.

In accordance with this invention, the process essentially comprises three steps of mixing, heating and calcination. In the step of mixing, aluminum nitrate hydrate and aminoacetic acid (glycine) are mixed in a ratio of 0.9 to 0.15 and thoroughly stirred by a mechanical stirrer to form an aqueous solution, using preferably deionised water. The quantity of deionised water that is to be taken should be sufficient to dissolve the reactants. The solution needs to be filtered in case appearance of any foreign residue thereby. The solution is then heated to promote

dehydration of the solution. Any source of heat can be used in the present invention. It can be a simple electrical heater or an electrical oven. A temperature in the range of 70 to 95 °C of the solution is to be maintained during the dehydration process. The dehydrated solution upon further heating produces a gel and then a dry mass.

As soon as the dry mass is formed, the temperature of the dry mass is to be increased to ISO to 300°C and maintained for a little while. The dry mass soon undergoes a combustion reaction (no flame or no fire) from the surface associated with the evolution of gases and with the yield of a voluminous powder. The heating process is continued until the combustion reaction is complete and the combusted powder is to be collected after the combustion reaction is over.

The combusted powder is amorphous and voluminous and because of its high surface area, may get contaminated with certain amounts of evolved gases in the course of combustion reaction, following either absorption or adsorption mechanism. In order to obtain the gamma alumina phase from the combusted amorphous powder, a heat treatment at a particular temperature for a given period of soaking time is necessary. In this calcination step, the absorbed gases, if any, are also removed from the combusted powder, besides its crystallisation into gamma alumina phase. In order to obtain the gamma alumina powder with highest specific area, the calcination of the combusted powder is carried out at different temperatures in the range of 500-1200°C in air for a soaking period of, for eg. one hour by keeping the powder in a sintered alumina crucible. The calcination reaction can be carried out in a muffle furnace or any similar furnace by electricity, gas or any other source of fuel/s by firing. After the calcination treatment, the furnace is to be air-cooled and the calcined powder is to be collected and checked in each case for the formation of gamma phase by XRD and the corresponding values of specific surface area by BET method.

The invention will now be explained in greater detail with the help of the following non-limiting examples.

EXAMPLE 1

In a glass beaker or any similar container, 3.7514 gms of Al(NO3)3. 9H2O (AR grade) and 0.2252 gms of amino acetic acid, CH2NH2COOH (glycine) (AR grade) was taken. 50 cm3 of deionised water was added to it and allowed the whole mixture for stirring until a clear solution was resulted. As mentioned in the previous section, the quantity of

deionised water to be added is not so strict - any quantity can be added, however, the quantity should be sufficient to dissolve the reactants. The solution is filtered in case of appearance of any foreign materials or colloidal particles. The filtered solution was then heated at 90°C on a hot plate with constant stirring. The solution turned into a syrupy liquid in 15 min and then to a transparent gel and finally to a dry white mass. As soon as the dry white mass resulted, the temperature of the hot plate was increased to such that temperature of the white dry mass reaches to approximately to 200°C. Within a minute time, the dry mass undergoes a mild combustion reaction from the surface and yielded a white voluminous powder with the evolution of gases. The heating process at 200°C continued for another five minutes so that the combustion reaction of the dry mass was complete. The glass beaker was allowed to cool down under normal cooling and the resultant combusted powder was collected and volume and weight of the corresponding powder was recorded. The combusted powder was then heat treated at different temperatures in air as atmosphere, starting 500°C until 1200°C (an interval of 100°) for a soaking of one hour at the set temperature in an electrical muffle furnace and the powder in each case, was then collected and analyzed by X-ray powder diffractometry by for phase analysis and multi-point BET analysis for measurement of specific surface area. Powders produced at different calcination temperature show different levels of specific surface area and crystallinity.

The phase composition of the combusted and all the calcined powders was carried out by X-ray powder diffraction (XRD) in a Siemens D5000 diffractometer using CuK„ radiation. The BET specific surface area of the powders was determined by nitrogen absorption ( Micromeritics, Gemini 2375) at 77K with the BET method. Simultaneous thermogravimetry (TGA) and differential thermal analysis (DTA) of the transparent gel in nitrogen atmosphere was carried out in a Setaram Thermal Analyzer (TG-DTA 92, France) using alpha alumina as a reference material and with a heating rate of 10°/min. Differential scanning calorimetry (DSC) of the combusted powder was carried out in a Setaram DSC with a heating rate 107min. The morphology of calcined powder was examined in a DSM Gemini 982 scanning electron microscope. The crystallinity and crystallite size of the gamma alumina powders were examined by using a Transmission

electron microscope (JEM-2000 FX, Japan). The infrared spectra of the combusted and calcined powders in KBr pellets were recorded using a BRUKER IFS infrared spectrophotometer.

Table 1 illustrates the typical composition of the precursor that allows complete combustion of aluminum nitrate at a low temperature for the synthesis of gamma alumina powder described in the present invention. Table 2 illustrates decomposition behaviors (peak temperatures of endothermic or exothermic reactions and corresponding mass loss) of the precursor during the combustion reaction, as recorded in the differential thermal analysis (DTA) and corresponding mass loss in the thermogravimetry analysis (TGA) of the precursor.

  TABLE 1

(Table Removed)

TABLE 2

(Table Removed)

Example 2

Using the same procedure, apparatus described in Example 1, bulk quantities of combusted powders is obtained by proportionately increasing the batch size of the reactants, in several folds, so as to make a batch size of a few hundred grams to a few kilograms of gamma alumina powder. The combusted powders thus obtained were calcined in air at different set temperatures in the range of 500°C - 1200°C with an interval of 100°C in each case for a soaking period of one hour, so as to optimize the conditions of calcination reaction for obtaining a crystalline gamma alumina phase that is associated with maximum specific surface area. As in the smaller batch size, the calcined powders do not show any appreciable changes with respect to their crystallinity and specific surface area in the BET, when calcined at any temperature in a temperature range of 500°C - 700°C. This behavior as also understood with the fact that the calcined powders (calcined in the temperature range of 500°C - 700°C ) remained in amorphous

state or in a state with poor crystallinity in the aforesaid temperature range and hence does not change its specific surface area in the BET analysis. As the calcination temperature crosses beyond a temperature of 700°C, the combusted powder slowly starts crystallizing into gamma alumina phase, which remains in gamma phase until a temperature of 925°C and then converts to alpha alumina phase at a temperature of 1140°C, as shown in the corresponding DTA analysis. So, the calcination reaction of the combusted powder in the temperature range of 750°C - 1200°C is very crucial in this invention, as appearance and disappearance of the gamma alumina phase occurs in this range and hence also the variation of specific surface area of the corresponding calcined powders. Among the calcined powders (those calcined at different temperatures in the aforesaid temperature range), the combusted powder that is calcined at 900°C for a soaking period of one hour gives the highest specific surface area in the BET (83 m2/g) with good crystallinity of gamma alumina phase. The specific surface area of the derived gamma alumina powders slowly increases when the calcination temperature increases from 750°C to any temperature up to 900°C and then decreases as the calcination temperature exceeds 900°C. Actually, the crystallization from amorphous alumina to gamma alumina is completed in the temperature range of 750°C - 900°C and hence the specific surface area of the powder increases and the prominence of the peaks in the corresponding XRD patterns is also reflected and also in the electron diffraction in the TEM experiments which corroborate the crystallization behavior. The specific surface area of the calcined powders those calcined beyond 900°C gradually comes down as the temperature of calcination increases, because of coarsening the gamma alumina particles and further coarsens because of formation of alpha alumina phase beyond a temperature of 1140°C (exothermic peak temperature).

Using the same procedure, the quantity of the amino acetic acid in the precursor composition, was slowly increased by keeping the counter aluminum nitrate fixed and different batches of powders were made using different levels of aminoacetic acid content in the precursor. All such precursors (aqueous solution of aluminum nitrate and amino-acetic acid) upon heating at close to 200°C produced a transparent gel and men to a dry mass in the same previous fashion, however combusted violently with fires and flames. The resultant combusted powders are also found to be amorphous, however observed to contaminate with different amounts of carbon and nitrogen and hence the color of the combusted powder was not white. As the quantity of amino acetic acid increases in the precursor composition, the color of the combusted powder becomes light brown to dark brown. As mentioned above, the combustion reaction in such cases becomes and is found to be associated with fires and flames. As a general rule, violent nature of the combustion reaction increases as me quantity of the amino acetic acid in the precursor composition is increased. Also, higher temperature (close to 900°C) and higher length of soaking (at least two hours) is required to get rid of carbon, which gets contaminated in such combusted powders.

WE CLAIM:

1.	A process for the synthesis of gamma alumina powder comprising the

steps of preparing a solution of an aluminum nitrate hydrate compound

with aminoacetic acid (glycine), with a molar ratio of aluminum nitrate

hydrate to glycine In the range of 0.09 to 0.15, followed by heating said

solution to obtain a dry mass;

combusting said dry mass to obtain a powder; calcining said powder to obtain gamma alumina powder.

2.	A process as claimed in claim 1 wherein the aqueous solution Is formed using deionised water.

3.	A process as claimed in claim 1, wherein said aqueous solution is heated at a temperature in the range of 70 to 95°C, to obtain a dry mass.

4.	A process as claimed in claim 1, wherein said dry mass is combusted at a temperature in the range of 150 to 300°C,

5.	A process as claimed in claim 1 wherein said combusted powder Is calcined at a temperature in the range of 500-1200°C.

6.	A process as claimed in claim 1 wherein the step of calcination is carried out with an optional step of soaking, where the soaking period Is about 1 hr.

7.	A process for the synthesis of gamma alumina powder substantially as herein described and illustrated.

Documents:

				864-del-2003-abstract.pdf

				864-del-2003-claims.pdf

				864-del-2003-complete specification (granded).pdf

				864-del-2003-correspondence-others.pdf

				864-del-2003-correspondence-po.pdf

				864-del-2003-description (complete).pdf

				864-del-2003-form-1.pdf

				864-del-2003-form-19.pdf

				864-del-2003-form-2.pdf

				864-del-2003-form-3.pdf

				864-del-2003-gpa.pdf

« Previous Patent

Next Patent »

Patent Number	217626	

Indian Patent Application Number	864/DEL/2003	

PG Journal Number	38/2008	

Publication Date	19-Sep-2008	

Grant Date	28-Mar-2008	

Date of Filing	02-Jul-2003	

Name of Patentee	BHARAT HEAVY ELECTRICALS LTD.,	

Applicant Address	BHEL HOUSE, SIRI FORT, NEW DELHI-110049,India.	

Inventors:

#	Inventor's Name	Inventor's Address	

1	ROY SUKUMAR	CTI, VHEL-CBU, BANGALORE 560012 ,India.	

2	MAJEWSKI PETER	METALS RESEARCH, HEISENBERGSTR. 3, 70569 STUTTGART GERMANY	

3	ALDINGER FRITZ	Germany Not Applicable Germany	

PCT International Classification Number	C01F 7/02	

PCT International Application Number	N/A	

PCT International Filing date		

PCT Conventions:

#	PCT Application Number	Date of Convention	Priority Country	

1			NA	

© All Indian Patents, 2013-2021.

  Patent data available in the public domain from Indian Patents Office, Department of Industrial Policy and Promotions, Ministry of Commerce and Industry, Government of India.

File: patents/217674-an-improved-process-for-preparation-of-super-concentra-of-iron-fines-useful-for-making-ferrites.html
Indian Patents. 217674:"AN IMPROVED PROCESS FOR PREPARATION OF SUPER CONCENTRA OF IRON FINES USEFUL FOR MAKING FERRITES"

Indian Patents

Recently Granted Patents

  Recently Published Patents

Title of Invention	"AN IMPROVED PROCESS FOR PREPARATION OF SUPER CONCENTRA OF IRON FINES USEFUL FOR MAKING FERRITES"

Abstract	ABSTRACT TITLE OF THE ABSTRACT An improved process for super concentration of iron ore fines useful for making ferrites which comprises : An improved process for super concentration of iron ore fines useful for making ferrites by leaching the iron ore fines in caustic solution of strength varying from 10 to 30% at a temperature in the range of 150-240°C, decanting the leach solution obtained and subsequent filtering for solid/liquid separation, washing the solid iron concentrate thoroughly obtained with water to remove alkali, wash-leaching the caustic leached residue obtained in acid solution such as dilute hydrofluoric, hydrochloric acid solution having strength of 2 to 5%, filtering the slurry by known methods to obtain solid super concentrate, washing the solid super concentrate with water to remove acid for 15 to 30 minutes and drying the above said super concentrate at a temperature of 150 to 265°C for a period of 4 to 6 hours.	

Full Text	This invention relates to an improved process for super concentration of iron ore fines useful for making ferrites.

High quality iron oxide having low silica, alumina and calcia has great demand for making different grade of ferrites. India has vast reserves of iron ore and considerable amount of this is exported to several countries. Large amount of iron ore fines are generated during mining. Utilisation of the iron ore fines for making value added products like soft ferrites has been of great importance, particularly because of the fact that the iron oxide required by soft ferrite industry can safely use beneficiated iron ore of desired specification in order to achieve desirable magnetic properties in the final product.

In the hitherto known dry process (Lamb F.D and Woodard D.A. Pilot-plant production of high grade Magnetic concentrates. Cranberry N.C U.S Bur. Mines. Report No. Inv. 3980 December 1946 pp.7) which uses magnetic separation technique on wilfley tables to remove silica.

In another hitherto known acid leaching process (C.V Firth 'Method of producing iron oxide for production of iron oxide powder', U.S Patent 2,413,492 December 31, 1946) which involves dissolution of iron in mineral acid, precipitation of iron hy¬droxide from acid solution and subsequent calcination of iron hydroxide producing pure iron oxide.

Yet another process (T.D. Tiemann 'Extraction of Silica from Low Grade Siliceous Iron Ore by Digestion in Sodium Hydroxide

Solution' Trans. Soc. Min. Eng. AIME 232 (1965) pp.307-308) where sodium hydroxide solution was used to dissolve silica and alumina from the iron ores.

The hitherto known process have the following drawbacks :

In the physical beneficiation process, the silica level in the super concentrate can not be brought down below 0.5% and the super concentrate produced is not suitable for making ferrites.

In the acid leaching process, acid consuming gange materials also go in solution along with iron and the solution needs puri¬fication. The number of unit operation is more. The high cost of the process defeats the commercial application. Moreover, the process corrodes the processing equipments.

The caustic leaching process alone cannot bring down the silica content below 0.5% and final product (super concentrate) is not suitable for ferrite making.

Therefore, R&D efforts have been done to develop an economic and viable process to produce high quality iron oxide from iron ore fines to be used for making soft ferrites.

The main object of the present invention is to provide an improved process for super concentration of iron ore fines useful for making ferrites, particularly soft ferrites.

Another object of the present invention is to provide an improved process for super concentration of iron ore fines useful

for making ferrites whereby processing cost is reduced.

Yet another object of the present invention is to provide an improved process for super concentration of iron ore fines useful for making ferrites whereby super concentrate is produced with minimum loss of iron value.

Still another object of the present invention is to provide an improved process for super concentration of iron ore fines useful for making ferrites whereby costly chemical such as sodium hydroxide is recovered and recycled and thereby reducing the cost of production.

In the process of the present invention iron ore fines containing impurities like silica, alumina, calcia etc. are subjected to leaching in caustic solution under temperature and pressure where silica and alumina etc. present in the iron ore fines are chemically reacted with caustic solution such as caus¬tic soda, caustic potash producing water soluble slicate and aluminate etc. leaving the unreacted iron oxide in the residue. The chemical reactions occuring during caustic leaching may represent as below:

-2  +

SiO2  + 2H2 O  + 4MOH  =  Si (OH)  + 4M  + 2OH  	 (1)

	6

Al2 03 + 2MOH  =  2M AlO2  + H O		 (2)

where M represents alkali metal.

After leaching, the solid/liquid separation is done by decanta-tion. The iron containing residue is repeatedly washed with water to free it from alkali and entrapped soluble salts. After

final washing, the product is further leached in dilute acid solution such as hydrofluoric acid, hydrochloric acid solution at ambient temperature where unreacted silica left in caustic leaching is gone in solution. After wash leaching the solid is separated by filtration and dried. The super concentrate thus produced can be used for making soft ferrites.

After alkali leaching treatment, the leach liquor is further processed for recovery of pure caustic solution by conventional processes. The recovered caustic solution can be recycled.

Accordingly, the present invention provides an improved process for super concentration of iron ore fines useful for making ferrites which comprises :

i)  leaching the  iron ore fines  in  caustic solution  of strength varying from 10 to 30% at a temperature in the range of 150-240°C for a period of 1 to 6 hours, ii)  decanting  the  leach  solution  obtained  in  step  (i)  and

subsequent filtering for solid/liquid separation, iii)  washing the solid iron concentrate thoroughly obtained from

step (ii) with water to remove alkali,

iv)  wash-leaching  the  caustic  leached  residue  obtained  from step  (iii)  in  acid  solution  such  as  dilute  hydrofluoric, hydrochloric acid solution having strength of 2 to 5%, v)  filtering the slurry by known methods to obtain solid super

concentrate, vi)  washing the solid super concentrate with water to remove

acid for 15 to 30 minutes,

vii)  drying the above said super concentrate at a temperature of 150 to 265°C for a period of 4 to 6 hours.

vii) Drying the super concentrate.

According to a feature of this invention, the iron ore fines employed may be selected from iron ore fines having the following composition range :

Fe O3  -  75.5  -  85.9% 2

5.9 	20.4% 

62.0 	69.0% 

2.5 	10.6% 

FeO Total Fe

SiO 2

Al O  -  0.3  -  0.4% 2 3

CaO  -  0.02  -  0.03% MgO  -  0.04  -  0.06%

The caustic salts used for leaching of iron ore fines may be of commercial grade. Strength of caustic solution used forleach-ing may vary from 10 to 30%. The pulp density of slurry may vary from 1.45 to 1.75 gm/cc. The temperature of leaching may vary from 150 to 240oC and pressure may vary from 25 to 40 kg/cm2. Time of leaching may vary from 1 to 6 hours.

The hydrofluoric/hydrochloric acid used for wash leaching may be of commercial grade. Strength of acid solution used for wash leaching may vary from 2 to 5%. The solid/liquid ratio for wash leaching may vary from 1:2 to 1:5 (w/v) and time of wash leaching may vary from 15 to 30 minutes.

The super concentrate produced may be dried at a temperature in the range of 150 to 265oC for period of 4 to 6 hours.

According to feature of this invention, the leach-liquor produced on pressure leaching contains free caustic hydroxide and soluble silicate of sodium, potasium, calcium which on further processing by conventional process produce pure caustic hydroxide to be used for recycling.

By the process of present invention most of silica and alumina are removed and iron oxide of 99.8% purity is produced which is suitable for making soft ferrites.

The following examples are given by way of illustration and should not be construed to limit the scope of the present inven¬tion.

The iron ore fines treated were of the following composi¬tion:

Total Fe	-  62.19%

Fe O	-  80.83%

2 3

FeO	-  7.30%

SiO	-  10.57%

2

Al 0	-  0.38%

2 3

CaO	-  0.02%

MgO	-  0.05%

K O	-	0.02%

2

S	-	0.03%

P	-	0.03%

Example - 1:

100 gms of iron ore fine sample was leached under similar conditions of agitation, oxygen pressure, pulp density and same solution strength of caustic soda at varied temperature in the range of 150 to 240oC for 5 hours. After leaching, the solid/liquid separation was done by decantation followed by washing with water. The solid concentrate was then leached in 5% dilute hydrofluoric acid solution for 30 minutes at ambient tem-perature with solid/liquid ratio 1:5 (w/v) and then filtered. The residue was washed with water and then dried at 265oC for 6 hours. The results of the super concentrate produced are given in Table-1. 

(Table Removed)

Example - 2:

100 gms of iron ore fines were subjected to pressure leach-ing in 10 to 30% sodium hydroxide solution. The concentrate of alkali leach residue was washed in dilute hydrofluoric acid solution. The results are given in Table-2.

(Table Removed)

Example - 3:

100 gm iron ore fine sample was subjected to pressure leaching in 25% strength of sodium hydroxide solution at 225oC for 5 hours.  The leaching was carried out under different oper¬ating oxygen pressure as per Table-3.  The results of super concentrate produced are given in table-3.

TABLE – 3

(Table Removed)

Example - 4:

100 gm of iron ore fine sample was subjected to pressure leaching at 225oC for different time as per Table-4. The alkali leach residue was further washed leach in 5% hydroflouric acid solution for 30 minutes. The results of produced super concen¬trate are given in Table-4.

Table- 4

(Table Removed)

Example - 5:

100 gm of iron ore fines sample was subjected to alkali pressure leaching with different slurry pulp density as per Table-5. The results super concentrate produced are given in Table-5.

Table- 5

(Table Removed)

The main advantages of the present invention are :

1)	In the improved process of present invention, silica con¬

tent in super concentrate has been brought down below 0.05%

whereas in the existing processes the silica level cannot be

brought down below 0.5%.

2)	In the present invention, percent of iron yield is more than

80% whereas in the existing processes it is below 60 percent.  

3)	In the present invention the process stipes are less when

compared to the existing processes leading to less operating cost.

4)	In the present invention caustic solution solution is recycled

leading the less processing cost

We claim :

1.  An improved process for super concentration of iron ore fines useful for making ferrites which comprises : i)  leaching the iron ore fines in caustic solution of strength varying from 10 to 30% at a temperature in the range 150-240°C for a period  of 1 to 6 hours,to obtain leach solution

ii)  decanting  the  leach  solution  obtained  in  step  (i)  and subsequent filtering for solid/liquid separation to obtain solid iron concentrate

	iii)  washing the solid iron concentrate thoroughly  obtained from step (ii) with water to remove alkali,

  iv) wash-leaching the caustic leached residue obtained from step (iii) in acid solution such as 'dilute

  hydrofluoric, hydrochloric acid solution having strength	of 2 to 5%, to obtain slurry

v) filtering the slurry by known methods to obtain solid super concentrate,

vi) washing the solid super concentrate with water to remove acid for 15 to 30 minutes,

vii) drying the above said super concentrate at a temperature of 150 to 265°C for a period of 4 to 6 hours.

2.  An improved process as claimed in claim 1  wherein the  iron ore fines used has the following composition range.

Fe2O3	75.5	85.9%

FeO	5.9	20.4%

Total Fe 	62.0 	69.3% 

SiO2 	2.50 	10.6% 

AI2O3 	0.30 	0.40% 

CaO 	0.02 	0.03% 

MgO	0.04%	0.06%

3.	An  improved  process as claimed  in claims  1-2 wherein the

leaching  is  done  under  pressure  in  the  range  of 25 to 40

kg/cm2.

4.	An  improved  process as claimed  in claims  1-3 wherein the

leaching is done with slurry having pulp density in the range

of 1.45 to 1.75 gm/cc.

5.	An improved process as claimed in claims 1-4 wherein wash

leaching was done in hydrofluoric/hydrochloric acid solution in

the range of 2 to 5% at ambient temperature for the period of

15 to 30 minutes with solid liquid ratio in the range of 1:2 to

1:5  (w/v).

6. An improved process for super concentration of iron ore fines useful for making ferrites substantially as herein described with reference to the examples.

Documents:

				334-del-1999-abstract.pdf

				334-del-1999-claims.pdf

				334-del-1999-correspondence-others.pdf

				334-del-1999-correspondence-po.pdf

				334-del-1999-description (complete).pdf

				334-del-1999-form-1.pdf

				334-del-1999-form-19.pdf

				334-del-1999-form-2.pdf

« Previous Patent

Next Patent »

Patent Number	217674	

Indian Patent Application Number	334/DEL/1999	

PG Journal Number	17/2008	

Publication Date	25-Apr-2008	

Grant Date	28-Mar-2008	

Date of Filing	25-Feb-1999	

Name of Patentee	COUNCIL OF SCIENTIFIC & INDUSTRIAL RESEARCH	

Applicant Address	RAFI MARG, NEW DELHI-110 001, INDIA.	

Inventors:

#	Inventor's Name	Inventor's Address	

1	SAHA ANIL KUMAR	NATIONAL METALLURGICAL LABORATORY, JAMSHEDPUR 7, BIHAR,INDIA.	

2	KHAN ZAHID HUSAIN	NATIONAL METALLURGICAL LABORATORY, JAMSHEDPUR 7, BIHAR,INDIA	

3	PATCHA RAMACHANDRA RAO	NATIONAL METALLURGICAL LABORATORY, JAMSHEDPUR 7, BIHAR,INDIA	

PCT International Classification Number	C21D 7/00	

PCT International Application Number	N/A	

PCT International Filing date		

PCT Conventions:

#	PCT Application Number	Date of Convention	Priority Country	

1			NA	

© All Indian Patents, 2013-2021.

  Patent data available in the public domain from Indian Patents Office, Department of Industrial Policy and Promotions, Ministry of Commerce and Industry, Government of India.
