Repository: anandvc/allindianpatents

File: patents/217697-a-fuel-cell-power-plant.html (part 1 of 3)
Indian Patents. 217697:"A FUEL CELL POWER PLANT"

Indian Patents

Recently Granted Patents

  Recently Published Patents

Title of Invention	"A FUEL CELL POWER PLANT"

Abstract	A fuel cell power plant, comprising: a fuel cell comprising an anode support plate comprising a porous substrate layer having an interdigitated passageway for a fuel reactant gas stream to enter therein and exit therefrom, a cathode support plate comprising a porous substrate layer having an interdigitated passageway for an oxidant gas stream to enter therein and exit therefrom, and a membrane electrode assembly disposed between said support plates, said membrane electrode assembly comprising a polymer electrolyte membrane disposed between two catalysts; a first porous water transport plate adjacent to said cathode support plate, said first porous water transport plate having a passageway for a coolant stream to pass therethrough, and an interdigitated passageway for an oxidant gas stream to enter therein and exit therefrom; a second porous water transport plate adjacent to said anode support plate, said second porous water transport plate having a passageway for a coolant stream to pass therethrough, and an interdigitated passageway for a fuel reactant stream to enter therein and exit therefrom; means for creating a predetermined pressure differential between said oxidant gas stream and said coolant stream such that the pressure of said oxidant gas stream is greater than the pressure of said coolant stream; and means for creating a predetermined pressure differential between said fuel reactant gas stream and said coolant stream such that the pressure of said fuel reactant gas stream is greater than the pressure of said coolant stream.	

Full Text	FUEL CELL HAVING INTERDIGITATEP FLOW CHANNELS AND WATER TRANSPORT PLATES

Technical Field

This invention relates to fuel cell power plants and more particularly, to fuel cell power plants utilizing a water transport plate having interdigitated flow channels therein to furnish the reactant gases to the fuel cell.

Background Art

Fuel cell power plants are electrochemical alternative power sources for both stationary and mobile applications. The fuel cell, which is the heart of such power plant, consists of an anode, a cathode and an electrolyte that separates the two. Anode shall mean a negative electrode, and cathode shall mean a positive electrode. In the operation of a fuel cell, fuel reactant gas, which is typically a hydrogen rich stream, enters a support plate that is adjacent to the anode. Such a support plate is, therefore, referred to as an anode support plate. Also, oxidant reactant gas, which is commonly air, enters a support plate adjacent to the cathode. This support plate is, therefore, referred to as a cathode support plate. As the hydrogen rich stream passes through the anode support plate, a catalyst located between anode support plate and the electrolyte causes the hydrogen to oxidize, thereby resulting in the creation of hydrogen ions and electrons. While the hydrogen ions migrate through the electrolyte to the cathode, the electrons migrate through an external electrical circuit to the cathode. Another catalyst on the cathode side of the electrolyte causes the oxygen to react with the hydrogen ions and electrons released at the anode, thereby forming water. The occurrence of these reactions near the catalysts and electrolyte creates an electric potential across the fuel cell. The flow of electrons through an external circuit that is connected to the fuel cell produces useful work, such as powering an electric motor in a vehicle.

There are various types of fuel cells, which vary according to their electrolyte. The electrolyte is the ionic conducting substance between the anode and the cathode. One type of fuel cell includes a solid polymer electrolyte or

otherwise referred to as a proton exchange membrane (PEM). Fuel cells incorporating a solid polymer electrolyte (proton exchange membrane) will hereinafter be referred to as a PEM fuel cell. The catalyst layers within a PEM fuel cell are typically attached to both sides of the membrane, thereby forming a membrane electrode assembly (MEA). As noted above, while hydrogen ions pass through the MEA, the electrochemical reaction between the hydrogen ions,

Vs.  .

electrons, and oxidant reactant gas forms water within the cathode. This water is commonly referred to as "product water." In addition, water may also accumulate in the cathode, due to the drag of water molecules, which pass from the anode and through the MEA along with the hydrogen ions during the operation of the fuel cell. This water is commonly referred to as "proton drag water." The proton drag from the anode to the cathode results in a lower water content on the anode side of the PEM compared to the cathode side. This difference in water content between the anode and cathode sides results in an osmotic force, which fosters the flow of water from the cathode side of the PEM towards the anode side. However, if the PEM (i.e., electrolyte) doesn't remain highly saturated with water, the PEM resistance increases, and the useful power obtained from the fuel cell decreases. Additionally, if product water and drag water accumulate in the cathode, the accumulated water may impede and could prevent oxygen from reacting with the hydrogen ions and electrons. Accumulation of water in the cathode will thus reduce the electric potential created across the fuel cell, thereby limiting the fuel cell's performance. Furthermore, if the cathode water content fails to decrease, the cathode will flood/and the fuel cell will eventually cease to produce power and shut down.

In order to assist the oxidant reactant gas in reaching the catalyst on the MEA, the cathode support plate typically comprises a diffusion layer and a substrate layer. Both the diffusion layer and the substrate layer are typically constructed of porous carbon layers that" are rendered hydrophobic. Hydrophobic means antagonistic to water and is therefore often referred to as wet-proofed. It is known, however, to utilize a hydrophilic substrate in lieu of a hydrophobic substrate, Hydrophilic means capable of absorbing water and

therefore, is often referred to as wettable. U.S. Patent No. 5,641,586, for example, describes a cathode support plate comprising a hydrophilic substrate layer and a hydrophobic diffusion layer. Objects of U.S. Patent No. 5,641,586 included providing a porous support plate which reduced the pressure drop of the oxidant gas as it passed through such support plate, minimizing water accumulation within such support plate and maximizing access of the oxidant reactant gas to the catalyst. Although a hydrophilic substrate may reduce the pressure drop of the oxidant reactant gas through the cathode, the hydrophilic substrate, by its inherent nature, absorbs more water than a hydrophobic substrate. Therefore, unless the water is properly removed from the cathode support plate, the hydrophilic substrate will absorb the water, which, in turn, will eventually flood the cathode support plate. Flooding the cathode support plate would, therefore, negate one of the objects of U.S. Patent No. 5,641,586: namely, the object relating to minimizing water accumulation.

Flooding the cathode support plate would also prevent the oxidant reactant gas from reaching the catalyst. U.S. Patent No. 5,641,586 describes a cell operating at elevated pressure, arid product water WM exits the cell via the oxidant reactant gas exhaust stream as a combination of water vapor and entrained liquid water. Entrained liquid water moves along a reactant flow channel from the interior of the cell to the oxidant reactant gas exhaust stream. This concept is well accepted for cell configurations which utilize a hydrophobic substrate and a solid reactant support plate. U.S. Patent No. 5,641,586, however, describes a cell with a hydrophilic substrate, which will absorb the liquid water and flood the substrate, thereby impeding transport of oxygen to the cathode catalyst.

U.S. Patent No. 5,641,586 also describes a diffusion layer or PEM layer adjacent to one side of the hydrophilic substrate and a solid flow-field plate adjacent to the other side of the hydrophilic substrate. The solid flow-field plate, which is also referred to as a separator plate, defines the flow channels for the reactant gases to pass through. Because the flow-field plate is solid (i.e., non-porous) and impermeable to gas and liquid, the channels not only supply the fuel

cell with oxidant reactant gas but may also serve as exit passageways for the product water. However, in order to force the product water through the channels, the pressure of the oxidant reactant gas stream must be relatively high (five atmospheres in said patent), which is an undesirable operating condition.

Disclosure of Invention

Objects of the invention include a fuel cell power plant that efficiently and properly removes the product and proton drag water from the cathode, thereby ensuring that the maximum amount of oxygen from the oxidant reactant gas stream reaches and reacts with the catalyst on the cathode side of the MEA.

The present invention is a fuel cell power plant that includes a fuel cell having a membrane electrode assembly (MEA), which is disposed between an anode support plate and a cathode support plate and wherein the anode and/or cathode support plates include a hydrophilic substrate layer. The fuel cell power plant also includes a fuet reactant gas stream, which is in fluid communication with the anode support plate's hydrophilic substrate layer, and an oxidant reactant gas stream, which is in fluid communication with the cathode support plate's hydrophilic substrate layer, and a cooling water stream, which is in fluid communication with both the anode and cathode support plate hydrophilic substrate layers. The hydrophilic substrate layer in the anode support plate enhances the migration of the cooling water to the anode side of the MEA, and the hydrophilic substrate layer in the cathode support plate improves the removal of water from the cathode side of the MEA. The hydrophilic substrate layers within both the anode and cathode support plates have a predetermined level of porosity (i.e., number of pores) and pore size. The inventors of the present invention recognized that without controlling the number of pores within the hydrophilic substrate that contain water, the water will fill 100% of the available pores, thereby preventing any migration of the reactant gases. The inventors of the present invention, therefore, recognized that controlling the pressure of the reactant gas streams and the coolant stream, controls the percentage of pores that contains water or reactant gas. The present invention utilizes a pressure

differential between the coolant stream and the reactant gas streams to control the respective distribution of the streams within the pores of a hydrophilic-substrate. The pressure differential is established such that a greater percentage of the pores within the hydrophilic substrate layer contain reactant gas rather than water. The present invention, therefore, provides a means for creating a pressure differential between the reactant gas streams and the coolant stream such that the pressure of the reactant gas streams is greater than the pressure of the coolant stream. Operating the fuel cell at such pressure differential ensures that the product and proton drag water that form at the cathode catalyst layer will migrate through the cathode support plate and away from the MEA. Controlling the coolant and fuel reactant gas streams on the anocje^side of the MEA also ensures that the cooling water will continually migrate from the coolant stream toward the anode side of the MEA, thereby preventing the membrane from becoming dry.

Proper water balance in the cathode and anode support plates ensures that the PEM remains moist, thereby prolonging the fuel cell's life, as well as improving its electrical efficiency. Proper water removal also facilitates increased oxygen utilization within the fuel cell. Specifically, without proper water removal, a reduced portion of the available oxygen reaches the catalyst. Increasing the amount of oxygen that is available at the catalyst increases the fuel cell's performance and/or reduces the overall size of the fuel cell in order to generate a certain power rating. Although U.S. Patent No. 5,641,586 recognized that replacing the cathode hydrophobic substrate layer with a hydrophilic substrate layer increased the cell voltage, that patent failed to discuss the importance of water removal from the cathode. Moreover, that patent failed to teach that controlling the pressure of the reactant gas streams and the coolant streams controls the filled porosity of the hydrophilic substrate, as well as reducing the water content of the catalyst layers. The present invention, in contrast, provides a means for preventing the cathode support plate from flooding, thereby ensuring that the maximum amount of oxidant reactant gas reaches the cathode side of the MEA. Hence the present invention not only improves the electrical power

output capacity of a fuel cell but also increases the'fuel cell's oxygen utilization, which, in turn, further improves the fuel cell system's operational efficiency.

Accordingly, the present invention relates to a fuel cell power plant comprising a fuel cell, which includes an anode support plate and a cathode support plate and a membrane electrode assembly disposed between the anode and cathode support plates, wherein the membrane electrode assembly includes a polymer electrolyte membrane disposed between two catalysts, and wherein the anode support plate and the cathode support plate each contain a porous hydrophilic substrate layer. The fuel cell power plant also includes porous water transport plates adjacent to the anode and cathode support plates, thereby enhancing the fuel cell's ability to remove water from the cathode support plate and to transfer water through the anode support plate to the membrane. Specifically, the water transport plates have passageways on one side that allow the coolant stream to pass therethrough and separate passageways on its other side that allow the reactant gas streams to pass therethrough. Because the cathode water transport plate is porous, the pores allow the product water to flow from the substrate layer into and through the cathode water transport plate and eventually into the coolant stream. Hence, water escapes from the fuel cell via the coolant stream rather than the reactant passageways, as in U.S. Patent No. 5,641,586. As a result, the fuel cell operates at a lower pressure. Likewise, the pores within the anode water transport plate allow the water to flow from its coolant passageways to the anode support plate. In order to facilitate an efficient flow of water, the fuel cell power plant further includes a means for creating a predetermined pressure differential between the reactant gas streams and the coolant stream such that the pressure of the reactant gas streams is greater than the pressure of the coolant stream.

In another embodiment of the present invention, the water transport plates include interdigitated passageways (i.e., flow channels) in lieu of conventional passageways for the reactant gas streams to pass therethrough. Interdigitated passageways shall mean at least two distinct passageways separated by a dividing wall (i.e., rib) such that the reactant gas stream enters one distinct

passageway (i.e., entry passageway) and exits therother distinct passageway (i.e., exit passageway). In order for the reactant gas stream to migrate from the entry passageway to the exit passageway, the reactant gas stream passes through the anode and cathode support plates, thereby increasing the mass transfer of the reactant gas streams to the anode and cathode support plates. Increasing the quantity of reactant gases that reach the catalysts, in turn, increases the electrical performance of the fuel cell. Hence, utilizing interdigitated flow channels in lieu of conventional flow channels within a porous water transport plate increases the electrical performance of the fuel cell while maintaining an efficient water management system.

In an other embodiment of the present invention, the interdigitated passageways are included within the anode and/or cathode substrate layers in lieu of within the anode and/or cathode water transport plates.

In other embodiments of the present invention, the anode and/or cathode support plates may contain a diffusion layer. If so, it is preferable that me diffusion layer be partially hydrophobic rather than totally hydrophobic because a partially hydrophobic diffusion layer is capable of transferring a larger percentage of liquid water than a totally hydrophobic diffusion layer, such as described in U.S. Patent No. 5,641,586.

In a further embodiment of the present invention, a fuel cell has an anode and/or cathode support plate that includes a hydrophilic substrate layer but does not include a diffusion layer. Removing the anode diffusion layer or reducing its thickness increases the migration of water from the water transport plate to the MEA, thereby ensuring proper moisturizing of the PEM, particularly at high cgrrent densities, which in turn, further improves the electrical efficiency of the fuel cell. Removing the cathode diffusion layer or reducing its thickness reduces the distance through which the oxidant reactant gas must pass before reaching the catalyst, thereby increasing the fuel cell's oxygen utilization characteristics.

In accordance with the invention, a substantially atmospheric, PEM fuel cell achieves a maximum current density of about 1.6 amps per square centimeter, operating with air stochiometry of 2.50 (250%) or less.

The  present  invention  therefore,  provides  a  fuel  cell  power  plant, comprising:

-	a fuel cell comprising an anode support plate comprising a porous

substrate layer having an interdigitated passageway for a fuel reactant

gas stream to enter therein and exit therefrom, a cathode support plate

comprising  a  porous  substrate  layer  having  an  interdigitated

passageway for an oxidant gas stream to enter therein and exit

therefrom, and a membrane electrode assembly disposed between said

support plates,  said membrane electrode  assembly comprising a

polymer electrolyte membrane disposed between two catalysts;

-	a first porous water transport plate adjacent to said cathode support

plate, said first porous water transport plate having a passageway for a

coolant stream to pass therethrough, and an interdigitated passageway

for an oxidant gas stream to enter therein and exit therefrom;

-	a second porous water transport plate adjacent to said anode support

plate, said second porous water transport plate having a passageway

for a coolant stream to pass therethrough, and an interdigitated

passageway for a fuel reactant stream to enter therein and exit

therefrom;

-	means for creating a predetermined pressure differential between said

oxidant gas stream and said coolant stream such that the pressure of

said oxidant gas stream is greater than the pressure of said coolant

stream; and

-	means for creating a predetermined pressure differential between said

fuel reactant gas stream and said coolant stream such that the pressure

of said fuel reactant gas stream is greater than the pressure of said

coolant stream.

The foregoing features and advantages of the present invention will become more apparent in light of the following detailed description of exemplary embodiments thereof as illustrated in the accompanying drawings.

Brief Description of the Drawings

Fig. 1 illustrates a fuel cell power plant that includes a PEM fuel cell and a means for controlling the pressure of the reactant gas streams and the coolant stream.

Fig. 2 is a curve that illustrates the relationship between the pore size and degree of porosity for a hydrophilic substrate layer.

Fig. 3 illustrates the percentage of liquid and gas porosity for a given pore size based upon the curve in Fig. 2.

Fig. 4 illustrates a PEM fuel cell that includes hydrophobic diffusion and substrate layers in both the anode and cathode support plates of the PEM fuel cell.

Fig. 5 illustrates a PEM fuel cell that includes a hydrophobic diffusion layer and a hydrophilic substrate layer in both the anode and cathode support plates of the PEM fuel cell.

Fig. 6 illustrates a PEM fuel cell, that includes a hydrophobic diffusion layer and a hydrophilic substrate layer in the cathode support plate of the PEM fuel cell and only a hydrophilic substrate layer in the anode support plate.

Fig. 7 illustrates a PEM fuel cell that includes only a hydrophilic substrate layer in the anode and cathode support plates of the PEM fuel cell.

Fig. 8 is a graph of the current density versus the cell voltage for various fuel cell configurations illustrated in Table 1.

Fig. 9 is a graph of the fuel cell oxygen utilization versus the cell voltage for various fuel cell configurations illustrated in Table 1.

Fig. 10 is a graph of the current density versus the cell voltage for various fuel cell configurations illustrated in Table 2.

Fig. 11 is a plot of the fuel cell voltage as a function of the pressure differential between the oxidant reactant gas stream and the coolant stream.

Fig. 12 is a planform view of the water transport plate taken along line 12-12 in Fig. 4 wherein the cross section illustrates a plurality of conventional passageways.

Fig. 13 is an alternate embodiment of the PEM fuel cell illustrated in Fig. 4 wherein the fuel cell in Fig. 13 includes water transport plates having interdigitated flow channels.

Fig. 14 is a is a planform view of the water transport plate taken along line 14-14 in Fig. 13 wherein the cross section illustrates a plurality of interdigitated flow channels therein.

Fig. 15 illustrates a PEM fuel cell that includes a hydrophobic diffusion layer and a hydrophilic substrate layer in both the anode and cathode support plates, wherein the hydrophilic substrate layers includes interdigitated flow channels.

Fig. 16 is a comparative graph of the current density versus the cell voltage for various fuel cells having interdigitated and conventional passageways within the water transport plate.

Fig. 17 is a comparative graph of the fuel cell oxygen utilization versus the cell voltage for various fuel cells having interdigitated and conventional passageways within the water transport plate.

Fig. 18 is a plot of the fuel cell voltage as a function of the pressure differential between the oxidant reactant gas stream and the coolant stream for a fuel cell having interdigitated passageways within the water transport plate.

Fig. 19 is a graph of the current density versus the cell voltage for various values of air stochiometry.

Mode(s) for Carrying Out the Invention

Referring to Fig. 1, there is shown a PEM fuel cell power plant 10 that includes a fuel cell 12 and a means for controlling the pressure of a fuel reactant gas stream 22, oxidant reactant gas stream 24 and coolant stream 26. A PEM fuel cell power plant 10 typically comprises a plurality of fuel cells, which are electrically connected in series and referred to as a cell stack assembly.

However, for the purpose of simplicity in explaining"the present invention, the fuel cell power plant 10 only includes one fuel cell 12, but it will be understood that the fuel cell power plant 10 typically comprises a predetermined number of fuel cells 12. Each fuel cell 12 includes an anode support plate 14, a cathode support plate 18 and a membrane electrolyte assembly (MEA) 16 disposed between the anode support plate 14 and the cathode support plate 18. The fuel reactant gas stream 22 supplies the anode support plate 14 with the fuel reactant gas, such as hydrogen from a fuel supply (not shown), and the oxidant reactant gas stream 24 supplies the cathode support plate 18 with oxidant reactant gas. The oxidant reactant gas may be essentially pure oxygen derived from a pressurized oxygen container, or the oxidant reactant gas may be air that is pressurized by a compressor or an air blower. As the reactant gases pass through the fuel cells 12, product water forms in the cathode support plate 18. Also, water in the fuel reactant gas stream 22 passes through the MEA 16 and enters the cathode support plate 18.

A water transport plate 20 serves to remove the water from the cathode support plate 18 and incorporate such water into the coolant stream 26, which is typically comprised of water. The water transport plate 20 also cools the fuel cell 12. Hence the water transport plate 20 is occasionally referred to as a cooler plate. Because the coolant stream 26, fuel reactant gas stream 22 and oxidant reactant gas stream 24 are in fluid communication with each other, it is preferable to manage the water within the PEM fuel cell power plant 10. Examples of water management systems include those illustrated in U.S. Patent Nos. 5,503,944 and 5,700,595, which are both assigned to the assignee of the present invention. Both of these patents rely upon maintaining a positive pressure differential between the reactant gases and the coolant water. Operating the fuel cell power plant 10 such that the pressure of the oxidant reactant gas stream 24 is greater than the pressure of the coolant stream 26 ensures the movement of the product water from the cathode 18 toward the water transport plate 20 and eventually into the coolant stream 26.

More importantly, as set forth in the aforementioned parent application, when a hydrophilic substrate layer is included within the anode support plate 14 and/or cathode support plate 18, it is necessary to operate the fuel cell power plant 10 such that a pressure differential exists between the fuel reactant gas stream 22, oxidant reactant gas stream 24 and coolant gas stream 26 in order to prevent the cathode support plate 18 or anode support plate 14 from flooding. More specifically, the pressure differential establishes a preferred ratio of liquid water or coolant to reactant gas within the hydrophilic substrate. The percentage of liquid to reactant gas is a function of the pore size of the hydrophilic substrate and the pressure differential between the reactant and coolant streams. Each hydrophilic substrate has a predetermined pore size and predetermined porosity. For example, Fig. 2 is a plot of the pore diameter in micrometers (i.e., microns) versus the percentage of the porosity that is provided by pores larger than the plotted pore diameter. This figure illustrates that with the pore diameter less than one micron, the hydrophilic substrate layer was approximately 75% porous. It is preferable, however, that more than half of the available pores be filled with reactant gas rather than liquid. Hence, the porosity of the hydrophilic substrate layer with pores larger than the plotted diameter should be greater than 37.5%.

Fig. 2, was obtained by performing a mercury porosimetery measurement on a hydrophilic substrate layer, such as grade TGP-006 sold by Toray of America and treated with 20 milligrams of tin oxide (SnO2) per gram of substrate to make it wettable. Fig. 2 illustrates the pore size distribution for a hydrophilic substrate layer. In other words, for a given pore diameter, the distance above the curve represents the percentage of porosity due to pores having a pore diameter that is less than the plotted pore diameter, and the distance below the curve represents the percentage of porosity due to pores having a pore diameter that is greater than the plotted pore diameter. For example, referring to Fig. 3, a pore diameter of 12 microns corresponds to a porosity transition of 67%. The porosity due to pores with a diameter greater than 12 microns is about 67%, and the porosity due to pores with a diameter less than 12 microns is about 8%. Therefore, about 89% of the porosity of the substrate is due to pores with a

diameter greater than 12 microns, and about 11% of the porosity is due to pores with a diameter less than 12 microns.

Controlling the pressure differential between the coolant and the reactant gas streams, in turn, controls the percentages of liquid and reactant gas within the hydrophilic substrate because there is a relationship between the pore size and pressure differential. The relationship between the pore size and the pressure differential is determined by the following equation: 

(Equation Removed)  

wherein,

Pg = reactant gas pressure

PI = liquid pressure

y- surface tension

0= contact angle

D = diameter of the largest pore filled with liquid

At a temperature of about 65°C (150°F), the surface tension (y) of water is approximately 65 dyne/cm. Additionally, the contact angle (0) between water and a hydrophilic substrate is about zero. Therefore, at about 65°C (150°F), the difference between the reactant gas pressure (P9) and the liquid pressure (Pi) is equal to about 30/D, wherein the pressures are measured in pounds per square inch (psi) and the diameter (D) of the pore is measured in microns.

If that pressure differential is maintained, then all pores within the hydrophilic substrate having a diameter less than the given pore diameter (D) will contain liquid and all pores within the hydrophilic substrate having a diameter greater than the given pore diameter (D) will contain reactant gas. As mentioned above, for a given pore diameter (D), the distance above the curve represents the percentage of pores that have a pore diameter that is less than the plotted pore diameter, and the distance below the; curve represents the percentage of

pores that have a pore diameter that is greater than'the plotted pore diameter. Hence, operating the fuel cell at the appropriate pressure differential ensures that the distance above the curve represents the percentage of pores that contain liquid, and the distance below the curve represents the percentage of pores that contain reactant gas. For example, as described hereinbefore with respect to Fig. 3, the percentage of pores containing liquid is about 11%, and the percentage of pores containing reactant gas is about 89%. The ratio of coolant to reactant gas within the hydrophilic substrate is, therefore, about 1 to 9. Controlling the pressure of the coolant stream and reactant gas streams ensures that the pores within the hydrophilic substrate contain a greater percentage of oxidant reactant gas than coolant.

If the pressure differential decreases, the percentage of pores filled with water increases. Furthermore, in the absence of a pressure differential between the liquid pressure and the reactant gas pressure, as in U.S. Patent No. 5,641,586, the percentage of pores filled with water will approximate 100%, thereby flooding the cathode. Flooding the cathode will prevent the oxidant reactant gas from reaching the catalyst layers because the majority of pores will be filled with water and the electrical performance will diminish.

The preferred ratio of liquid to reactant gas within the hydrophilic substrate is a function of the relationship between the pore size and the porosity for such pore size for a given hydrophilic substrate. In other words, the preferred percentage of pores tilled with reactant gas and water is dependent upon the shape of the curve illustrated in Fig. 2. Referring to Fig. 2, it is preferable to have a porosity filled with reactant gas equal to or greater than point A. Point A represents the juncture at which the porosity becomes less sensitive to the change in pore size. Although the shape of the curve in Fig. 2 illustrates that at a porosity of about 67%, the porosity becomes less sensitive to the pore size, it is preferable to operate at a porosity such that the number of pores containing reactant gas is greater than the number of pores containing water. This results in a preferable mass transport of the reactants to the catalysts, while also providing a wetted path to move water from the cathode to the water transport plate.

Additionally, creating a pressure differential between the fuel reactant gas stream and the coolant stream allows the water to move from the water transport-plate to the PEM on the anode side of the fuel cell.

As mentioned above, the preferred percentages of pores filled with reactant gas and water is dependent upon the size of the pores within the substrate layer and the pressure differential between the reactant gas streams 22, 24 and the coolant stream. The percentage of pores containing liquid or reactant gas will be controlled by the respective coolant stream 26 and reactant gas 22, 24 streams, wherein the reactant gas streams 22, 24 will typically have a greater pressure than the coolant gas stream 26. Specifically, because the pressure of the reactant gas streams 22, 24 are typically equal to about ambient pressure, the pressure of the coolant stream 26 is less than ambient pressure. Moreover, the pressure differential between the coolant stream 26 and the reactant gas streams 22, 24 will typically be in the range of about 0.5 psi to 5.0 psi. It is even more preferable to maintain a pressure differential range of about 1.0 psi to 3.0 psi, and especially preferable to maintain a pressure differential range of about 2.0 psi to 2.5 psi.

As illustrated in Fig. 1, one such means for maintaining a positive pressure differential between the reactant gas streams 22, 24 and the coolant stream 26 comprises circulating water through the coolant stream 26, which is cooled by a heat exchanger 28 and pressurized by a pump 30. The pump 30 establishes a predetermined coolant water pressure in the coolant stream 26. This pressure may further be regulated by a variable valve 38, which is located in the coolant stream 26 just prior to the water transport plate 20. If the pump 30 is a fixed rate pump, the valve 38 will be useful for varying the coolant pressure in the event that pressure adjustments are necessary. A pressure transducer 44 is disposed downstream of the pump 30 and valve 38. The pressure transducer 44 serves to measure the pressure of the coolant water stream before"it enters the water transport plate 20. The pressure transducer 44, the valve 38 and the pump 30 may be connected to a power plant microprocessor controller 46 via lines 52, 58, and 60, respectively. Coolant stream pressure input from the pressure

transducer 44 will cause the controller to regulate the pump 30 and/or the valve 44 when necessary to achieve a target coolant stream pressure.

The oxidant reactant gas is delivered to the cathode support plate 18 through line 24. The line 24 may contain a variable pressure regulating valve 36 and a downstream pressure transducer 42 which measures the pressure of the oxidant gas stream as it enters the cathode support plate 18. The pressure transducer 42 is connected to the system controller 46 via line 50, and the variable valve 36 is connected to the controller 46 by line 56. When a variable compressor or pump 32 is used to pressurize an oxidant reactant gas stream, appropriate connections may be made with the controller 46. The controller 46 can thus make appropriate corrections in the oxidant reactant pressure when system operating conditions so dictate by varying the valve 36 or the pump/compressor 32.

The fuel reactant is fed into the anode support plate 14 by means of a line 22. The fuel reactant gas will typically be contained in a pressurized container, or in a pressurized fuel conditioning or reforming system (not shown). A variable valve 34 is operable to regulate the pressure of the fuel reactant as it enters the anode support plate 14. The fuel reactant pressure is monitored by a pressure transducer 40, which is connected to the system controller 46 by a line 48. The variable valve 34 is connected to the system controller 46 by a line 54. It is preferable to operate a fuel cell power plant at near ambient pressure because doing so removes the need to compress the air to elevated pressures and permits the use of fans or blowers to move air through the fuel cell, thereby resulting in maximum efficiency. Eliminating use of a compressor within the fuel cell power plant eliminates one source of parasite power, thereby improving the power plant's overall operating efficiency. Although the present invention is not limited to any specific operating condition, a preferred operating pressure for the reactant gases ranges from 15 to 20 psia.

Referring to Fig. 4, there is shown a cross sectional view of the fuel cell 12, which includes an MEA 16, an anode support plate 17 and a cathode support plate 19. The MEA 16 comprises a polymer electrolyte membrane ("PEM") 70,

an anode catalyst 72 and a cathode catalyst 74. The anode catalyst 72 and the cathode catalyst 74 are secured on opposite sides of the PEM 70.

The anode support plate 17 and cathode support plate 19 include hydrophobic diffusion layers 76, 78 and hydrophobic substrate layers 80, 82. The anode diffusion layer 76 is adjacent to a side of the anode catalyst 72, and the anode substrate layer 80 is adjacent to the anode diffusion layer 76 opposite the anode catalyst 72. The anode diffusion layer 76 and the hydrophobic anode substrate layer 80 allow the fuel reactant gas, which passes through the passageway 94 in the water transport plate 84, and the water, which passes through the passageway 96, to reach the anode catalyst 72. The fuel cell 12 also includes a hydrophobic cathode diffusion layer 78 and a hydrophobic cathode substrate layer 82, which allow the oxidant reactant gas passing through the passageway 92 in the water transport plate 86 to reach the cathode catalyst 74. The cathode diffusion layer 78 is adjacent to a side of the cathode catalyst 74, and the cathode substrate layer 82 is adjacent to the cathode diffusion layer 78 opposite the cathode catalyst 74. The hydrophobic cathode diffusion layer 78 and the hydrophobic cathode substrate layer 82 also allow the product water, which forms in the cathode catalyst 74, to migrate toward the water transport plate 86.

The diffusion layers 76, 78 are applied to both the anode and cathode substrate layers 80, 82, within the anode support plate 17 and cathode support plate 19, by procedures well known in the art. A preferable procedure is that which is described in U.S. Patent No. 4,233,181, which is owned by the assignee of the present invention. The diffusion layers 76, 78 are typically constructed of porous conductive layers that are rendered hydrophobic or partially hydrophobic. One such porous conductive layer is a carbon particulate. It is preferable that the carbon particulate have a pore size less than or equal to 4 microns and a porosity equal to or greater than 60%. In order to render the diffusion layer hydrophobic, a hydrophobic polymer is mixed with a porous carbon black layer. The resultant is subsequently heated to about the melting point of the hydrophobic polymer, as is known in the art. Suitable hydrophobic polymer include fluoropolymers, such as, polytetraflouroethylene (PTFE), fluorinated
