Repository: anandvc/allindianpatents

File: patents/217717-a-process-of-producing-a-wear-corrosion-and-water-droplet-erosion-resistant-coatings-and-a-multipoint-fuel-injector-therefor.html
Indian Patents. 217717:"A PROCESS OF PRODUCING A WEAR, CORROSION AND WATER DROPLET EROSION RESISTANT COATINGS AND A MULTIPOINT FUEL INJECTOR THEREFOR"

Indian Patents

Recently Granted Patents

  Recently Published Patents

Title of Invention	"A PROCESS OF PRODUCING A WEAR, CORROSION AND WATER DROPLET EROSION RESISTANT COATINGS AND A MULTIPOINT FUEL INJECTOR THEREFOR"

Abstract	This invention relates to a process of producing a wear corrosion and water droplet resistant coating of metallic carbides and metals as herein defined, comprising the steps of: feeding a carbide/metallic powder in a high-velocity, oxy-fuel spraying chamber and accelerating to velocity more than sonic velocity; - detachably attaching a plurality of multipoint fuel injector to said spraying chamber for injection liquid fuel into spraying chamber; gradual stepping up of a flame temperature in said spraying chamber through injecting of liquid fuel; supplying a compressed oxygen to said chamber to produce a high spraying velocity; feeding said carbide/metallic powder into said high temperature flame for melting and acceleration to a high velocity of 700-800 m/sec or more before being deposited into said component. This invention also relates to an injector to carry out the method of producing wear resistant and water droplet resistant coating comprising a HVOF fuel injector provided with a plurality of precise drilled holes for injecting oxygen, corresponding holes for injecting liquid into the stream of oxygen for automization and a separate hole for injecting hydrogen for ignition.	

Full Text	FIELD OF THE INVENTION

This invention relates to a process of producing wear, corrosion and water droplet erosion resistant coatings and a multipoint fuel injector by making multipoint fuel injection in a high velocity oxy fuel (HVOF) spraying chamber. The invention further relates to a multipoint fuel injector carrying out the method thereof.

BACKGROUND OF THE INVENTION

In recent years, HVOF spraying has been considered an asset to the family of thermal spray processes especially for materials with melting point below 3000 K. It has proven successful, since it shows advantages in density and bond strength making it attractive for many wear and corrosion resistance applications. Its high coating quality results from the use of a hot combination-driven high-speed gas jet for thermal spraying. These coatings have environmental advantages compares to chemically/electrochemically formed coatings.

Tungsten carbide and MCrAlY powders are widely used in the HVOF spraying system. These are used to produce dense, high hardness and excellent wear resistance coatings generally to combat (he erosion and corrosion at high as high as well as room temperature. In applications where abrasive or erosive wear resistance is of primary importance, WC-Co with and without nickel or chrome is used. WC-Co-Cr powders are preferred when high corrosion resistance at room temperature is needed. MCrAlY powder are preferred when high corrosion resistance at elevated temperature is needed.

The abrasive and erosive wear resistance depends upon oxides, pores and the phase transformation occurring during spraying. High velocity oxy fuel sprayed coatings are commonly applied by HP /HVOF JP-5000, DS-100,

Met jet II, OSU, Diamond jet and Praxair 2000 HVAF systems. These systems are based on liquid as well as gaseous fuel and oxygen/air, The liquid fuel injection system has limited number or injection points maximum two or three. This limitation is due to complexity involved in drilling of the small size fuel injection ports.

There are several systems all over the world of providing HVOF coating. The HVOF coatings are generally based on the combustion of liquid fuel such as kerosene and gaseous fuel such as hydrogen, propane or natural gas and oxygen. These system especially liquid based are having limited injection points. The main disadvantage of the present system is that the atomization is not proper and hence the combination leaving carbon in the flame, which in turn leads to formation of unwanted metallic carbide in the sprayed coatings causing spalling of protective coatings.

Another disadvantage of the present system is that unwanted carbon and oxygen comes in the coating, which deteriorates the coating properties further. Another disadvantage of the present system is that coatings lacks wear and high temperature corrosion resistance due to unwanted impurities in the surface coatings.

The fuel injector are used in HVOF system for injecting liquid fuel and thereby producing thermal energy. This thermal energy is converted into kinetic energy and thereby providing both heat and kinetic energy which is required for proper melting and accelerating the powders for quality coatings. The injection in HVOF system atomizes the fuel. In presence of oxygen, the fuel such as kerosene and gasoline get burnt. At present, these injectors are having two and three injection points which do not atomizes fuel up to the degree required for complete combustion. The Indian

aviation fuel is generally used in these injections. Indian  

fuel being rich in aromatics, do not suffciently burn as it is not atomizing properly, giving rise to excessive carbon. The excessive carbon enhances the changes of heat transfer characteristics as it takes away the combustion heat and put the load on the chilling system.

Coating powders generally used in HVOF are WC+Co, Cr3C2+NiCr, WC+Cr3C2+NiCr, WC+Co+Cr, MCrAlY, CoCrAIY, CoNiCrAlY, CoCrNiAl+ ReY and CoCrNiAl+TaY.

It is therefore an object of the present invention to propose a method of producing a wear and corrosion and droplet erosion resistant coatings applicable generally to turbines, boilers, textile, steel and paper mills.

Another object of the present invention is to propose a method of producing a wear and corrosion resistant coatings which are dense, oxide free and have limited voids.

Yet another object of the present invention is to propose a method which improves HVOF spraying system by providing a multipoint fuel injector for injecting liquid fuel and thereby producing a thermal energy which is converted into a kinetic energy resulting in proper melting and accelerating the powders to produce a wear and corrosion resistant coatings.

A further object of the invention is to propose a multipoint fuel injector for multipoint fuel injection in a high velocity oxy fuel (HVOF) spraying chamber to produce a wear and corrosion resistant coatings.

Yet a further object of the invention is to propose a multipoint fuel injector which achieves improved atomization of liquid fuel to produce a wear and corrosion resistant coatings.

SUMMARY OF THE INVENTION

In accordance with a first aspect of the present invention, there is provided a method of producing wear and corrosion resistant coatings. The method comprises the steps of detachably attaching a plurality of multipoint fuel injectors to said spraying chamber for injecting liquid fuel into said chamber; gradual stepping up a flame temperature in said chamber through said injecting of liquid fuels; supplying compressed O2 to said chamber to produce a high spraying velocity; feeding continually a carbide/metallic powder into said high temperature flame for melting and acceleration to a high velocity before being deposited.

In accordance with a second aspect of the present invention, there is provided a multipoint fuel injector implementing the method comprising a HVOF fuel injector provided with a plurality of precise holes with diameter 0.2 mm and below.

BRIFE DESCRIPTION OF THE ACCOMPANYING FIGURES

Fig.l - Shows a conventional HVOF fuel injector,

Fig 2 - Shows a multipoint fuel injector having precise laser drilled holes for improved Atomization of fuel according to the present invention.

DETAILED DESCRIPTION OF THE PRESENT INVENTION

HVOF process involves nominal temperature of the order of 3000°C and velocities more than mach 8. The method provides carbide/boride/metallic coatings to combat the wear due to silt laden water in hydro turbine and high temperature corrosion erosive wear of steam and gas turbines components. Fig.l gives the conventional fuel injector in which fuel enters only at limited injection points (not more than three) thereby do not atomise properly. Figure 2 gives the new injector, which atomizes the fuel in a very precise and controlled way. In the present invention the multipoints injection is achieved through a plurality of precise holes less than 0.2mm dia which were drilled by laser drilling.

In this improved HVOF thermal spraying method, a medium flame temperature up to 3000°C and a high velocity more than 2500 m/sec are produced. When a carbide/metallic powder is fed in this flame the powder is partially melted and accelerated to high velocity being more than 700 to 800 m/sec and is then deposited on the component.

Due to this moderate temperature and very high kinetic energy of the flame, powders do not disintegrates and produces coatings of having higher density and better properties especially abrasion, erosion and metal to metal wear resistance.

Drilling of holes in the multipoint injectors is either done by mechanical drilling or by stem drilling. In stem drilling the electrolyte is fed through a small acid resistant tube (usually titanium) which is insulated over its entire length except at the drilling end. The tube or electrode is carefully straightened and guided into the workpiece material. Normally a two or three-tire plastic guide block forms part of the drilling fixture. The voltage, between 6 and 20 volts, applied to the electrode causes anodic dissolution of the positive metal ions to take place in the gap between electrode and workpiece. This voltage is periodically reversed to prevent the building up of undissolved metal ion on the electrode. The electrode returns via a narrow gap between the tube insulation and the hole wall. Electrodes of required size and shape is used. The electrolyte flow through the tubes is closely monitored and controlled to prevent electrode vibration and ensure sufficient flow. The voltage applied to the electrode is accurately regulated. Shaped or round holes including turbulators can be drilled, with depth to diameter ratio 300:1. The electrolyte is chosen on the basis of the workpiece material and is generally either 10 to 20%. Sulphuric Acid (H2S04) or 15 to 30% Nitric Acid (HNO3). However, for drilling smaller dia holes of size 0.2 mm or less, the present invention adapted a NdYAG Laser of capacity 3KW with an adequate focal length, the drilling parameters having been optimized.

We Claim:

i A process of producing wear, corrosion and water droplet erosion resisting coating of metallic carbides and metals as herein defined, comprising the steps of:

- feeding a carbide/metallic powder in a high-velocity, oxy-fuel spraying chamber and accelerating to velocity more than sonic velocity;

detachably attaching a plurality of multipoint fuel injector to said spraying chamber for injection liquid fuel into spraying chamber;

gradual stepping up of a flame temperature in said spraying chamber through injecting of liquid fuel;

supplying a compressed oxygen to said chamber to produce a high spraying velocity;

feeding said carbide/metallic powder into said high temperature flame for melting and acceleration to a high velocity of 700-800 m/sec or more before being deposited into said component.

2. The process as claimed in claim 1, wherein said gradual stepping up of flame temperature is carried through atomization of fuel sprayed though a plurality of drilled body of said injectors.

3. The process as claimed in claim 1, wherein in said acceleration of said carbide/metallic power comprises acceleration to a velocity of 700-800 m/sec for deposition on the surface of said component 1o be coated.

4.	The process as claimed in claim 1, wherein said flame temperature is increased through fuel injection upto 3000°C.

5.	The process as claimed in claim 1, wherein said high spraying velocity generated through Combustion of compressed oxygen and fuel is above 2500 m/sec.

b. The process as claimed in claim 3, wherein plurality of multipoint in the fuel injector is carried out by laser drilling, the laser having capacity upto 3KW with an adequate focal length.

7.	A multipoint fuel injector implementing the process as claimed in claim 1,

8.	The process as claimed in claim 8, wherein diameter of said plurality of holes range from 0.2mm and below.

Documents:

				56-del-2004-abstract.pdf

				56-del-2004-claims.pdf

				56-del-2004-complete specification (granted).pdf

				56-del-2004-correspondence-others.pdf

				56-del-2004-correspondence-po.pdf

				56-del-2004-description (complete).pdf

				56-del-2004-drawings.pdf

				56-del-2004-form-1.pdf

				56-del-2004-form-19.pdf

				56-del-2004-form-2.pdf

				56-del-2004-form-3.pdf

				56-del-2004-gpa.pdf

« Previous Patent

Next Patent »

Patent Number	217717	

Indian Patent Application Number	56/DEL/2004	

PG Journal Number	37/2008	

Publication Date	12-Sep-2008	

Grant Date	28-Mar-2008	

Date of Filing	13-Jan-2004	

Name of Patentee	BHARAT HEAVY ELECTRICALS LTD.	

Applicant Address	BHEL HOUSE, SIRI FORT, NEW DELHI-110 049, INDIA.	

Inventors:

#	Inventor's Name	Inventor's Address	

1	JOSHI PANKAJ	C/O. BHARAT HEAVY ELECTRICALS LTD. BHEL HOUSE, SIRI FORT, NEW DELHI-110049, INDIA.	

2	MANN BALBIR SINGH	C/O. BHARAT HEAVY ELECTRICALS LTD. BHEL HOUSE, SIRI FORT, NEW DELHI-110049, INDIA.	

3	ARYA VIVEK	C/O. BHARAT HEAVY ELECTRICALS LTD. BHEL HOUSE, SIRI FORT, NEW DELHI-110049, INDIA.	

PCT International Classification Number	C23C	

PCT International Application Number	N/A	

PCT International Filing date		

PCT Conventions:

#	PCT Application Number	Date of Convention	Priority Country	

1			NA	

© All Indian Patents, 2013-2021.

  Patent data available in the public domain from Indian Patents Office, Department of Industrial Policy and Promotions, Ministry of Commerce and Industry, Government of India.

File: patents/217722-a-process-to-recover-oil-and-bleaching-earth-from-spent-bleaching-earth.html
Indian Patents. 217722:"A PROCESS TO RECOVER OIL AND BLEACHING EARTH FROM SPENT BLEACHING EARTH"

Indian Patents

Recently Granted Patents

  Recently Published Patents

Title of Invention	"A PROCESS TO RECOVER OIL AND BLEACHING EARTH FROM SPENT BLEACHING EARTH"

Abstract	a process to recover oil and bleaching earth from spent bleaching earth obtained from vegetable oil refining process characterized in that the process comprises: i) treating the sli~nt bleaching earth with a solvent selected from a group consisting of toluene, acetone, xylene, isopropyl alcohol or n-hexane at a temperature between 350C to 500C to form a slurry; ii) separating the solids from liquid in the slurry formed in step (i) by (A) separating the mixture of solids and liquid into a first solid fraction and a first liquid fraction; (B) treating the first solid fraction from step (A) with the same solvent used in step (i) to form a second mixture of solids and liquid; and (C) separating the second mixture of solids and liquid into a second solid fraction and a second liquid fraction; iii) extracting vegetable oil from at least one of the liquid fractions obtained in step (ii).	

Full Text	FIELD OF INVENTION

The present invention relates to a process of recovery of oil and bleaching earth from spent bleached earth. More particularly the invention relates to the recovery of palm oil from spent bleached earth or clay.

BACKGROUND ART

Spent bleaching earth is a solid waste material generated as part of the refining process in the vegetable oil industry worldwide. A typical vegetable oil refining process involved pretreatment of crude vegetable oil such as palm oil with phosphoric acid, followed by bleaching deodorization. The purifying treatment is designed to remove undesired free fatty acids, phophatides, glycerides, sterols, tocopherols, resinous and mucilaginous materials from the crude palm oil. Bleaching is done solely to reduce the colour of the oil and is done using bleaching earth or clay. This process is followed by deodorization, which is intended primarily for the removal of traces of constituents that give rise to flavours and odors.

The most common adsorbent used for bleaching is the bleaching earth or clay. Naturally occurring bleaching earth is bentonite or montmorillonite clay which when acid activated with sulfuric acid increases adsorption capacity. After the treatment of crude oil with phosphoric acid, the oil is treated with bleaching earth, which adsorbs the impurities. Subsequently the treated oil is separated from the bleaching earth by filtration mostly in batches. The spent bleaching thus separated from the oil contains gums and impurities along with significant amount of oil.

It is not economical to recover the oil from the spent bleaching earth due to the small amounts of bleaching for individual oil refinenes. In some countries it is generally a practice to dispose of the spent bleaching earth in landfills where else in some other countries it is treated as hazardous and is disposed off accordingly as hazardous waste.

In countries or regions where the palm oil industry is very large there is large amount of spent bleaching earth generated in the refining of crude palm oil process. Thus there is a need for a process to recover the oil in the spent bleaching earth in an economical manner before disposing of the spent bleached earth.

SUMMARY OF THE INVENTION

The invention discloses a process to recover oil from spent bleaching earth recovered from vegetable oil refining process. Although the example described in this invention refers to palm oil, the technology can equally be used in the extraction of other vegetable oil from spent bleaching earth used in the refinery process of other vegetable oils, such as soyabean oil, peanut oil, sunflower oil, etc. The process involves three sub-processes compnsing of reacting the spent bleaching earth with a solvent selected from a group consisting of toluene, acetone, xylene, isopropyl alcohol or n-hexane at a temperature between 35oC to 5000; separating the solids and liquid from slurry formed in the previous step; and extracting oil from the liquid fraction obtained in the previous step. The separation of the solids and the liquid from slurry can be formed in two steps. The slurry mixture of solids and Hquid is first separated into a solid fraction and a liquid fraction. The solid fraction so separated still contains a significant portion of oil. Therefore the solid fraction is reacted with some solvent. The next slurry of solids and liquids is again separated into a solid fraction and a liquid fraction.

More particularly the invention descnbed a process where spent bleaching earth from crude palm oil refinery process is reacted with n-hexane at a temperature between 35oC to 5000 in an agitated reactor for about 15 to 45 minutes. The reaction in the agitated reactor allows the dissolution of oil into the solvent The slurry concentration in the agitator iS maintained between 5% to 50% weight The slurry thus formed is led to gravity settlers having plates for settling of solids.

The thicker slurry from the settlers is then introduced to vacuum belt filter for separation of the clay/bleaching earth and miscelle. Alternatively the slurry from the agitator reactor can be filtered in porou.s metal filters in two stages to improve efficiency About 30% to 35% by weight of slurry from agitator is fed to the porous metal filter to get a clear filtrate and a cake with 70% to 75% dryness. This separated cake is ten remixed with fresh and/or recycled hexane to recover further absorbed oil from the cake in another agitator reactor. The slurry from this agitator is then again separated in another porous metal filter to obtain deciled bleaching earth with about 3% to 5% oil content.

The filtrate or the miscella from the settlers/porous metal filters is than distilled in a listillation plant, which is a combination of rising film and fall film evaporators. The n-hexane disblled off is condensed in condensers and recycled back for processes. The extracted oil is urther sent to refining to remove free fatty acids (FFA) in a normal deodorizer system. The

spent bleaching earth after removal of significant portion of the oil is the desolventized in a loop system using steam to recover left over solvent. This process condition is maintained between 800C to 110OC to ensure complete removal of solvent before being fed to the incinerator system.

The present invention relates to a process to recover oil and bleaching earth from spent bleaching earth obtained from vegetable oil refining process characterized in that the process comprises: i) treating the spent bleaching earth with a solvent selected from a group consisting of toluene, acetone, xylene, isopropyl alcohol or n~ hexane at a temperature between 350C to 500C to form a slurry; ii) separating the solids from liquid in the slurry formed in step (i) by (A) separating the mixture of solids and liquid into a first solid fraction and a first liquid fraction; (B) treating the first solid fraction from step (A) with the same solvent used in step (i) to form a second mixture of solids and liquid; and (C) separating the second mixture of solids and liquid into a second solid fraction and a second liquid fraction; iii) extracting vegetable oil from at least one of the liquid fractions obtained in step (ii).

DEATILED DESCRIPTON OF DRAWINGS

The invention Will now be described in detail by reference to preferred embodiments by way of example only and to the following drawings in which: -

Figure 1 shows a block diagram of a process according to the present invention

Figure 2 shows a flow diagram of an extraction plant

DETAILED DESCRIPTION OF THE INVENTION

A preferred embodiment of the invention will now be described with reference to Figures 1 and 2.

The commercial process for the recovery of oil from spent bleaching earth includes reacting spent bleaching earth such as bentonite or montmorillonite clay with solvents such as acetone, tuolene, xylene, sopropyl alcohol or n-hexane at a temperature range between 35CC to 5O0C in an agitated reactor for about 15 to 45 minutes. It is preferred that n-hexane be used as the solvent and the operating temperature is 45~C and the reaction time within the agitated reactor vessel (10) is 30 minutes. The reaction in the agitated reactor vessel (10) allows the dissolution of oil in the bleaching earth into the solvent. Typically the slurry concentration in the agitator vessel (10) is maintained between 5% to 50% by weight ideally between 30% to 35% ww. This level in the agitator vessel (12) is maintained by re-circulation of part of the slurry. The slurry thus formed is led to gravity seWers (12) having plates for settling of solids. Thus the solids are separated from the miscella (solution of oil in solvent). The settlers (12) are operated with controlled feed rates to suit individual capacity and to ensure that the overflow is clear of solids and to ensure that the underfiow is about 45% to 65% solids by weight The operating conditions may vary from time to time depending on the solids characteristics. Hence the gravity settlers (12) need to be drained from time to time.

The thicker slurry from the gravity settlers (12) is then led to a vacuum belt filter (14) for separation of the clay/bleaching earth and the miscella. This vacuum belt filters can be used in combination with gravity type settlers. Alternatively the said settlers and belt filters can be

replaced by the use of static porous metal filters under pressures of 1 to 4 bars. Preferably the filtration can be done using the static porous metal filters in two stages to improve efficiency About 30% to 35% by weight of slurry from agitator is fed to the porous metal filters to obtain a clear fllb~ate and a cake of about 70% to 75% dryness. This separated cake is then remixed with fresh and/or recycled hexane to recover further adsorbed or remaining oil from the cake in another agitated reactors vessel. The slurry from this agitator is then again separated in another porous metal filter to obtain deojled bleaching earth with about 3% to 5% oil content

The filtrate or the miscella from the settlers/vacuum belt filter/porous metal filters is then distilled in a distillation plant, which is a combination of rising hIm and falling film evaporators. The hexane, which is distilled off is condensed in condensers and recycled back for process. The extracted oil is sent for refining to remove the free fatty acids (FFA) in a normal deodorizer system. The spent bleaching earth after removal of significant portion or oil is then desolventised in a loop system, using steam to recover leftover solvent The process conditioners are maintained between 800C to 11000 to ensure complete removal of solvent The resultant bleached earth cake is disposed off.

It is environmentally safe enough to be disposed in landfills. In another aspect the resultant bleached earth (the deoiled bleached earth) is used as fuel in the incinerator system in the plan itself. The organic content remaining in the deoiled bleached earth is burnt off leaving anhydrous clay as residue. The anhydrous clay is advantageously used as raw material in other industries, such as the cement manufacturing industry.

The inventors carried out research trials to identify other suitable solvents that can be used commercially in the extraction of the maximum percentage of oil from the spent bleaching earth (SBE) whilst at the same time without deteriorating final oil quality. SBE was mixed with selected solvent to make 35% solid concentration in slurry form. The slurry was agitated using a magnetic stirrer for 15 minutes at 400C to 4500. After 15 minutes. the slurry was filtered in which the cake of 75% dryness was separated from the clear filtrate The percentage oil in the filtrate was analyzed whereas the cake was kept for second stage washing.

In the second stage extraction, sufficient amount of the same solvent as used in the first stage extraction was added into the wet cake from the first stage washing to provide 35% solid concentration The temperature and time of mixing was maintained the same as in the first stage. The slurry was then filtered. The filtrate and wet cake were analyzed for oil content

The above described procedure was repeated using same lot and quantity of SBE but with different solvent

The result of the analysis is given below in Table 1.

Tablel

(Table Removed)

From the analysis results as shown in Table 1, it is evident that the best solvent to extract maximum oil from SBE in decreasing order is: -

Acetone ' Tuolene > IPA' Hexane.

Howeverm t soffi eandoilco hebestsolventwasstillproduced byusinq hexane. Oil quality (colour) in decreasing order is

Hexane Tuolene> IPA> Acetone.

The research findings show that hexane is still the most suitable solvent to use in extracting oil from SBE.

The inventors have found that the use of porous metal filters as compared to vacuum belt filter produces better efficiency of extraction of oil from SBE.

The palm oil extracted from SBE utillzing the method described above yields a retined, degummed and deodorized oil with the typical specifications as shown in Table 2.

(Table Removed)

The fatty acid distillate extracted from SBE utilizing the method described above yields a distillate with the specifications as shown in Table 3.

Table 3

industrial Grade Palm Oil (lGPO) is a Refined, Degumowd and Deodorized Oil

(Table Removed)

We Claim:

1.	A process to recover oil and bleaching earth from spent bleaching earth, obtained from vegetable oil refining, characterized in that the said process includes the steps of:

(i)	treating the spent bleaching earth with a solvent, selected from the group consisting of toluene, acetone, xylene, isopropyl alcohol and nhexane, at a temperature between 350C to 500C for a period of 15 to 45 minutes to form a slurry with a spent bleaching earth to solvent ratio of 5% to 50% by weight;

(ii)	separating the solids from liquid in the said slurry by

-	introducing the said slurry to a filter, 30% to 35% by weight at a time, for at least one stage of filtration to obtain a clear filtrate and a cake of about 70% to 75% dryness;

(iii) extracting oil from the said filtrate.

2.	A process as claimed in claim 1 wherein extracting oil from the said filtrate is conducted by distilling the filtrate to separate the solvent used and the oil.

3.	A process as claimed in claim 1 wherein the oil obtained from step (iii) is subjected to refining for removal of free fatty acids.

4.	A process as claimed in claim I wherein the cake obtained from step (ii) is subjected to a de-solventising process comprising steam treatment to recover left over solvent and deoiled bleaching earth.

5.	A process as claimed in claim 4 wherein the said steam treatment is conducted at a temperature of about 800C to 1 100C.

6.	A process as claimed in any of the preceding claims wherein the solvent used is n—hexane.

7.	A process as claimed in any of the preceding claims wherein the spent bleaching earth is obtained from palm oil refining.

8 A process to recover oil and bleaching earth from spent bleaching earth, obtained from vegetable oil refining substantially as herein described with reference to and as illustrated in the accompanying drawings. 

Documents:

				1344-del-2003-abstract.pdf

				1344-del-2003-assignment.pdf

				1344-del-2003-claims.pdf

				1344-del-2003-complete specification (granted).pdf

				1344-del-2003-correspondence-others.pdf

				1344-del-2003-correspondence-po.pdf

				1344-del-2003-description (complete).pdf

				1344-del-2003-drawings.pdf

				1344-del-2003-form-1.pdf

				1344-del-2003-form-18.pdf

				1344-del-2003-form-2.pdf

				1344-del-2003-form-3.pdf

				1344-del-2003-form-5.pdf

				1344-del-2003-form-6.pdf

				1344-del-2003-gpa.pdf

				1344-del-2003-petition-138.pdf

« Previous Patent

Next Patent »

Patent Number	217722	

Indian Patent Application Number	1344/DEL/2003	

PG Journal Number	38/2008	

Publication Date	19-Sep-2008	

Grant Date	28-Mar-2008	

Date of Filing	30-Oct-2003	

Name of Patentee	ECOPROCESSORS INTERNATIONAL LIMITED,	

Applicant Address	65 CHULIA STREET, OCBC CENTRE, SINGAPORE 049513,	

Inventors:

#	Inventor's Name	Inventor's Address	

1	LETCHUMANAN NARAYANAN	C/O KEWALRAM OIL SDN BHD LOT 303 JALAN PEKELILING, PASIR GUDANG INDUSTRIAL ESTATE, 81707 PASIR GUDANG, JOHAR MALAYSIA.	

2	NARAIN GIRDHAR CHANDRAI	28 LEONIE HILL, #04-30 LEONIE TOWER, SINGAPORE 239277.	

3	SANTOSH GAJANAN BURDE	C/O KEWAL RAM OILS SDN BHD, LOT 303 JALAN PEKELILING, PASIR GUDANG INDUSTRIAL ESTATE, 81707 PASIR GUDANG, JOHAR MALAYSIA.	

PCT International Classification Number	E21B 33/035	

PCT International Application Number	N/A	

PCT International Filing date		

PCT Conventions:

#	PCT Application Number	Date of Convention	Priority Country	

1			NA	

© All Indian Patents, 2013-2021.

  Patent data available in the public domain from Indian Patents Office, Department of Industrial Policy and Promotions, Ministry of Commerce and Industry, Government of India.

File: patents/217723-process-for-developing-and-selecting-effective-polymerisation-catalysts.html
Indian Patents. 217723:"PROCESS FOR DEVELOPING AND SELECTING EFFECTIVE POLYMERISATION CATALYSTS"

Indian Patents

Recently Granted Patents

  Recently Published Patents

Title of Invention	"PROCESS FOR DEVELOPING AND SELECTING EFFECTIVE POLYMERISATION CATALYSTS"

Abstract	Process for selecting at least one combination among the possible combinations from a group of polymerization catalysts and from a group of sets of polymerization conditions according to the targeted values of one or more properties Pi of the resulting polymers, which process is characterized in that, for each combination, each polymer is subjected to analysis by gas chromatographic pyrolysis and, from the results of the analysis, at least one property Pi of the polymer is evaluated by virtue of correlations drawn up beforehand between the property or properties Pi of the polymers and the results of the analysis of the said polymer by gas chromatographic pyrolysis and, in that the combination or combinations corresponding to the desired val...	

Full Text	The field of the present invention is research and development, in particular the development of polymerization catalysts. More specifically, it extends from the synthesis of the polymerization catalysts to the analysis of the polymers, passing through their manufacture from the said catalysts.

The present invention relates to a process and to a device for developing polymerization catalysts by directly evaluating the properties of the polymers manufactured from the said catalysts. The present invention makes it possible to rapidly explore a large number of development routes by a systematic approach to the synthesis of the said catalysts, to their uses in the manufacture of polymers and to the method of analysis of the said polymers.

, The development of polymerization catalysts is a laborious process which consists in synthesizing a large number of potentially catalytic components and in subsequently selecting according to the catalytic activity.

This process, which has been used for a long time, has resulted in the creation of a large number of polymerization catalysts. Also, the advancement in and the miniaturization of robotic techniques make it possible to automate the synthesis of catalysts in order to treat a greater number of samples in a minimum time. New tools are therefore employed in order to allow the development of novel catalysts in a more efficient, economic and systematic way.

Patent Application WO 98/03521 discloses a combinatorial synthesis method for the selection and characterization of a group of polymerization catalysts, the said selection being carried out according to characteristics specific to the catalysts. Although this method exhibits obvious improvements in terms of efficiency, of

this method exhibits obvious improvements in terms of efficiency, of reproducibility and of speed, it does not, however, make it possible to easily evaluate the properties and the performance of the targeted final polymer.

The properties directly measured on a polymerization catalyst only allow a first evaluation of the performance of the catalyst and of the resulting polymer. A catalyst which is only selected according to its intrinsic properties is not necessarily suited to all polymerization conditions. In order to perform a better evaluation of the polymerization catalysts, it is important to take into account the polymerization conditions and to directly measure the properties of the polymer resulting from the polymerization in the presence of the said catalysts.

On the one hand, taking into account the polymerization conditions necessarily involves having to carry out polymerizations from a selection of catalysts. The use of catalysts in laboratory polymerization reactors is very often a lengthy and tedious process.

On the other hand, in order to carry out the evaluation of the essential properties of the polymers resulting from the polymerization in the presence of the above mentioned catalysts, it is necessary to resort to a number of analytical means. These means generally only allow a partial characterization and their use is subject to various restrictions. These restrictions may be related to the amount of sample of polymer, to their preparation and to the duration of the analysis.

These restrictions, related, on the one hand, to the use of the catalysts in laboratory reactors and, on the other hand, to the evaluation of the essential properties of the polymers resulting from the polymerization in (he presence of the said catalysts, very often result in prohibitory catalytic research costs.

It has been found, in the context of the present invention, to combine the combinatorial synthesis technique with a combinatorial polymerization, allowing the use not only of different catalysts but also of different polymerization conditions. Such a process can only be advantageous if it is used in combination with a means of characterization which can, on the one hand, be automated without penalizing the rate of production of the polymer samples treated and, on the other hand, can make possible the calculation of essential properties of the polymer.

The subject-matter of the present invention is a process for selecting at least one

combination among the possible combinations from a group of polymerization catalysts and from a group of sets of polymerization conditions according to the targeted values of one or more properties Pi of the resulting polymers, which process is characterized in that, for each combination, each polymer is subjected to analysis by gas chromatographic pyrolysis and, from the results of the analysis, at least one property Pi of the polymer is evaluated by virtue of correlations drawn up beforehand between the property or properties Pi of the polymers and the results of the analysis of the said polymer by gas chromatographic pyrolysis, and in that the combination or combinations corresponding to the desired value of the property or properties Pi is/are selected.

The process comprises, for example, the following stages :

i)	synthetizing a group of polymerization catalysts,

ii)  manufacturing a group of polymers by combination from the group of

polymerization catalysts and from the group of the sets of polymerization

conditions,

iii)  isolating a portion or all of each polymer, iv)  analysing the said polymers by gas chromatographic pyrolysis, comprising:

thermal decomposition of the polymers, passing the resulting pyrolysis gases into

one or more gas chromatography columns and digital acquisition of the

pyrograrns, v)  evaluating, from the pyrograrns, at least one property Pi of the polymer by virtue

of correlations drawn up beforehand between the property or properties Pi of the

polymers and pyrograrns of the said polymers, and vi)  selecting at least one combination among the combinations prepared from the

group of the polymerization catalysts and from the group of the sets of

polymerization conditions, by comparison of the properties Pi with their targeted

values.

According to the present invent'on, the term "polymerization catalyst" is understood to mean any catalyst having one or more catalytic components, comprising, for example, a catalyst in combination with a cocatalyst, capable of polymerizing a monomer or copolymerizing a monomer with at least one comonomer. The catalyst can take part in both homogeneous polymerization catalysis and of heterogeneous polymerization catalysis. Thus, the catalyst can be employed in the solid or liquid form or

in solution in the polymerization medium. It can be used as is or supported on a solid, such as a metal oxide or a refractory oxide. It can also be used in the form of a prepolymer, that is to say of a catalyst which has been subjected to a preliminary stage of polymerization of one or more monomers which are identical to or different from that of the subsequent main polymerization.

The catalyst can be a compound which generates free radicals, such as a peroxide, a hydroperoxide or a persalt, in particular an organic version, or an azo compound, for example benzoyl peroxide, dicumyl peroxide, chlorobenzoyl peroxide, tert-butyl perbenzoate, lauroyl peroxide or azobisisobutyronitrile, or sodium or potassium persulphate. Such a catalyst takes part in a radical polymerization, such as, for example, an alkene polymerization, such as ethylene, or a vinyl polymerization, such as a polymerization of vinyl chloride or of an acrylic ester or of acrylonitrile or of an aromatic vinyl compound, for example styrene or a-methylstyrene.

The catalyst can be a cationic catalyst, for example formed by the addition of an acid compound to an alkene. The acid compound can be sulphuric acid, hydrofluoric acid, aluminium chloride or boron trifluoride, in particular a catalyst of Friedel-Crafts type. The alkene can carry an electron-donating group, so that the intermediate cation

formed is sufficiently stable to allow the polymerization to progress. Such a catalyst is

involved, for example, in the polymerization of isobutene.

The catalyst can also be an anionic catalyst, for example a powerful nucleophilic

reagent, which, for example added to an alkene, gives a carbanion. An anionic catalyst

can be an organometallic compound, such as n-butyllithium. Such a catalyst is involved,

for example, in the polymerization of isoprene.

The catalyst can also be a catalyst of Ziegler-Natta type comprising a catalyst

proper, based on a transition metal, such as a halide of a transition metal, for example a

titanium or vanadium or zirconium chloride, in combination with a cocatalyst, such as an

organometallic compound, for example an organoaluminium.

The catalyst can be in particular a metallocene, especially of a transition metal,

such as zirconium, hafnium, titanium or chromium

The catalyst can also be a chromium oxide compound supported on a refractor}'

oxide which is thermally activated, such as a catalyst of Phillips type. Such a catalyst is

involved in the olefin polymerization, such as ethylene or propylene or a butene.

According to the present invention, each component of the group of the polymerization catalysts can be distinguished by its method of synthesis. By way of example, the methods of synthesis can be distinguished by the nature, the amount and the flow rates of the reactants or additives. They can also be distinguished, for example, by the physical parameters of the synthesis, such as the temperature or the pressure. This results in polymerization catalysts which can differ in their compositions, their types (homogeneous or heterogeneous), their forms (solid, liquid, in solution in the polymerization medium, and the like) and their physical, chemical or physicochemical properties. The said catalysts can optionally also differ, inter alia, in the nature and the concentration of the cocatalyst used, the type of support, the type of coating, the presence or absence of a prepolymerization and the degree of progression and the nature of the (co)monomers of the said prepolymerization and the method of activation.

According to the present invention, a group of polymerization catalysts is synthesized. This operation can be carried out by any known laboratory or industrial method. This operation is preferably carried out by combinatorial synthesis methods which make it possible to rapidly manufacture a large number of catalysts by virtue of appropriate automation and miniaturization of the equipment used.

According to the present invention, it is possible to characterize the catalysts obtained by synthesis. This characterization can be carried out by methods chosen from gas chrornatography, differential calorimetry, scanning thermal microscopy or any rheological method.

According to the present invention, the term "sets of polymerization conditions" is understood to mean categories of conditions necessary for carrying out a polymerization. The reaction medium, the method of stirring, the reactants, the additives and all the physical quantities which can be controlled within the polymerization reactor can be chosen, for example, in order to constitute a set of polymerization conditions.

The reaction medium can be a liquid phase comprising hydrocarbons, for example a solvent, or else a liquid phase composed of the monomer or the manufactured polymer in the molten state. The reaction medium can also be a gas comprising, for example, the (co)monomers and inert gases. The inert gases can be alkanes, such as pentane, nitrogen or a mixture of nitrogen and alkanes. The method of stirring can be chosen from any known stirring technique. It can be, for example, internal stirring by a mechanical stirrer

or external stirring, such as by movement or vibration of the reactors or of the solid structure supporting them, for example ultrasound vibration. It can also be stirring by bubbling or fluidization. The polymerization reactants can be monomers, comonomers or chemical chain-termination compounds. The additives can be any compound which has an impact on the properties of the polymer when it is added during the polymerization, such as chemical activators or crosslinking agents. The physical quantities which can be controlled within the polymerization reactor can be the temperature, the pressure, the concentrations, the composition and the flow rates of the compounds of the reaction medium.

According to the present invention, a group of polymers is manufactured by combination from the group of polymerization catalysts and from the group of the sets of polymerization conditions. The term "combination" is understood to mean bringing a polymerization catalyst into contact with at least one monomer while using a set of polymerization conditions. This operation is preferably carried out by methods which make it possible to rapidly manufacture a large number of polymers by virtue of appropriate automation and miniaturization of the equipment used. The group of catalysts is preferably obtained from a combinatorial synthesis method, which makes it possible to have an automated process comprising, on the one hand, the synthesis of the catalysts and, on the other hand, the manufacture of the polymers.

The number of polymers manufactured can be between unity and the number of the combinations possible from the group of polymerization catalysts and from the group of the sets of polymerization conditions. For example, if the group of polymerization catalysts comprises N separate catalysts and the group of the sets of polymerization conditions comprises M sets, it is possible to carry out N x M combinations, resulting in N x M presumed distinct polymers.

According to a specific case of the present invention, it is possible to combine a single catalyst with a group of sets of polymerization conditions. In the same way, it is possible, according to another specific case of the present invention, to combine a group of catalysts with a single set of polymerization conditions. These two specific cases can constitute preferred forms of the present invention.

The amount of each polymer manufactured can be between 1 mg and 100 g, preferably from 100 mg to 10 g. An excessively large amount of polymer is penalizing in

terms of use of the process of the invention, in particular of use of automated equipment allowing rapid treatment of a large number of samples.

A preferred condition of the present invention is the miniaturization of the samples of catalyst and of polymer, in order to rapidly treat a large number of polymers in a minimum time In order to meet this condition of miniaturization, the manufacture of the polymers can be carried out in microreactors, within which a polymerization catalyst is combined with a set of polymerization conditions by combination from the group of polymerization catalysts with the group of the sets of polymerization conditions.

The microreactors can be chosen according to the sets of polymerization conditions applied. The possibilities are unlimited but, for obvious reasons of practicality, it is preferable to use identical microreactors. Use may be made, among the types of microreactor, of, for example, tubular glass microreactors equipped with injection devices within which the catalysts are immersed in a solvent. The monomer and optionally the comonomer or comonomers can be injected simultaneously by bubbling into the microreactors using injectors mounted on an appropriate structure. The microreactors can be stirred by mechanical vibrations of the combined structure supporting the microreactors.

The microreactors used should generally meet the conditions imposed by the different polymerizations, such as, for example, the purity of the reactants, the stirring, the pressure and the temperature.

A preferred condition of the present invention is the automation of the process for the manufacture of the polymers. The group of the sets of polymerization conditions is preferably suitable for the process to be automated. It is preferable to choose, for example, a reaction medium which is simple to employ, such as a solvent, in comparison with a gas. Likewise, it is preferable to choose, for example, a method of stirring by vibration of the structure supporting the microreactors, in comparison with a fluidized bed.

Another preferred condition of the present invention is the speed of execution during the manufacture of the polymers. Miniaturization and automation can make it possible to meet this condition. The time for manufacture of the polymers can be between 10 seconds and 15 minutes, preferably between 20 seconds and 10 minutes.

According to the present invention, it is possible to isolate a portion or all of each

polymer. In particular, it is possible to withdraw samples of each polymer. This withdrawing can be carried out by any appropriate technical means. The weight of the samples must be sufficient to allow analysis by gas chromatographic pyrolysis. This withdrawing can be carried out, for example, under an atmosphere purified by an inert gas, such as nitrogen or argon.

By way of example, the polymer samples can be withdrawn by deposition on a component which can be, for example, a ferromagnetic component, the said ferromagnetic component also having an essential function described subsequently in the description of the analysis by gas chromatographic pyrolysis. It is possible, in this case, to use a movable structure to which the said components are attached. To carry out the sampling, the said components are immersed in the polymerization microreactors. A fine polymer film, which in the case of this example is in the form of a gel, is deposited on the said components. The latter can subsequently be collected and introduced individually into a pyrolysis chamber by any mechanism, which mechanism is preferably automated, such as a turntable.

According to another form of the present invention, all of each polymer is isolated in the polymerization microreactor where it was manufactured and is transferred into a pyrolysis chamber.

According to yet another form of the present invention, the microreactor is also the pyrolysis chamber.

According to the present invention, the polymer samples are analysed by gas chromatographic pyrolysis.

Analysis by gas chromatographic pyrolysis generally comprises at least one stage of thermal decomposition during which the polymer samples are brought to a temperature which is sufficient to bring about decomposition by cleavage of the molecular chains. This temperature, subsequently known as the pyrolysis temperature, can vary according to the type of polymer analysed. The polymer samples can be subjected to heat treatment during which the temperature varies, with at least one passage above the pyrolysis temperature. According to a preferred form of the present invention, preheating at a temperature below the pyrolysis temperature, that is to say which does not bring about thermal decomposition, can be carried out in order to remove the liquid or gaseous compounds existing in the said samples which might

influence the results of the analysis by gas chromatographic pyrolysis. According to another preferred form of the present invention, a temperature beyond the pyrolysis temperature can be applied to the polymer samples with a virtually instantaneous rise in the temperature. The thermal decomposition operation is preferably carried out in a non oxidizing atmosphere, preferably an inert atmosphere, so as to avoid any combustion.

The analysis by gas chromatographic pyrolysis generally also comprises passing the pyrolysis gases into one or more gas chromatography columns. The gas chromatography columns can be different in length and can operate with different flow rates of carrier gases, in order to optimize the compromise between the duration of the analysis and the resolution of the pyrograms. The columns can also be different in nature, such as packed columns or capillary columns with an appropriate stationary phase. The detector of the chromatograph can be adjusted to the nature of the pyrolysis gases. It is possible, for example, to use a mass spectrometer, separately or coupled with gas chromatography. It is possible to use other types of detectors, such as flame ionization detectors (FID) or thermal conductivity cells.

Any technology targeted at reducing the duration of analysis can be employed, such as the "back flush" technique or high pressure fast gas chromatography or GC. It is also possible to employ a hydrogenation stage which makes it possible to simplify the analysis of the pyrograms obtained.

The analysis by gas chromatographic pyrolysis can optionally comprise digital acquisition of the pyrograms. This is preferably carried out with a computer. The said acquisition can make it possible to display the pyrograms for each polymer sample, to carry out digital processing resulting in the interpretation of the said pyrograms and in particular to carry out the selection according to the process of the present invention.

According to the present invention, at least one property Pi of the polymer is evaluated from the pyrograms by virtue of correlations drawn up beforehand between the property or properties Pi of the polymers and pyrograms. A pyrogram can be described as a function of a retention time in a chromatographic column of the constituents of the pyrolysis gases, the amplitude or the surface of which is a function of the amount of the said compounds. A pyrogram is often provided as a curve comprising a succession of peaks, the main parameters of which are principally the distance between each peak and a temporal reference point and the area of the said peaks. From these parameters, it is

possible to differentiate the constituents of the pyrolysis gases by their molecular weights and to determine their respective amounts. To identify the constituents of the pyrolysis gases, each pyrogram can be compared with a library of pyrograms corresponding to known compounds which were analysed by conventional analytical means. This method can be employed by a computer in parallel with the digital acquisition of the pyrograms.

It is possible, by analysis by gas chromatographic pyrolysis, to characterize the polymer samples according to their mechanisms of thermal decomposition. By way of example, the polymer samples can be characterized by intramolecular properties, such as the nature and the amount of comonomer and the number, the length and the distribution of the branchings. This makes it possible, for example, to carry out selections by polyethylene classes.

The approach described in this example can be generalized to quantify one or more properties Pi. This evaluation from the pyrograms of at least one property Pi of the polymer can comprise the following stages:

i)	as described above, a prior digital processing in order to identify the constituents

of the pyrolysis gases on the pyrograms, by virtue of a library of pyrograms corresponding to known compounds,

ii)  as described above, a calculation of the main parameters of the pyrograms, and iii)  the calculation of the properties Pi by virtue of correlations drawn up beforehand between the property or properties Pi of the polymers and the main parameters of the pyrograms. The correlations are drawn up from a databank linking the properties of the polymers and their pyrograms, the said properties having been measured by conventional analytical methods. By virtue of these correlations, it is possible to determine a large number of properties Pi and in particular the properties related to the intramolecular structure of the polymers which generally influence the intermolecular properties.

According to the present invention, a selection is made of at least one combination among the combinations prepared from the group of polymerization catalysts and from the group of the sets of polymerization conditions, by comparison of the calculated properties Pi with their targeted values.

According to the present invention, the properties Pi of the polymer, from which properties the selection is made, are accessible by a gas chromatographic pyrolysis

technique. The term "accessible properties" is understood to mean any property Pi which can be determined from a pyrogram such as those that have been described above.

The properties Pi can be chosen from the intra- or intermolecular structural properties and/or the physical properties. The intra- or intermolecular structural properties can be the molecular mass, the distribution of the molecular masses, the nature and the length of the branchings, the distribution of the branchings, the tacticity, the concentration of comonomer(s) and the crystallinity. The physical properties can be the mechanical, optical, rheological, kinetic or flow properties.

The present invention also relates to equipment which allows the process of the invention to be implemented and which comprises the following components:

•	optionally a device for the combinatorial synthesis of polymerization catalysts,

•	a group of polymerization microreactors and optionally a device for feeding the said

microreactors with polymerization catalysts,

•	a device for injecting the (co)monomer or (co)monomers and optionally reactants and

additives into the said microreactors,

•	a device for placing under polymerization conditions,

•	one or more pyrolysis chambers comprising at least one heating system, at least one

pipe for feeding with inert gas and at least one pipe for discharging the inert and

pyrolysis gases, at least one of the said discharge pipes being connected to one or

more columns of a gas chromatography device,

•	optionally a device for isolating the polymer produced in the microreactors and for

transferring the isolated part into the pyrolysis chamber or chambers, and

•	a computer connected to at least one gas chromatography device.

According to a preferred form, the equipment of the present invention comprises a device for the combinatorial synthesis of polymerization catalysts. This device can be decoupled from the equipment, which involves the manual transfer of the polymerization catalysts into the microreactors. This device can also be coupled to the equipment according to the invention via an automaton, making it possible to carry out automated transfer of the polymerization catalysts into the microreactors. This device can also form an integral part of the equipment according to the invention, using, for example for the synthesis of polymerization catalysts, the same microreactors subsequently used for the polymerization in the presence of the said catalysis.

According to the present invention, the equipment comprises a group of microreactors. The latter can be, as described above, adjusted to the sets of polymerization conditions and to the catalysts used.

The equipment of the present invention can comprise a device for injecting the (co)monomer(s) and optionally reactants and additives into the said microreactors. By way of example, this device can be a robot arm, at the end of which are mounted injection syringes delivering controlled doses of (co)monomer(s), of reactants and of additives. In the case of this example, the microreactors can be equipped with leaktight membrane(s), allowing injection under purity conditions suited to the process of the present invention.

The equipment of the present invention can comprise a device for placing under polymerization conditions. This device can comprise, for example, a heating and cooling system, a stirring system, a pressurization system and any system allowing use of the sets of polymerization conditions.

The equipment of the present invention can comprise one or more pyrolysis chambers. A pyrolysis chamber can comprise at least one heating system. According to a preferred form of the present invention, the heating system can be a ferromagnetic component which, by high frequency electromagnetic induction, can rise virtually instantaneously to the temperature of the Curie point of the component. The heating temperature is generally a function of the composition of the alloy of the ferromagnetic component. The heating system can comprise an additional heating device for temperatures below the pyrolysis temperature. A pyrolysis chamber can also comprise at least one pipe for feeding with inert gas. The latter can be connected to a store of inert gas and can be equipped with a device allowing the flow rate of the said gas to be controlled. A pyrolysis chamber can also comprise at least one pipe for discharging the inert and pyrolysis gases. At least one of the said discharge pipes can be connected to one or more columns of a gas chromatography device.

Use may be made of an equipment for analysis by Joule-effect pyrolysis which makes possible gradual heating of the sample by temperature increment. Among the equipment of this type, it is possible to choose those sold by CDS Analytical Inc. (USA) under the name "CDS Pyroprobes"*, Models "1000"'"' and "2000""'. Use is preferably made of an equipment for analysis by Curie-point pyrolysis which makes possible perfect

reproducibility and a virtually instantaneous rise in the pyrolysis temperature. Among the equipments of this type, it is possible to choose the one sold by Fischer (Germany) under the trade name Fischer-CSG™.

In a specific case of the present invention, each microreactor can be used as pyrolysis chamber

The equipment of the present invention can optionally comprise a device for isolating the polymer produced in the microreactors and for transferring the isolated part into the pyrolysis chamber or chambers. According to a preferred form, the said device can be a device for sampling a polymer. By way of example, use may be made of one or more ferromagnetic components as described above which simultaneously act as heating system for the pyrolysis chamber or chambers.  A first advantage of the present invention is the speed of the perfecting of novel catalysts by an approach which makes it possible, in a minimum time, to test a large number of combinations of polymerization catalysts and of sets of polymerization conditions and to rapidly know, by virtue of the analysis by gas chromatographic pyroiysis, the properties of the polymer thus produced with a very small amount of sample.

A second advantage lies in the fact that the evaluation of the catalysts performance is carried out directly from the polymer resulting from the combinations of polymerization catalysts and of sets of polymerization conditions.

A third advantage is related to the automation of the process, allowing very good reproducibility of the results.

A fourth advantage is related to the miniaturization of the process, allowing the properties of the resulting polymer to be evaluated on small-sized samples.

A fifth advantage lies in reducing the research costs in the development and the perfecting of the catalysts.

A sixth advantage lies in the systematic approach of the process which makes it possible to more fully cover the various arrangements possible in the combinations of polymerization catalysts and of sets of polymerization conditions.

A seventh advantage, resulting from the preceding advantage, lies in the limitation of the risks taken in extrapolating to an industrial scale.

An eighth advantage lies in the principle of the analysis by gas chromatographic pyrolysis of the process, making it possible, by appropriate modelling, to anticipate the

behaviour of the polymer during its conversion to finished items, this being achieved directly during the development and the perfecting of the catalysts. Example 1

Impact of the organometallic content in polymerization catalyst and the polymerization temperature on the structural properties of the resulting polyethylene. The present example was carried out in order to select combinations, from a group of polymerization catalysts having different concentration of tri-n-octylaluminium compound (or TnOA) and from a group of polymerization temperatures, said combinations conferring to the resulting polyethylene differentiated structural properties.

The polymerization catalysts used were of the Ziegler-Natta type based on titanium, supported on magnesium chloride and comprising tri-n-octylaluminium (or TnOA). The group of polymerization catalysts had, in the present example, three different catalysts, each of them having a different molar ratio of the aluminium over the titanium compounds, Al/Ti, of 0.8, 1.2 and 1.5, all the other characteristics being maintained identical.

The polymerization reactions using those catalyst were carried out in identical gas phase reactors, said gas phase comprising by weight 30 % of ethylene, 10 % of hydrogen, 10 % of 1-butene and 50 % of nitrogen by weight. The absolute pressure maintained in the reactors was 0.5 MPa. The butene and hydrogen partial pressure were maintained constant during the whole polymerization. The group of sets of polymerization conditions had four different sets, each of them having a different polymerisation temperature of 65°C, 75°C, 80°C and 90°C, all the other polymerization conditions being maintained identical.

The combinations from the group of three polymerization catalysts having a different TnOA content and from the group of four sets of polymerization conditions having different polymerization temperature resulted in the manufacturing of twelve polyethylene samples that were subjected to an analysis by gas chromatographic pyrolysis under the same conditions, in accordance with the present invention.

The gas chromatographic pyrolysis was carried out using a Curie-point micro-pyrolyser sold by Fischer under the trade name Fischer-CSG®. Each sample was preheated at a temperature of 250°C and submitted to a pyrolysis temperature of 670°C for 15 seconds. The pyrolysis gases were passed into a fused-silica capillary column

coated with a film of 0.25 pm of chemically bonded cross linked methylsilicone sold by RESTEK under the name of RTX1®, having a length of 30 m, an internal diameter of 0.25 m using nitrogen as a carrier gas. The gas chromatographic apparatus used was sold by CHROMPACK under the name CHROMPACK-CP-9001® and was equipped with a flame ionization detectors (FID) .

The gas chromatographic pyrolysis analysis led to twelve different pyrograms corresponding to the twelve polyethylene samples above mentioned.

The objective was to select combinations of polymerization catalyst and polymerization temperature conferring differentiated properties to the resulting polyethylene. The properties that were taken into account in the present example were: PI: the concentration of isolated butene unit in the macromolecular chain, and P2: the concentration by weight of butene.

By virtue of correlations drawn up beforehand between, the properties PI and P2, and the results of the pyrolysis gas chromatographic analysis, it has been possible to evaluate PI and P2, for the twelve polyethylene samples from the results of pyrolysis gas chromatographic analysis.

The correlations between PI and P2, and the results of the pyrolysis gas chromatographic analysts were expressed as a function of the pyrogram peak surfaces, Si, having specific retention time, i and j. The correlations that were expressed as following:  Bi where Ai,, Aj, and Bj are constants.

The properties PI and P2 obtained for the twelve polyethylene samples are presented in Tables 1, 2 and 3 corresponding to an Al/Ti molar ratio in the catalyst respectively of 0.8, 1.2 and 1.5.

Table 1  (Table Removed)

Table 2  (Table Removed)

Table 3  (Table Removed)

From the above tables, a selection was made of the combinations between the polymerization catalyst and polymerization temperature conferring the best compromise between a high concentration of isolated butene unit in the macromolecular chain (PI) and a high concentration by weight of butene (P2). It was found that using a polymerization catalyst having a ratio Al/Ti equal to 1.2 at a polymerization temperature of 75°C or 80°C allows to manufacture a polyethylene having the best compromise in term of structural properties, offering in the same time smooth operating conditions, particularly in terms of polymerization temperature. Example 2

Impact of the C4 hydrocarbon feed mixture composition used to manufacture polyisobutene on the structural properties of the said polyisobutene, more particularly on

its unsaturated terminations distribution and more specifically on its reactivity.

The present example was achieved to identify the effect of an hydrogenation treatment of the C4 hydrocarbon feed mixture on the polyisobutene reactivity.

The concept of reactivity of a polyisobutene used in this example aims to reflect the reaction yield and the selectivity of the polyisobutene during post chemical treatment (for instance, maleisation) . This concept of reactivity was not properly quantified and its evaluation was made by comparison of the unsaturated terminations distribution in the polyisobutene. From experience, it was known that the unsaturated terminations distribution in a polyisobutene was somehow correlated to the surface of pyrogram peaks having specific retention times.

The present example is based on a statistical analysis, and more particularly a factor analysis, on data from a population of polyisobutene samples analysed by pyrolysis gas chromatography, said samples having been produced using the same catalyst arid different C4 hydrocarbon feed mixture. Two polyisobutene products known for their good reactivity, referred as target sample, were included into the polyisobutene samples population after having been submitted to the same pyrolysis gas chromatography.

The catalyst system used in the present example was an ethyldichloroaluminium. The weight ratio between the catalyst and the cocatalyst was initially equal to 1.25.

The polymerization reactions were carried out in a boiling liquid reaction phase containing the isobutene from the C4 hydrocarbon feed, the polymer being formed and the catalyst system. The polymerization reactions were carried out at a temperature of 10°C and at an absolute pressure of 0.132 MPa. The only parameter that was varied between was the quality of the C4 hydrocarbon feed mixture, and more specifically whether the C4 hydrocarbon was submit or not to an hydrogenation treatment. Two sub-populations of polyisobutene were manufactured one with hydrogenation treatment, and the other one without any treatment, of the C4 hydrocarbon feed mixture prior to the polymerization reactions.

The objective of a factor analysis is to determine how each variable of a given set of variables are related to each other. The set of variables chosen for the present example were the concentrations of n-butene, trans-2-butene, cis-2-butene, 1-butene in the C4 hydrocarbon feed mixture and the surfaces of six different peaks of the resulting pyrograms, each of said peaks having a specific retention time. From the factor analysis

it was possible to position the polyisobutene and target samples in a co-ordinate axis system wherein each axis corresponds to one of the factors of the factor analysis as plotted in Figure 1.

From this plot, the sub-population of polyisobutene obtained from a non treated C4 hydrocarbon feed mixture, the sub-population of polyisobutene obtained from a treated C4 hydrocarbon feed mixture and the two target samples were clearly distinctively separated. It appears that both populations A and B are equally far from the target samples which means that no improvement, in terms of reactivity, has to be expected by achieving the hydrogenation treatment of the C4 hydrocarbon feed mixture under these operating conditions.

This conclusion could have been drawn from a very long and costly RMN analysis of the polyethylene samples. This example illustrates the rapidity and flexibility of the process of the present invention.

WE CLAIM:

1.	Process  for selecting at least one  combination among the  possible

combinations from a group of polymerization catalysts and  from a

group of sets of polymerization conditions according to the targeted

values of one or more properties Pi of the resulting polymers, which

process is characterized in that, for each combination, each polymer is

subjected to analysis by gas chromatographic pyrolysis and, from the

results of the analysis,  at least one property Pi of the polymer is

evaluated by virtue of correlations drawn up beforehand between the

property or properties Pi of the polymers and the results of the analysis

of the said polymer by gas chromatographic pyrolysis and, in that the

combination or combinations corresponding to the desired value of the

property or properties Pi is/are selected.

2.	Process as claimed in claim 1, wherein the property Pi of the polymers

is chosen from the intra-molecular structural properties and/or the

physical properties.

3.	Process as claimed in claim 1, wherein the property Pi of the polymers

is chosen from the physical properties.

4.	Process as claimed in any one of claims 1 to 3 wherein, it comprises the

following stages:

i)  synthesizing a group of polymerization catalysts,

ii) manufacturing a group of polymers by combination from the group of polymerization catalysts and from the group of the sets of polymerization conditions,

iii)  isolating a portion or all of each polymer,

iv) analysing the said polymers by gas chromatographic pyrolysis, comprising: thermal decomposition of the polymers, passing the resulting pyrolysis gases into one or more gas chromatography columns and digital acquisition of the pyrograms,

v) evaluating, from the pyrograms, at least one property Pi of the polymer by virtue of correlations drawn up beforehand between the property or properties Pi of the polymers and pyrograms of the said polymers, and

vi) selecting at least one combination among the combinations prepared from the group of the polymerization catalysts and from the group of the sets of polymerization conditions, by comparison of the properties Pi with their targeted values.

5.	process as claimed in any one claims  1 to 4 wherein, a single catalyst

is combined with a group of sets of polymerization conditions.

6.	Process as claimed in any one of claims 1 to 4, wherein a group of

catalysts is combined with a single set of polymerization conditions.

Documents:

				in-pct-2002-00302-del-abstract.pdf

				in-pct-2002-00302-del-claims.pdf

				in-pct-2002-00302-del-correspondence-others.pdf

				in-pct-2002-00302-del-correspondence-po.pdf

				in-pct-2002-00302-del-description (complete).pdf

				in-pct-2002-00302-del-form-1.pdf

				in-pct-2002-00302-del-form-19.pdf

				in-pct-2002-00302-del-form-2.pdf

				in-pct-2002-00302-del-form-3.pdf

				in-pct-2002-00302-del-form-5.pdf

				in-pct-2002-00302-del-gpa.pdf

				in-pct-2002-00302-del-pct-101.pdf

				in-pct-2002-00302-del-pct-210.pdf

				in-pct-2002-00302-del-pct-304.pdf

				in-pct-2002-00302-del-pct-308.pdf

				in-pct-2002-00302-del-pct-401.pdf

				in-pct-2002-00302-del-pct-402.pdf

				in-pct-2002-00302-del-pct-409.pdf

				in-pct-2002-00302-del-pct-416.pdf

				in-pct-2002-00302-del-petition-137.pdf

« Previous Patent

Next Patent »

Patent Number	217723	

Indian Patent Application Number	IN/PCT/2002/00302/DEL	

PG Journal Number	17/2008	

Publication Date	25-Apr-2008	

Grant Date	28-Mar-2008	

Date of Filing	15-Mar-2002	

Name of Patentee	BP CHEMICALS LIMITED,	

Applicant Address	BRITANNIC HOUSE, 1 FINSBURY CURCUS, LONDON EC2M 7BA, UNITED KINGDOM.	

Inventors:

#	Inventor's Name	Inventor's Address	

1	NORBERT LOPEZ	33, AVENUE DES ESPERELLES, F-13500 MARTIGUES, FRANCE.	

PCT International Classification Number	B01J 19/00	

PCT International Application Number	PCT/GB00/03532	

PCT International Filing date	2000-09-14	

PCT Conventions:

#	PCT Application Number	Date of Convention	Priority Country	

1	99 11852	1999-09-17	France	

© All Indian Patents, 2013-2021.

  Patent data available in the public domain from Indian Patents Office, Department of Industrial Policy and Promotions, Ministry of Commerce and Industry, Government of India.
