Repository: anandvc/allindianpatents

File: patents/217764-low-carbon-steel-sheet-and-a-process-for-producing-low-carbon-steel-sheet-slab.html (part 1 of 2)
Indian Patents. 217764:"LOW CARBON STEEL SHEET AND A PROCESS FOR PRODUCING LOW CARBON STEEL SHEET SLAB"

Indian Patents

Recently Granted Patents

  Recently Published Patents

Title of Invention	"LOW CARBON STEEL SHEET AND A PROCESS FOR PRODUCING LOW CARBON STEEL SHEET SLAB"

Abstract	The present invention provides a low carbon steel sheet and a low carbon steel slab on which formation of surface defects can be surely prevented by preventing aggregation of inclusions in the molten steel and finely dispersing inclusions in the steel sheet or slab, and a process for producing the steel sheet and slab. The present invention provides a process comprising the steps of decarburizing a molten steel so as to produce a carbon concentration of up to 0.01% by mass, pre-deoxidizing the molten steel by adding Al thereto so as to produce a dissolved oxygen concentration from 0.01 to 0.04% by mass, adding thereto Ti and at least La and/or Ce, and casting the molten steel, and a steel sheet and a steel slab obtained by the process.	

Full Text	The present invention relates to low carbon steel sheet and a process producing low carbon steel sheet slab,

Technical Field

The present invention relates to a low carbon steel sheet and a low carbon steel slab which are excellent in workability and formability and on which surface defects are hardly formed, and a process for producing the same.

In addition, the term "low carbon" in the present invention particularly defines no upper limit of a carbon concentration, but signifies that the carbon concentration is relatively low in comparison with other steel types.  In addition, because a steel sheet is used for applications in which the steel sheet is particularly severely worked, for example, external plates of automobiles, the steel sheet must be made to have workability.  The carbon concentration is therefore up to 0.05% by mass, preferably up to 0.01% by mass.  The lower limit of a carbon concentration is not particularly defined.

Background Art

A molten steel having been refined with a converter or a vacuum treatment vessel contains a large amount of dissolved oxygen.  The excessive oxygen is generally deoxidized with Al that is a strong deoxidizing element having strong affinity for oxygen.  However, Al forms Al203 inclusions through deoxidation, and the inclusions aggregate to form coarse alumina clusters each having a size of at least several hundreds of micrometers.  The alumina clusters cause generation of surface defects during the production of a steel sheet, and greatly deteriorate the quality of the steel sheet  In particular, for a low carbon molten steel as a material for a steel sheet that has a low carbon concentration

and, after refining, a high dissolved oxygen

concentration, the amount of alumina clusters is very

large.  The generation ratio of surface defects of a

steel sheet produced therefrom is extremely high, and

measures for decreasing the Al203 inclusions remain as an

important problem to be solved.

In order to decrease the Al203 inclusions, the

following methods have heretofore been proposed and

carried out: a method described in Japanese Unexamined

Patent Publication (Kokai) No. 5-104219 comprising adding,

flux for adsorbing inclusions on a molten steel surface

to remove Al203 inclusions; and a method described in

Japanese Unexamined Patent Publication (Kokai) No. 63-

149057 comprising adding CaO flux to a molten steel with

the flow of pouring the molten steel utilized whereby

Al203 inclusions are adsorbed and removed.  On the other

hand, Japanese Unexamined Patent Publication (Kokai) No.

5-302112 discloses, not as a method of removing Al203

inclusions but as a method of not forming Al203, a method

of preparing a molten steel for a steel sheet, which

comprises deoxidizing a molten steel with Mg and in which

the molten steel is substantially not deoxidized with Al.

However, it is very difficult to remove Al203

inclusions formed in a low carbon molten steel in a large

amount and to such a degree that surface defects are not

formed, by the methods of removing Al203 inclusions

explained above.  Moreover, when a molten steel is

deoxidized by Mg deoxidation that forms no Al203

inclusions, the Mg vapor pressure is high, and the yield

of Mg in the molten steel is very low.  Accordingly, a

large amount of Mg is required to deoxidize, with Mg

alone, a molten steel having a high dissolved oxygen

concentration such as a low carbon steel.  Therefore, it

cannot be said that the process is practical when the

production cost is taken into consideration.

"  In view of these problems, an object of the present

invention is to provide a low carbon steel sheet and a

low carbon steel slab on which formation of surface defects can be surely prevented by preventing aggregation of inclusions in the molten steel and finely dispersing inclusions in the steel sheet or slab, and a process for producing the steel and slab.

Disclosure of the Invention

' The present invention has been achieved to solve the above problems, and the aspects of the invention will be explained below.

The present invention relates to a low carbon steel sheet wherein not less than 60% by mass oxide inclusions present therein contain at least La and/or Ce.

A  low  carbon  steel  sheet  characterized  in  that fine  oxide  inclusions  having  a  diameter  from  0.5  to  30  µm are  dispersed  therein  with  the  number  being  from  not  less than  1,000  to  less  than  100,000  pieces/cm2.

A  low  carbon  steel  sheet  characterized  in that not  less  than  60%  by mass  of  oxide  inclusions  present therein  contain  at  least  La  and/or  Ce.

A  low carbon  steel  sheet characterized  in that not  less  than -60%  by  mass  of  oxide  inclusions  present therein  are  spherical  or  spindle-like  oxide  inclusions containing  at  least  La  and/or  Ce.

A  low carbon  steel  sheet  characterized  in that not  less  than  60%  by mass  of  oxide  inclusions  present therein  are  oxide  inclusions  containing  not  less  than  20% by mass  of  at  least  La  and/or  Ce  in  the  form  of  La203 and/or  Ce203.

A  low carbon  steel  sheet  characterized  in that not  less  than  60%  by  mass  of  oxide  inclusions  present therein  are  spherical  or  spindle-like  oxide  inclusions containing  not  less  than  20%  by mass  of  at  least La and/or  Ce  in  the  form  of  La203  and/or  Ce203.

A  low carbon  steel  sheet  characterized  in  that

fine  oxide  inclusions  having  a  diameter  from  0.5  to  30  µm are  dispersed therein with  the  number  being  from  not  less than  1,000  to less  than  100,000  pieces/cm2,  and  that not less  than  60%  by  mass  of  the  oxide  inclusions  contain  at

least La and/or Ce.

A low carbon steel sheet characterized in that fine oxide inclusions having a diameter from 0.5 to 30 µm are dispersed therein with the number being from not less than 1,000 to less than 100,000 pieces/cm2, and that not less than 60% by mass of the oxide inclusions are spherical or spindle-like oxide inclusions containing at least La and/or Ce.

A low carbon steel sheet characterized in that fine oxide inclusions having a diameter from 0.5 to 30 µm are dispersed therein with the number being from not less than 1,000 to less than 100,000 pieces/cm2, and that not less than 60% by mass of the oxide inclusions are oxide inclusions containing not less than 20% by mass of at least La and/or Ce in the form of La203 and/or Ce203,

A low carbon steel sheet characterized in that

fine oxide inclusions having a diameter from 0.5 to 30 µm are dispersed therein with the number being from not less than 1,000 to less than 100,000 pieces/cm2, and that not less than 60% by mass of the oxide inclusions are spherical or spindle-like oxide inclusions containing not less than 20% by mass of La and/or Ce in the form of La203 and/or Ce203.

A low carbon steel slab characterized in that

fine oxide inclusions having a diameter from 0.5 to 30 µm are dispersed in the surface layer of the slab from the surface to the depth of 20 mm with the number being from not less than 1,000 to less than 100,000 pieces/cm2.

A low carbon steel slab characterized in that not less than 60% by mass of oxide inclusions present in the surface layer of the slab from the surface to the depth of 20 mm contain at least La and/or Ce.

A low carbon steel slab characterized in that not less than 60% by mass of oxide inclusions present in the surface layer of the slab from the surface to the depth of 20 mm are spherical or spindle-like oxide

inclusions containing at least La and/or Ce.

, A low carbon steel slab characterized in that not less than 60% by mass of oxide inclusions present in the surface layer of the slab from the surface to the depth of 20 mm are oxide inclusions containing not less than 20% by mass of at least La and/or Ce in the form of La203 and/or Ce203.

 A low carbon steel slab characterized in that not less than 60% by mass of oxide inclusions present in the surface layer of the slab from the surface to the depth of 20 mm are spherical or spindle-like oxide inclusions containing not less than 20% by mass of at least La and/or Ce in the form of La203 and/or Ce203.

A low carbon steel slab characterized in that fine oxide inclusions having a diameter from 0.5 to 30 µm are dispersed in the surface layer of the slab from the surface to the depth of 20 mm with the number being from not less than 1,000 to less than 100,000 pieces/cm2, and that not less than 60% by mass of the oxide inclusions contain at least La and/or Ce.

A low carbon steel slab characterized in that fine oxide inclusions having a diameter from 0.5 to 30 µm

are dispersed in the surface layer of the slab from the surface to the depth of 20 mm with the number being from not less than 1,000 to less than 100,000 pieces/cm2, and that not less than 60% by mass of the oxide inclusions are spherical or spindle-like oxide inclusions containing at least La and/or Ce.

A low carbon steel slab characterized in that fine oxide inclusions having a diameter from 0.5 to 30 urn are dispersed in the surface layer of the slab from the surface to the depth of 20 mm with the number being from not less than 1,000 to less than 100,000 pieces/cm2, and that not less than 60% by mass of the oxide inclusions are oxide inclusions containing not less than 20% by mass of at least La and/or Ce in the form of La203 and/or

Ce203.

A low carbon steel slab characterized in that fine oxide inclusions having a diameter from 0.5 to 30 µm are dispersed in the surface layer of the slab from the surface to the depth of 2 0 mm with the number being from not less than l,000 to less than 100,000 pieces/cm', and that not less than 60% by mass of the oxide inclusions are spherical or spindle-like oxide inclusions containing not less than 2 0% by mass of at least La and/or Ce in the form of La203 and/or Ce203.

The present invention also relates to a process for producing a low carbon steel slab, said process comprising the steps of: decarburizing a molten steel so as to produce a carbon concentration of up to 0.01% by-mass; adding at least La and/or Ce thereto so as to produce an adjusted dissolved oxygen concentration from 0.001 to 0.02% by mass; and casting the molten steel.

A process for producing a low carbon steel slab comprising the steps of: decarburizing a molten steel so as to produce a carbon concentration of up to 0.01% by mass; adding thereto Ti and at least La and/or Ce; and casting the molten steel.

A process for producing a low carbon steel slab comprising the steps of: decarburizing a molten steel so as to produce a carbon concentration of up to 0.01% by mass; pre-deoxidizing the molten steel by adding Al thereto so as to produce a dissolved oxygen concentration from 0.01 to 0.04% by mass; adding thereto Ti and at least La and/or Ce; and casting the molten steel.

A process for producing a low carbon steel slab comprising the steps of: decarburizing a molten steel so as to produce a carbon concentration of up to 0.01% by mass; pre-deoxidizing the molten steel by adding Al thereto and stirring the molten steel for at least 3 minutes so as to produce a dissolved oxygen concentration from 0.01 to 0.04% by mass; adding thereto Ti in an amount from 0.003 to 0.4% by mass and at least La and/or Ce in an amount from 0.001 to 0.03% by mass; and casting

the molten steel.

A process for producing a low carbon steel slab comprising the steps of; decarburizing a molten steel with a vacuum degassing apparatus so as to produce a carbon concentration of up to 0.01% by mass; adding at least La and/or Ce thereto so as to produce an adjusted dissolved oxygen concentration from 0.001 to 0.02% by mass; and casting the molten steel.

• A process for producing a low carbon steel slab comprising the steps of: decarburizing a molten steel with a vacuum degassing apparatus so as to produce a carbon concentration of up to 0.01% by mass; adding thereto Ti and at least La and/or Ce; and casting the molten steel.

A process for producing a low carbon steel slab comprising the steps of: decarburizing a molten steel with a vacuum degassing apparatus so as to produce a carbon concentration of up to 0.01% by mass; pre-deoxidizing the molten steel by adding Al thereto so as to produce to a dissolved oxygen concentration from 0.01 to 0,04% by mass; adding thereto Ti and at least La and/or Ce; and casting the molten steel.

,  A process for producing a low carbon steel slab comprising the steps of: decarburizing a molten steel with a vacuum degassing apparatus so as to produce a carbon concentration of up to 0.01% by mass; pre-deoxidizing the molten steel by adding Al thereto and stirring the molten steel for at least 3 minutes so as to produce a dissolved oxygen concentration from 0.01 to 0.04%  by  mass; adding thereto Ti in an amount from 0.003 to 0.4% by mass and at least La and/or Ce in an amount from 0.001 to 0.03% by mass; and casting the molten steel.

The process for producing a low carbon steel slab according to any one of (19) to (26) wherein, during casting the molten steel, the molten steel is cast in a mold having an electromagnetic stirring function.

The process for producing a low carbon steel slab according to any one of (19) to (26) wherein, during casting the molten steel, the molten steel is cast using mold flux having a viscosity of not lower than 4 poise at 1,300°C.

' The process for producing a low carbon steel slab according to any one of (19) to (26) wherein, during casting the molten steel, the molten steel is cast in a mold having an electromagnetic stirring function using mold flux having a viscosity of not lower than 4 poise at 1,300°C.

! The process for producing a low carbon steel slab according to any one of (19) to (26) wherein, during casting the molten steel, the molten steel is continuously cast.

The process for producing a low carbon steel slab according to any one of (19) to (26) wherein, during casting a molten steel, the molten steel is continuously cast in a mold having an electromagnetic stirring function.

The process for producing a low carbon steel slab according to any one of (19) to (26) wherein, during casting the molten steel, the molten steel is continuously cast using mold flux having a viscosity of not lower than 4 poise at 1,3 00°C.

' The process for producing a low carbon steel slab according to any one of (19) to (26) wherein, during casting the molten steel, the molten steel is continuously cast in a mold having an electromagnetic stirring function using mold flux having a viscosity of not lower than 4 poise at 1,300°C.

Best Mode for Carrying Out the Invention

The present invention will be explained in detail.

A molten steel decarburized with a converter and a vacuum treatment vessel contains a large amount of dissolved oxygen.  Because most of the dissolved oxygen

is usually decreased by deoxidation with added Al (reaction according to the formula (1)), a large amount of Al203 inclusions is formed.

2A1 + 30 = Al203	(1)

These inclusions aggregate together immediately after deoxidation to form coarse alumina clusters each having a size of several'hundreds of micrometers to cause surface defects during the production of a steel sheet.

For the purpose of forming no alumina clusters, the present inventors have therefore paid attention to removing the dissolved oxygen by deoxidizing the molten steel subsequent to decarburization with a deoxidizing agent other than Al.

The present inventors have devised, as a process of the invention, a process comprising the steps of: decarburizing a molten steel so as to produce a carbon concentration of up to 0.01% by mass by refining the molten steel with a steel making furnace such as a converter or an electric furnace, and further subjecting the molten steel to vacuum degassing procedure or the like; adding at least La and/or Ce thereto so as to produce an adjusted dissolved oxygen concentration from 0.001 to 0.02% by mass; and casting the molten steel. The phrase "adding at least La and/or Ce" described herein signifies adding La, adding Ce, or adding both La and Ce.  The phrase is used below with the same meaning. The fundamental idea of this process is allowing dissolved oxygen to remain to such a degree that a reaction of C with oxygen to form a CO gas does not take place during casting, and adjusting the surface energy between the molten steel and inclusions by the action of the dissolved oxygen so as to inhibit aggregation of inclusions and disperse fine La203 inclusions, Ce203 inclusions or La203-Ce203 composite inclusions.  When at least La and/or Ce is added to allow dissolved oxygen to remain, inclusions in an amount corresponding to the amount of the remaining dissolved oxygen are not formed.

Furthermore, the present inventors have experimentally evaluated the aggregation behavior of inclusions in a molten steel by varying a dissolved oxygen concentration after adding at least La and/or Ce to the molten steel. As a result, they have made the following discoveries: even when dissolved oxygen is substantially removed by deoxidation with at least La and/or Ce, La203 inclusions, Ce203 inclusions or La203- Ce203 composite inclusions hardly aggregate in comparison with alumina type inclusions; moreover, when the dissolved oxygen concentration is set at 0.001% by mass or more, La203 inclusions, Ce203 inclusions or La203-Ce203 composite inclusions are further refined with an increase in the dissolved oxygen concentration.  The above phenomena take place for the following reasons.  Both the effect of varying the composition from alumina type inclusions to La203 inclusions, Ce203 inclusions or La203-Ce203 composite inclusions and the effect of increasing a dissolved oxygen concentration in the molten steel significantly lower a surface energy between the inclusions and the molten steel to inhibit aggregation of inclusions.

When a molten steel containing a large amount of dissolved oxygen is cast after decarburization without deoxidation, CO bubbles are generated during solidification to markedly lower the castability. Therefore, a deoxidizing agent such as Al has conventionally been added to a molten steel subsequent to decarburization to deoxidize the molten steel to such a degree that no dissolved oxygen substantially remains. However, because a steel sheet required to have workability has a low carbon concentration, a CO bubble formation reaction of the formula (2)

C + 0 = CO	(2)

hardly takes place during casting even when dissolved oxygen remains in the molten steel to some extent.  The limit dissolved oxygen concentration at which no CO bubbles are generated is about 0.006% by mass at a C

concentration of 0.04% by mass and about 0.01% by mass at a C concentration of 0.01% by mass.  Moreover, for an extra low carbon steel having a still lower C concentration, no CO bubbles are generated even when dissolved oxygen is allowed to remain at a concentration of about 0.015% by mass.  A continuous casting machine has recently been equipped with an electromagnetic stirring apparatus within the mold, and CO bubbles are not trapped by the slab at a dissolved oxygen concentration as high as, for example, 0.02% by mass when the molten steel is stirred during solidification. Accordingly, a molten steel for steel sheets having a C concentration of up to 0.01% by mass can be cast while dissolved oxygen is allowed to remain at a concentration of about 0.02% by mass.  Conversely, when the dissolved oxygen concentration exceeds 0.02% by mass, even a molten steel for steel sheets generates CO bubbles.

Furthermore, when the dissolved oxygen concentration is lowered, the surface energy between a molten steel and inclusions cannot be lowered greatly.  As a result, even La£03 inclusions, Ce203 inclusions or La203- Ce203 composite inclusions gradually aggregate, and the inclusions are partly coarsened.  Experimental examination concludes that at least 0.001% by mass of dissolved oxygen is required to prevent the inclusions from coarsening.

Accordingly, the dissolved oxygen concentration of a molten steel, which the carbon concentration of which has been set at 0.01% by mass or less, is restricted to from 0.001 to 0.02% by mass during adding at least Ce and/or La.  That is, although addition of at least Ce and/or La is effective in refining inclusions, addition of at least Ce and/or La in a large amount markedly lowers the dissolved oxygen concentration because the elements are very strong deoxidizing agents, and the inclusion refining effect of the invention is impaired.  At least La and/or Ce must therefore be added in such a range that the dissolved oxygen remains at a concentration from

0.001 to 0.02% by mass.

Next, the present inventors have devised, as another aspect of the invention, a process comprising the steps of: decarburizing a molten steel so as to produce a carbon concentration of up to 0.01% by mass, by refining the molten steel with a steel making furnace such as a converter or an electric furnace, or further subjecting the molten steel to vacuum degassing procedure or the like; adding Ti and at least La and/or Ce thereto; and casting the molten steel.

The present inventors have used Al or Ti, and at least La and/or Ce in suitable combinations as deoxidizing agents to be added to molten steels, and experimentally evaluated the aggregation behavior of these inclusions.  As a result, they have made the following discovery: Al203 inclusions, TiOn inclusions, Al2O3-La203-Ce203 composite inclusions, Al203- La203 composite inclusions or Al203-Ce203 composite inclusions relatively easily aggregate; in contrast to the above inclusions, TiOn-La203-Ce203 composite inclusions, TiOn-La203 composite inclusions or TiOn-Ce203 composite inclusions hardly aggregate, and are finely dispersed in molten steels.  The above phenomena take place for the following reasons: the surface energy between a molten steel and any of the inclusions of TiOn-La203-Ce203, TiOn-La203 and TiOn-Ce203 is greatly lower in comparison with the surface energy between a molten steel and any of the inclusions of Al203, TiOn, Al203-La203-Ce203, Al203-La203 and Al203-Ce203, and aggregation of the inclusions is inhibited.  On the basis of these discoveries, dissolved oxygen in a molten steel is decreased by deoxidation with Ti, and at least La and/or Ce is further added thereto to modify TiOn inclusions into TiOn-La203-Ce203 composite inclusions, TiOn-La203 composite inclusions or TiOn-Ce203 composite inclusions.

As described above, inclusions in a molten steel can be finely dispersed by modifying oxide inclusions

therein.  The dissolved oxygen concentration in a molten steel subsequent to addition of Ti, and at least La and/or Ce therefore is not specifically defined. However, Ti, Ce and La are all deoxidizing agents, and addition of them to a molten steel in a large amount greatly lowers a dissolved oxygen concentration. Accordingly, adding Ti, Ce and La so as to produce a dissolved oxygen concentration in the range from 0.001 to 0.02% by mass is preferred because the effects of lowering the surface energy of the molten steel and avoiding aggregation of inclusions can be achieved.

Furthermore, the present inventors have devised, as another aspect of the invention, a process comprising the steps of: decarburizing a molten steel so as to produce a carbon concentration of up to 0.01% by mass by refining the molten steel with a steel making furnace such as a converter or an electric furnace, or further subjecting the molten steel to vacuum degassing or the like procedure; pre-deoxidizing the molten steel by adding Al thereto so as to produce a dissolved oxygen concentration from 0.01 to 0.04% by mass; adding Ti and at least La and/or Ce thereto; and casting the molten steel.

A more practical process is considered in view of the production cost.  Entire deoxidation with Al of a molten steel subsequent to decarburization is not conducted, but the molten steel is pre-deoxidized with Al so as to allow dissolved oxygen to remain; the resultant Al203 inclusions are allowed to float and are removed in a short period of time to such an extent that the inclusions do not exert adverse effects, and the molten steel is deoxidized again with an element other than Al. The process makes the improvement of the quality of a steel product and the reduction of the production cost compatible.

As explained above, the present inventors have used Al or Ti, and at least La and/or Ce in suitable combinations as deoxidizing agents to be added to molten

steels, and experimentally evaluated the aggregation behavior of these inclusions.  They have elucidated the following results: Al203 inclusions, TiOn inclusions, Al203-La203-Ce203 composite inclusions, Al203-La203 composite inclusions or Al203-Ce203 composite inclusions relatively easily aggregate; in contrast to the above inclusions, TiOn-La203-Ce203 composite inclusions, TiOn-La203 composite inclusions or TiOn-Ce203 composite inclusions hardly aggregate and are finely dispersed in molten steels.  The present inventors based on the above discoveries have been capable of forming TiOn-La203-Ce203 composite inclusions, TiOn-La203 composite inclusions or TiOn-Ce203 composite inclusions containing no Al203 inclusions, and finely dispersing the inclusions in molten steels by the following procedure: in place of deoxidizing a molten steel subsequent to decarburization with Ti alone, the molten steel is at first pre-deoxidized with Al so that part of the dissolved oxygen is removed, and Al203 inclusions are allowed to float and are removed in a short period of time by stirring and the like procedure to such an extent that the remaining Al203 inclusions exert no adverse effects; the molten steel is deoxidized again with Ti so that the remaining dissolved oxygen is reduced; and at least La and/or Ce is further added. Surface defects on a steel sheet can thus be surely prevented by preventing formation of aggregates of inclusions in the molten steel and finely dispersing the inclusions in the steel sheet.  The concentration of the above remaining Al203 inclusion subsequent to Al pre-deoxidation that exert no adverse effects is not specifically defined as long as surface defects on the steel sheet is prevented.  However, usually, the inclusion concentration is as high as, for example, about 50 ppm or less.

Because La and Ce have very high deoxidation capabilities in comparison with Ti, TiOn inclusions formed after adding Ti can be easily modified into TiOn-

La203-Ce203 composite inclusions, TiOn-La203 composite inclusions or TiOn-Ce203 composite inclusions by reducing the TiOn inclusions with a small amount of Ce and/or La. However, when the dissolved oxygen concentration subsequent to Al pre-deoxidation exceeds 0.04% by mass, a large amount of TiOn inclusions is formed after adding Ti.  As a result, unmodified TiOn inclusions partly remain even when La and/or Ce is added, and tend to become coarse titania clusters.  On the other hand, when an addition amount of Al is increased to decrease a dissolved oxygen concentration subsequent to pre-deoxidation, a large amount of Al203 inclusions is formed.  Accordingly, in order to decrease Al203 inclusions that are likely to coarsen, as much as possible, it is preferred to set a dissolved oxygen concentration subsequent to deoxidation with Al at 0.01% by mass or more.  Therefore, in the present invention, the dissolved oxygen concentration subsequent to pre-deoxidation with Al is preferably adjusted to a range from 0.01% to 0.04% by mass.

Furthermore, Ti, Ce and La are all deoxidizing agents, and addition of them to a molten steel in a large amount greatly decreases a dissolved oxygen concentration.  Adding Ti, Ce and La to produce a dissolved oxygen concentration from 0.001 to 0.02% by mass is preferred because the effects of lowering the surface energy of the molten steel and avoiding aggregation of inclusions can be achieved.

Furthermore, it is desirable to allow Al not to remain in the molten steel for the purpose of forming no alumina type inclusions that are likely to aggregate. However, Al may be allowed to remain when the amount is small.  In this case, the dissolved oxygen must be allowed to remain in a molten steel in an amount of at least 0.001% by mass.  According to thermodynamic calculation, the dissolved Al concentration at 1,600°C should be up to 0.005% by mass.

Still furthermore, the present inventors have devised, as a detailed aspect of the invention, a process comprising the steps of: decarburizing a molten steel so as to produce a carbon concentration of up to 0.01% by mass by refining the molten steel with a steel making furnace such as a converter or an electric furnace, or further subjecting the molten steel to vacuum degassing procedure or the like; pre-deoxidizing the molten steel by adding Al thereto and stirring the molten steel for at least 3 minutes so as to produce a dissolved oxygen concentration from 0.01 to 0.04% by mass; adding thereto Ti in an amount from 0.003 to 0.4% by mass and at least La and/or Ce in an amount from 0.001 to 0.03% by mass; and casting the molten steel.

Experimental examination has clarified that most of Al203 inclusions can be allowed to float and be removed by setting a dissolved oxygen concentration subsequent to Al addition during the pre-deoxidation at 0.01% by mass or more, and ensuring a stirring time of at least 3 minutes after Al addition.  In particular, when a vacuum degassing apparatus is employed, the molten steel is commonly circulated as a stirring procedure after Al addition.

When the molten steel subsequent to pre-deoxidation is deoxidized by adding a small amount of Ti, part of the dissolved oxygen remains in the molten steel due to a weak deoxidation capability of Ti compared with Al.  As explained above, when the dissolved oxygen concentration exceeds 0.02% by mass in a molten steel for steel sheets having a C concentration of up to 0.01% by mass, CO bubbles are generated.  Ti must therefore be added to the molten steel so as to produce a dissolved oxygen concentration of up to 0.02% by mass.  The equilibrium calculation indicates that the Ti concentration is at least 0.003% by mass.  On the other hand, although Ti is a deoxidizing agent having a relatively weak deoxidation capability, addition of Ti to the molten steel in a large

amount greatly lowers a dissolved oxygen concentration of the molten steel.  As a result, even subsequent addition of at least La and/or Ce hardly modifies the inclusions in the molten steel into composite inclusions of TiOn-La203-Ce203, TiOn-La203 or TiOn-Ce203.  Therefore, the effect of refining inclusions of the invention is impaired.  The Ti concentration must therefore be set at 0.4% by mass or less to allow dissolved oxygen to remain at a concentration of about several ppm.  It can be concluded from the above explanation that the Ti concentration desirably is set at from 0.003% by mass or more to 0.4% by mass.

Addition of at least La and/or Ce is effective in refining inclusions.  However, because La and Ce are strong deoxidizing agents, they react with refractories and mold flux to contaminate the molten steel and deteriorate the refractories and mold flux.  Therefore, the addition amount of at least La and/or Ce is at least an amount necessary for modifying the TiOn inclusions thus formed, and up to an amount not to contaminate the molten steel by the reaction of La and Ce with refractories and mold flux.  It is concluded from the experimental examination that the proper range of the concentration of at least La and/or Ce in the molten steel is from at least 0.001% by mass to 0.03% by mass. Moreover, La and/or Ce are not always added within a vacuum degassing apparatus, and may be added to the molten steel after Ti is added and before the molten steel is allowed to flow into a mold.  For example, they may be added within a tundish.  Moreover, La and/or Ce may be added using pure La and/or Ce.  They may also be added in the form of an alloy containing La and/or Ce such as misch metal.  Even when other impurities are mixed into the molten steel in combination with La and/or Ce, the effect of the present invention is not impaired as long as a total concentration of La and/or Ce in the alloy is at least 30% by mass.

Moreover, in the above process, the molten steel may be decarburized with a vacuum degassing apparatus.

Furthermore, Ti, Ce and La are all deoxidizing agents, and addition of them to a molten steel in a large amount greatly decreases a dissolved oxygen concentration.,  Adding Ti, Ce and La to produce a dissolved oxygen concentration from 0.001 to 0.02% by mass is preferred because the effects of lowering the surface energy of the molten steel and avoiding aggregation of inclusions can be achieved.

When a molten steel of the present invention is continuously cast, La203 inclusions, Ce203 inclusions, La203~Ce203 composite inclusions, TiOn-La203 composite inclusions, TiOn-Ce203 composite inclusions and TiOn-La203-Ce203 composite inclusions are absorbed in mold flux as the casting time passes, and there is a possibility of a lowering of the mold flux viscosity.  The lowering of the mold flux viscosity promotes inclusion of the flux, and the inclusion causes of mold flux-caused defects.  When a molten steel of the invention is to be continuously cast, it is therefore effective to design a higher mold flux viscosity in advance while viscosity lowering caused by absorption of the inclusions is taken into consideration. Experimental results show that defects caused by mold flux have not been formed when the viscosity of the mold flux at 1300°C is set at 4 poise or more.

Furthermore, the mold flux has a function of lubricating a movement between the mold and the slab, and the upper limit of the viscosity is not particularly defined as long as the function is not impaired.

The present invention can be applied to both ingot casting and continuous casting.  For continuous casting, the present invention is applied not only to continuous casting of an ordinary slab having a thickness of about 250 mm but also to continuous casting of a thin slab with a continuous casting machine having a smaller moid thickness of, for example, 150 mm or less to manifest

insufficient effects and give a slab having extremely decreased surface defects.

Furthermore, steel sheets can be produced from the slabs obtained by the above process by conventional procedures such as hot rolling and cold rolling.

Evaluation of the dispersed state of inclusions in the surface layer from the surface to the depth of 20 mm of a slab obtained by the process of the present invention has given the following results: fine oxide inclusions having a diameter from 0.5 to 30 µm  are dispersed therein with the number being from not less than 1,000 to 100,000 pieces/cm2.  When inclusions are dispersed as fine oxide inclusions as explained above, prevention of surface defects can be achieved.  The dispersed state of inclusions herein has been evaluated from an inclusion particle size distribution in a unit area by optical-microscopically observing the ground surface of a slab or steel sheet at magnifications of 100 and 1,000.  The particle size, namely, the diameter of an inclusion is obtained by measuring the major and minor axes, and calculating from the formula

particle size (diameter) = (major axis x minor axis)0'5

The major and minor axes used herein are the same as those usually used for an ellipse or the like.

Furthermore, when not less than 60% by mass of oxide inclusions present in the surface layer of the slab from the surface to the depth of 20 mm contain at least La and/or Ce, aggregation of inclusions is inhibited as explained above, and the effect of finely dispersing inclusions is achieved.

Moreover, the oxide inclusions are usually spherical or spindle-like oxide inclusions.

Furthermore, when not less than 60% by mass of oxide inclusions present in the surface layer of a slab from the surface to the depth of 20 mm are oxide inclusions containing not less than 20% by mass, preferably not less

than 40% by mass, more preferably not less than 55% by mass of at least La and/or Ce in the form of La203 and/or Ce203, the effect of refining inclusions as explained above is produced.

Furthermore, the oxide inclusions are usually spherical or spindle-like oxide inclusions.

In addition, the present inventors have paid attention to the distribution of inclusions in the surface layer from the surface to the depth of 20 mm because it is highly possible that the inclusions in the above range be exposed to the surface after rolling to form surface defects.

Furthermore, a steel sheet obtained by working a slab having the oxide inclusions that have such a dispersed state, a composition and a shape as explained above, for example, a hot rolled steel sheet obtained by hot rolling, a cold rolled steel sheet obtained by further cold rolling the hot rolled steel sheet, and the like sheet are each defined as a steel sheet in the present invention.

It has been concluded from the evaluation of the dispersed state of inclusions in a steel sheet that the dispersed state is substantially the same as that of oxide inclusions in the surface layer of a slab from the surface to the depth of 20 mm.

A steel sheet obtained by working a slab having such a dispersed state, a composition and a shape of oxide inclusions as explained above has not formed surface defects.  It is concluded from the above results that because inclusions can be finely dispersed in a molten steel by the present invention, the inclusions cause no formation of surface defects during the production of a steel sheet, and the quality of a steel sheet is greatly improved.

Examples

The present invention will be explained by making

reference to examples and comparative examples. Example 1
