Repository: anandvc/allindianpatents

File: patents/217772-a-catalyst-composition-and-methods-for-its-preparation-and-use-in-a-polymerization-process.html (part 1 of 2)
Indian Patents. 217772:"A CATALYST COMPOSITION AND METHODS FOR ITS PREPARATION AND USE IN A POLYMERIZATION PROCESS"

Indian Patents

Recently Granted Patents

  Recently Published Patents

Title of Invention	"A CATALYST COMPOSITION AND METHODS FOR ITS PREPARATION AND USE IN A POLYMERIZATION PROCESS"

Abstract	The present invention relates to a catalyst composition and a method for making the catalyst composition which comprises a polymerization catalyst and at least one gelling agent. The invention is also directed to the use of the catalyst composition in the polymerization of olefin(s). In particular, the polymerization catalyst system is supported on a carrier.	

Full Text	A CATALYST COMPOSITION AND METHODS FOR ITS PREPARATION AND USE IN A POLYMERIZATION PROCESS

[0001]	The present invention relates to a catalyst composition, a method for

preparing the catalyst composition and its use in a process for polymerizing olefins. In particular, the invention is directed to a method for preparing a catalyst composition comprising or made from a polymerization catalyst and at one gelling agent or organogelator.

[0002]	Advances in polymerization and catalysis have resulted in the

capability to produce many new polymers having improved physical and chemical properties useful in a wide variety of superior products and applications. With the development of new catalysts the choice of polymerization-type (solution, slurry, high pressure or gas phase) for producing a particular polymer has been greatly expanded. Also, advances in polymerization technology have provided more efficient, highly productive and economically enhanced processes. Especially illustrative of these advances is the development of technology utilizing bulky ligand metallocene catalyst systems. Regardless of these technological advances in the polyolefin industry, common problems, as well as new challenges associated with process operability still exist. For example, the tendency for a gas phase or slurry phase process to foul, sheet or generate static (of any combination thereof) remains a challenge.

[0003]	In known continuous gas phase and slurry processes, fouling and

sheeting on the wails of the reactor, which act as a heat transfer surface, can result in many operability problems. For example, poor heat transfer during polymerization can result from polymer particles adhering to the walls of the reactor and continuing to polymerize on the walls, thereby leading to premature reactor shutdowns. Also, depending on the reactor conditions, some of the polymer may dissolve in the reactor diluent and redeposit, for example, on the surfaces of metal heat exchangers and again contributing to poor heat transfer and cooling.

[0004]	Further, fouling, sheeting or static generation (or any combination

thereof) in a continuous gas phase or slurry process can lead to the ineffective operation of various reactor systems. For example, premature shutdowns can occur when the cooling system of the recycle system, the temperature probes utilized for process control or the distributor plates (or combinations thereof) are affected by fouling, sheeting or static generation.

[0005]	Various process operability problems and solutions have been

addressed in the art. For example, U.S. Patent Nos. 4,792,592, 4,803,251, 4,855,370 and 5,391,657 all discuss techniques for reducing static generation in a polymerization process by introducing to the process for example, water, alcohols, ketones, or inorganic chemical additives or any combination thereof; PCT publication WO 97/14721 published April 24, 1997 discusses the suppression of fines that can cause sheeting by adding an inert hydrocarbon to the reactor; U.S. Patent No. 5,627,243 discusses a new type of distributor plate for use in fluidized bed gas phase reactors; PCT publication WO 96/08520 discusses avoiding the introduction of a scavenger into the reactor; U.S. Patent No. 5,461,123 discusses using sound waves to reduce sheeting; U.S. Patent No. 5,066,736 and EP-A1 0 549 252 discuss the introduction of an activity retarder to the reactor to reduce agglomerates; U.S. Patent No. 5,610,244 relates to feeding make-up monomer directly into the reactor above the bed to avoid fouling and improve polymer quality; U.S. Patent No. 5,126,414 discusses including an oligomer removal system for reducing distributor plate fouling and providing for polymers free of gels; EP-A1 0 453 116 published October 23,1991 discusses the introduction of antistatic agents to the reactor for reducing the amount of sheets and agglomerates; U.S. Patent No. 4,012,574 discusses adding a surface-active compound, a perfluorocarbon group, to the reactor to reduce fouling; U.S. Patent 5,026,795 discusses the addition of an antistatic agent with a liquid carrier to the polymerization zone in the reactor; U.S. Patent No. 5,410,002 discusses using a conventional Ziegler-Natta titanium/magnesium supported catalyst system where a selection of antistatic agents are added directly to the reactor to reduce fouling; U.S. Patent Nos. 5,034,480 and 5,034,481 discuss a reaction product of a conventional Ziegler-Natta titanium catalyst with an antistat to produce ultrahigh molecular weight ethylene polymers; U.S. Patent No. 3,082,198 discusses introducing an amount of a carboxylic acid dependent on the quantity of water in a process for polymerizing ethylene using a titanium/aluminum organometallic catalysts in a hydrocarbon liquid medium; and U.S. Patent No. 3,919,185 describes a slurry process using a nonpolar hydrocarbon diluent using a conventional Ziegler-Natta-type or Phillips-type catalyst and a polyvalent metal salt of an organic acid having a molecular weight of at least 300.

[0006]	There are various other known methods for improving operability

including coating the polymerization equipment, for example, treating the walls of a reactor using chromium compounds as described in U.S. Patent Nos. 4,532,311

and 4,876,320; injecting various agents into the process, for example PCT Publication WO 97/46599 published December 11,1997 discusses feeding into a lean zone in a polymerization reactor an unsupported, soluble metallocene catalyst system and injecting antifoulants or antistatic agents into the reactor; controlling the polymerization rate, particularly on start-up; and reconfiguring the reactor design.

[0007]	Others in the art to improve process operability have discussed

modifying the catalyst system by preparing the catalyst system in different ways. For example, methods in the art include combining the catalyst system components in a particular order; manipulating the ratio of the various catalyst system components; varying the contact time or temperature or combinations thereof when combining the components of a catalyst system; or simply adding various compounds to the catalyst system. These techniques or combinations thereof are discussed in the literature. Especially illustrative in the art is the preparation procedures and methods for producing bulky ligand metallocene catalyst systems, more particularly supported bulky ligand metallocene catalyst systems with reduced tendencies for fouling and better operability. Examples of these include: WO 96/11961 published April 26,1996 discusses as a component of a supported catalyst system an antistatic agent for reducing fouling and sheeting in a gas, slurry or liquid pool polymerization process; U.S. Patent No. 5,283,278 is directed towards the prepolymerization of a metallocene catalyst or a conventional Ziegler-Natta catalyst in the presence of an antistatic agent; U.S. Patent No. 5,332,706 and 5,473,028 have resorted to a particular technique for forming a catalyst by incipient impregnation; U.S. Patent Nos. 5,427,991 and 5,643,847 describe the chemical bonding of non-coordinating anionic activators to supports; U.S. Patent No. 5,492,975 discusses polymer bound metallocene catalyst systems; U.S Patent No. 5,661,095 discusses supporting a metallocene catalyst on a copolymer of an olefin and an unsaturated silane; PCT publication WO 97/06186 published February 20, 1997 teaches removing inorganic and organic impurities after formation of the metallocene catalyst itself; PCT publication WO 97/15602 published May 1, 1997 discusses readily supportable metal complexes; PCT publication WO 97/27224 published July 31, 1997 relates to forming a supported transition metal compound in the presence of an unsaturated organic compound having at least one terminal double bond; and EP-A2-811 638 discusses using a metallocene catalyst and an activating cocatalyst in a polymerization process in the presence of a nitrogen containing antistatic agent.

[0008]	While, all these possible solutions might reduce the level of fouling or

sheeting somewhat, some are expensive to employ or may not reduce fouling and

sheeting to a level sufficient to successfully operate a continuous process,

particularly a commercial or large-scale process, or a combination thereof.

[0009]	Applicants discovered that using a carboxylate metal salt in

conjunction with a supported catalyst system, preferably a bulky ligand

metallocene catalyst system, more preferably a supported bulky ligand

metallocene catalyst system, substantially improves process operability. See for

example U.S. Patent Application Serial No.: 09/397,409, filed September 16, 1999

and U.S. Patent Application Serial No.: 09/397,410, filed September 16, 1999.

[0010]	Now, it has been discovered that a new general class of compounds

in combination with polymerization catalysts are capable of improving reactor operability. Thus, it is possible to have a polymerization process capable of operating continuously with enhanced reactor operability and at the same time produce new and improved polymers. Now it is also possible to have a continuously operating polymerization process with more stable catalyst productivities, reduced fouling/sheeting tendencies and increased duration of operation.

[0011]	This invention provides a method of making a new and improved

catalyst composition and for its use in a polymerizing process. The method

comprises the step of combining, contacting, blending or mixing (or a combination

thereof) a catalyst system, preferably a supported catalyst system, with a gelling

agent. In one embodiment the catalyst system comprises a conventional-type

transition metal catalyst compound. In the most preferred embodiment the catalyst

system comprises a bulky ligand metallocene catalyst compound. The

combination of the catalyst system and the gelling agent is useful in any olefin

polymerization process. The preferred polymerization processes are a gas phase

or a slurry phase process, most preferably a gas phase process.

[0012]	In another embodiment, the invention provides for a method of

making a catalyst composition useful for the polymerization of olefin(s), the method including combining, contacting, blending or mixing (or combinations thereof) a polymerization catalyst with at least one gelling agent.

[0013]	In one preferred embodiment, the invention is directed to a catalyst

composition comprising a catalyst compound, preferably a conventional-type transition metal catalyst compound, more preferably a bulky ligand metallocene

catalyst compound, an activator or cocatalyst (or combinations thereof), a carrier, and a gelling agent.

[0014]	In yet another embodiment, the invention relates to a process for

polymerizing olefin(s) in the presence of a catalyst composition comprising a

polymerization catalyst and a gelling agent, preferably the polymerization catalyst

comprises a carrier, more preferably the polymerization catalyst comprises one or

more of a combination of a conventional-type catalyst compound or a bulky ligand

metallocene catalyst compound or a combination thereof.

[0015]	In stilf another embodiment, the invention provides for a process for

polymerizing olefin(s) in the presence of a polymerization catalyst having been

combined, contacted, blended, or mixed with at least one gelling agent.

[0016]	The invention is directed to a method for making a catalyst

composition and to the catalyst composition itself. The invention also relates to a polymerization process having improved operability and product capabilities using the catalyst composition. It has been surprisingly discovered that using a gelling agent in combination with a catalyst system results in a substantially improved polymerization process.

[0017]	The general class of compounds that are useful in the present

invention are gelling agents, which are compounds that are capable of forming thermally - reversible viscoelastic liquid-like or solid-like materials (organogels) in organic liquids (for example, in n-hexane). That is, compounds useful in the invention characteristically form organogels. Specifically, organogels are formed by warming gelling agents in an organic liquid until they dissolve and wherein after dissolution, the solution containing the gelling agent is allowed to stand or cool until gelation occurs wherein the agent becomes a colloidal aggregate that immobilizes the liquid to a variant degree.

[0018]	All polymerization catalysts including conventional-type transition

metal catalysts are suitable for use in the polymerizing process of the invention.

But processes that use bulky ligand or bridged bulky ligand metallocene catalysts

(or combinations thereof) are particularly preferred. The following is a non-limiting

description of the various polymerization catalysts useful in the invention.

[0019]	Conventional transition metal catalysts are those traditional Ziegler-

Natta catalysts and Phillips-type chromium catalyst well known in the art. Examples of conventional transition metal catalysts are discussed in U.S. Patent Nos. 4,115,639; 4,077,904; 4,482,687; 4,564,605; 4,721,763; 4,879,359; and 4,960,741. The conventional transition metal catalyst compounds that may be

used in the present invention include transition metal compounds from Groups III

to VIII, preferably IVB to VIB of the Periodic Table of Elements.

[0020]	These conventional transition metal catalysts may be represented by

the formula: MRX, where M is a metal from Groups IIIB to VIII, preferably Group

IVB, more preferably titanium; R is a halogen or a hydrocarbyloxy group; and x is

the valence of the metal M. Non-limiting examples of R include alkoxy, phenoxy,

bromide, chloride and fluoride. Non-limiting examples of conventional transition

metal catalysts where M is titanium include TiCI4, TiBr4, Ti(OC2H5)3CI,

Ti(OC2H5)CI3, Ti(OC4H9)3CI, Ti(OC3H7)2Cl2, Ti(OC2H5)2Br2, TiCI3.1/3AICI3and

Ti(OC12H25)CI3.

[0021]	Conventional-type transition metal catalyst compounds based on

magnesium/titanium electron-donor complexes that are useful in the invention are

described in, for example, U.S. Patent Nos. 4,302,565 and 4,302,566. The

MgTiCle (ethyl acetate)4 derivative is particularly preferred. British Patent

Application 2,105,355 describes various conventional-type vanadium catalyst

compound.

[0022]	Conventional chromium catalyst compounds, often referred to as

Phillips-type catalysts, suitable for use in the present invention include CrO3,

chromocene, silyl chromate, chromyl chloride (Cr02CI2), chromium-2-ethyl-

hexanoate, and chromium acetylacetonate (Cr(AcAc)3). Non-limiting examples are

disclosed in U.S. Patent Nos. 2,285,721, 3,242,099 and 3,231,550.

[0023]	Still other conventional transition metal catalyst compounds and

catalyst systems suitable for use in the present invention are disclosed in U.S.

Patent Nos. 4,124,532, 4,302,565, 4,302,566 and 5,763,723 and published EP-A2

0 416 815 A2 and EP-A1 0 420 436.

[0024]	Other catalysts may include cationic catalysts such as AICI3, and

other cobalt and iron catalysts well known in the art.

[0025]	Typically, these conventional transition metal catalyst compounds

excluding some conventional chromium catalyst compounds are activated with one

or more of the conventional cocatalysts described below.

[0026]	Conventional cocatalyst compounds for the above conventional

transition metal catalyst compounds may be represented by the formula

M3M4vX2cR3b-c, wherein M3 is a metal from Group IA, IIA, MB and MIA of the Periodic

Table of Elements; M4 is a metal of Group IA of the Periodic Table of Elements; v

is a number from 0 to 1; each X2 is any halogen; c is a number from 0 to 3; each

R3 is a monovalent hydrocarbon radical or hydrogen; b is a number from 1 to 4;

and wherein b minus c is at least 1. Other conventional-type organometallic cocatalyst compounds for the above conventional-type transition metal catalysts have the formula M3R3k, where M3 is a Group IA, IIA, IIB or IIIA metal, such as lithium, sodium, beryllium, barium, boron, aluminum, zinc, cadmium, and gallium; k equals 1, 2 or 3 depending upon the valency of M3 which valency in turn normally depends upon the particular Group to which M3 belongs; and each R3 may be any monovalent hydrocarbon radical.

[0027]	Non-limiting examples of conventional-type organometallic cocatalyst

compounds of Group IA, IIA, MB and IIIA useful with the conventional-type catalyst

compounds described above include methyllithium, butyllithium, dihexylmercury,

butylmagnesium, diethylcadmium, benzylpotassium, diethylzinc, tri-n-

butylaluminum, diisobutyl ethylboron, diethylcadmium, di-n-butylzinc and tri-n-

amylboron, and, in particular, the aluminum alkyls, such as tri-hexyl-aluminum,

triethylaluminum, trimethylaluminum, and tri-isobutylaluminum. Other

conventional-type cocatalyst compounds include mono-organohalides and

hydrides of Group I-A metals, and mono- or di-organohalides and hydrides of

Group IIIA metals. Non-limiting examples of such conventional-type cocatalyst

compounds include di-isobutylaluminum bromide, isobutylboron dichloride, methyl

magnesium chloride, ethylberyllium chloride, ethylcalcium bromide, di-

isobutylaluminum hydride, methylcadmium hydride, diethylboron hydride,

hexylberyllium hydride, dipropylboron hydride, octylmagnesium hydride, butylzinc

hydride, dichloroboron hydride, di-bromo-aluminum hydride and bromocadmium

hydride. Conventional-type organometallic cocatalyst compounds are known to

those in the art and a more complete discussion of these compounds may be

found in U.S. Patent Nos. 3,221,002 and 5,093,415.

[0028]	For purposes of this patent specification and appended claims,

conventional transition metal catalyst compounds exclude those bulky ligand metallocene catalyst compounds discussed below.

[0029]	Generally, bulky ligand metallocene catalyst compounds include half

and full sandwich compounds having one or more bulky ligands bonded to at least one metal atom. Typical bulky ligand metallocene compounds are generally described as containing one or more bulky ligand(s) and one or more leaving group(s) bonded to at least one metal atom. In one preferred embodiment, at least one bulky ligand is n-bonded to the metal atom, most preferably n5-bonded to the metal atom.

[0030]	The bulky ligands are generally represented by one or more open,

acyclic, or fused ring(s) or ring system(s) or a combination thereof. These bulky ligands, preferably the ring(s) or ring system(s) are typically composed of atoms selected from Groups 13 to 16 atoms of the Periodic Table of Elements, preferably the atoms are selected from the group consisting of carbon, nitrogen, oxygen, silicon, sulfur, phosphorous, germanium, boron and aluminum or a combination thereof. Most preferably the ring(s) or ring system(s) are composed of carbon atoms such as but not limited to those cyclopentadienyl ligands or cyclopentadienyl-type ligand structures or other similar functioning ligand structure such as a pentadiepe, a cyclooctatetraendiyl or an imide ligand. The metal atom is preferably selected from Groups 3 through 15 and the lanthanide or actinide series of the Periodic Table of Elements. Preferably the metal is a transition metal from Groups 4 through 12, more preferably Groups 4, 5 and 6, and most preferably the transition metal is from Group 4.

[0031]	In one embodiment, the bulky ligand metallocene catalyst

compounds of the invention are represented by the formula:

(Formula Removed)

where M is a metal atom from the Periodic Table of the Elements and may be a Group 3 to 12 metal or from the lanthanide or actinide series of the Periodic Table of Elements, preferably M is a Group 4, 5 or 6 transition metal, more preferably M is a Group 4 transition metal, even more preferably M is zirconium, hafnium or titanium. The bulky ligands, LA and LB, are open, acyclic or fused ring(s) or ring system(s) and are any ancillary ligand system, including unsubstituted or substituted, cyclopentadienyl ligands or cyclopentadienyl-type ligands, heteroatom substituted or heteroatom containing cyclopentadienyl-type ligands or any combination thereof. Non-limiting examples of bulky ligands include cyclopentadienyl ligands, cyclopentaphenanthreneyl ligands, indenyl ligands, benzindenyl ligands, fluorenyl ligands, octahydrofluorenyl ligands, cyclooctatetraendiyl ligands, cyclopentacyclododecene ligands, azenyl ligands, azulene ligands, pentalene ligands, phosphoyl ligands, phosphinimine (WO 99/40125), pyrrolyl ligands, pyrozolyl ligands, carbazolyl ligands, and borabenzene ligands, as well as including hydrogenated versions thereof, for example tetrahydroindenyl ligands. In one embodiment, LA and LB may be any other ligand structure capable of rj-bonding to M, preferably n3-bonding to M and most preferably r|5-bonding . In yet another embodiment, the atomic molecular weight (MW) of LA or LB exceeds 60 a.m.u., preferably greater than 65 a.m.u. In another

embodiment, LA and LB may comprise one or more heteroatoms, for example, nitrogen, silicon, boron, germanium, sulfur and phosphorous, in combination with carbon atoms to form an open, acyclic, or preferably a fused, ring or ring system, for example, a hetero-cyclopentadienyl ancillary ligand. Other LA and LB bulky ligands include but are not limited to bulky amides, phosphides, alkoxides, aryloxides, imides, carbolides, borollides, porphyrins, phthalocyanines, corrins and other polyazomacrocycles. Independently, each LA and LB may be the same or different type of bulky ligand that is bonded to M. In one embodiment of formula (I) only one of either LA or LB is present.

[0032]	Independently, each LA and LB may be unsubstituted or substituted

with a combination of substituent groups R. Non-limiting examples of substituent groups R include one or more from the group selected from hydrogen, or linear, branched alkyl radicals, or alkenyl radicals, alkynyl radicals, cycloalkyl radicals or aryl radicals, acyl radicals, aroyl radicals, alkoxy radicals, aryloxy radicals, alkylthio radicals, dialkylamino radicals, alkoxycarbonyl radicals, aryloxycarbonyl radicals, carbomoyl radicals, alkyl- or dialkyl- carbamoyl radicals, acyloxy radicals, acylamino radicals, aroylamino radicals, straight, branched or cyclic, alkylene radicals, or combination thereof. In a preferred embodiment, substituent groups R have up to 50 non-hydrogen atoms, preferably from 1 to 30 carbon, that can also be substituted with halogens or heteroatoms. Non-limiting examples of alkyl substituents R include methyl, ethyl, propyl, butyl, pentyl, hexyl, cyclopentyl, cyclohexyl, benzyl or phenyl groups, as well as including all of their isomers, for example tertiary butyl, and isopropyl. Other hydrocarbyl radicals include fluoromethyl, fluroethyl, difluroethyl, iodopropyl, bromohexyl, chlorobenzyl and hydrocarbyl substituted organometalloid radicals including trimethylsilyl, trimethylgermyl, and methyldiethylsilyl; and halocarbyl-substituted organometalloid radicals including tris(trifluoromethyl)-silyl, methyl-bis(difluoromethyl)silyl, and bromomethyldimethylgermyl; and disubstitiuted boron radicals including dimethylboron for example; and disubstituted pnictogen radicals including dimethylamine, dimethylphosphine, diphenylamine, methylphenylphosphine, chalcogen radicals including oxy, ethoxy, propoxy, phenoxy, methylsulfide and ethylsulfide. Non-hydrogen substituents R include the atoms carbon, silicon, boron, aluminum, nitrogen, phosphorous, oxygen, tin, sulfur, and germanium, as well as including olefins such as but not limited to olefinically unsaturated substituents including vinyl-terminated ligands, for example but-3-enyl, prop-2-enyl, and hex-5-enyl. Also, at least two R groups, preferably two adjacent R groups, are

joined to form a ring structure having from 3 to 30 atoms selected from carbon, nitrogen, oxygen, phosphorous, silicon, germanium, aluminum, boron or a combination thereof. Also, a substituent group R group such as 1-butanyl may form a carbon sigma bond to the metal M.

[0033]	Othenligands may be bonded to the metal M, such as at least one

leaving group Q. For the purposes of this patent specification and appended

claims the term "leaving group" is any ligand that can be abstracted from a bulky

ligand metallocene catalyst compound to form a bulky ligand metallocene catalyst

cation capable of polymerizing one or more olefin(s). In one embodiment, Q is a

monoanionic labile llg and having a sigma-bond to M. Depending on the oxidation

state of the metal, the value for n is 0, 1 or 2 such that formula (I) above represents

a neutral bulky ligand metallocene catalyst compound.

[0034]	Non-limiting examples of Q ligands include weak bases such as

amines, phosphines, ethers, carboxylates, dienes, hydrocarbyl radicals having

from 1 to 20 carbon atoms, hydrides or halogens or a combination thereof. In

another embodiment, two or more Q's form a part of a fused ring or ring system.

Other examples of Q ligands include those substituents for R as described above

and including cyclobutyl, cyclohexyl, heptyl, tolyl, trifluromethyl, tetramethylene,

pentamethylene, methylidene, methyoxy, ethyoxy, propoxy, phenoxy, bis(N-

methylanilide), dimethylamide, and dimethylphosphide radicals.

[0035]	In one embodiment, the bulky ligand metallocene catalyst

compounds of the invention include those of formula (I) where LA and LB are bridged to each other by at least one bridging group, A, such that the formula is represented by

(Formula Removed) 

[0036]	These bridged compounds represented by formula (II) are known as

bridged, bulky ligand metallocene catalyst compounds. LA, LB, M, Q and n are as defined above. Non-limiting examples of bridging group A include bridging groups containing at least one Group 13 to 16 atom, often referred to as a divalent moiety such as but not limited to at least one of a carbon, oxygen, nitrogen, silicon, aluminum, boron, germanium and tin atom or a combination thereof. Preferably bridging group A contains a carbon, silicon or germanium atom, most preferably A contains at least one silicon atom or at least one carbon atom. The bridging group A may also contain substituent groups R as defined above including halogens and iron. Non-limiting examples of bridging group A may be represented by R'2C, Rr2Si, R'2Si R^Si, R^Ge, R'P, where R1 is independently, a radical group which is

hydride, hydrocarbyl, substituted hydrocarbyl, halocarbyl, substituted halocarbyl, hydrocarbyl-substituted organometalloid, halocarbyl-substituted organometalloid, disubstituted boron, disubstituted pnictogen, substituted chalcogen, or halogen or two or more R' may be joined to form a ring or ring system. In one embodiment, the bridged, bulky ligand metallocene catalyst compounds of formula (II) have two or more bridging groups A (EP 664 301 B1).

[0037]	In one embodiment, the bulky ligand metallocene catalyst

compounds are those where the R substituents on the bulky ligands LA and LB of

formulas (I) and (II) are substituted with the same or different number of

substituents on each of the bulky ligands. In another embodiment, the bulky

ligands LA and LB of formulas (I) and (II) are different from each other.

[0038]	Other bulky ligand metallocene catalyst compounds and catalyst

systems useful in the invention may include those described in U.S. Patent Nos. 5,064,802, 5,145,819, 5,149,819, 5,243,001, 5,239,022, 5,276,208, 5,296,434, 5,321,106, 5,329,031, 5,304,614, 5,677,401, 5,723,398, 5,753,578, 5,854,363, 5,856,547 5,858,903, 5,859,158, 5,900,517, 5,939,503 and 5,962,718 and PCT publications WO 93/08221, WO 93/08199, WO 95/07140, WO 98/11144, WO 98/41530, WO 98/41529, WO 98/46650, WO 99/02540 and WO 99/14221 and European publications EP-A-0 578 838, EP-A-0 638 595, EP-B-0 513 380, EP-A1-0 816 372, EP-A2-0 839 834, EP-B1-0 632 819, EP-B1-0 739 361, EP-B1-0 748 821 and EP-B1-0 757 996.

[0039]	In one embodiment, bulky ligand metallocene catalysts compounds

useful in the invention include bridged heteroatom, mono-bulky ligand metallocene compounds. These types of catalysts and catalyst systems are described in, for example, PCT publication WO 92/00333, WO 94/07928, WO 91/04257, WO 94/03506, WO96/00244, WO 97/15602 and WO 99/20637 and U.S. Patent Nos. 5,057,475, 5,096,867, 5,055,438, 5,198,401, 5,227,440 and 5,264,405 and European publication EP-A-0 420 436.

[0040]	In this embodiment, the bulky ligand metallocene catalyst compound

is represented by the formula:

(Formula Removed)

where M is a Group 3 to 16 metal atom or a metal selected from the Group of actinides and lanthanides of the Periodic Table of Elements, preferably M is a Group 4 to 12 transition metal, and more preferably M is a Group 4, 5 or 6 transition metal, and most preferably M is a Group 4 transition metal in any oxidation state, especially titanium; Lc is a substituted or unsubstituted bulky ligand

bonded to M; J is bonded to M; A is bonded to Lc and J; J is a heteroatom ancillary ligand; and A is a bridging group; Q is a univalent anionic ligand; and n is the integer 0,1 or 2. In formula (III) above, Lc, A and J form a fused ring system. In an embodiment, Lc of formula (III) is as defined above for LA, A, M and Q of formula (III) are as defined above in formula (I).

[0041]	In formula (III) J is a heteroatom containing ligand in which J is an

element with a coordination number of three from Group 15 or an element with a coordination number of two from Group 16 of the Periodic Table of Elements. Preferably J contains a nitrogen, phosphorus, oxygen or sulfur atom with nitrogen being most preferred.

[0042]	In another embodiment, the bulky ligand type metallocene

catalyst compound is a complex of a metal, preferably a transition metal, a

bulky ligand, preferably a substituted or unsubstituted pi-bonded ligand, and

one or more heteroallyl moieties, such as those described in U.S. Patent Nos.

5,527,752 and 5,747,406 and EP-B1-0 735 057.

[0043]	In an embodiment, the bulky ligand metallocene catalyst

compound is represented by the formula:

(Formula Removed)

where M is a Group 3 to 16 metal, preferably a Group 4 to 12 transition metal, and most preferably a Group 4, 5 or 6 transition metal; LD is a bulky ligand that is bonded to M; each Q is independently bonded to M and Q2(YZ) forms a unicharged polydentate ligand; A or Q is a univalent anionic ligand also bonded to M; X is a univalent anionic group when n is 2 or X is a divalent anionic group when n is 1; n is 1 or 2.

[0044]	In formula (IV), L and M are as defined above for formula (I). Q

is as defined above for formula (I), preferably Q is selected from the group consisting of -O-, -NR-, -CR2- and -S-; Y is either C or S; Z is selected from the group consisting of-OR, -NR2, -CR3, -SR, -SiR3, -PR2, -H, and substituted or unsuostituted aryl groups, with the proviso that when Q is -NR-then Z is selected from one of the group consisting of -OR, -NR2, -SR, -SiR3, -PR2 and -H; R is selected from a group containing carbon, silicon, nitrogen, oxygen, or phosphorus or combinations thereof, preferably where R is a hydrocarbon group containing from 1 to 20 carbon atoms, most preferably an alkyl, cycloalkyl, or an aryl group; n is an integer from 1 to 4, preferably 1 or 2; X is a univalent anionic group when n is 2 or X is a divalent anionic group

when n is 1; preferably X is a carbamate, carboxylate, or other heteroallyl

moiety described by the Q, Y and Z combination.

[0045]	In another embodiment of the invention, the bulky ligand

metallocene-type catalyst compounds are heterocyclic ligand complexes where

the bulky ligands, the ring(s) or ring system(s), include one or more

heteroatoms or a combination thereof. Non-limiting examples of heteroatoms

include a Group 13 to 16 element, preferably nitrogen, boron, sulfur, oxygen,

aluminum, silicon, phosphorous and tin. Examples of these bulky ligand

metallocene catalyst compounds are described in WO 96/33202, WO

96/34021, WO 97/17379, WO 98/22486 and WO 99/40095 (dicarbamoyl metal

complexes) and EP-A1-0 874 005 and U.S. Patent No. 5,637,660, 5,539,124,

5,554,775, 5,756,611, 5,233,049, 5,744,417, and 5,856,258.

[0046]	In another embodiment, the bulky ligand metallocene catalyst

compounds are those complexes known as transition metal catalysts based on

bidentate ligands containing pyridine or quinoline moieties, such as those

described in U.S. Application Serial No. 09/103,620 filed June 23, 1998. In

another embodiment, the bulky ligand metallocene catalyst compounds are

those described in PCT publications WO 99/01481 and WO 98/42664.

[0047]	In one embodiment, the bulky ligand metallocene catalyst

compound is represented by the formula:

(Formula Removed)

where M is a metal selected from Group 3 to 13 or lanthanide and actinide series of the Periodic Table of Elements; Q is bonded to M and each Q is a monovalent, bivalent, or trivalent anion; X and Y are bonded to M; one or more of X and Y are heteroatoms, preferably both X and Y are heteroatoms; Y is contained in a heterocyclic ring J, where J comprises from 2 to 50 non-hydrogen atoms, preferably 2 to 30 carbon atoms; Z is bonded to X, where Z comprises 1 to 50 non-hydrogen atoms, preferably 1 to 50 carbon atoms, preferably Z is a cyclic group containing 3 to 50 atoms, preferably 3 to 30 carbon atoms; t is 0 or 1; when t is 1, A is a bridging group joined to at least one of X,Y or J, preferably X and J; q is 1 or 2; n is an integer from 1 to 4 depending on the oxidation state of M. In one embodiment, where X is oxygen or sulfur, then Z is optional. In another embodiment, where X is nitrogen or phosphorous then Z is present. In an embodiment, Z is preferably an aryl group, more preferably a substituted aryl group.

[0048]	It is within the scope of this invention, in one embodiment, that

the bulky ligand metallocene catalyst compounds include complexes of Ni2+

and Pd2+ described in the articles Johnson, et al., "New Pd(ll)- and Ni(ll)-

Based Catalysts for Polymerization of Ethylene and a-Olefins", J. Am. Chem.

Soc. 1995, 117, 6414-6415 and Johnson, et al., "Copolymerization of Ethylene

and Propylene with Functionalized Vinyl Monomers by Palladium(ll) Catalysts",

J. Am. Chem. Soc., 1996, 118, 267-268, and WO 96/23010 published August

1, 1996, WO 99/02472, U.S. Patent Nos. 5,852,145, 5,866,663 and 5,880,241.

These complexes can be either dialkyl ether adducts, or alkylated reaction

products of the described dihalide complexes that can be activated to a

cationic state by the activators of this invention described below.

[0049]	Also included as bulky ligand metallocene catalyst are those

diimine based ligands of Group 8 to 10 metal compounds disclosed in PCT publications WO 96/23010 and WO 97/48735 and Gibson, et. al., Chem. Comm., pp. 849-850 (1998).

[0050]	Other bulky ligand metallocene catalysts are those Group 5 and 6

metal imido complexes described in EP-A2-0 816 384 and U.S. Patent No.

5,851,945. In addition, bulky ligand metallocene catalysts include bridged

bis(arylamido) Group 4 compounds described by D.H. McConville, et al., in

Organometallics 1195,14, 5478-5480. In addition, bridged bis(amido) catalyst

compounds are described in WO 96/27439. Other bulky ligand metallocene

catalysts are described as bis(hydroxy aromatic nitrogen ligands) in U.S. Patent

No. 5,852,146. Other metallocene catalysts containing one or more Group 15

atoms include those described in WO 98/46651. Still another metallocene

bulky ligand metallccene catalysts include those multinuclear bulky ligand

metallocene catalysts as described in WO 99/20665.

[0051]	It is also contemplated that in one embodiment, the bulky ligand

metallocene catalysts of the invention described above include their structural or optical or enantiomeric isomers (meso and racemic isomers, for example see U.S. Patent No 5,852,143.

[0052]	The above described bulky ligand metallocene catalyst compounds

are typically activated in various ways to yield catalyst compounds having a vacant

coordination site that will coordinate, insert, and polymerize olefin(s).

[0053]	For the purposes of this patent specification and appended claims,

the term "activator" is defined to be any compound or component or method which can activate any of the bulky ligand metallocene catalyst compounds or other

catalyst compounds of the invention as described above. Non-limiting activators, for example may include a Lewis acid or a non-coordinating ionic activator or ionizing activator or any other compound including Lewis bases, aluminum alkyls, conventional-type cocatalysts and combinations thereof that can convert a neutral bulky ligand metallocene catalyst compound to a catalytically active bulky ligand metallocene cation. It is within the scope of this invention to use alumoxane or modified alumoxane as an activator, or to also use ionizing activators, neutral or ionic, such as tri (n-butyl) ammonium tetrakis (pentafluorophenyl) boron, a trisperfluorophenyl boron metalloid precursor or a trisperfluoronaphtyl boron metalloid precursor polyhalogenated heteroborane anions (WO 98/43983) or combinations thereof, that would ionize the neutral bulky ligand metallocene catalyst compound.

[0054]	In one embodiment, an activation method using ionizing ionic

compounds not containing an active proton but capable of producing both a bulky ligand metallocene catalyst cation and a non-coordinating anion are also contemplated, and are described in EP-A- 0 426 637, EP-A- 0 573 403 and U.S. Patent No. 5,387,568.

[0055]	There are a variety of methods for preparing alumoxane and modified

alumoxanes, non-limiting examples of which are described in U.S. Patent No. 4,665,208, 4,952,540, 5,091,352, 5,206,199, 5,204,419, 4,874,734, 4,924,018, 4,908,463, 4,968,827, 5,308,815, 5,329,032, 5,248,801, 5,235,081, 5,157,137, 5,103,031, 5,391,793, 5,391,529, 5,693,838, 5,731,253, 5,731,451, 5,744,656, 5,847,177, 5,854,166, 5,856,256 and 5,939,346 and European publications EP-A-0 561 476, EP-B1-0 279 586, EP-A-0 594-218 and EP-B1-0 586 665, and PCT publication WO 94/10180.

[0056]	Organoaluminum compounds useful as activators include

trimethylaluminum, triethylaluminum, triisobutylaluminum, tri-n-hexylaluminum, and tri-n-octylaluminum.

[0057]	Ionizing compounds may contain an active proton, or some other

cation associated with but not coordinated to or only loosely coordinated to the remaining ion of the ionizing compound. Such compounds are described in European publications EP-A-0 570 982, EP-A-0 520 732, EP-A-0 495 375, EP-B1-0 500 944, EP-A-0 277 003 and EP-A-0 277 004, and U.S. Patent Nos. 5,153,157, 5,198,401, 5,066,741, 5,206,197, 5,241,025, 5,384,299 and 5,502,124 and U.S. Patent Application Serial No. 08/285,380, filed August 3, 1994.

[0058]	Other activators include those described in PCT publication WO
