Repository: anandvc/allindianpatents

File: patents/217860-a-process-of-making-ultra-low-expansion-glass-ceramics.html
Indian Patents. 217860:A PROCESS OF MAKING ULTRA LOW EXPANSION GLASS CERAMICS

Indian Patents

Recently Granted Patents

  Recently Published Patents

Title of Invention	A PROCESS OF MAKING ULTRA LOW EXPANSION GLASS CERAMICS

Abstract	The present invention relates to a process of making ultra low expansion glass ceramics. The glass ceramic material finds use in electronic devices, heat engine components, spark plug or as hot plate tops, domestic cooking ware and other such applications where zero to a moderate thermal expansion coefficients and higher mechanical strength are required. The novelty of the present invention lies in making ultra low expansion glass ceramics with low glass melting temperature, broader working range. Moreover the expansion coefficients obtained was very low of the order of 3-12 X 10-70 C between the temperature range room temperature to 500°C.This has been achieved by forming a glass batch using a combination of ground blast furnace slag and china clay and a moderator in the form of boric acid.	

Full Text	The present invention relates to a process of making ultra low expansion glass ceramics.

The glass ceramic material finds use in electronic devices, heat engine components, spark plug or as hot plate tops, domestic cooking ware, high quality telescope mirror blanks and such other applications where zero to a moderate thermal expansion coefficients and higher mechanical strength are required.

The present day method of making glass ceramic material with low thermal expansion coefficient consists of using SiO2, AI2O3, Li2O, TiO2, ZrO2 etc. in their carbonate or oxide form, melting to form glasses, drawing for fabrication of shape, annealing, nucleation and crystallisation, references for which may be made to L. F. OLDFIELD, D. J. HARWOOD, B. LEWIS in Journal of Material Science.1 (1966) 29-40,142-153, THAKUR, R. L and THIAGARAJAN, S in Tenth International Congress on Glass, pp 14.83-14.87 (1974). Tokyo, Ceramic Society of Japan, 1974, V. A. Ulazovski. Belorus. Politekh. Inst. Im. V. I. Stalina, Sbornik Nauch. Trudov 1960, No. 86, 61-4, cf. CA 53, 6561 c. It is also made by using various other raw materials as a source of SiO2, AI2O3, Li2O, TiO2, ZrO2 etc. like blast furnace slag or china clay and different aluminosilicate raw materials references for which may be made to Wafa I . Abdel - Fattah & R. Abdellah in Ceram International, 23 (6) 463-469 (1997), K. Nakagawa & T. Izumitani in Journal of Non Crystalline Solids, 7 168-180 (1972), M. C. Wang & M. H. Hon in Nippon Seramikkusu Kyokai Gakujutsu Ronbunshi, 98 (7) 625-29, 1990 and in Journal of Material Science, 32 (91) 83-89, January, 1997, Jounal of Non Crystalline Solids, 210 (1) 87-94, Feb 1997.

The main drawbacks of the above mentioned processes are

1.	Glass melting temperature is high (1550°-1650°C)

2.	Working range is very short which creates problem during fabrication of shapes

3.	Selection of working composition of base glass is very difficult

4.	Precision control of nucleation and crystallization temperature is required

The main object of the present invention is to provide a process for making ultra low expansion glass ceramic which obviates the drawbacks as detailed above.

Another object of the present invention is to lower down glass melting temperature.

Still another object of the present invention is to use industrial wastes as raw materials. Yet another object of the present invention is to broaden the nucleation temperature range.

Still another object of the present invention is to broaden the crystallization temperature range.

Accordingly, the present invention provides a process of making ultra low expansion glass ceramics which comprises; a process of making ultra low expansion glass ceramics which comprises; mixing 125-520 gms. of ground blast furnace slag, 140 to 500 gms. of ground china clay, 90 to 300 gms. of ground silica, 50 to 165 gms. of ground alumina, 20 to 50 gms. of ground titania, 100 to 150 gms. of ground lithium compound, 50 to 70 gms. of ground boric acid, mixing the ingredients by known methods to obtain glass batch, melting the glass batch at a temperature in the range of 1400 - 1450°C, maintaining the temperature of the melt till complete refining, shaping the melt so obtained by known methods, annealing the shapes at a temperature in the range of 415°-520°C fora period of 0.5 hour to 4.0 hours,

nucleating by heat treating the annealed specimen at a temperature in the range of 530 - 590°C for a period in the range of 0.5 to 4 hours, crystal sing the nucleated specimens by heat treating at a temperature in the range of 750 - 825°C for a period in the range of 2 to 12 hours to obtain the product.

In an embodiment of the present invention the ground blast furnace slag used may

be such as obtained directly from the blast furnace or remelted blast furnace slag of

any source.

In another embodiment of the present invention the china clay used may be of

composition silica (40-50%), alumina (30-40%) with minor impurities in the range of

2-3%.

In yet another embodiment of the present invention lithium compound used may be

derived from lithium carbonate, lithium nitrate.

In still another embodiment of the present invention alumina used may be derived

from sources such as LR grade hydrated alumina, aluminium ore, pure aluminium

oxide.

The details of the present invention are given below.

1.125 - 520 gm of ground blast furnace slag, 140 - 500 gm of ground china clay, 90

- 300 gm of ground quartz, 50-165 gm of alumina, 20 - 50 gm of ground titania,

100-150 gm of ground lithium compound, 50 - 70 gm of ground boric acid, mixing

the ingredients by known mixing methods for the preparation of glass batch.

2. The glass batch was melted in a refractory crucible at a temperature in the range

of 1400° - 1450bC for a period in the range of 4-6 hours in an oil fired horse shoe

furnace to ensure complete refining.

3.	Test specimens were made by known methods.

4.	The tost specimens woro annoalod at a tomporaturo in the range of 415°-520°C for

a period in the range of 0. 5 hrs. to 4 hrs.

5.	The annealed specimens were heat treated for nucleation at a temperature in the

range of 530° -590°C for a period in the range of 0. 5 hrs. to 4 hours.

6.	Nucleated specimens were heat treated for crystallisation at a temperature in the

range of 750-825°C for a period in the range of 2 to 12 hours.

The novelty of the present invention lies in making ultra low expansion glass

ceramics with low glass melting temperature, broader working range. Moreover the

expansion coefficients obtained was very low of the order of 3-12 X 10-7/°C between

the temperature range room temperature to 500°C.

The inventive steps are forming a glass batch using  a combination of ground blast

furnace slag and china clay and a moderator in the form of boric acid.

The following examples are given by way of illustration and therefore should not be

construed to limit the scope of the present invention.

Example 1

520 gm of ground blast furnace slag, 208 gm of ground china clay, 94 gm of ground quartz, 21 gm of ground titania, 103 gm of ground lithium compound, 56 gm of ground boric acid were mixed by known methods. The mixed materials were melted at 1425°C for 4 hours. Rods were drawn by known methods. The rods were then annealed at 520°C for 30 minutes. The annealed specimens were nucleated at 530°C for 30 minutes and then crystallised at 750°C for 1 hour.

Example 2

499 gm of ground blast furnace slag, 220 gm of ground china clay, 100 gm of ground quartz, 30gm of ground titania, 99 gm of ground lithium compound, 53 gm of ground boric acid were mixed by known methods. The mixed materials were melted at 1425°C for 4 hours. Rods were drawn by known methods. The rods were then annealed at 510°C for 45 minutes. The annealed specimens were nucleated at 530°C for 1 hour and then crystallised at 750°C for 2 hours.

Example 3

186 gm of ground blast furnace slag, 465 gm of ground china clay, 107 gm of ground quartz, 37gm of ground titania, 138 gm of ground lithium compound, 66 gm of ground boric acid were mixed by known methods. The mixed materials were melted at 1440°C for 5 hours. Rods were drawn by known methods. The rods were then annealed at 500°C for 1 hour. The annealed specimens were nucleated at 540°C for 2 hours and then crystallised at 762°C for 4 hours.

Example 4

169 gm of ground blast furnace slag, 139 gm of ground china clay, 296 gm of ground quartz, 161 gm of ground alumina, 37 gm of ground titania, 146 gm of ground lithium compound, 53 gm of ground boric acid were mixed by known methods. The mixed materials were melted at 1440°C for 5 hours. Rods were drawn by known methods. The rods were then annealed at 480°C for 2 hours. The annealed specimens were nucleated at 580°C for 2 hours and then crystallised at 762°C for 6 hours.

Example 5

134 gm of ground blast furnace slag, 164 gm of ground china clay, 283 gm of ground quartz, 162 gm of ground alumina, 45 grn of ground titania, 147 gm of ground lithium compound, 66 gm of ground boric acid were mixed by known methods. The mixed materials were melted at 1440°C for 5.5 hours. Rods were drawn by known methods. The rods were then annealed at 460°C for 2.5 hours. The annealed specimens were nucleated at 585°C for 2 hours and then crystallised at 800°C for 6 hours.

Example 6

127 gm of ground blast furnace slag, 381 gm of ground china clay, 191 gm of ground quartz, 54 gm of ground alumina, 38 gm of ground titania, 141 gm of ground lithium carbonate, 68 gm of ground boric acid were mixed by known methods. The mixed materials were melted at 1450°C for 6 hours. Rods were drawn by known methods. The rods were then annealed at 440°C for 2.5 hours. The annealed specimens were nucleated at 590°C for 2 hours and then first crystallised at 762°C for 6 hours and at 800°C for 10 hours.

Example 7

205 gm of ground blast furnace slag, 246 gm of ground china clay, 242 gm of ground quartz, 126 gm of ground alumina, 29 gm of ground titania, 101 gm of ground lithium compound, 51 gm of ground boric acid were mixed by known methods. The mixed materials were melted at 1450°C for 6 hours. Rods were drawn by known methods. The rods were then annealed at 425°C for 4 hours. The annealed specimens were nucleated at 590°C for 3 hours and first crystallised at 762°C for 8 hours and at 800°C for 12 hours.

xample 8

169 gm of ground blast furnace slag, 139 gm of ground china clay, 296 gm of ground quartz, 161 gm of ground alumina, 37 gm of ground titania, 146 gm of ground lithium compound, 53 gm of ground boric acid were mixed by known methods. The mixed materials were melted at 1450°C for 6 hours. Rods were drawn by known methods. The rods were then annealed at 480°C for 2 hours. The annealed specimens were nucleated at 540°C for 1 hour and then crystallised at 762°C for 8 hours.

The results obtained by the process of present invention are given in table 1 by way of illustration.

Table -1 : Values of Co-efficient of linear thermal expansion (a X 10-7/°C) of different heat treated specimens.

Specimen no.  >

(Table Removed)

The main advantages of the present invention are :

1.	Melting temperature of the base glass was comparatively low.

2.	Very good working range of the base glass may be obtained.

3.	Nucleation temperature was in broad range of temperature.

4.	Crystallisation temperature was also in broad range of temperature.

Claim:

1.	A process of making ultra low expansion glass ceramics which comprises; mixing

125-520 gms. of ground blast furnace slag, 140 to 500 gms. of ground china clay,

90 to 300 gms. of ground silica, 50 to 165 gms. of ground alumina, 20 to 50 gms.

of ground titania, 100 to 150 gms. of ground lithium compound, 50 to 70 gms. of

ground boric acid, mixing the ingredients by known methods to obtain glass

batch, melting the glass batch at a temperature in the range of 1400 - 1450°C,

maintaining the temperature of the melt till complete refining, shaping the melt so

obtained by known methods, annealing the shapes at a temperature in the range of

415° - 520°C for a period of 0.5 hour to 4.0 hours, nucleating by heat treating the

annealed specimen at a temperature in the range of 530 - 590°C for a period in

the range of 0.5 to 4 hours, crystalising the nucleated specimens by heat treating

at a temperature in the range of 750 - 825°C for a period in the range of 2 to 12

hours to obtain the product.

2.	A process as claimed in claim 1 wherein ground blast furnace slag used is

obtained directly from the blast furnace or remelted blast furnace slag of any

source.

3.	A process as claimed in claims 1-2 wherein the china clay used is of composition

silica 40-50%, alumina 30-40% with minor impurities in the range of 2-3%.

4.	A process as claimed in claims 1-3 wherein the lithium compound used is derived

from lithium carbonate, lithium nitrate.

5.	A process as claimed in claims 1-4 wherein the alumina used is derived from

sources such as LR grade hydrated alumina, aluminium ore, pure aluminum

oxide.

6.	A process of making ultra low expansion glass ceramic substantially as herein

described with reference to the examples.

Documents:

				190-del-2000-abstract.pdf

				190-del-2000-claims.pdf

				190-del-2000-correspondence-others.pdf

				190-del-2000-correspondence-po.pdf

				190-del-2000-description (complete).pdf

				190-del-2000-form-1.pdf

				190-del-2000-form-19.pdf

				190-del-2000-form-2.pdf

« Previous Patent

Next Patent »

Patent Number	217860	

Indian Patent Application Number	190/DEL/2000	

PG Journal Number	17/2008	

Publication Date	25-Apr-2008	

Grant Date	29-Mar-2008	

Date of Filing	06-Mar-2000	

Name of Patentee	COUNCIL OF SCIENTIFIC AND INDUSTRIAL RESEARCH	

Applicant Address	RAFI MARG, NEW DELHI-110001, INDIA.	

Inventors:

#	Inventor's Name	Inventor's Address	

1	SANJIB SAMADDAR	CENTRAL GLASS AND CERAMIC RESEARCH INSTITUTE, CALCUTTA 700032	

2	SACHCHIDANANDA CHAKRABARTI	CENTRAL GLASS AND CERAMIC RESEARCH INSTITUTE, CALCUTTA 700032	

3	SANKAR GHATAK	CENTRAL GLASS AND CERAMIC RESEARCH INSTITUTE, CALCUTTA 700032	

4	SITENDU MANDAL	CENTRAL GLASS AND CERAMIC RESEARCH INSTITUTE, CALCUTTA 700032	

PCT International Classification Number	C03C 3/064	

PCT International Application Number	N/A	

PCT International Filing date		

PCT Conventions:

#	PCT Application Number	Date of Convention	Priority Country	

1			NA	

© All Indian Patents, 2013-2021.

  Patent data available in the public domain from Indian Patents Office, Department of Industrial Policy and Promotions, Ministry of Commerce and Industry, Government of India.

File: patents/217871-fuel-cell-apparatus.html
Indian Patents. 217871:"FUEL CELL APPARATUS"

Indian Patents

Recently Granted Patents

  Recently Published Patents

Title of Invention	"FUEL CELL APPARATUS"

Abstract	A fuel cell apparatus comprising, in combination: a compression assembly comprising a plurality of first compression bars (90) and a plurality of second compression bars (95), each first compression bar (90) secured to a mating second compression bar (95), the compression bars (90, 95) of a mating pair of compression bars (90, 95) being positioned on opposite sides of the fuel cell stack (20) in between a pair of segments (2) of an endmost bipolar separator plate (1) of the fuel cell stack (20), the housing (23) being positioned between the first compression bars (90) and the second compression bars (95); a housing (23) contained entirely within the compression assembly; and a fuel cell stack (20) positioned within the housing (23), positioned between a cathode end plate (60) and an anode end plate (50); the fuel cell stack (20) comprising a plurality of bipolar separator plates (1), characterized in that each separator plate (1) being formed of a plurality of segments (2), each segment (2) comprising an oxidant flow path (3) and a fuel flow path (4) the oxidant flow path (3) and fuel flow path (4) of each segment (2) having internal manifolds (6, 7).	

Full Text	FUEL CELL STACK ASSEMBLY

INTRODUCTION

The invention relates to electrochemical fuel cell stacks, and, more particularly to fuel cell stacks having improved assemblies. CROSS-REFERENCE TO RELATED APPLICATIONS

This application claims priority to U.S. Provisional Patent Application No. 60/190,190, filed March 17,2000. BACKGROUND OF THE INVENTION

An electrochemical fuel cell converts the chemical bond energy potential of fuel to electrical energy in the form of direct current (DC) electricity. Fuel cells are presently being considered as replacement for battery storage systems and conventional electric generating equipment.

An electrochemical fuel cell stack is formed of a plurality of individual fuel cells, each possessing a positive (+) and a negative (-) electrical pole, arranged in an electrical series relationship to produce higher useable DC voltage. A DC/AC inverter may be utilized to convert the DC electrical current to AC electrical current for use in common electrical equipment.

A stack of repetitive fuel cells connected in series requires additional non-repetitive hardware in order to operate. For example, manifolds or housings to control and direct reactant gasses, terminals to conduct product electricity, end cells to terminate the repetitive cells of the stack, compression system to apply sealing force, and dielectrics to prevent short circuits may be required.

Commonly, a fuel cell stack is enclosed within a housing for the purpose of controlling the unintended release of reactant and product gasses, and in some instances

to provide a portion of a conduit that delivers the reactant gasses from their source to the

fuel cell stack and/or product gasses from the fuel cell stack to a point of exhaust or recycle. U.S. Patent Number 5,688,610 to Spaeh et al. describes a housing that controls the delivery of oxidant to the cathode inlet face of the fuel cell stack. The housing of Spaeh et al. is thermally insulated to control the release of thermal energy to the ambient environment. However, the housing of Spaeh et al. does not completely eliminate the manifolding requirements. Additional manifolds are required to direct the fuel to the stack and the spent fuel exhaust to the point of recycle. An oxidant outlet manifold is required to direct the spent oxidant to the point of exhaust or recycle. These additional manifolds require seals that are subject to leakage and contribute to the migration of electrolyte in liquid electrolyte fuel cell stacks.

U.S. Patent Number 4,714,661 to Kaun et al. teaches an insulated housing enclosing a fuel cell stack. The housing further provides for the penetration of contact points for the current terminals of the fuel cell stack. A fuel cell stack is equipped with electrical current terminals to withdraw and return the electrical current generated by the electrochemical fuel cell reaction. A first electrical current terminal is typically placed in contact with the positive pole (+) of the first cell. A second electrical current terminal is typically placed in contact with the negative pole (-) of the last cell of the stack. A DC positive and a DC negative current terminal are thereby created.

Typically, a current terminal is comprised of a sheet or plate of electrically conductive material that extends in coplanar fashion with, and across the width and breadth of, the cells comprising the fuel cell stack. The current terminals may be combined with the end plates that are used to provide uniform application of a compressive force applied to the fuel cell stack.

An additional area of the sheet or plate of the current terminal provides a contact

point for attachment of an electrical conductor. The contact point may extend beyond the periphery of, or above the plane of, the end cell, and may penetrate through thermal insulation that surrounds the fuel cell stack.

All fuel cells operate at temperatures above ambient room temperature.  It is recognized that the maintenance of a uniform operating temperature of the individual cells of fuel cell stacks is critical for optimum performance, and the avoidance of distortions caused by differential thermal expansions. The electrically conductive current terminals create significant sources of heat loss for fuel cells designed to operate at high temperatures.  In practical fuel cell stack designs, the current carrying capacities of the current terminals are balanced against the thermal losses created by the current terminals. Excessive heat loss through the terminals results in end cells that operate at less than optimum temperature, or that may have undesirable temperature gradients. The end cells may require additional heat input from electrical end cell heaters to maintain normal operating temperature.

It is desirable that the design and architecture of the end cells of a fuel cell stack be consistent with the design and architecture of central cells of the stack to provide continuity and uniformity of the mechanical stress that accumulates within the stack.

The hardware that comprises the end cells of the fuel cell stack includes the first and last repetitive bipolar separator plates of the stack, and the anode and cathode end plates. The end plates are monopolar plates that house the first anode and the last cathode electrodes, respectively. The first and last electrolyte membranes are installed within the end cells. The monopolar end plates should represent the design and architecture of the central cells because they convey the stack sealing force to the central cells of the stack.

Deviation from the design and architecture of central cells results in mechanical

discontinuities that contribute to undesirable stress and premature stack failure.

The compression system of the fuel cell stack is intended to uniformly apply the force that seals the individual cells and contributes to low electrical contact resistance at each interface of each component of each cell of the stack. The typical stack comprised of cells manufactured to specific cell area employs various methods of applying the stack compression force.  One method, as taught by U.S. Patent Number 6,057,053 to Gibb, utilizes tie rods that connect compression plates at opposing ends of the fuel cell stack. The rods may penetrate through the stack at apertures provided in the bipolar plates. Tension on the rods is adjustable and springs are provided to compensate for cell compression and thermal expansion.  Another method utilizes load beams that traverse the compression plates, and may be cantilevered beyond the periphery of the cells comprising the fuel cell stack.  Tie rods are again utilized between the load beams to apply the compressive force.

A dielectric insulator is utilized to electrically isolate one or both end cells from the compression system and/or the stack housing. The dielectric insulator extends to the periphery of the cells comprising the fuel cell stack. The dielectric strength of the insulator must be sufficiently high to prevent excessive short-circuiting of stack current. Low temperature fuel cells may utilize a wide variety of materials for constructing the insulator. The material of construction for the insulator of high temperature fuel cells is highly restricted. Commonly, alumina or mica is utilized as the material of construction for the insulator of high temperature fuel cells. Molten Carbonate Fuel Cell (MCFC) stacks have utilized thick, solid, cast alumina dielectric end plate insulators in conjunction with thick end compression plates. These assemblies are rigid and do not

conform well to the changing dimensions of the fuel cell stack.  Furthermore, high

temperature differentials across the thickness of such end plates results in distortions of the end plates. Often, uniform electrical contact is not maintained at each interface of each cell component of each cell of the fuel cell stack.

U.S. Patent Number 5,009,968 to Guthrie et al. teaches the use of a thin membrane end plate that will not distort when subjected to thermal differentials across the membrane thickness, since the induced stresses are insufficient to overcome the stack compressive forces. A resilient pressure pad in the form of insulation minimizes the effect of distortion of the thicker pressure plates that are exterior to the thermal insulation and less subjected to thermal distortion.

A phenomenon associated with MCFC stacks is the loss of electrolyte over time. Losses can occur through several mechanisms such as evaporation into the reactant gas streams, voltage driven migration, and simple film creepage. Evaporative losses can be limited by careful control of the reactant flow rate and composition. Voltage driven losses occur primarily through the manifold seals that traverse each cell at the sealing surfaces of each external manifold of externally manifolded fuel cell stacks. U.S. Patent Number 5,110,692 to Farooque et al. teaches a method of disrupting the flow of voltage driven electrolyte through the manifold gasket. However, the flow of electrolyte is not completely inhibited by the design taught by Farooque et al. Over the practical life of the fuel cell, excessive quantities of electrolyte will migrate through the seals, resulting in an imbalance of electrolyte that impacts stack performance. Loss of electrolyte due to surface creepage can only be addressed by the significant reduction of available surface area.

Fuel cell stacks that utilize a liquid electrolyte may suffer from the undesirable

migration of the electrolyte from the electrolyte membrane to other areas of the fuel cell. It is well known in the art that molten carbonate electrolyte employed in molten carbonate fuel cells has several mechanisms of migration. One such mechanism involves migration of the electrolyte via the seal of the external manifold housing.  Typically, this seal is comprised of a solid dielectric material, as well as a caulk or paste applied to the irregular face of the stack of bipolar separator plates, and a porous gasket. During operation of the fuel cell stack liquid electrolyte migrates from the electrolyte membrane to the porous gasket and caulk. Voltage present in the fuel cell stack further results in migration of the electrolyte to the anode, or negative pole of the fuel cell stack. Electrolyte migration over time results in the flooding of cells with electrolyte at the anode, or negative pole, of the stack and results in an absence of electrolyte in the cells at the cathode, or positive pole, of the stack. This effect results in premature decay of cells at both poles of the fuel cell stack.

The prior art designs for the housing, end plates, current terminals, compression system, and dielectrics do not adequately address the demands of a stack of fuel cells constructed from such fuel cell sub-assemblies. Therefore, it is desirable to provide an improved fuel cell stack housing, end cell, compression system, dielectric insulator, and current terminals for fuel cell stacks utilizing a bipolar plate that is manufactured in fixed width and variable length. It is also desirable to provide an improved end cell/end plate/dielectric insulator/compression system assembly that offers high compliance to the dimensional changes that occur within the fuel cell stack. It is further desirable to provide a reduced quantity of external manifold seals and to reduce the surface area of the

end cell hardware to reduce the losses of electrolyte that occur as a result of voltage

driven migration and surface film creepage.

It is an object of the present invention to provide a fuel cell stack assembly that

reduces or wholly overcomes some or all of the difficulties inherent in prior known

devices.  Particular objects and advantages of the invention will be apparent to those

skilled in the art, that is, those who are knowledgeable or experienced in this field of

technology, in view of the following disclosure of the invention and detailed description

of preferred embodiments.

SUMMARY

The present invention provides an improved assembly for a fuel cell stack.

Preferred embodiments of the present invention minimize the loss of electrolyte and

reduce the materials required to form a fuel cell stack assembly.

In accordance with one aspect, a fuel cell apparatus includes a compression

assembly, a housing contained entirely within the compression assembly, and a fuel cell

stack positioned within the housing.

In accordance with another aspect, a fuel cell apparatus includes a housing comprised of a first half-shell and a second half-shell. A fuel cell stack is positioned within the housing. The fuel cell stack includes a plurality of bipolar separator plates positioned between a cathode end plate and an anode end plate. Each bipolar separator plate includes a plurality of segments, and each segment includes a fuel flow path and an oxidant flow path. Each of a plurality of anode compression bars is secured to a mating cathode compression bar. Each mating pair of compression bars is positioned between a pair of segments. The housing is positioned between the anode compression bars and the cathode compression bars. A cathode compression plate is positioned between each

cathode compression bar and one of the half-shells.  An anode compression plate is

positioned between each anode compression bar and the other of the half-shells. BRIEF DESCRIPTION OF THE SEVERAL VIEWS OF THE DRAWING

The aspects of the invention will become apparent upon reading the following detailed description in conjunction with the accompanying drawings, in which:

FIG. 1 illustrates a plan view of a bipolar separator plate for a fuel cell stack in accordance with the present invention.

FIG. 2 illustrates a schematic flow diagram of flow streams of a fuel cell stack in accordance with the present invention.

t

FIG. 3 illustrates in cross-section a multiple-cell fuel cell stack utilizing internal manifolds for delivery and removal of the fuel stream and utilizing external manifolds for delivery and removal of the oxidant stream and enclosed within a housing, in accordance with the present invention.

FIG. 4 illustrates a plan view of the anode power take-off terminal of Fig. 3.

FIG. 5 illustrates a cross-section view of an internal manifold of an anode end plate showing a power take-off terminal, feed tubes, and a monopolar separator in accordance with the present invention.

FIG. 6 illustrates a cross-section view of an internal manifold of a cathode end plate comprised of cathode housing half-shell, feed tubes, and a monopolar separator in accordance with the present invention.

FIG. 7 illustrates a cross-section view of an internal manifold penetration of an anode housing half-shell in accordance with the present invention.

 FIG. 8 illustrates a cross-section view of an internal manifold of an exploded

assembly of an anode housing half-shell, dielectric spacer, anode end plate, fuel cell stack, and cathode end plate in accordance with the present invention.

FIG. 9 illustrates a cross-section view of an internal manifold of a partially assembled fuel cell stack in accordance with the present invention.

FIG.  10 illustrates a plan view of an assembled fuel cell stack, housing, compression system, and associated ductwork in accordance with the present invention.

FIG. 11 illustrates a side elevation view of the assembled fuel cell stack, housing, compression system, and associated ductwork. DETAILED DESCRIPTION OF THE INVENTION

In the prior art, the cells comprising a fuel cell stack are manufactured to a specific length and width to define a cell area. Economies of scale can be more rapidly achieved when utilizing the manufacturing techniques associated with a variable length bipolar plate. A repetitive section of the bipolar plate is continuously reproduced in one axis of the bipolar plate. The production methods of the remaining cell components (i.e. anode, cathode, and electrolyte matrix/membrane) are consistent with the production methods of the variable length bipolar plate. As a result, a cost effective fuel cell sub-assembly becomes one with a relatively short fixed width and a relatively long and variable length. Such a variable length bipolar separator plate is described in commonly owned U.S. Patent Application Serial No. 09/714,526, filed on November 16, 2000, and entitled "Fuel Cell Bipolar Separator Plate and Current Collector Assembly and Method of Manufacture," the entire disclosure of which is incorporated herein by reference for all purposes.

 FIG. 1 shows the anode side of a bipolar separator plate 1 in accordance with a

preferred embodiment of the present invention. The tooling that produces bipolar separator plate 1 creates a series of defined segments 2 with each strike of the tooling on the material used to form bipolar separator plate 1. Each segment 2 includes means to fluidly couple the oxidant flow stream 3 and fuel flow stream 4 to the active area 5 of the bipolar separator plate 1. The progressive tooling advances the material comprising the bipolar separator plate at each open and shut cycle of the tooling. As such, a continuous flow of die-stamped material suitable for further processing to produce bipolar separator plate 1 is created.

Each segment 2 contains an oxidant fluid flow path and a fuel flow path into and from which oxidant and fuel flow through internal or external manifolds positioned at opposing edges of the bipolar separator plate. The flow streams traverse the bipolar separator plate in a co-current or counter-current flow with respect to one another.

In a preferred embodiment, a plurality of outlet manifold openings 6A, 6B, 6C, and a plurality of inlet manifold openings 7 A, 7B, 7C are provided at the edge areas of the bipolar separator plate 1, and act in unison to provide uniform flow across either the anode or the cathode surface of the bipolar separator plate 1 for fuel or oxidant. Manifolds created through the plane of bipolar separator plate 1 and in fluid communication with one surface of the bipolar separator plate are referred to in the art as internal manifolds.

Outer edge 8 and opposing outer edge 9 may be fluidly coupled to either the anode surface or the cathode surface of bipolar separator plate 1 to provide a flow path for the other of the fuel or oxidant. The outer edges 8, 9 may be open along the entire

 length of bipolar separator plate 1.  Open edge manifolds are referred to in the art as

external manifolds.

Paired internal and/or external manifold openings within each segment 2 provide uniform flow across either the anode or cathode surface of each respective segment 2 for fuel or oxidant. Therefore, a bipolar separator plate 1 may be progressively produced from the tooling with any practical length and, therefore, any practical quantity of segments 2. Furthermore, a stack of fuel cells assembled from bipolar separator plates 1 may be produced with any practical length and, therefore, any practical quantity of segments 2.

FIG. 2 provides a schematic flow diagram of an externally manifolded oxidant flow stream 3 and a counter-currently flowing internally manifolded fuel flow stream 4 in use in a fuel cell stack 20. Each segment 2 has a corresponding oxidant flow stream 3 and fuel flow stream 4. Housing 23 encloses and directs the externally manifolded oxidant flow stream 3.

A pump or blower 24 provides a motive force to the externally manifolded oxidant flow stream 3 through the fuel cell stack 20. Seals 25 are provided externally at the ends of the stack to isolate the input side of fuel cell stack 20 from the output side of fuel cell stack 20. Oxidant flow stream 3 may interact with a heat exchanger 26 to extract heat from the flow stream 3 in a closed loop. Alternatively, a portion of the flow stream 3 may be rejected via valve 27. Make-up flow may be added to the input side of the flow stream 3 via valve 28. System pressure and recirculation may be controlled via valve 29. In this manner the housing, valve, and blower arrangement may be utilized to control the composition and/or the temperature of the externally manifolded flow stream 3. Thus, the externally manifolded flow stream 3 may be advantageously utilized to

 control the temperature and/or performance of fuel cell stack 20.  Fuel cell stack 20

generates heat during the exothermic fuel cell reaction and consumes oxygen and fuel in the process.

Housing 23 and the counter-flow manifold arrangement for the reactants advantageously minimizes the quantity of seals required to effect the sealing of the reactant gas applied to the external manifolds. The arrangement of manifolds advantageously minimizes the quantity of external manifold seals to two and, consequently, significantly reduces the volume and flow rate of migratory electrolyte for externally manifolded liquid electrolyte fuel cells.

It further may be appreciated that the manifold and housing arrangement illustrated in FIG. 2 results in the complete enclosure and encapsulation of the four lateral faces of fuel cell stack 20.  As such, the four lateral faces of fuel cell stack 20 are maintained in an atmosphere where the composition of said atmosphere is determined by the flow stream assigned to the external manifold.  This effect may advantageously be utilized for a variety of beneficial effects. For example, it is well established in the art that molten carbonate electrolyte employed in molten carbonate fuel cells will decompose if exposed to atmospheres with low carbon dioxide partial pressure.  Observation has revealed that decomposed carbonate electrolyte possesses a higher degree of corrosive properties to the material comprising the bipolar separator plates as well as a higher degree of mobility. The complete encapsulation of the fuel cell stack by the manifold and housing arrangement eliminates the potential for electrolyte decomposition if the reactant assigned to the external manifold of an MCFC stack is the carbon dioxide laden oxidant reactant. If the reactant. assigned to the external manifold of an MCFC stack is the fuel, the composition of the fuel should include carbon dioxide.

 A multiple-cell fuel cell stack 20 enclosed within a housing 23 is seen in Fig. 3.

An internal inlet manifold 6 provides for the delivery of the fuel stream 4, and an internal outlet manifold 7 provides for the removal of fuel stream 4. An external manifold 9 provides for delivery of the oxidant stream 3 into an inlet chamber 41, and an external manifold 8 provides for removal of the oxidant stream 3 from an outlet chamber 33. A negative pole 30, or anode end, of fuel cell stack 20 is separated from housing 23 by a dielectric spacer 31. A power take-off terminal 32 extends from beneath fuel cell stack 30. and extends into outlet chamber 33 of housing 23.

An electrically conductive bus bar 34 is positioned adjacent the power take-off terminal 32 exterior to housing 23. A dielectric spacer 35 is disposed between the bus bar 34 and housing 23.  An electrically conductive fastener 36 connects power take-off terminal 32 to bus bar 34 via an aperture 37 formed in housing 23. A dielectric spacer 38 isolates fastener 36 from the surface of aperture 37 extending through housing 23.  A positive pole 21, or cathode end, of fuel cell stack 20 is in intimate electrical contact with housing 23.  An electrically conductive bus bar 39 is positioned exterior to housing 23, and is attached to housing 23 via an electrically conductive fastener 40.

Electricity generated within fuel cell stack 20 may flow from negative pole 30 of fuel cell stack 20 through power take-off terminal 32 and bus bar 34 to an external electrical circuit to power an electrical appliance or machine. Electric current may return to the positive pole 21 of fuel cell stack 20 through bus bar 39 and housing 23.

Dielectric spacer 38 may consist of a non-conductive ceramic for high temperature fuel cells, or non-conductive plastic for low temperature fuel cells, and may be substantially dense and non-porous. In certain preferred embodiments, dielectric spacer 38 may consist of a single pre-flred cast ceramic plate. In other preferred

 embodiments, dielectric spacer 38 may consist of a single non-fired, or green, ceramic

plate. Alternatively, dielectric spacer 38 may consist of a single or multiple non-fired, or green, ceramic sheets produced with conventional tape casting equipment. The thickness of dielectric spacer 38 is determined by the dielectric strength required to withstand the voltage produced by the plurality of fuel cells comprising fuel cell stack 20. If dielectric spacer 38 is porous, a substantially non-porous dielectric spacer may be utilized in the form of a strip at the perimeter of the dielectric spacer 38 to affect a more positive seal between outlet chamber 33 and inlet chamber 41 and to minimize the absorption of liquid electrolyte.

An anode power take-off terminal 32 for use with fuel cell stack 20 is seen in Fig. 4, and is formed of a bipolar separator plate 1 including multiple segments 2.  Each segment 2 is provided with an extension 42.  The cross-sectional area of each extension 42 is selected based upon the maximum anticipated electrical current produced from each segment 2 of fuel cell stack 20.  As is well established in the art, the output electrical voltage of a fuel cell stack is determined by the quantity of the cells comprising the fuel cell stack to the extent supported by the electrochemical reaction.  As is further well established in the art, the output electrical current of a fuel cell stack is determined by the area of the cells comprising the fuel cell stack to the extent supported by the electrochemical reaction. Also, the current carrying capacity of an electrical conductor is determined by its cross-sectional area and the coefficient of electrical conductivity of the material of construction of the electrical conductor.  As such, a known maximum electrical current can be anticipated to be generated from each of segment 2 of fuel cell stack 20, and the cross-sectional area of each extension 42 of power take-off terminal 32 and housing 23 may be determined.  Furthermore, a known maximum electrical current

 can be anticipated to be generated from the sum of the defined sections 2 of fuel cell stack

20, and the cross-sectional area of the bus bars 34 and 39 may be determined.

The effect of temperature on the conductivity properties of the materials forming power take-off terminal 32, housing 23, and bus bars 34 and 39 is well established in the art and may be utilized to further determine the appropriate cross-sectional area of these components for optimum current carrying capability with respect to the various operating temperatures of the various fuel cell types. Furthermore, if desired, a similar power takeoff terminal 32 may be applied to the cathode pole of fuel cell stack 20. A power take-off terminal applied to the cathode pole may be applied to the exterior of the housing. In such an embodiment, the cathode pole is grounded to the housing.

By applying the cathode power take-off terminal and anode and cathode end heaters to the exterior of the housing, the surface area of the end cells is reduced, and the loss of electrolyte due to surface film creepage is limited.  Surface area may be further reduced if the interior of the housing not acting as an electrical conductor receives an anti-corrosion coating such as diffused aluminum.  In this manner, the growth of corrosion scale and, hence, surface area is limited.  The anti-corrosion coating of the housing may extend into the peripheral area of the stack occupied by the seal and manifold areas of the bipolar separator plates, but not into the current producing active area of the bipolar separator plates.  Likewise, the anode power take-off terminal may receive an anti-corrosion coating on non-conducting areas to include the full area of the side adjacent the dielectric spacer.

The plurality of through holes 43 A, 43B, 43C and 44A, 44B, 44C seen in FIG. 4, correspond to the plurality of internal manifolds of the bipolar separator plates 1 comprising fuel cell stack 20. The through holes may be fitted with feed tubes welded to

 the anode power take-off terminal 32 for the purpose of directing the fuel stream to or

from the internal fuel manifolds of the fuel cell stack.

The anode end cell, or bottom cell, of fuel cell stack 20, as seen in Fig. 5, may consist of a bipolar separator plate 1 modified for adaptation to the end cell by removal or blockage of the cathode chamber of the bipolar separator plate 1. The modification may further consist of inclusion of a portion of the material comprising the bipolar separator plate 1 into the weld joining feed tubes 51 to the power take-off terminal. The material forming the opening of the internal fuel manifold of bipolar separator plate 1 has been drawn into a raised shoulder 52. The material forming the opening through power takeoff terminal 32 has also been drawn into a raised shoulder 53. The inside surface of the openings created by raised shoulders 52 and 53 shaped and sized to receive a feed tube 51. A weld may be applied to the perimeter of shoulders 52 and 53 and the base of feed tube 51.  Preferably the weld is a fusion weld that does not require filler material. Experience has shown that Tungsten Inert Gas type welding applied by a skilled operator with proper heat sinks and fixtures provides a superior welded joint at low cost. Thermal distortion of the thin metallic power take-off terminal 32 resulting from heat applied during application of weld may be controlled with the application of a shallow secondary step pressed into the power take-off terminal 32, concentric with first shoulder 53. This shallow secondary step adds significant structural strength to the area of the power takeoff terminal 32 immediately adjacent the site of the weld, and prevents propagation of thermal distortion.

An internal manifold of a cathode end plate 60 formed of a cathode housing half-shell 61, feed tubes 62, and a modified bipolar separator plate 1 is seen in Fig. 6. As described above in. connection with FIG. 5, raised shoulders 63 and 64 are drawn into the

 material forming cathode housing half-shell 61 and bipolar separator plate 1. As noted

above in connection with FIG. 5, a fusion weld may be applied to combine the raised shoulders 63 and 64 with feed tubes 62.

In certain preferred embodiments, an internal manifold aperture 70 is formed in anode housing half-shell 71, as seen in FIG. 7. A bus bar fastener aperture 72 is also formed in half-shell 71.

hi accordance with other preferred embodiments, an internal manifold of an exploded fuel cell stack assembly 20 is seen in FIG. 8, and includes an anode housing half-shell 71, a dielectric spacer 31, an anode end plate 50, a fuel cell stack 20, and a cathode end plate 60.

hi accordance with certain other preferred embodiments, an internal manifold of a fuel cell stack assembly 20 suitable for high temperature fuel cells is seen in FIG. 9. An anode housing half-shell 71 and a cathode housing half-shell 61 housing fuel cell stack 20 are mated together and positioned between anode compression bars 90 and cathode compression bars 95, although only a single pair of mating anode compression bars 90 and cathode compression bars 95 is seen here.  There is a mating pair of anode compression bars 90 and cathode compression bars 95 positioned between each pair of adjacent segments 2 of each bipolar separator plate 1. Dielectric spacer 31 is positioned between anode end plate 50 and anode housing half-shell 71. An anode cold compression plate 91 and anode insulation 92 are positioned between anode compression bar 90 and anode housing half-shell 71. A cathode cold compression plate 94 and cathode insulation 93 are positioned between cathode compression bar 95 and cathode housing half-shell 61. Compression tie rods 96 extend between anode compression bar 90 and a cathode compression bar 95. The seam 97 that occurs at the mating surfaces of the housing half-

 shells may be fusion welded by a tungsten inert gas method. Compressive sealing loads

may be maintained within a pre-determined range via spring loaded compression tie rods 96 to accommodate thermal expansions and component mechanical creep.

The system utilized to provide the compressive force that holds the components of the fuel cell stack in compression is commonly referred to in the art as a compression system. The mass and complexity of compression systems of high temperature fuel cells generally can be reduced, provided that the system is situated exterior to the high temperature zones that occur within the thermally insulated fuel cell.

Another preferred embodiment of the invention relating to low temperature fuel cell stack applications and to the compression system involves placement of the tie rods 96 within and through internal manifolds of the fuel cell stack. Tie rod 96 placements may also occur within and through internal penetrations fluidly isolated from the flow streams. In this manner, the anode and cathode compression bars 90, 95 may substantially be eliminated, and the compression force reaction may be taken directly at the cold compression plates 91, 94 via spring-loaded tie rods.

Another embodiment of an assembled fuel cell stack is shown in FIG. 10. The walls of housing 23 of the fuel cell stack may optionally be tapered to provide uniform flow to the externally manifolded reactant flow stream 100. An end cap 101 may seal an open end 102 of the assembled stack. End cap 101 may consist of a first layer of material adjacent housing 23 and consistent with the material comprising the housing 23, a second layer of material comprising thermal insulation, and a third layer of material consistent with the material comprising the cold compression plates 91, 94, seen above in connection with FIG. 9. End cap 101 may be firmly held against the edge of the housing half-shells 71 and 61 and seal 25, in order to effectively seal open end 102 and isolate the

 input side of housing 23 from the output side of housing 23.  The seal may comprise a

knife-edge metal-to-metal seal, may be provided with flanges and sealant material, or may be welded. End cap 101 may be firmly held to the assembly via tension rods attached to the cold compression plates 91 and 94. Likewise, end cap 103 may be fitted to the assembled stack. End cap 103 may further be fitted with openings for coupling of the recirculation ductwork 104. Recirculation ductwork 104 may be fitted with blower 24 and valves 27, 28, 29, as described above in connection with FIG. 2, for control of the externally manifolded reactant flow stream.

As seen in FIG. 11, a header 110 may be fluidly coupled to the plurality of feed tubes 51 and 62 to effect the fluid communication of the fuel gas stream with the internal manifolds of the fuel cell stack. Header 110 may further be tapered to effect uniform distribution of pressure and flow to the individual feed tubes 51 and 62. The header 110 may be applied to the inlet feed tubes and to the outlet feed tubes. The header 110 may be applied to inlet feed tubes situated at both the anode pole and the cathode pole of the fuel cell stack. The header 110 may further be applied to outlet feed tubes situated at both the anode pole and the cathode pole of the fuel, cell stack.

hi certain preferred embodiments, header 110 may be embedded within the insulation 92 and 93 and emerge from the insulation at an end of the assembled fuel cell stack for coupling to a fuel source.

In other preferred embodiments, header 110 may remain external to the assembled fuel cell stack and provide access to catalyst cartridges installed within the internal fuel manifolds to effect catalytic reforming of the fuel inlet stream and to effect catalytic combustion of the fuel outlet stream. Alternatively, the header 110 may be equipped with

 catalyst cartridges to effect catalytic reforming of the fuel inlet stream and to effect

catalytic combustion of the fuel outlet stream.

Header 110 may be located within outlet chamber 33 or inlet chamber 41, seen in Fig. 9, to advantageously effect catalytic reforming of the fuel inlet stream and to advantageously effect catalytic combustion of the fuel outlet stream.

In light of the foregoing disclosure of the invention and description of the preferred embodiments, those skilled in this area of technology will readily understand that various modifications and adaptations can be made without departing from the scope and spirit of the invention. All such modifications and adaptations are intended to be covered by the following claims.

claim:

1.  A fuel cell apparatus comprising, in combination: a compression assembly;

a housing contained entirely within the compression assembly; and a fuel cell stack positioned within the housing.

2.	The fuel cell apparatus of claim 1, further comprising a pair of seals, a first seal

positioned between a first end of the fuel cell stack and the housing and a second seal

positioned between a second end of the fuel cell stack and the housing, the pair of seals

configured to prevent fluid communication between an inlet portion of the housing and an

outlet portion of the housing.

3.	The fuel cell apparatus of claim 1, wherein the fuel cell stack comprises a plurality

of bipolar separator plates, each separator plate formed of a plurality of segments, each

segment including an oxidant flow path and a fuel flow path, the compression assembly

comprising a plurality of mating anode compression bars and cathode compression bars,

each mating pair of compression bars being secured to one another and positioned

between an adjoining pair of segments.

4.	The fuel cell apparatus of claim 3, further comprising a plurality of power take-off

terminals, each terminal corresponding to a segment and being secured to the housing.

5.	The fuel cell apparatus of claim 4, wherein each power take-off terminal

comprises an extension formed on a segment.

6.	The fuel cell apparatus of claim 1, wherein the compression assembly comprises a

plurality of anode compression bars and a plurality of mating cathode compression bars, each pair of mating compression bars secured to one another.

7.	The fuel cell apparatus of claim 6, wherein the mating anode compression bars

and cathode compression bars are adjustably secured to one another.

8.	The fuel cell apparatus of claim 6, wherein the mating anode compression bars

and cathode compression bars are secured to one another via tie rods.

9.	The fuel cell apparatus of claim 1, wherein the housing includes an oxidant inlet

in fluid communication with an inlet chamber of the housing and an oxidant outlet in

fluid communication with an outlet chamber of the housing.

10.	The fuel cell apparatus of claim 1, wherein the housing includes a fuel inlet in

fluid communication with the fuel cell stack and a fuel outlet in fluid communication with

the fuel cell stack.

11.	The fuel cell apparatus of claim 10, wherein a first feed tube connects the fuel

inlet to the fuel cell stack and a second feed tube connects the fuel outlet to the fuel cell

stack.

12.	The fuel cell apparatus of claim 1, further comprising a dielectric spacer

positioned between an anode end of the fuel cell stack and the housing.

13.  A fuel cell apparatus comprising, in combination:

a housing comprised of a first half-shell and a second half-shell;

a fuel cell stack positioned within the housing, the fuel cell stack comprising a plurality of bipolar separator plates positioned between a cathode end plate and an anode end plate, each bipolar separator plate including a plurality of segments, each segment including a fuel flow path and an oxidant flow path;

a plurality of cathode compression bars;

a plurality of anode compression bars, each anode compression bar secured to a mating cathode compression bar, each mating pair of compression bars being positioned between a pair of segments, the housing being positioned between the anode compression bars and the cathode compression bars;

a cathode compression plate positioned between each cathode compression bar and one of the half-shells; and

an anode compression plate positioned between each anode compression bar and the other of the half-shells.

14.	The fuel cell apparatus of claim 13, wherein each anode compression bar is

secured to a mating cathode compression bar by a plurality of tie rods.

15.	The fuel cell apparatus of claim 13, further comprising cathode insulation between

each cathode compression plate and the one of the half-shells.

16.	The fuel cell apparatus of claim 13, further comprising anode insulation between

each anode compression plate and the other of the half-shells.

17.	The fuel cell apparatus of claim 13, wherein the housing includes an oxidant inlet

in fluid communication with an inlet chamber of the housing and an oxidant outlet in

fluid communication with an outlet chamber of the housing.

18.	The fuel cell apparatus of claim 13, wherein the housing includes a fuel inlet in

fluid communication with the fuel cell stack and a fuel outlet in fluid communication with

the fuel cell stack.

19.	The fuel cell apparatus of claim 13, wherein a first feed tube connects the fuel

inlet to the fuel cell stack and a second feed tube connects the fuel outlet to the fuel cell

stack.

20.	The fuel cell apparatus of claim 13, further comprising a dielectric spacer

positioned between an anode end of the fuel cell stack and the housing.

21.	The fuel cell apparatus of claim 13, further comprising a plurality of power take

off terminals secured to the housing.

22.	The fuel cell apparatus of claim 21, wherein each power take-off terminal

comprises an extension formed on a segment of a bipolar separator plate.

Documents:

				in-pct-2001-1052-del-abstract.pdf

				in-pct-2001-1052-del-claims.pdf

				in-pct-2001-1052-del-correspondence-others.pdf

				in-pct-2001-1052-del-correspondence-po.pdf

				in-pct-2001-1052-del-description (complete).pdf

				in-pct-2001-1052-del-drawings.pdf

				in-pct-2001-1052-del-form-1.pdf

				in-pct-2001-1052-del-form-13.pdf

				in-pct-2001-1052-del-form-19.pdf

				in-pct-2001-1052-del-form-2.pdf

				in-pct-2001-1052-del-form-3.pdf

				in-pct-2001-1052-del-form-5.pdf

				in-pct-2001-1052-del-gpa.pdf

				in-pct-2001-1052-del-pct-301.pdf

				in-pct-2001-1052-del-pct-304.pdf

				in-pct-2001-1052-del-pct-308.pdf

				in-pct-2001-1052-del-petition-137.pdf

				in-pct-2001-1052-del-petition-138.pdf

« Previous Patent

Next Patent »

Patent Number	217871	

Indian Patent Application Number	IN/PCT/2001/01052/DEL	

PG Journal Number	17/2008	

Publication Date	25-Apr-2008	

Grant Date	29-Mar-2008	

Date of Filing	15-Nov-2001	

Name of Patentee	GENCELL CORPORATION	

Applicant Address	523 HORTON HILL ROAD, NAUGATUCK, CT 06770, U.S.A.	

Inventors:

#	Inventor's Name	Inventor's Address	

1	JEFFREY P. ALLEN	523 HORTON HILL ROAD, NAUGATUCK, CT 06770, U.S.A.	

PCT International Classification Number	H01M 8/24	

PCT International Application Number	PCT/US01/08275	

PCT International Filing date	2001-03-15	

PCT Conventions:

#	PCT Application Number	Date of Convention	Priority Country	

1	60/190,190	2000-03-17	U.S.A.	

© All Indian Patents, 2013-2021.

  Patent data available in the public domain from Indian Patents Office, Department of Industrial Policy and Promotions, Ministry of Commerce and Industry, Government of India.
