Repository: anandvc/allindianpatents

File: patents/217879-a-bipolar-assembly-for-use-in-a-fuel-cell.html
Indian Patents. 217879:"A BIPOLAR ASSEMBLY FOR USE IN A FUEL CELL"

Indian Patents

Recently Granted Patents

  Recently Published Patents

Title of Invention	"A BIPOLAR ASSEMBLY FOR USE IN A FUEL CELL"

Abstract	Field of Inventions The present invention relates to a bipolar plate assembly for use in a fuel cell and, more specifically, to the management of condensation and reaction product within fuel cells.	

Full Text	Background of the Invention:

Field of Inventions

The present invention relates to a bipolar plate assembly for use in a fuel cell and, more specifically, to the management of condensation and reaction product within fuel cells.

Description of the Related Art

A fuel cell converts fuel and oxidant (Collectively 'reactants" into

electricity and a reaction product. Many fuel cells employ hydrogen as the

fuel and oxygen as the oxidant. Here, the reaction product is water. One such

fuel cell is the proton exchange membrane (PEM) fuel cell. Each individual

cell in a PEM fuel cell includes an anode and a cathode separated by a thin,

ionically conducting membrane, which together are often referred to as a

membrane electrode assembly (MEA). The anode and cathode, on opposing

faces of the ionically conducting membrane, are comprised of a thin catalyst

containing film and a gas diffusion layer. Hydrogen is supplied to the anode

and oxygen supplied to the cathode. The gas diffusion layer insures that

hydrogen is effectively transported to the anode catalyst and that oxygen is

effectively transported to the cathode catalyst. The hydrogen is

electrochemically oxidized at the anode catalyst, thereby producing protons

that migrate across the conducting membrane and react with	the

oxygen at the cathode catalyst to produce water.

The individual MEAs

are  stacked  in  electrical  series  with electrically conductive bipoler elates therebetween that conduct current between the anode of one MEA and the cathode of the adjacent MEA. The bipolar plates have channels formed on one side for transporting fuel over one MEA and channels formed on the other side for transporting oxidant over an adjacent MEA. The reactants, such as hydrogen and oxygen,  are pumped through the channels from respective inlet manifolds to respective outlet manifolds.

Fuel  cells  are considered an attractive energy source  for  a  variety  of  treasons.  As  compared  to batteries, fuel cells are advantageous in that they can maintain a specific power output as long as fuel is continuously  supplied  and  are  not  hampered  by  a charge/discharge cycle. Fuel cells are also relatively small  and  lightweight  and  produce  virtually  no environmental emissions. PEM fuel cells are particularly advantageous because they have relatively low operating temperatures  and  employ  a  non-liquid,  non-corrosive electrolyte,

Despite these advantages, conventional fuel cells are susceptible to improvement. For example, reaction products such as water can accumulate within the channels and block reactant flow. Humidity in the reactants can also  condense  and  accumulate  within  the  channels.-Conventional fuel cells seek to clear reaction products and condensed humidity from the channels by creating a pressure  differential  (or  drop)  between  the  inlet manifolds and the cutlet manifolds. A desirable pressure differential is one that is sufficiently large to prevent reaction products and/or condenses from accumulating in one or more of the channels of the bipolar plate. The requisite pressure drop, which depends on & number of

factors including fuel cell operating conditions  (i.e. flow rate and temperature) , the material and construction of the bipolar plate channels, and channel geometry, is typically between a few inches of water and 15 PSI.

Pressure is reduced in conventional fuel cells by the effects of wall, friction as the reactants move through the channels. More specifically, the conventional method of cresting a sufficient wall friction-based pressure differential is to make the reactant channels in the bipolar plates long and tortuous or of & small hydraulic diameter. Alternatively, the rsactant flow rates car, be increased in order to create greater frictional losses and pressure drops,

The inventor herein has determined that the long. tortuous reactant  flow channel  method cf  creating a pressure differential is less than optimal. For example, although it is important that the pressure differential be uniform from channel to channel to insure uniform reactant flow, it is difficult and expensive to create a series of long, tortuous channels of equal length. There are also instances where the use of long,  tortuous channels is either impracticable or impossible.  For example, hexagonal bipolar plates often include z-shaped flow  channels  which  are  not  particularly  long  or tortuous. The geometry of a hexagonal bipolar plate requires the long, tortuous channels to be too far apart to achieve acceptable diffusion of the rsactants into the gas diffusion electrode. As such  it is difficult to obtain  the  requisite  pressure  differential  using conventional long, tortuous channels. In addition, recent: advances in bipolar plate technology have resulted in relatively straight  reactant  slow channels.  One  such bipolar plate is disclosed in concurrently filed commonly assigned application Serial Number

'Fuel cell and bipolar plate for use with same" which is incorporated herein by reference.

The inventor herein has else determined that creating a pressure differential through the use of reactant channels with a small hydraulic diameter is less than optimal. The use of small hydraulic diameter reactant channels requires very tight manufacturing tolerances because without the tight tolerances friction can very from channel, which results in non-uniform reactant flow. Accordingly, although bipolar plates having small hydraulic diameters are available, their manufacture requires the use of relatively laborious and expensive manufacturing processes.

The inventor herein has also determined that increasing reactant flow rates is a less than optimal method of creating pressure differentials. Increasing the fuel flow rate results in wasted fuel, thereby reducing the efficiency of the fuel cell. Increasing the oxidant flow rate further reduces the efficiency of the fuel cell because of the additional power that is required by the associated compressor or fan.

Summary of the inventions

The present invention relates to a bipolar plate assembly for use in a fuel cell comprising:

-	a plurality of reactant channels defining respective inlets

and outlets  the inlets  of adjacent reactant

channels  being adjacent one another and the outlets  of adjacent reactant channels  being adjacent one another, characterized by

-	a common reactant inlet manifold 

-	a common reactant outlet manifold 

-	at least two flow restictors  defining inlet connector flow

areas respectively extending from at least two adjacent reactant channels  to the common reactant inlet manifold  and directly individually connecting the at least two adjacent reactant channels to the common reactant inlet manifold  and

- at least two outlet connectors  respectively extending from the at least two adjacent reactant channels  to the reactant outlet manifold  the outlet connectors  defining outlet connector flow areas that are greater than the inlet connector flow areas.

Accordingly, one object of the present inventions is to provide a fuel cell that is capable of clearing reaction products and condensed humidity from the reactant channels. Another object of the present invention is to provide a bipolar plate assembly that creates a sufficient pressure differential between the inlet and outlet manifolds to clear reaction products and condensed humidity from the reactant channels without resorting to long, tortuous channels. Still another object of the present invention is to provide a bipolar plate assembly that creates a sufficient pressure drop between the inlet and outlet manifolds to clear reaction product and condensed humidity from reactant channels without resorting to small hydraulic diameter channels. Yet another object of the present invention is to provide a bipolar plate assembly that creates a uniform pressure differential from channel and plate to plate.

In order to accomplish some of these and other objectives, a bipolar plate assembly in accordance with a preferred embodiment of a present invention includes a plurality of reactant channels defining respective inlets and outlets, the inlets of adjacent channels being adjacent one another and the outlets of adjacent channels being adjacent one another, and at least two flow restrictors respectively associated with at least two adjacent reactant channels. In one implementation, the inlets are associated with a common inlet manifold and the outlets are associated with a common outlet manifold.

The present inventions provide a number of advantages over conventional bipolar plates and fuel cells. For example, the flow restrictors create a pressure drop sufficient to clear reaction product and condensed humidity from the channels, thereby eliminating the need for the long, tortuous channels, channels of small hydraulic diameter, and excessive flow rates that create the pressure drop in conventional fuels cells. It is also relatively easy to fabricate uniformly sized flow restrictors, which results in uniform pressure differentials and uniform reactant flow through the channels without the difficulty and expense associated with the creation of channels of identical length with tight tolerances.

In those implementations of the present inventions where the inlets and outlets are associated with common inlet and outlet manifolds, the pressure differential will

be determined by the flow race and geometry cf the restrictors.  Should  one  channel  bacoms  blocked,  the  pressure  differential  across  the  manifolds  will  be substantially unchanged and the pressure drop across the flow restrictor associated with the blocked channel will be zero because there is no flow,  consequently,  the pressure drop across the blockage inself will be equal toc the pressure drop across the inlet and outlet manifolds. Such a pressure differential will be sufficient, to Clear all of the channels of reaction produce and condensed humicity

The above described and many other features and attendant advantages of the present inventions will become apparent as the inventions become better understood by reference to the following detailed description when considered in conjunction with the accompanying drawings,

BRIBEF DESCRIPTION OF THE Accompanying DRAWINGS

Detailed description of prefenced embodiments or the inventions will be made with referernce to the accompanying drawings.

FIGURE 1 is a plan view of a bipolar plate assembly in accordance with a preferred embodiment of a present inversion.

FIGURE 2 is an enlarged view of a portion of the bipolar plate assembly illustrated in FIGURE 1,

FIGURE 3 is a partial section view taken along line 3-3 in FIGURE 1,

FIGURE 4 is a plan view of a cathode plate in accordance with a preferred embodiment of a present invention.

FIGURE 5 is a partial section view teken along line 5-5 in FIGURE 

4.

FIGURE 6 is a an enlarged view of a portion of the bipolar plate assembly illustrated in FIGURE 4 .

FIGURE 7 is an exploded view of a fuel cell module in accordance with & preferred embodiment of a present

invention.

FIGURE 3 is a partial section view of the fuel cell nodule illustrated in FIGURE 7 in an assembled state.

FIGURE S is a perspective view of a fuel cell stack in accordance with & preferred embodiment of a present invention.

DETAILED DESCRIPTION OF THE PREFERRED EMBODIMENTS

The following is a detailed description of the best presently known modes of carrying out the inventions. This description is not to be taken in a limiting serse, but is made merely for the purpose of illustrating the general principles of the inventions,

As illustrated for example in FIGURES 1-3, a bipolar plate assembly 10 in s accordance with a preferred embodiment of a present invention includes a bipolar plate 12 and a frame 14. The bipolar plane 12 and frame 14 may be separate structural elements the are welded, glued or otherwise mechanically fastened to one another, as is shown, or formed as an integral unit. The exemplary bipolar plate 12 includes an oxidant side 16, having ar. alternating series of oxidant channels 18 and oxidant side ridges 20, and a fuel side 22 having an alterrating series of fuel channels 24 and fuel side ridges 25, The oxidant channels 18 include inlets 28 and outlets 30 and the fuel channels include inlets 32 and outlets 34. Adjacent channels are separated by side walls 36. The exemplary frame 14 includes a frame member 33 that extends around the periphery of the bipolar plate 12. Fuel inlet and outlet: manifolds 40 and 42, oxidant inlet and outlet

manifolds 44 and 46. and coolant  inlet  and  outlet manifolds 46 and 50 are formed in the frame member 35. Each of the manifolds preferably includes a plurality of 

strengthening members 52.

As shown by way of example in FIGURE 2, the exemplary bipolar plate 12 has s corrugated construction. There is essentially no overlap between adjacent oxidant channels 18 and fuel channels 24. The corrugated construction, which results in s compact and light bipolar plate, is discussed in greater  detail  in the  aforementioned application entitled "Fuel Cell and Bipolar Plate For Use With Same." Additionally, although other corfigurations may  be  employed,  each  channel is substantially trapezoidally-shaped in cross-section.  A  substantially squa-e-shaped  cross-section  could  alternatively  be employed as could a cross-section that is partially or completely  curved.  Nevertheless.  for  best  current collection, the ridges 20 and 26 (which will be in contact with the MEAs) should be substantially flat in order to maximise the contact area for current collection.

flow restrictors, which  create  a  pressure differential between the inlet manifolds 40 and 44 and outlet manifolds 42 and 46, are associated at least some, and preferably all, of the channels 18 and 24. In the exemplary embodiment illustrated in FIGURES 1-3, the flow restriction is accomplished through rhe use of fuel inlet tubes 54, which pass through the frame member .38 and connect the fuel inlet manifold 40 to the fuel channel inlets 32, and oxidant inlet tubes 56, which pass through the frame member and connect the oxidant inlet manifold 44 to the oxidant channel inlets 28. Fuel outlet tubes 58 connect the fuel channel outlets 34 to the fuel outlet manifold 42  and oxidnt outlet tubes  60  connect the oxidant channel cutlets 20 to the oxidant cutlet manifold

146. The cross-sectional (or flow) areas of the inlet tubes 56 and 55 are such that, they create a flow restriction and, therefore, a pressure differential between the inlet manifolds and the channel inlets. Although other shapes may be used, the inlet tubes 54 and 56 and outlet tubes 58 and 60 in the illustrated embodiment are round in cross-section and the internal diamester of the outlet tubes is approximately twice that of the inlet cubes. As such, the flow areas of the outlet tubes 58 and 50 ere approximately four times that of the inlet tubes 54 and 56 and are large enough  that  they do not  create  any appreciable  flow restriction.

The  flow rescrictars  (tubes  54 and 56  in the embodiment illustrated in "FGURES 1-3) create a pressure drop sufficient to clear reaction product and condensed humidity from the channels 18 and 24. This eliminates the need  for  the  conventional  long,  tortuous  channels, channels with small hydraulic diameters and excessive flow rates. At least 50%, and preferably all of the pressure drop should occur at the flow restrictors. Moreover, where the channel inlets and outlets are associated with common inlet and outlet manifolds, tne pressure differential between the manifolds will be deternined by the restrictor geometry and the reactant flow rate. When one channel becomes obstructed with reactant products or condensate, flow in that channel ceases and flow continues in the remaining unblocked channels. The pressure differential between the inlet and outlet manifolds increases because the reactants that normally flow through the blocked channel are now flowing through the remaining unblocked channels. In the blocked channel, there is no pressure differential across the restrictor because there is no flow. Consequently, the pressure differential across the blockage itself is equal to the pressure differential

across the inlet and outlet manifolds. Such a pressure differential will be sufficient to clear any blocked  channels of reaction product and condansed humidity. The rescrictors are also preferably uniformly  sized, which provides uniform pressure differencials and reactant flow through the channels and from plate to plate.

It should be noted that flow restrictors are not limited to the relatively small inlet tube arrangement illustrated in FIGURES 1-3. For example, the cathode plate 52 illustrated in FIGURES 4-6 includes a series of z-shaped channels 64 that extend from the inlet manifold 66

to the outlet manifold 63. Constrictions 70, which are narrower than the z-shaped channels 64, are formed at the inlet and 73 of each channel. In the exemplary emnodiment 

the cross-sectional area of the constrictions 70 is approximately one-tenth that of the channels 64. The constrictions 70 create a pressure drop in the same manner as the inlet; tubes 54 and 56 illustrated in FIGURES 1-3.

Other types of flow restrictors may also be employed, For example, the flow areas of the inlet and outlet tubes could all be large enough that they will not create any appreciable pressure drop. Here, baffles could be located within the channels to act as flow rescrictors. Baffles could also be added to the channels in the embodiments illustrated in FIGURES 1-6 in order to increase the pressure  differential  between  the  inlet  and  outlet manifolds. In addition, although the preferred location of the flow restrictors is at or near the inlet end of the reactant  channels,  the  locatior  may  be  changed  as applications require.

With respect to materials and manufacture, the bipolar plate 12 and frame 14 illusrrated in FIGURES 1-3 are preferably formed from aluminum, titanium, or steel and fsbricated using hydroforming, coining, bending,

stamping, or other common metal forming processes. The cathode plate 62 illustrated in FIGURES 4-6 is preferably  formed  from  aluminum,  titanium,  steal,  graphite,  or conductive plastic and can be fabricated by machining, casting and molding processes. The surfaces of these components may be coated with a corrosion protective coaling that is suitable for a PEM fuel cell environment such as gold, platinum, palladium, titanium nitride, or titanium  aluminum  nitride.  These materials may  be slectrochemically deposited or vapor deposited. The tubes may be formed from metal, plastic cr other suitable materials.

Although other configurations are within the scope of the  present  inventions,  the exemplary bipolar plate assembly 10 illustrated in FIGURES 1-3 is configured as; follows. The frame member 14 is about 10.2 inches in length and shout 9.6 inches in width (not including the protrusions 36), while the bipolar plate 12 is about 3.0 inches in length and about 8.0 inches in width. There are 50 equally spaced oxidant channels 18 and 50 equally spaced fuel channels 24. The width of each channel is about. 0.053 inch, the depth is sbout 0.02 inch and the thickness' of the ridges 20 and 26 are about 0.01 inch. Thus, the thickness of the iilustrated bipolar plate 12 is about. 0.03 inch. The side walls 28 are about 0.01 inch to about: 0.03 inch thick arid defire an angle of about 100° with the bottom surface of the associated fuel or oxidant channel.

The exemplary cathode plate 62 illustrated in FIGURES 4-6 is hexagonal in shape that is about 2.0 inches in length or. each side and about 0.40 inch thick. The width of the channels 64 is about 0.03 inch and the depth is about 0.01 inch to about 0.02 inch. The width of the

constrictions 70 is about 0.008 inch and the depth is

about 0.01 inch.

The present bipolar plates may be incorporated into a variety of fuel cell devices. As illustrated for example in FIGURES 7 and 8. one use of the bipolar plats assembly 10 illustrated in FIGURES 1-3 is in a PEM fuel cell module 74. PEM fuel cell modules preferably consist of one to ten

individual cells. In the exemplary embodiment illustrated in FIGURES 7 and 8, the fuel cell module 74 consists of five cells. More specifically, the exemplary fuel cell module 74 includes a separator plate 76, a coolant place 78, six bipolar plate assemblies 10 (each including a bipolar plate 12 and a frame 14) and five MEAs SO that are stacked in the manner shown. The bottom bipolar plate assembly 1C will typically rest upon the separator plate of an adjacent fuel cell module in a multi-module stack. In those instances where a particular module comprises the bottom module in a stack or is used in a one module stack, a bottom separator plate (not shown) may be provided below the bottom bipolar plate assembly 10.

The exemplary separator plate 76, which may be formed from materials such as aluminum, titanium, steel, graphite or conductive plastic, includes fuel manifolds, oxidant manifolds, coolant manifolds, and assembly apertures that, correspond to those of the exemplary bipolar plate assembly 10. The exemplary coolant plate 7S also includes fuel manifolds, oxidant manifolds, coolant manifolds, and assembly apertures that correspond to those of the exemplary bipolar plate assembly 10. The coolant plate 7S is flat on one face and includes coolant channels 81 on the other face 82 that are in communication wich the coolant manifolds 48 and 50. Suitable coolants include water, ethylene giycol, and polyalphaoleifins.

Turning to the MEAs SO, the present inventions may be practiced  with  conventional  MEAs.  Fcr  example,  the memberane electrolyte may be formed from perfiuorinated sulfonic acid polymer sold under the name NAFION™ by 2.1 DuPont de Nemours a Co. or Gore-SelectTM by W. L. Gore. The anode and cathode films may be formed from catalytic partcles in a NAFION™ or polytetrafluoroethylene binder. An appropriate material for the gas diffusion layer is ELATTM by E-Tek and CarbelIN  by W. L. Gore. In the

illustrated embodiment, the MEAs 80 include tabs 84 that are used during the assembly process. Alternatively, commercial MEAs. such as those sold by W. L. Gore (primea™) , E-Tek end DeGussa-Huls, can be used.

As shown by way of example in FIGURE 9, a fuel cell stack 86 in accordance with a preferred embodiment of a present invention includes an end plate 38, a current collector 50, between one and two hundred fuel cell modules 74,  a current collector 92 and an end plate assembly 94 that consists of an end plate 96 and a gasket 98. The end plate 88 is provided with fuel inlet and outlest ports 100 and 102, oxidant inlet and outlet ports 104 and 106 and coolant inlet and outlet ports 103 and 110.  The ports connect sources of fuel,  oxidant and coolant (not shown) to manifolds in the fuel cell modules 74. Here, the fuel is hydrogen and the oxidant is oxygen. The exemplary fuel cell stack 86 is also provided with a positive current collector terminal 112 and a negative current collector terminal 114. The various components may be secured to one another through the use of nut and bolt arrangements 116 or other mechanical fasteners. The bolts pass through a series of apertures 118 formed in protrusions 120 on the bipolar plate frame 14 and through apertures 122 in the corners of the frame (note FIGURE

1),  as  well  as  through,  aligned  apertures  in  the  other components of  the  stack.

Although  the  present  inventions  have  been  described, in  terms  of  the  preferred  embodiment  above,  numerous modifications  and/or  additions  to  the  above~ described, preferred  embodiments  would  be  readily  apparent  to  one skilled  in  the  art.  For  example,  bipolar  plates  in accordance  with  a  present  invention  may  include  flow restrictors  associated  with  each  of  the  channels  on  the cathode  side  and  none on the anode side  or,  alternatiLvely, may  include  flow  restrictors  essociated  with  each  of  the channels  on  the  anode  side  and  none  on  the  cathode  side. It  is;  intended  that  the  scope  of  the  present  inventions extend to all  such modifications and/or additions.

We Claim:

1.  A bipolar plate assembly for use in a fuel cell comprising:

-	a plurality of reactant channels (18, 24) defining respective inlets

(28, 32) and outlets (30, 34), the inlets (28, 32) of adjacent reactant

channels (18, 24) being adjacent one another and the outlets (30,

34) of adjacent reactant channels (18, 24) being adjacent one

another,

characterized by

-	a common reactant inlet manifold (44);

-	a common reactant outlet manifold (46);

-	at least two flow reduction  (54, 56) defining inlet connector flow

areas respectively extending from at least two adjacent reactant

channels (18, 24) to the common reactant inlet manifold (44) and

directly individually connecting the at least two adjacent reactant

channels to the common reactant inlet manifold (44); and

-	at least two outlet connectors (58, 60) respectively extending from

the at least two adjacent reactant channels (18, 24) to the reactant

outlet manifold (46), the outlet connectors (58, 60) defining outlet

connector flow areas that are greater than the inlet connector flow

areas.

2.  A bipolar plate assembly as claimed in claim 1, wherein each of the said reactant channels comprises a flow restrictor.

A bipolar plate assembly as claimed in claim 1, wherein the flow restrictors are associated with the reactant channels inlets.

3.	A bipolar plate assembly as claimed in claim 1, wherein the flow

restrictors are substantially identical to one another.

4.	A bipolar plate assembly as claimed in claim 1, wherein the bipolar

plate assembly defines a first side and a second side and the plurality of said reactant channels comprises a plurality of first said reactant channels on the first side and a plurality of said second reactant channels on the second side.

A bipolar plate assembly as claimed in claim 1, wherein the said bipolar plate assembly comprising:

-	first and second inlet manifolds  respectively associated with the

inlets of the first and second reactant channels; and

-	first and second outlet manifolds respectively associated with the

outlets of the first and second reactant channels;

-	wherein the at least two adjacent reactant channels comprises first

reactant channels.

A bipolar plate assembly as claimed in claim 5, the said bipolar plate assembly comprising:

a plurality of second fluid connectors extending from outlets of the first and second reactant channels to the first and second outlet manifolds the second fluid connectors

defining respective second flow areas, the second flow areas being greater than the first flow areas.

A bipolar plate assembly as claimed in claim  , wherein the first and

second fluid connectors comprise tubular members.

A bipolar plate assembly as claimed in claim 1, wherein the plurality of reactant channels comprises a plurality of substantially linear

reactant channels.

A bipolar plate assembly as claimed in claim 1, wherein bipolar defines an anode side and a cathode side and at least two adjacent reactant channels are located on the same side.

A bipolar plate assembly for use in a fuel cell substantially as herein described with reference to the accompanying drawings.

Documents:

				in-pct-2002-200-del-abstract.pdf

				in-pct-2002-200-del-claims.pdf

				in-pct-2002-200-del-correspondence-others.pdf

				in-pct-2002-200-del-correspondence-po.pdf

				in-pct-2002-200-del-description (complete).pdf

				in-pct-2002-200-del-drawings.pdf

				in-pct-2002-200-del-form-1.pdf

				in-pct-2002-200-del-form-19.pdf

				in-pct-2002-200-del-form-2.pdf

				in-pct-2002-200-del-form-3.pdf

				in-pct-2002-200-del-form-5.pdf

				in-pct-2002-200-del-pa.pdf

				in-pct-2002-200-del-pct-210.pdf

				in-pct-2002-200-del-petition-137.pdf

« Previous Patent

Next Patent »

Patent Number	217879	

Indian Patent Application Number	IN/PCT/2002/00200/DEL	

PG Journal Number	17/2008	

Publication Date	25-Apr-2008	

Grant Date	29-Mar-2008	

Date of Filing	18-Feb-2002	

Name of Patentee	ALLIED SIGNAL INC.,	

Applicant Address	101 COLUMBIA AVENUE, PO BOX 2245, MORRISTOWN, NJ07960, U.S.A.	

Inventors:

#	Inventor's Name	Inventor's Address	

1	YANG JEFFERSON	7217 DAPPLE CIRCLE, ORANGA, CA 92869, U.S.A.	

2	REHG TIMOTHY	26756 BASSWOOD AVENUE, RANCHO PALOS VERDES, CA 90275, U.S.A.	

3	WOODCOCK GORDON	125, 2nd STREET, HERMOSA BEACH, CA 90254, U.S.A.	

4	DESANCTIS GARETH	2556, ABERDEEN AVENUE, LOS ANGELES, CA 90027, U.S.A.	

PCT International Classification Number	H01M	

PCT International Application Number	PCT/US00/22299	

PCT International Filing date	2000-08-15	

PCT Conventions:

#	PCT Application Number	Date of Convention	Priority Country	

1	09/375,073	1999-08-16	U.S.A.	

© All Indian Patents, 2013-2021.

  Patent data available in the public domain from Indian Patents Office, Department of Industrial Policy and Promotions, Ministry of Commerce and Industry, Government of India.
