Repository: anandvc/allindianpatents

File: patents/217890-a-synergistic-milling-bath-composition-useful-for-chemical-machining-of-alloy-steel.html
Indian Patents. 217890:A SYNERGISTIC MILLING BATH COMPOSITION USEFUL FOR CHEMICAL MACHINING OF ALLOY STEEL

Indian Patents

Recently Granted Patents

  Recently Published Patents

Title of Invention	A SYNERGISTIC MILLING BATH COMPOSITION USEFUL FOR CHEMICAL MACHINING OF ALLOY STEEL

Abstract	A synergistic milling bath composition useful for chemical machining of steel alloy: The present invention provides a synergistic milling bath composition for chemical machining of alloy steel such as Cr-Mo-V steel which comprises of mixing nitric acid and sulphuric acid with control additives such as urea, sodium nitrate, cetyltrimethyl ammonium bromide and 1,2,3 benzotriazole, which results in a homogeneous dissolution at a reasonable machining rate giving a very smooth surface finish without pits or voids.	

Full Text	The present invention relates to a chemical milling bath composition for chemical machining of alloy steel.

Chemical milling or cheimcaL machining is a process for controlled dissolution of substrate material with chemical solutions in order to obtain a desired profile, shape or for weight reduction. The chemical machining is a method of machining a work piece, which is immersed in a chemical etching bath for a particular time for the dissolution of a desired depth of material from the surface thereof. Otherwise the chemical machining is used to reduce the overall dimensions of a work piece by the complete immersion in an etching solution.

The chemical machining of a particular material is controlled by the solution composition and its constant supply, temperature and time. In the chemical milling process, the metal is removed from the work surface by chemically converting it into a metallic salt. Here, the metal is gradually removed by the chemical etching solution, which is constantly changed at the work surface. The finishes are dependent on the composition of the chemical milling bath, process parameters and the initial micro-roughness and grain size.

The main usage of the present invention is in machining to the desired depth of a work piece by chemical milling using a specially formulated chemical milling bath.

Another particular usage of the present invention is that complicated shapes of work piece such as stabilizer spar tube can be internal, gradual and smooth taper chemical milled to reduce the wall thickness without any steps or line formation.

US Patent No. 3673094 and GB 1387458 to Kreml John F of Armo Steel Corporation discloses for chemical milling of stainless steels of most grades and high nickel alloys using a solution consisting of 3 - 15% by volume H2SC>4, 3 -15% HC1, 2 - 6% HNO3, 0.1 - 5% extract of Acacia Mollisima bark with remainder water. The bath is maintained at a temperature of 80 to 90°C. The drawback of the above patent is that the above bath was used only for stainless steel material and high nickel alloys. The bath has to be heated to 90°C. The above chemical milling bath is not suitable for chemical machining of Cr-Mo-V steel.

US Patent No: 4353780 to Fishter Robert et al of United Technologies Corporation claims that chemical milling of cast super alloys having high tungsten content (greater than 6%) is possible with an etchant having a composition of by volume percent of 40 - 60 concentrated HNO3, 0.6 - 0.8 concentrated HF, 30 - 70 water and 0.008 moles / litre CuS04 and 0.0016 - 0.025 moles / litre FeCl3. Preferably the molar ratio of CuS04 to FeCl3 is maintained at about 2:1. The etching is accomplished at 50 - 80°C. The drawback of this patent is that the

above solution was used for chemical milling of super alloys, particularly those with high tungsten content and is not suitable for chemical machining of Cr-Mo-V steel.

US Patent No: 4534823 to Fishter Robert et al of United Technologies Corporation claims that chemical milling of the commercial gamma-gamma prime nickel super alloy IN-100 was carried out by using an aqueous solution comprising of 32.5 - 85 volume percent HC1 with 40ml/l HNO3, 0.0141 M/l metal sulfate ion, 0.0326 M/l metal chloride ion, 0.0168 M/l alkali metal ion and 0.0073 M/l citric acid. The operating temperature of the bath is 55 - 60°C. The drawback of this patent is that the above process was used mainly for the chemical milling of the surface of nickel base super alloys for the article prior to conducting a fluorescent penetrant inspection. The above chemical milling bath is not suitable for chemical machining of Cr-Mo-V steel.

US Patent No: 4592854 to Lindner Walter and Coggins Dolphus of Me Donnell Douglas Corporation describes the chemical etching of steels, including 4130, 4140, 4340, 4330, 300M, H-HP 9-4-30, D6AC, 1018 and other low and intermediate steel alloys using a solution consisting of 10-300 ml 75% HsPC^, 100-700 ml HNO3, 80-100 ml HF (70%), 1-50 g NaNO3, 10-100g Urea, 1-30 g sodium benzoate, 5-200 g dissolved iron or steel and balance water. The drawback of this patent is that the above solution was not useful for chemical milling of

Cr-Mo-V steel. Hydrofluoric acid is very dangerous chemical to handle and use it in the process.

Generally there are more number of methods and compositions available for etching steels. These prior methods and compositions generally are limited in effectiveness to a particular steel or type of steel and are ineffective on a variety of steels. There is no literature information available on chemical milling of Cr-Mo-V steel special alloy material. Therefore a new formulation of bath for chemical milling of Cr-Mo-V steel needs to be developed.

The main object of the present invention is to provide a chemical milling bath composition for chemical machining of alloy steel which obviates the drawbacks of earlier methods.

Another object of the present invention is to provide a chemical milling bath composition which is cost effective.

Still another object of the present invention is to provide a chemical milling bath composition, which will produce a chemical milled surface as smooth, clean, uniform and bright with good etching rate, specially in alloy steel.

Yet  another  object  of the  present  invention  is  to  provide  an environmentally friendly chemical milling bath composition.

The present invention relates to the development of a chemical milling bath composition for chemical machining of alloy steel such as Cr-Mo-V steel which comprises of mixing nitricacid and sulphuric acid with control additives such as urea, sodium nitrate, cetyltrimethyl ammonium bromide and 1,2,3 benzotriazole, which results in a homogeneous dissolution at a reasonable machining rate giving a very smooth surface finish without pits or voids.

Accordingly the present invention provides a synergistic milling bath composition useful for chemical machining of steel alloy which comprises on a per liter basis:

Nitric acid	-  10 to 45W%

( having specific gravity of 1.41)

Sulphuric acid	-  8 to 45 W%

(having specific gravity of 1.84)

Urea	-  0.08 to 0.8 W%

Sodium nitrate	-  0.08 to 0.8 W%

Cetyl trimethyl	-  0.004 to 0.04 W%

ammonium bromide (CTAB) -

1,2,3 benzotriazole (BTA)  -  0.004 to 0.04 W%

Distilled water	-  Balance to make 1 litre of solution

In an embodiment of the present invention the nitric acid used may be 70% LR grade, with specific gravity of 1.41.

In another embodiment of the present invention the sulphuric acid used may be 98% LR grade, with specific gravity of 1.84.

In still another embodiment of the present invention the urea used may be LR grade.

In yet another embodiment of the present invention the sodium nitrate used may be LR or commercial grade.

In a further embodiment of the present invention cetyl trimethyl ammonium bromide (CTAB) used may be AR grade.

In still further embodiment of the present invention 1,2,3 Benzotriazole (BTA) used may be extra pure or synthesis reagent grade.

In still yet another embodiment of the present invention the water used may be distilled water.

The chemical milling bath composition of the present invention is not a mere admixture but is a synergistic mixture having properties which are not a mere aggregation of the individual properties of the ingredients and there is no chemical reactions.

The chemical milling bath of the present invention is particularly useful for chemical machining of Cr-Mo-V alloy steel resulting in of very smooth surface finish without any pits or voids and also provides homogenous dissolution at a reasonable machining rate.

The chemical machining using the novel chemical milling bath composition of the present invention may be carried by conventional methods.

The novelty of the chemical milling bath composition of the present invention is that, it is capable of machining of Cr-Mo-V alloy steel, for which no chemical milling bath composition is known. The novelty of the present invention has been achieved by the inventive steps of mixing the individual ingredients such as herein before described, to obtain the synergistic chemical milling bath composition.

The following examples are given to illustrate the invention and should not be construed to limit the scope of the present invention.

Example 1

The composition of the chemical milling bath taken was as follows on a per liter basis:

Nitric acid	-	12.9390 W%	(140 gpl)

Sulphuric acid	-	8.3179 W%	(90 gpl)

Urea	-	0.0924 W%	(1 gpl)

Sodium nitrate	-	0.0924 W%	(1 gpl)

Cetyl trimethyl	-	0.0046 W%	(0.05 gpl)

ammonium bromide (CTAB)

1,2,3 Benzotriazole (BTA)	-	0.0046W%	(0.05 gpl)

Distilled water	-	78.5491 W%	(849.9 gpl)

Example 2

The composition of the chemical milling bath taken was as follows on a per liter basis:

Nitric acid	-	24.0550 W%	(280 gpl)

Sulphuric acid	-	15.4639 W%	(180 gpl)

Urea	-	0.0859 W%	(1 gpl)

Sodium nitrate	-	0.1718W%	(2 gpl)

Cetyl trimethyl	-	0.0086 W%	(0.1 gpl)

ammonium bromide (CTAB)

1,2,3 Benzotriazole (BTA)	-	0.0086 W%	(0.1 gpl)

Distilled water	60.2062 W%	(700.8 gpl)

Example 3

The composition of the chemical milling bath taken was as follows on a per liter basis:

Nitric acid  -	32.6340 W%	(420 gpl)

Sulphuric acid  -	27.9720 W%	(360 gpl)

Urea  -	0.1554W%	(2 gpl)

Sodium nitrate  -	0.2331 W%	(3 gpl)

Cetyl trimethyl  -	0.0155 W%	(0.2 gpl)

ammonium bromide(CTAB)

1,2,3, Benzotriazole(BTA)  -	0.0078 W%	(0.1 gpl)

Distilled water  -	38.9822 W%	(501.7 gpl)

Example 4

The composition of the chemical milling bath taken was as follows on a per liter basis:

Nitric acid  -	44.9799 W%	(560 gpl)

Sulphuric acid  -	14.4578 W%	(180 gpl)

Urea  -	0.2410 W%	(3 gpl)

Sodium nitrate  -	0.3213 W%	(4 gpl)

Cetyl trimethyl  -	0.0241 W%	(0.3 gpl)

ammonium bromide(CTAB)

1,2,3, Benzotriazole(BTA)	0.0161 W%	(0.2 gpl)

Distilled water	39.9598 W%	(497.5 gpl)

Example 5

The composition of the chemical milling bath taken was as follows on a per liter basis:

Nitric acid	-	34.8548 W%	(420 gpl)

Sulphuric acid	-	14.9378 W%	(180 gpl)

Urea	-	0.2490 W%	(3 gpl)

Sodium nitrate	-	0.4150 W%	(5 gpl)

Cetyl trimethyl	-	0.0166 W%	(0.2 gpl)

ammonium bromide(CTAB)

1,2,3, Benzotriazole(BTA)	-	0.0166 W%	(0.2 gpl)

Distilled water	-	49.5102 W%	(596.6 gpl)

Example 6

The composition of the chemical milling bath taken was as follows on a per liter basis:

Nitric acid	-	33.7079 W%	(420 gpl)

Sulphuric acid	-	21.6693 W%	(270 gpl)

Urea	-	0.3210 W%	(4	gpl)

Sodium nitrate	-	0.4815 W%	(6 gpl)

Cetyl trimethyl	-	0.0080 W%	(0.1 gpl)

ammonium bromide(CTAB)

1,2,3, Benzotriazole(BTA)	-	0.0160 W%	(0.2 gpl)

Distilled water	43.7963 W%	(545.7 gpl)

Example 7

The composition of the chemical milling bath taken was as follows on a per liter basis:

Nitric acid	-	29.5608 W%	(350 gpl)

Sulphuric acid	-	15.2027 W%	(180 gpl)

Urea	-	0.1689 W%	(2 gpl)

Sodium nitrate	-	0.4223 W%	(5 gpl)

Cetyl trimethyl	-	0.0169 W%	(0.2 gpl)

ammonium bromide(CTAB)

1,2,3, Benzotriazole(BTA)	-	0.0169 W%	(0.2 gpl)

Distilled water	-	54.6115 W%	(646.6 gpl)

Example 8

The composition of the chemical milling bath taken was as follows on a per liter basis:

Nitric acid	-	40.0000 W%	(490  gpl)

Sulphuric acid	-	14.6939 W%	(180 gpl)

Urea	-	0.0816 W%	(1 gpl)

Sodium nitrate	-	0.4898 W%	(6 gpl)

Cetyl trimethyl	-	0.0082 W%	(0.1 gpl)

ammonium bromide(CTAB)

l,2,3,Benzotriazole(BTA)	-	0.0082 W%	(0.1 gpl)

Distilled water	-	44.7183 W%	(547.8 gpl)

Example 9

The composition of the chemical milling bath taken was as follows on a per liter basis:

Nitric acid	-	22.4719 W%	(280 gpl)

Sulphuric acid	-	28.8924 W%	(360 gpl)

Urea	-	0.1605 W%	(2 gpl)

Sodium nitrate	-	0.3210 W%	(4 gpl)

Cetyl trimethyl	-	0.0080 W%	(0.1 gpl)

ammonium bromide(CTAB)

1,2,3, Benzotriazole(BTA)	-	0.0080 W%	(0.1 gpl)

Distilled water	-	48.1382 W%	(599.8 gpl)

Example 10

The composition of the chemical milling bath taken was as follows on a per liter basis:

Nitric acid  -	21.0843 W%	(280 gpl)

Sulphuric acid  -	40.6626 W%	(540 gpl)

Urea  -	0.3765 W%	(5 gpl)

Sodium nitrate  -	0.7530 W%	(10 gpl)

Cetyl trimethyl  -	0.0150 W%	(0.2 gpl)

ammonium bromide(CTAB)

1,2,3, Benzotriazole(BTA)  -	0.0150 W%	(0.2 gpl)

Distilled water  -	37.0936 W%	(492.6 gpl)

Using the above chemical milling bath composition the special alloy steel samples at the coupon level were chemical milled and analysed. The size of the coupons used were 80 x 27 mm and the thickness of the flat sheet was 2 mm. The volume of the solution used for the experiment was 1 litre. The temperature of the bath was maintained between 28 and 35°C by cooling water. The dissolution has been carried out for 2 to 10 minutes. The effect of weight loss, milling rate, temperature rise and volume of solution have been studied. After chemical milling, the samples were characterized by image analysis and surface finish measurements.

After chemical milling the surface obtained was smooth, clean, uniform and bright. The etching rate achieved was about 20 to 60 µm/cm2/min. The surface roughness of the sample before chemical milling was 2.11 - 2.60 µm. The surface finish obtained after chemical milling was 0.28 to 1.20 µm. In fact the surface finish has improved after chemical milling.

The advantages of the present invention are : i.  The overall surface finish has improved after chemical milling without any

pits or voids.

ii.  The etching rate of about 10 - 60 µm/cm2/min has been achieved, iii.  The decarbonisation depths on the chemical milled surface is comparable to

the raw material depth of decarbonisation.

iv.  Sub-surface condition does not show any change in structure, v.  Hydrogen absorption levels on the chemical milled surfaces are lesser than

the level on the raw material, vi.  The chemical milling process has not altered the basic structure and the

properties of the raw material, vii.  The above mentioned bath can be used for several applications where

chemical milling is necessary. As an example, this can be used for

machining complicated internal taper chemical milling of stabilizer spar

tube.

We Claim:

1. A synergistic milling bath composition useful for chemical machining of

steel alloy which comprises on a per liter basis:

Nitric acid	_  10 to 45 W%

(having specific gravity of 1.41)

Sulphuric acid	-  8 to 45 W%

( having specific gravity of 1.84)

Urea	-  0.08 to 0.8 W%

Sodium nitrate	-  0.08 to 0.8 W%

Cetyl trimethyl	-  0.004 to 0.04 W%

ammonium bromide (CTAB)  -

1,2,3 benzotriazole (BTA)  -  0.004 to 0.04 W%

Distilled water	-  Balance to make 1 litre of solution

2. A synergistic milling bath composition useful for chemical machining of

steel alloy substantially as herein described with  reference to the

examples.

Documents:

				572-del-2002-abstract.pdf

				572-del-2002-claims.pdf

				572-del-2002-correspondence-others.pdf

				572-del-2002-correspondence-po.pdf

				572-del-2002-description (complete).pdf

				572-del-2002-form-1.pdf

				572-del-2002-form-19.pdf

				572-del-2002-form-2.pdf

				572-del-2002-form-3.pdf

« Previous Patent

Next Patent »

Patent Number	217890	

Indian Patent Application Number	572/DEL/2002	

PG Journal Number	17/2008	

Publication Date	25-Apr-2008	

Grant Date	29-Mar-2008	

Date of Filing	21-May-2002	

Name of Patentee	COUNCIL OF SCIENTIFIC AND INDUSTRIAL RESEARCH	

Applicant Address	RAFI MARG, NEW DELHI-110001, INDIA.	

Inventors:

#	Inventor's Name	Inventor's Address	

1	ANNAMALAI POURASSAMY	NATIONAL AEROSPACE LABORATORIES, POST BAG NO. 1779, BANGALORE-560017, INDIA.	

2	KARAIKUDI SANKARANARAYANA RAJAM	NATIONAL AEROSPACE LABORATORIES, POST BAG NO. 1779, BANGALORE-560017, INDIA.	

PCT International Classification Number	C23G 1/00	

PCT International Application Number	N/A	

PCT International Filing date		

PCT Conventions:

#	PCT Application Number	Date of Convention	Priority Country	

1			NA	

© All Indian Patents, 2013-2021.

  Patent data available in the public domain from Indian Patents Office, Department of Industrial Policy and Promotions, Ministry of Commerce and Industry, Government of India.

File: patents/217911-an-improved-device-useful-for-cathodic-protection-of-steel-sturctures.html
Indian Patents. 217911:AN IMPROVED DEVICE USEFUL FOR CATHODIC PROTECTION OF STEEL STURCTURES

Indian Patents

Recently Granted Patents

  Recently Published Patents

Title of Invention	AN IMPROVED DEVICE USEFUL FOR CATHODIC PROTECTION OF STEEL STURCTURES

Abstract	An improved device useful for cathodic protection of steel structures which comprises a linear D.C. power supply (1) and an isolated D.C. power supply (2) , characterised in that both the power supplies (1 ,2) being connected to a function generator (3) capable of generating constant current driven steady state ramp, output of the said function generator(S) being connected to the input of a pulse width modulation (PWM) controller (4), the said PWM controller (4) being also connected to the output of steel structure (10) through soil potential difference sensor (11) , output control signal of the said PWM controller being connected to the input of a fast switching power circuit (5), the negative terminal of the power circuit (5) being connected to the said steel structure (10) and the positive terminal being connected through an auto/manual switch (8) to an anode bed (9), means (LED indicator 6 & LCD meters 7) being provided for monitoring parameter such as input / output voltage, current	

Full Text	This invention relates to an improved device useful for cathodic protection of steel structures.  The device of the present invention is used with sintered insoluble magnetite anodes. This invention is related to those industries who are having underground pipeline and under water/sea structures such as Oil & Natural Gas Commission (ONGC), Indian Oil Corpn Ltd.  (IOC), Oil  India, Gas Authority of India Ltd. (GAIL) etc.  The use of present invention will take care of corrosion of the steel pipelines and prevent from corrosion by cathodic  protection. Beneficiaries of cathodic protection device could be Iron & Steel Indust- ries,Fertilizer and Chemical Factories,  Municipal Corporation,  Petrochemical Industries, e.g.  IPCL, BPCL,  HPCL, NTPC, National Hydro Power Corp. (NHPC).

With the scope as mentioned above the following types-of metal¬lic structures may be protected by cathodic protection:

Buried under ground pipeline, Tanks, Sewage and water pumping installation, Piling and structural foundations, Submerge structures, Off-shore metallic structures, Ship and barge hulls, Lock gates and shutter gates, Piers and piling.

In the hitherto known process the anode used is either sacrifi¬cial anodes e.g,aluminium alloys, zinc or magnesium alloys or applying impressed current (manual control) for protection using insoluble anodes e.g. platinum or platinum titanium alloy.

The conventional device is shown in Fig. 1 of the drawings accompanying this specification wherein the transformer (1) is connected to diodes (3,4,5,and 6) through a switch (2) at dif-

ferent tappings Inductor 7 and capacitor bank 8 and 9 filter the raw D.C which is coming from diode bridge (3,4,5,& 6). In this device the control is manually done by changing of tap in the transformer (secondary side) by a switch (2). After fil¬tering D.C is fed to anode bed (10) and pipeline (11). In this

device using half cell (12) (Cu/CuSO4 ) pipeline to soil poten-

tial  is measured manually and for desired level of pipeline protection.  Voltage is adjusted by tap changing only.  The device has got no automatic control and thus un-manned operation cannot be achieved. Limitations of Known Device are :

1.	It is only a rugged device for cathodic protection for

small power handling device becomes bulky because compactness is

not possible. The device is bulky and not suitable for transpor¬

tation and handling

2.	Efficiency of the de vice is about 65 % only

3  Device used is obsolete as on today for precision power control

4.	In the long run the device is not cost effective due to

manual operation for fluctuation control land the device being

bulky etc

5.	Because of power fluctuations in AC mains, there is enough

fluctuations reflected in the current and rectifier scheme which

are uncontrolled in operation as shown in Fig. 1 of the draw¬

ings.

The main object of the present invention is to provide and improved device useful for cathodic protection which overcomes the above mentioned drawbacks.

The device of the present invention controls the current re¬quired for full protection of the structures/pipelines/installa¬tions efficiently. Irrespective of power fluctuations, the control system of the device takes care of entire performance of the device and will not allow any fluctuation in current or potential across the structures. Protection is maintained all the time and depends on current and voltage requirement i.e. desired protection level automatically.

At present thousands kms of pipelines for transportation petro¬leum products need protection, the auto-controlled Cathodic protection (CP) device used by the present invention will be an ideal choice.

In the present invention, we have not any conventional uncon¬trolled rectifier. we have used the fast power switching device for power handling. Pulse width modulation (PWM) is scheme in power control which prevents the power fluctuations in the output although there is a fluctuation in the input. Noth¬ing is reflected in the output side. In our power control strategy we have used the technique of PWM scheme which prevents any fluctuations.

The device of present invention consists of power transformer charging regulator, battery banks, control power and indication circuits. Puls width modulation (PWM) technique adopted in power circuit controls the voltage across.anode bed and pipe-

line as per requirement which is sensed by Cu-CuSO4 half cell. The Cu-CuSO4 half cell is used as a measure of the value of pipeline to soil potential (PSP) as well as feed back parameter for power controller, control pulse is generated using steady ramp, feed back signal from half cell and control voltage.

The device of the present invention is shown in Fig. 2 of the drawings accompanying this specification. The device of the present invention consists of a linear power supply, isolated power supply, function generator, pulse width modulation (PWM) 4, controller (1) fast switching power supply (5) LED indicator (6) LCD meters (7) Manual switch / auto - switch (8), Anode bed (9) pipeline (10) soil to pipeline sensor (11).

Accordingly, the present invention provides an improved device useful for cathodic protection of steel structures which comprises a linear D.C. power supply (1) and an isolated D.C. power supply (2), characterised in that both the power supplies (1 ,2) being connected to a function generator (3) capable of generating constant current driven steady state ramp, output of the said function generator(S) being connected to the input of a pulse width modulation (PWM) controller (4), the said PWM controller (4) being also connected to the output of steel structure (10) through soil potential difference sensor (11) , output control signal of the said PWM controller being connected to the input of a fast switching power circuit (5), the negative terminal of the power circuit (5) being connected to the said steel structure (10) and the positive terminal being connected through an auto/manual switch (8) to an anode

bed(9),  means  (6&7) being provided for monitoring parameters such as input/output voltage current.

An embodiment of the device of the present invention for cathod-ic protection of steel structures using sintered insoluble magnetite anode consists of linear power supply (1) which gener¬ates 12 volt DC for integrated circuit and is connected to function generator (3) which is used to generate constant cur¬rent driven steady state ramp for controlled circuit,  isolated power supply (2) generate 12 volts DC voltage for isolation of ground in power circuit and is also connected to function gener¬ator (3) and is connected to PWM controller (4) which is used to generate the required control signal for fast switching power circuit  with the help of ramp signal and the feed back signal connected to fast switching power circuit (5)  which- comprises of latest power switching device along with inductor and capaci¬tor filter which handle the desired power for protection  of pipeline steel structures (10) and is connected with anode bed (9)  which comprises of sintered magnetite anode  (insoluble) which acts as positive terminal of power output through manu¬al/auto-switch  (8).  The steel structure is connected to nega¬tive terminal whose protection is required . LED indications (6) are provided for showing under and overvoltage of supply source conditions and is connected to in between terminals of PWM controller  (4) and fast switching power control (5),LCD meters (7) are provided for monitoring the parameters like input volt¬age input current output voltage output current and pipeline to soil  potential.  Manual/Auto-switch  (8)  indicates  the

manual/automode of operation of the device and is connected in between the terminals of fast switching power circuit (5) and anode bed (9). Soil to pipeline sensor (11) is one sort of sensoring and monitoring pipe soil potential (PSP) value (pro¬tection value) and which is used as the feed back to the PWM controller(4).

Anode bed and pipeline are buried under soil in the test set-up. By the device of present invention there is no fluctuation in the voltage and current and thereby the whole pipeline structure will be protected throughout without any failure. The following examples are given by way of illustration and should not be construedS to limit the scope of the device of the present invention.

Examples 1,2 & 3 are the test results of the performance of our proposed prototype device. Test set-up comprises of device along with 24 V D.C insoluble sintered magnetite as anode bed

buried under soil and Cu-CuSO half cell.  Buried  earth was

4

made artificially with the help of soil back fill and anode bed. All these examples are the test results at different output conditions of the device i.e at 30 % ,50 %, 80% of the output of the device. Voltages, currents are the input and output of the device. Pipeline to soil potential is measured from the

output of Cu-CuSO4 half cell as used in the test set-up.

Example-1

Duty cycle  -  30 % i.e on ( time/Off time 100}

Input voltage  - - 24 V D.C

Input current  -  0.45 amps D.C

Out put voltage  -  7V D.C. (filtered)

Out put current  -  1 amps D.C

Pipeline to soil	potential -1.0V D.C

Example -2

Duty cycle  -  50 %

Input voltage  -  24 V D.C

Input current  -  0.3 Amps D.C

Output voltage  -  11.8 V D.C (filtered)

Output current  -  0.6 Amps D.C

Pipeline to soil potenial-1.0 V D.C

Example -3

Duty cycle  -  80 % Input voltage  -  24 V D.C Input current  -  0.32 Amps D.C Output voltage  -  19 V D. C (filtered) Output current  -  0.38 Amps D.C Pipeline to soil potential-1.0 V D.C

The main advantages of the device of present  invention are:

1 The device of present invention controls and maintains the current across the structures so that pipeline to soil potential (PSP) always remain above protective potential of the system. Thus it ensures complete protection at all times whereas it is not possible in known device..

2.	It automatically controls the fluctuation of current/volt¬

age in the power circuit whereas there is no such provision

with the hitherto known device

3.	It gives an alarm if there is any failure in the auto-

control circuit and manually control can be set during auto-

circuit failure whereas such provision is not there in the

hitherto known device

4.	In the long run, the system becomes cheap.

5.	The control in the present device is very precise due to

adopting a new methodology in the electronic circuit

6.	The present device consumes less power and the cathodic

protection system becomes compact than the known device.

7.	The cathodic protection system designed in the present

device is effective for 100 kms on either side of the insoluble

anode whereas in the hitherto known device it is hardly  50

kms on both the sides of  the anode.

We claim :

t.An improved device useful for cathodic protection of steel structures which comprises a linear D.C. power supply (1) and an isolated D.C. power supply (2) , characterised in that both the power supplies (1 ,2) being connected to a function generator (3) capable of generating constant current driven steady state ramp, output of the said function generator(S) being connected to the input of a pulse width modulation (PWM) controller (4) , the said PWM controller (4) being also connected to the output of steel structure (10) through soil potential difference sensor (11) , output control signal of the said PWM controller being connected to the input of a fast switching power circuit (5), the negative terminal of the power circuit (5) being connected to the said steel structure (10) and the positive terminal being connected through an auto/manual switch (8) to an anode bed (9), means (LED indicator 6 & LCD meters 7) being provided for monitoring parameter such as input / output voltage, current.

2. An improved device useful for cathodic protection of steel structure substantially as herein described with reference to the examples and Fig.2 of the drawings accompanying this specification.

Documents:

				802-del-1997-abstract.pdf

				802-del-1997-claims.pdf

				802-del-1997-correspondence-others.pdf

				802-del-1997-correspondence-po.pdf

				802-del-1997-description (complete).pdf

				802-del-1997-drawings.pdf

				802-del-1997-form-1.pdf

				802-del-1997-form-19.pdf

				802-del-1997-form-2.pdf

				abstract.jpg

« Previous Patent

Next Patent »

Patent Number	217911	

Indian Patent Application Number	802/DEL/1997	

PG Journal Number	17/2008	

Publication Date	25-Apr-2008	

Grant Date	29-Mar-2008	

Date of Filing	27-Mar-1997	

Name of Patentee	COUNCIL OF SCIENTIFIC AND INDUSTRIAL RESEARCH	

Applicant Address	RAFI MARG, NEW DELHI-110001.	

Inventors:

#	Inventor's Name	Inventor's Address	

1	SUSHIL KUMAR MONDAL	NATIONAL METLLURGICAL LAB. JAMSHEDPUR, INDIA.	

2	ARABINDA NATH MUKHERJEE	NATIONAL METLLURGICAL LAB. JAMSHEDPUR, INDIA.	

3	SRI KRISHNA NARANG	NATIONAL METLLURGICAL LAB. JAMSHEDPUR, INDIA.	

4	MAHESH NANDAN SINGH	NATIONAL METLLURGICAL LAB. JAMSHEDPUR, INDIA.	

5	TRIPURI LAL SHARMA	NATIONAL METLLURGICAL LAB. JAMSHEDPUR, INDIA.	

6	INDER SINGH	NATIONAL METLLURGICAL LAB. JAMSHEDPUR, INDIA.	

PCT International Classification Number	C23F 13/00	

PCT International Application Number	N/A	

PCT International Filing date		

PCT Conventions:

#	PCT Application Number	Date of Convention	Priority Country	

1			NA	

© All Indian Patents, 2013-2021.

  Patent data available in the public domain from Indian Patents Office, Department of Industrial Policy and Promotions, Ministry of Commerce and Industry, Government of India.

File: patents/217928-a-device-and-method-for-installation-cement-tubewell-pipes-on-a-soft-clay.html
Indian Patents. 217928:"A DEVICE AND METHOD FOR INSTALLATION CEMENT TUBEWELL PIPES ON A SOFT CLAY"

Indian Patents

Recently Granted Patents

  Recently Published Patents

Title of Invention	"A DEVICE AND METHOD FOR INSTALLATION CEMENT TUBEWELL PIPES ON A SOFT CLAY"

Abstract	A device for installation of cement tube well pipes on a soft clay surface, said device comprising of M.S. steel pipe, said steel pipe having a plurality of reverse threads at the outer side of the lower portion, said lower portion having greater diameter than the upper portion, said steel pipe having direct threads on its inner side of the upper portion, and a collar on the outside of the upper portion at a predetermined distance from upper end.	

Full Text	FIELD OF INVENTION

The present invention relates to a device and method for installation of cement tube well pipes on a soft clay surface.

BACKGROUND

The cement tubewell pipe lowerer unit for soft clay surface cavity is very useful for installation of cement pipe tubewells where the cavity is to be made on soft clay surface instead of hard clay surface.

The G.I. pipes and P.V.C pipes earlier used in Tubewells were very costly and were not durable for longer time. People in the trade of boring and more particularly, the farmers have discarded the above mentioned types of G. I. pipes and P.V.C pipes due to their faults and high cost. They are now using cement pipes for Tubewells.

However it is very difficult to install a cement Tubewell and to form a cement tubewell slot filter cavity. Mostly cement slot filter are used after fitting a base plate at the lower end of the lower slot filter. The Tubewell cavity could not be made with above-mentioned plate.

To overcome the above-mentioned drawback, the present device is used for formation of a cement tubewell pipe slot filter cavity.

SUMMARY OF THE INVENTION

This invention relates to a device for installation of cement tube well pipes on a soft clay surface, said device comprising of: M.S. steel pipe,

said steel pipe having a plurality of reverse threads at the outer side of

the lower portion, said lower portion having greater diameter than the upper portion, said steel pipe having a direct threads on its inner side of the upper portion, a collar on the outside of the upper portion at a predetermined distance from upper end.

This invention further relates a method for installation of cement tube well pipes using the device as claimed in claim 1 on a soft clay surface, comprising the steps of:

mounting the base on said device with the help of reverse threads

connecting said device to the tubewell drill pipe,

mounting the cement tubewell pipe on the base

connecting the cement tubewell pipes to each other with rubber rings

lowering the assembly of cement pipes in the borewell by means of

drill pipes

said drill pipes being controlled by a tubewell drilling machine.

OBJECT OF THE INVENTION

Cement tubewell pipe lowerer unit for soft clay surface is a mechanical device made of M. S. Steel pipe having 3 mm thickness. The lower portion have 8 to 10 inch diameter having reverse thread at its outer side as shown in fig-4. Its upper portion has less diameter than the lower portion (according to the diameter of Tubewell drill pipes) and have direct threads on its inner side. A collar on the upper portion is also provided at 1 inch below from upper end before lowering the R.C.C. Tubewell pipe base for soft clay, surface cavity in the tubewell bore. The base is mounted on this device with the help of reverse threads on the lower portion of the instrument and at inner side of the base (pipe).

The base is claimed in co-pending application No. 2 3.The cement tubewell pipe lower unit for soft clay surface is connected to the Tubewell drill pipe. Then cement Tubewell pipe is mounted on the base (pipe) and lowered in the bore of Tubewell as shown in fig. 1. Then each cement pipe is connected to the cement pipe mounted on the base one by one with the help of rubber ring as shown in fig.1 and lowered in the bore of the Tubewell by the help of drill pipes which are controlled by the Tubewell drilling machine.

According to the depth of the Tubewell bore, the cement Tubewell pipe's are lowered in the bore and then base (pipe) is seated on the Tubewell cavity base after inserting the lower portion of cement Tubewell pipe cavity base in the soft clay surface up to 5-6 feet. It is ensured that cement Tubewell pipe cavity base has been seated properly and inserted in the soft clay surface properly and tightly. The drilling pipe is tightened to release the cement Tubewell pipe cavity base for soft clay surface. When the drill pipes are tightened due to the reverse threads at lower end of the lower unit, it releases the cement tubewell pipe cavity base for soft clay surface at the same position as shown in fig.2. The device used for installing the cement tubewell pipes for soft clay surface is brought out with help of drilling pipes operated by a Tubewell drilling machine.

Brief description of the accompanying drawings:

Fig. 1> shows the cement Tubewell pipe mounted on the bore (pipe) and lowered in the bore of Tubewell.

Fig. 2:- shows that the release of cement Tubewell pipe cavity base for soft clay surface.

Fig. 3:- shows the M.S. Steel pipe having reverse thread at its outer side. Detailed description of the accompanying drawings:

The device used for installing the cement tubewell pipes for soft clay surface is connected to the tubewell drill pipe and is mounted on the base. The assembly is

then lowered in the bore of the tubewell as shown in figure 1. Each cement pipe is then connected to the cement pipe mounted on the base with the help of a rubber ring as shown in figure 1.

When the drill pipes are tightened due to the reverse threads at the lower end of the device, it releases the cement tubewell pipe cavity base on the soft clay at the same position shown in figure 2.

I claim:

1.  A device for installation of cement tube well pipes on a soft clay surface, said device comprising of:

-	M.S. steel pipe,

-	said steel pipe having a plurality of reverse threads at the outer side of

the lower portion,

said lower portion having greater diameter than the upper portion,

said steel pipe having direct threads on its inner side of the upper

portion,

a collar on the outside of the upper portion at a predetermined distance

from upper end.

2.	A device as claimed in claim  1  wherein the M.S Steel pipes is

preferably of 3 mm thickness

3.	A device as claimed in claim  1  wherein the M.S Steel pipes is

preferably of 8 to 10" diameter.

4.	A device as claimed in claim 1 wherein the collar is provided 1 inch

below the upper end of the steel pipe.

5.	A method for installation of cement tube well pipes using the device as

claimed in claim 1 on a soft clay surface, comprising the steps of:

mounting the base on said device with the help of reverse threads

connecting said device to the tubewell drill pipe,

mounting the cement tubewell pipe on the base

connecting the cement tubewell pipes to each other with rubber rings

lowering the assembly of cement pipes in the borewell by means of

drill pipes

said drill pipes being controlled by a tubewell drilling machine.

6. A method as claimed in claim 2, wherein said lowering is according to the depth the tube well bore.

7.	A device for installation of cement tube well pipes on a soft clay surface as

claimed in claim 1 substantially as herein described with reference to and

as illustrated accompanying drawings

8.	A method for installation of cement tube well pipes for soft clay surface

substantially as herein described with reference to and as illustrated by

accompanying drawings.

Documents:

				2335-del-2004-abstract.pdf

				2335-del-2004-claims.pdf

				2335-del-2004-correspondence-others.pdf

				2335-del-2004-correspondence-po.pdf

				2335-del-2004-description (complete).pdf

				2335-del-2004-drawings.pdf

				2335-del-2004-form-1.pdf

				2335-del-2004-form-13.pdf

				2335-del-2004-form-19.pdf

				2335-del-2004-form-2.pdf

				2335-del-2004-form-3.pdf

				2335-del-2004-form-4.pdf

				2335-del-2004-form-5.pdf

				2335-del-2004-gpa.pdf

« Previous Patent

Next Patent »

Patent Number	217928	

Indian Patent Application Number	2335/DEL/2004	

PG Journal Number	21/2008	

Publication Date	23-May-2008	

Grant Date	31-Mar-2008	

Date of Filing	22-Nov-2004	

Name of Patentee	BABU SINGH	

Applicant Address	S/O SH ROOP SINGH VILL : TELOKEWALA, VIA. KALANWALI, DIST. : SIRSA (HARYANA) 125201, INDIA.	

Inventors:

#	Inventor's Name	Inventor's Address	

1	BABU SINGH	S/O SH ROOP SINGH VILL : TELOKEWALA, VIA. KALANWALI, DIST. : SIRSA (HARYANA) 125201, INDIA.	

PCT International Classification Number	E21B 17/00	

PCT International Application Number	N/A	

PCT International Filing date		

PCT Conventions:

#	PCT Application Number	Date of Convention	Priority Country	

1			NA	

© All Indian Patents, 2013-2021.

  Patent data available in the public domain from Indian Patents Office, Department of Industrial Policy and Promotions, Ministry of Commerce and Industry, Government of India.
