Repository: anandvc/allindianpatents

File: patents/217969-an-improved-device-for-the-estimation-of-lubricant-in-lubricated-fibre-core-of-steel-wire-ropes.html
Indian Patents. 217969:AN IMPROVED DEVICE FOR THE ESTIMATION OF LUBRICANT IN LUBRICATED FIBRE CORE OF STEEL WIRE ROPES.`

Indian Patents

Recently Granted Patents

  Recently Published Patents

Title of Invention	AN IMPROVED DEVICE FOR THE ESTIMATION OF LUBRICANT IN LUBRICATED FIBRE CORE OF STEEL WIRE ROPES.`

Abstract	An improved device for the estimation of lubricant in lubricated fiber core of steel wire ropes, which comprises a tubular extraction vessel (1) having a narrower bottom with a stop cock (6) and a wider mouth being connected with a reflux condenser (2) having a tubular connection from the inner tube to an outside funnel (3),, characterized in that the said the said extraction vessel (1) being provided with fine mesh sieve (4) near its inside bottom and a thermal sensor (5) on its external surface placed near the said sieve, the said extraction vessel (1) being also provided with an external surface heating by means of two folding heater halves (12) connected to a regulator (13) and a timer (14), the said interconnected reflex condenser and tubular vessel with heating means such as described herein above and being held by clamps (16) to a vertical stand (15), the bottom of the said tubular vessel being connected to a blower (11) drier (10) through by means of a spring (9) loaded conventional glass joints (7,8)	

Full Text	This invention relates to an improved device for the estimation of lubricant in lubricated fibre core of steel wire ropes.

Steel wire ropes with fibre core are being extensively used for mining and in aerial ropeway for winding and haulage purposes. In such steel wire rope wire strands are stranded around a lubricant impregnated fibre core known as FMC (Fibre main core). In addition to provide flexibility to the rope the lubricated FMC acts as reservoir of lubricant, which lubricates the rope interior through out its service life. The internal lubrication prevents friction amongst strands in rope and wire in strands, ensures uniform loading in all wires and thereby overloading in certain wires/strands is prevented. In addition a degree of corrosion protection is achieved. Therefore the lubricant content retained in FMC of finished rope during service is an important criteria toward monitoring health of steel wire ropes.

The lubricant content in lubricated FMC is determined basically by weight loss through solvent extraction of lubricant in extraction apparatus. The present status of instrumentation and methodology of determination of lubricant content in fibre main core of finished steel wire rope as presently done is described herein below.

The present instrument for lubricant extraction from lubricated FMC is a glass apparatus, which consists of a flask (250/500 cc) with a reflux condenser fitted to its neck by standard joint and a heater below the flask.

A suitable quantity of sample of lubricated FMC from finished steel wire rope is opened by untwisting and weighed. The sample is boiled in the flask with a suitable quantity of solvent (Toluene B.P. 110°c, Benzene B.P. 80°c, Hexane B.P. 65-70 °c, etc.) under reflux for lubricant extraction. The extracted lubricant solvent mixture is decanted off over a wire netting of fine mesh for filtering off the garbage (foreign materials like dirt, lumps, sand minute broken fibre etc.) in lubricant. Fresh quantity of solvent is introduced in to the flux, boiled and decanted off. The exercise is repeated number of times (four at least)

till the fibre is free of lubricant as evident from appearance of fibre and cleanliness and transparency of boiled solvent in the flask.

The fibre and garbage are dried in an oven at 105°C. The dry weight of fibre and garbage when subtracted from original weight of lubricated FMC gives weight of lubricant in lubricated FMC from which % retention of lubricant in lubricated FMC by weight can be calculated.

Wt. of lubricated FMC - Wt. of (Dry FMC+ Dry garbage)

% Retention of =	x100

lubricant	Wt. of lubricated FMC

Drawbacks /limitations of present instrumentation and methodology

1)	It requires dismantling of the instrument number of times (at least

four)  for fdecanitation^of  lubricant  solvent  mixture  extract  &  for

introduction of fresh solvent, which is cumbersome and may lead to

breakage of glass apparatus.

2)	Heating at 105°C for long time for drying may lead to roasting of fibre

resulting in loss of natural configuration of fibre core and thereby loss of

its weight.

3)	Filtering of garbage, its drying and weighing is an additional painful

exercise.

4)	Through narrow neck of flask it is difficult to put in and take out

sample.

Therefore, there is ample scope for the development of an improved apparatus for the above-mentioned purpose.

The main object of the present invention is to provide an improved device for the estimation of lubricant in lubricated fibre core of steel wire ropes.

Another object of the present invention is to provide a device in which the lubricant - solvent mixture extract resulting from solvent extraction of lubricant in lubricated fibre core can be drained off and fresh solvent can be introduced any number of times till the sample is free of lubricant without dismantling the apparatus assembly.

Yet another object of the present invention is to provide a device in which the lubricant free fibre core resulting from solvent extraction of lubricant from the lubricated fibre core can be dried within the same apparatus without dismantling its assembly.

Still another object of the present invention is to provide a device in which the solvent extraction of lubricant from the lubricated fibre core and forced evaporation drying of the delubricated fibre core is made possible at low auto controlled temperature (below 70°C) instead of drying in oven at 105 °C as per the present practice to eliminate the possibility of roasting of fibre and there by eliminating loss of natural weight of the same.

Another object of the present invention is to provide a device in which no separate experimental exercise is required for determination of garbage (dirt, lumps etc.) associated in lubricated fibre core.

Yet another object of the present invention is to provide a device, which facilitates easy insertion of sample inside the device and its easy removal.

Still another object of the present invention is to provide an economical and time saving device in which required different experimental operations towards determination of lubricant content in lubricated fibre core can be performed within a single apparatus without having to dismantle the apparatus for the three operations - (I) repeated solvent extraction to make the lubricated fibre core completely free of lubricant at low temperature (ii) forced evaporation drying of the lubricant free fibre at low temperature with a view to retain its normal configuration (iii) holding the lubricant free dry fibre along with garbage [ foreign material like dirt lump, sand etc. within the apparatus] and

dismantling the apparatus assembly only at the end of all the experiments.

The device of the present invention is illustrated in Figure -1 of the drawing accompanying this specification.

The main components of the device of the present invention as schematically shown in Fig-1 are a tubular vessel (1) having a narrower bottom with a stop cock (6) and a wider mouth, a reflux condenser (2) (3), a sieve (4), thermal sensor (5), a two fold heater (12), a regulator (13), a timer (14), a blower (11), a drier (10) and a stand (15), (16).

Accordingly, the present invention provides an improved device for the estimation of lubricant in lubricated fiber core of steel wire ropes, which comprises a tubular extraction vessel (1) having a narrower bottom with a stop cock (6) and a wider mouth being connected with a reflux condenser (2) having a tubular connection from the inner tube to an outside funnel (3),, characterized in that the said the said extraction vessel (1) being provided with fine mesh sieve (4) near its inside bottom and a thermal sensor (5) on its external surface placed near the said sieve, the said extraction vessel (1) being also provided with an external surface heating by means of two folding heater halves (12) connected to a regulator (13) and a timer (14), the said interconnected reflex condenser and tubular vessel with heating means such as described herein above and being held by clamps (16) to a vertical stand (15), the bottom of the said tubular vessel being connected to a blower (11) drier (10) through by means of a spring (9) loaded conventional glass joints (7,8).

In the known / prior art the operation of estimation of lubricant in lubricate fibre core steel core steel wire ropes requires multistep, multi instrument operations.

The device of the present invention is novel as no single instrument is available for the estimation of lubricant in lubricated fiber core of steel wire ropes. In the device of the present invention, innovative constructional features as described has resulted in the novel device of the present invention.

Methodology of Experimental operation of the device of the present invention

a)	A sample quantity of lubricated fibre main core from finished wire

rope is opened by untwisting and weighed (x). The sample is taken in

the extraction vessel (1) in condition where bottom stop cock (6) is

closed and standard glass female joint (8) together with  its tube

assembly leading to (10) and (11) removed. A suitable quantity of low

boiling solvent (e.g. Hexane B.P. 65 - 70 °C) is poured into the

extraction vessel (1) through the funnel (3) by opening the stop cock

and then closing.

b)	The sample is boiled in the vessel (1) under reflux condensation by

operating the heating halves (12) for lubricant extraction from the fibers

for a reasonable time and heating stopped. The extracted lubricant and

solvent mixture is drained off by opening the bottom stopcock (6) while

the fibre along with carried over garbage during service, if any, is

retained by the sieve (4) within the vessel.

c)	The bottom stop cock (6) is again closed and the operation of

lubricant extraction by as in above paragraph (b) is repeated again and

again number of times with fresh quantity of solvent every time till the

fibre's and the associated foreign matters (if any) are completely free of

lubricant as evident from clean appearance of fibre and cleanliness and

transparency of the solvent in the vessel (1).

d)	After draining off the solvent after last above operation by opening

the stop cock (6) the standard female glass joint (8) assembly leading

from blower (11) and drier (10) is connected to standard male joint (7)

and dry air from (11) and (10) is blown through the lubricant free fibre

and garbage (if any) while heating by the heating halves (12) to

maintain the air temperature inside vessel (1) at predetermined low

temperature say 50 to 70 °C by auto control. The air is blown for

reasonable time to make the fibres and garbage if any within the vessel

completely dry without affecting the basic fibre structure.

e) The vessel (1) is dismantled and separated from the assembly immediately. The dry fibre and the garbage if any are poured into a weighing dish with the help of a brush and the sample cooled to room temperature in a dessicater and the sample weighed (Y). % Retention of lubricant in lubricated fibre core of finished steel rope

Wt. of lub. fibre core - ( Wt. of lub. free dry fibre & garbage if any)

Wt. of lubricated fibre core

Thus the purpose of the experiment to determine the lubricant content in fibre core of steel wire rope is being served by the present invention while fulfilling the objects as mentioned above.

The following example is given to illustrate the actual use of the device of the present invention and therefore should not be construed to limit the scope of the present invention.

Example -1

1)	Sample of lubricated fibre main core taken after untwisting (15.22g).

2)	The above sample is introduced into a 250 c.c. flask and boiled with

100 c.c. solvent (Toluene / Benzene) under a reflux apparatus for

lubricant extraction for 10 minutes. The flask removed from reflux

apparatus and extracted lubricant solvent mixture is decanted off

over a wire netting of fine mesh for filtering the garbage (foreign

materials, dirt, lumps, broken fibre) in extracted solution.

3)	To the fibre in the flask a fresh quantity (100c.c. approx.) of solvent

(toluene/benzene) is introduced and boiled under reflux apparatus

and decanted off as above.

4)	The exercise (3) is repeated four times at the end of which the fibre

is free of lubricant as evident from  appearance  of fibre and

cleanliness and transparency of the boiled solvent in the flask.

5)	The flask containing the lubricant free fibre is taken out from reflux

apparatus.The fibre in the flask is taken out with the help of a wire scupper

over a glass dish.

6)	The  glass  dish  containing  the  fibre  introduced  into  an  oven

maintained at 110oC and heated for one hour for drying the fibre.

7)	The dried fibre is removed from oven and kept in a desicator

immediately for half an hour for cooling.

8)	The weight of the cooled and dried fibre is taken and found to be

13.32g

Advantages of the device of present invention:

1)	Dismantling of instrument is required only once i.e. at the end of

experiment.

2)	Use of low boiling solvent e.g. Hexane (B.P - 65°C-70c) and blowing

of 50°C to 70°C hot air for drying would eliminate possibility of roasting

of fibre and loss of its natural weight. Solvent with lesser boiling point

and blowing of lesser hot air also can be used if desired.

3)	The fibre and garbage of lubricant is held by wire netting inside the

instrument and dried by hot air together and weighed together. No

separate exercise is required.

4)	Since the neck of the extracting vessel is wide putting in and taking

out of sample is easy.

5. It incorporates automatic control of air/solvent temperature within the boiling vessel.

We Claim:

1)	An improved device for the estimation of lubricant in lubricated fiber core of steel

wire ropes, which comprises a tubular extraction vessel (1) having a narrower

bottom with a stop cock (6) and a wider mouth being connected with a reflux

condenser (2) having a tubular connection from the inner tube to an outside funnel

(3), , characterized in that the said the said extraction vessel (1) being provided

with fine mesh sieve (4) near its inside bottom and a thermal sensor (5) on its

external surface placed near the said sieve, the said extraction vessel (1) being also

provided with an external surface heating by means of two folding heater halves

(12) connected to a regulator (13) and a timer (14), the said interconnected reflex

condenser and tubular vessel with heating means such as described herein above

and being held by clamps (16) to a vertical stand (15), the bottom of the said

tubular vessel being connected to a blower (11) drier (10) through by means of a

spring (9) loaded conventional glass joints (7,8).

2)	An improved device for the estimation of lubricant in lubricated fiber core of steel

wire ropes substantially as herein described with reference to Figure 1 of the

drawing accompanying this specification and example.

Documents:

				304-del-2001-abstract.pdf

				304-del-2001-claims.pdf

				304-del-2001-correspondence-others.pdf

				304-del-2001-correspondence-po.pdf

				304-del-2001-description (complete).pdf

				304-del-2001-drawings.pdf

				304-del-2001-form-1.pdf

				304-del-2001-form-18.pdf

				304-del-2001-form-2.pdf

« Previous Patent

Next Patent »

Patent Number	217969	

Indian Patent Application Number	304/DEL/2001	

PG Journal Number	24/2008	

Publication Date	13-Jun-2008	

Grant Date	31-Mar-2008	

Date of Filing	19-Mar-2001	

Name of Patentee	COUNCIL OF SCIENTIFIC AND INDUSTRIAL RESEARCH	

Applicant Address	RAFI MARG NEW DELHI -110 001, NEW DELHI	

Inventors:

#	Inventor's Name	Inventor's Address	

1	KALYAN KUMAR GANGULY	CENTRAL CINING RESEARCH INSTITUTE DHANBAD- 826001, BIHAR, INDIA	

2	SIBNATH MAITY	CENTRAL CINING RESEARCH INSTITUTE DHANBAD- 826001, BIHAR, INDIA	

PCT International Classification Number	DO7 B	

PCT International Application Number	N/A	

PCT International Filing date		

PCT Conventions:

#	PCT Application Number	Date of Convention	Priority Country	

1			NA	

© All Indian Patents, 2013-2021.

  Patent data available in the public domain from Indian Patents Office, Department of Industrial Policy and Promotions, Ministry of Commerce and Industry, Government of India.

File: patents/218001-an-improved-process-for-preparation-of-ultrafine-and-nanocrystalline-compounds.html
Indian Patents. 218001:"AN IMPROVED PROCESS FOR PREPARATION OF ULTRAFINE AND NANOCRYSTALLINE COMPOUNDS."

Indian Patents

Recently Granted Patents

  Recently Published Patents

Title of Invention	"AN IMPROVED PROCESS FOR PREPARATION OF ULTRAFINE AND NANOCRYSTALLINE COMPOUNDS."

Abstract	The present invention relates to an improved process for preparation of ultra fine and nanocrystalline compounds. The present invention particularly relates to a process of preparation of ultra fine particles of B-SiC, WC, TiC2, SiC2, SisN4 of size in the range of 1 -100 nm. In the reported processes ultra fine SiC is synthesized using various gaseous reactants derived from silane or organo-silane, with CHU using radio frequency and arc plasma torches and also by sublimation of a mixture of SiC and Si wherein the present invention ultra fine SiC is synthesized by sublimation of primary SiC grains using extended arc plasma in transferred mode and subsequent condensation of the vapour phase on the chilled water cooled surfaces of the reactor.	

Full Text	The present invention relates to an improved process for preparation of ultrafine and nanocrystalline compounds. The present invention particularly relates to a process of preparation of ultrafine particles of B-SiC, WC, TiO2, SiO2, Si3N4 of size in the range of 1 - 100 nm.

Nanomaterials exhibit properties that are not only much better than the conventional coarse grain but also often entirely different e.g. ZrO2 is a brittle material but when produced in the size range 2- 20 nm behaves like chewingum at high temp. Thus there is an up surge in the area of preparation of these nano-sized materials. In course of the present elaboration we take SiC a very useful hard ceramic material for illustration. However the process developed here can also be used for preparation of other ultrafine nanometric carbides, nitrides and oxides which are given as examples.

The ultrafine and nanometric p-SiC powder manufactured using the process of said invention finds application in the preparation of self bonded SiC product, kiln furniture and substrate material for x-ray mirrors. The said product is also useful as a phoiocatalyst and support material for catalyst. Due to the abrasive property, the said particles can be used for preparation of grinding and lapping compounds. Again the particles are used in paints to have a wear resistance coating. The said powder can be used in the preparation of high temperature composite materials such as gas turbine blades. Further the product can be used as polishing material and can develop high wear resistance properties when used as a coating with other adhesive binders.

A

Ultrafme SiC is synthesized by vapour phase reaction of silanes, organo-silanes and silicon with CH4, C2H4 using radio frequency and arc plasma torches (1-8). [ J.Y.Guo, F.Gitzlofer, M.L. Boulas ( Plasma Tech. Research Centre), Univ. of Sherbrooke, PQ Can. J1K 2R1), J. Mater Sc. 1995, 30 (22), 5569-99, SuO Duluo; Li Shimini; Xu, Zhene; Wen, Jie; Li, Daohuo; Liu, Zongea; National Engineering & Research Centre for Laser processing centre, China, Univ. of Sci. & Tech. Wuhan, people Republic of China, 430074, Wuji Cailino, Xuebao, 1995, 10(3) 301-6, G.J. Vogt. C.M. Hollabaugh, D.E. Hull, L.R. Wewkirk and J.J. Petrovic (1984), United States,_Department of Energy Report, DE 84-00 377*1 LOS Alamos; Department of Energy. Taylor, Patrick R; Poirzada, Shhid, A. (Daho \research foundation) U.S. US 5, 486, 675 (1. 217-121.59; 1323JCIO) 23 Jan. 1996. T. Hmeyma, K.Saknaka, A Mote, T.Tsunoda, T. Nakanaga, N.I.

'Wahayama, H. Takeo, K.Fukuda, Journal of mater Sci. 25 (1990) 1058-1065. Y. Anodo and m. Ohkohchi, J.Cryst. Growth, vol. 60, P. 147, 1982, J.D.F. Ramsay and R.G. Avery (1977), United Kingdom patent 1, 479, 727.

P.C. Kong, E. Pfender (1987),^Larigmuir, E, p. 259-65}. Draw back of the processes is that they make use of expensive precursors and the yield of SiC is low. It is also difficult to maintain stoichiometry in gaseous phase. p-SiC is also synthesized using carbon cathode and silicon anode. [ T. Inukai, J. Japan Soc. Powder and Powder Metall., Vol.27, No.8, p.249 (1980)]. The process is associated with high rate of erosion of carbon electrode since the source of carbon is from electrode. In this process the product is contaminated with free silicon. Ultrafine P-SiC is also prepared by arcing across electrodes made form a mixture of silica and carbon. [ W.U. Kuhn,

J-Electrochem. Soc. Vol. 110, No.4 , p. 298, 1963]. Ultrafme p-SiC is also synthesized by sublimation of SiC with SiC in are plasma. [Yusufumi Nariki, Yasunoby Inoue, Kohichi Tanaka, Jour. Of Mater Sic. 25 (1990) 3101 - 3104]. Use of silicon in the charge results free silicon and silica on the surface of P-SiC.

The main object of the present invention is to provide, an improved process for preparation of ultrafme/nanocrystalline compounds.

Another object of the present invention is to utilize the high temperature and high energy density available in thermal plasma for sublimation of SiC resulting in a high yield.

Still another object of the present invention is to make the transferred plasma operative with silicon carbide bulk without addition of costly silicon metal.

Yet another object of the present invention is to obtain particles in the size range of 1 - 100 nm. Yet another object of the present invention is to obtain in spite SiC/SiN composite in a single run.

Accordingly the present invention provides an improved process for preparation of ultra fine and nano-crystalline compounds which comprises; characterized in that subjecting primary grains of compounds selected from SiC, WC, TiC, TiO2 SisN4 for sublimation and condensation of the vapour on water cooled chilled surfaces of the reactor wherein the primary grain is taken in a graphite crucible having a graphite pin attached to its centre forms the anode and the other graphite electrode having a central hole forms the cathode, generating the plasma across the electrodes by connecting the cathode with anode and then separating the same under the constant flow of argon as plasmagen gas fed through the

central hole of the cathode, collecting the deposited ultrafine nano crystalline compounds from the wall, removing the impurities such as carbon and silicon/silica by conventional methods such as herein described to get nano-crystalline compound.

In another embodiment of the present invention the transferred are plasma is established thorough the said graphite pin placed centrally within the primary SiC charge (grains) materials which provides the electrical continuity for the are plasma as SiC does not possess electrical conductivity at ambient temperature.

In another embodiment of the present invention the carbon present in ultra fine/ nanometric product prepared in the said process is removed by heating the product in the rnage of 500 -900°C in air.

In yet another embodiment of the present invention the surface silica impurity is removed by HF treatment.

The process of preparing ultrafme/nanometric 0-SiC comprises sublimation of primary SiC grains in an extended transferred are plasma reactor using graphite electrodes and argon as plasmagen gas. The primary SiC in the said process is taken in the graphite crucible and is then fixed on the anode.

which provides structural support as well as electrical connection to the crucible. At the centre of the crucible a graphite pin is fixed which acts as anode tip. Argon passes through the central hole in the cathode and generate a stable extended arc thermal plasma in transferred mode with the arc routes linking the cathode and primary SiC grains. Initially the arc is struck between the said graphite cathode and the graphite anode tip forming the plasma. The SiC grains being placed close to the said plasma attains high temperature and becomes a conductor and then the said non-transferred arc plasma transforms to transferred mode which spreads over the entire surface of the charge. The vapour formed by sublimation under intense heat of plasma is allowed to condense on the water-cooled walls of the chamber. Additional large area chilled surfaces can be introduced to cope with high rate of sublimation. The ultrafine SiC deposited on the walls is collected intermittently. The product is treated for removal of carbon and silicon/silica.

In the reported processes ultrafine SiC is synthesized using various gaseous reactants derived from silane or organo-silane, with CH4 using radio frequency and arc plasma torches and also by sublimation of a mixture of SiC and Si wherein the present invention ultrafine SiC is synthesized by sublimation of primary SiC grains using extended are plasma in transferred mode and subsequent condensation of the vapour phase on the chilled water cooled surfaces of the reactor.

The following example is given by way of illustration of the present invention and should not be construed to limit the scope of the present

invention. A general procedure is given with full details of the process with specific parameters: Charge material say SiC in the size range of+210 um was taken in a graphite crucible having inserted a graphite pin at the centre. The crucible was then mounted on the bottom electrode. Argon gas was introduced into the reactor through the top hollow electrode at the rate of 0.5 I.p.m. The top hollow electrode was lowered to make contact with the graphite pin in the bottom electrode and separated away to generate the arc plasma in the flowing gas. SiC was sublimed due to the intense heat of the plasma. The sublime vapour was made to condense at the water-cooled cold wall of the reactor. The deposits thus made were collected from wall and were found to be ultrafine nanocrystalline compounds (SiC) in the range of 20-60nm. The process was repeated with different charge materials to obtain ultrafine nanocrystalline compounds. The ultrafine powders obtained in the above way were subjected to purification in the following manner. At first, the powder was heated in presence of oxygen at 700-1 SO^C for 1/2 an hour to remove unreacted carbon. Then the resulting substance was subjected to repeated Hydrofluoric acid treatment in a platinum crucible till constant weight is obtained which indicates that silica has been removed.

The following are some of the examples of the processes.

1. Ultrafine SiC powder in the size range of 20-60 nm has been prepared by transferred arc plasma using current of 75 amperes with argon gas flow rate of 0.5 slpm. The charge used was primary SiC of 10 |im size. The duration of the experiments was 10 minutes.

2. Ultrafine WC or TiC powders were also prepared in the size range 50-80 nm by transferred arc plasma using current of 150 amp with argon gas flow rate of 1 s.l.p.m. and H2 flow rate of .1 s.l.p.m. The charges used were primary bulk WC or TiC respectively. The duration of the experiments was 15 minutes.

3.	Ultrafine nanocrystalline  SiC of 30-80 nm was prepared using

calculated amount of silica and graphite in the above ways by argon

gas flow rate of 0.25 s.l.p.m. A current of 50 amperes for 10 minutes

was enough for the better yield.

4.	In some other sets of experiments silica in the size range of 210,000

nm was taken as charge material with a current of 100 ampere. The

plasmagen gas argon with flow rate of 0.1 s.l.p.m. and NH3 with flow

rate of 0.1 s.l.p.m. for ten minutes produced Si3N4 in the size range

of 60-120 nm.

Introduction of hydrogen improves the thermal conductivity of plasma thereby increasing the quench rate and leading to smaller particle size. Addition of H2 gas 0.1 litre/min. increases the production rate from 0.05 gm/min. to 0.17 gm/min. (about 3 times) and particle size decreases form 90 nm to 38 nm. Increase in wattage from IKW to 3KW increases the rate of production from 0.02 gm/min. to 0.05 gm/min and particle size increases from 45 nm to 80 nm. Increase in flow rate of argon from 0.1

Itr/min to 1 Itr/min reduces the production rate from .05 gm/min to .03 gm/min but decreases the particle size from 80 nm to 50nm. Unlike the vapour phase synthesis of ultrafine SiC from different precursors, the ultrafine SiC produced by sublimation of SiC as described herein has low impurities. The yield of ultrafine SiC is as high as 5 jugm/J which is about 50 times higher than the vapour phases synthesis (12 H. Oya; T. Ichihashi and N. Wada Japn. J. Appl. Phys. 21 (1982) 554).

The main advantages of the present invention are

(i) Since it is a sublimation and condensation process it is not required to have elaborate arrangement to maintain required stoichiometry as in the case of vapour phase synthesis.

(ii) The yield is as high as 5 um/J which is about 50 times higher than the vapour phase synthesis.

(iii) The process is simple and the cost of production is low and therefore the new process described in this invention will meet the requirement of the industry at the reasonable price.

(iv) The product prepared has uniform size range and results are highly reproducible.

(v) The particle size of SiC made by the said process can be varied easily by control of plasma parameters.

(vi) The process can be easily scaled up for commercial production. The investment as well as the cost of production is low.

(vii) The said process is amenable and can be used for synthesis of a variety of nanocrystalline compounds such as TiC, WC, TiO2, SiO2, Si3N4 and SiC/SiN nano-composite powders.

We Claim:

1.	An  improved process for preparation of ultra fine and nano-crystalline compounds

which comprises; characterized in that subjecting primary grains of compounds selected

from SiC, WC,TiC, TiC2 SisN4 for sublimation and condensation of the vapour on water

cooled chilled surfaces of the reactor wherein the primary grain is taken in a graphite

crucible having a graphite pin attached to its centre forms the anode and the other

graphite electrode having a central hole forms the cathode, generating the plasma across

the electrodes by connecting the cathode with anode and then separating the same under

the constant flow of argon as plasmagen gas fed through the central hole of the cathode,

collecting the deposited ultrafine nano crystalline compounds from the wall, removing

the impurities such as carbon and silicon/silica by conventional methods such as herein

described to get nano-crystalline compound.

2.	The process as claimed in claim 1 wherein removal of carbon impurities present in ultra

fine and nanometric product prepared in the said process by heating the same in a

furnace at temperature of 500-900°C in air.

3.	The process as claimed in claims 1,2 wherein SiO2 / SiO is removed by treating with HF

acid.

4.	An improved process for preparation of ultra fine and nano-crystalline compounds,

substantially as herein described with reference to the examples.

Documents:

« Previous Patent

Next Patent »

Patent Number	218001	

Indian Patent Application Number	311/DEL/2001	

PG Journal Number	19/2008	

Publication Date	09-May-2008	

Grant Date	31-Mar-2008	

Date of Filing	19-Mar-2001	

Name of Patentee	COUNCIL OF SCIENTIFIC AND INDUSTRIAL RESEARCH	

Applicant Address	RAFI MARG, NEW DELHI - 110 001, INDIA.	

Inventors:

#	Inventor's Name	Inventor's Address	

1	PRATHA SARATHI MUKHERJEE	REGIONAL RESEARCH LABORATORY, BHUBNESWAR-751013, ORISSA, INDIA.	

2	KEDAR NATH JENA	REGIONAL RESEARCH LABORATORY, BHUBNESWAR-751013, ORISSA, INDIA.	

3	BISHNU CHARANDRBINDA MOHANTY	REGIONAL RESEARCH LABORATORY, BHUBNESWAR-751013, ORISSA, INDIA.	

PCT International Classification Number	C04B 040/00	

PCT International Application Number	N/A	

PCT International Filing date		

PCT Conventions:

#	PCT Application Number	Date of Convention	Priority Country	

1			NA	

© All Indian Patents, 2013-2021.

  Patent data available in the public domain from Indian Patents Office, Department of Industrial Policy and Promotions, Ministry of Commerce and Industry, Government of India.

File: patents/218005-fuel-cell-power-systems.html (part 1 of 3)
Indian Patents. 218005:"FUEL CELL POWER SYSTEMS"

Indian Patents

Recently Granted Patents

  Recently Published Patents

Title of Invention	"FUEL CELL POWER SYSTEMS"

Abstract	Fuel cell power systems, direct current voltage converters, fuel cell power generation methods and power conditioning methods are provided. According to one aspect of the invention, a fuel cell power system (10) includes a plurality of terminals adapted to couple with a load (22); a fuel cell stock, comprising fuel cell cartridges (14), and configured to convert chemical energy into direct current electrical energy having a variable potential; and a converter being configured to convert the electrical energy from the fuel cell into direct current electrical energy having a substantially constant voltage potential.	

Full Text	DESCRIPTION

Fuel Cell Power Systems, Direct Current Voltage Converters, Fuel Cell Power Generation Methods, and Power Conditioning Methods

Technical Field

The present inventions relates to fuel cell power systems, direct current voltage converters, fuel cell power generation methods, power conditioning methods and direct current power conditioning methods.

Background Art

Fuel cells are known in the art. The fuel cell is an electrochemical device which reacts hydrogen, and oxygen, which is usually supplied from the ambient air, to produce electricity and water. The basic process is highly efficient and fuel cells fueled directly by hydrogen are substantially pollution free. Further, since fuel cells can be assembled into stacks of various sizes, power systems have been developed to produce a wide range of electrical power output levels and thus can be employed in numerous applications.

Although the fundamental electrochemical processes involved hi all fuel cells are well understood, engineering solutions have proved elusive for making certain fuel cell types reliable, and for others economical. In the case of polymer electrolyte membrane (PEM) fuel cell power systems, reliability has not been the driving concern to date, but the installed cost per watt of generation capacity has raised issues.

In order to further lower the PEM fuel cell cost per watt, much attention has been directed to increasing the power output of same. Historically, this has resulted in additional sophisticated balance-of-plant systems which are necessary to optimize and maintain high PEM fuel cell power output. A consequence of highly complex balance-of-plant systems is that they do not readily scale down to low capacity applications. Consequently, cost, efficiency, reliability and maintenance expenses are all adversely effected in low generation applications.

It is well known that single PEM fuel cells produce a useful voltage of only about 0.45 to about 0.7 Volts D.C. per cell under a load. Practical PEM fuel cell plants have been built from multiple cells stacked together such that they are electrically connected in series. It is further well known that PEM fuel cells can operate at higher

power output levels when supplemental humidification is made available to the proton exchange membrane (electrolyte).

In this regard, humidification lowers the resistance of proton exchange membranes to proton flow. To achieve this increased humidification, supplemental water can be introduced into the hydrogen or oxygen streams by various methods, or more directly to the proton exchange membrane by means of the physical phenomenon known as wicking, for example.

The focus of investigations, however, hi recent years has been to develop membrane electrode assemblies (MEAs) with increasingly improved power output when running without supplemental humidification. Being able to run an MEA when it is self-humidified is advantageous because it decreases the complexity of the balance-of-plant with its associated costs. However, self-humidification heretofore has resulted in fuel cells running at lower current densities and thus, in turn, has resulted in more of these assemblies being required in order to generate a given amount of power.

While PEM fuel cells of various designs have operated with varying degrees of success, they have also had shortcomings which have detracted from their usefulness. For example, PEM fuel cell power systems typically have a number of individual fuel cells which are serially electrically connected (stacked) together so that the power system can have a increased output voltage. In this arrangement, if one of the fuel cells in the stack fails, it no longer contributes voltage and power.

One of the more common failures of such PEM fuel cell power systems is where a given MEA becomes less hydrated than other MEAs in the same fuel cell stack. This loss of membrane hydration increases the electrical resistance of the effected fuel cell, and thus results in more waste heat being generated. In turn, this additional heat drys out the membrane electrode assembly. This situation creates a negative hydration spiral. The continual overheating of the fuel cell can eventually cause the polarity of the effected fuel cell to reverse such that it now begins to dissipate electrical power from the rest of the fuel cells in the stack. If this condition is not rectified, excessive heat generated by the failing fuel cell may cause the MEA to perforate and thereby leak hydrogen. When this perforation occurs the fuel cell stack must be completely disassembled and repaired. Depending upon the design of fuel cell stack being employed, such repair or replacement may be a costly, and time consuming endeavor.

Brief Description of the Drawings

Preferred embodiments of the invention are described below with reference to the following accompanying drawings.

Fig. 1 is a perspective view of an exemplary fuel cell power system according to the present invention.

Fig. 2 is an illustrative representation of components of the fuel cell power system.

Fig. 3 is an exploded perspective view of an exemplary configuration of a fuel cell cartridge assembly of the fuel cell power system.

Fig. 4 is a functional block diagram of an exemplary fuel cell cartridge.

Fig. 4a is a functional block diagram of an exemplary fuel cell power system depicting modular concepts in accordance with aspects of the present invention.

Fig. 5 is a functional block diagram illustrating plural fuel cell cartridges coupled in series with power conditioning circuitry.

Fig. 6 is a functional block diagram illustrating plural fuel cell cartridges coupled in parallel with power conditioning circuitry.

Fig. 7 is a characteristic voltage/current curve of the depicted fuel cell power system.

Fig. 8 is a schematic representation of an exemplary configuration of power conditioning circuitry comprising DC-DC converter circuitry.

Fig. 9 is a flow chart illustrating exemplary control operations of the power conditioning circuitry of Fig. 8.

Fig.  10  is  a schematic  representation of a second configuration  of power conditioning circuitry comprising DC-DC converter circuitry.

Fig.  11  is  a  schematic  representation  of  another  configuration  of  power conditioning circuitry comprising DC-DC converter circuitry.

Fig.  12 is a schematic representation of an exemplary configuration of power conditioning circuitry comprising inverter circuitry.

Fig. 13 is a flow chart illustrating exemplary control operations of the power conditioning circuitry of Fig. 10 and Fig. 11.

Fig. 14 is a schematic representation of an exemplary current sensing circuit.

Fig. 15 is a schematic representation of an exemplary voltage sensing circuit.

Fig. 16 is a schematic representation of another exemplary voltage sensing circuit.

Best Modes for Carrying Out the Invention and Disclosure of Invention

This disclosure of the invention is submitted in furtherance of the constitutional purposes of the U.S. Patent Laws "to promote the progress of science and useful arts" (Article 1, Section 8).

According to one aspect of the invention, a fuel cell power system comprises: a plurality of terminals adapted to couple with a load; a fuel cell configured to convert chemical energy into direct current electrical energy having a variable voltage potential; and a converter coupled intermediate the fuel cell and the terminals, the converter being configured to convert the direct current electrical energy having a variable voltage potential into direct current electrical energy having a substantially constant voltage potential.

A second aspect of the invention comprises a fuel cell power system including: a plurality of terminals adapted to couple with a load; a fuel cell configured to convert chemical energy into direct current electrical energy; and an inverter coupled intermediate the fuel cell and the terminals, the inverter being configured to convert the direct current electricity into alternating current electrical energy.

Another aspect of the invention provides a direct current voltage converter comprising: an input adapted to receive direct current electrical energy having a variable voltage potential; converter circuitry coupled with the input and configured to convert the direct current electrical energy having the variable voltage potential into direct current electrical energy having a substantially constant voltage potential; and an output coupled with the converter circuitry and configured to receive the direct current electrical energy having the substantially constant voltage.

Another aspect provides a fuel cell power system comprising: a housing; a plurality of output terminals; at least one cartridge configured for reception within the housing and comprising: a fuel cell configured to convert chemical energy into electrical energy; and power conditioning circuitry configured to electrically condition the electrical energy; and an electrical connection configured to couple the power conditioning circuitry with the output terminals.

According to another aspect of the invention, a fuel cell power system comprises: a fuel cell configured to convert chemical energy into electrical energy; and power conditioning circuitry coupled with the fuel cell and configured to electrically condition the electrical energy; the power conditioning circuitry comprises a controller configured to monitor an operational parameter of the fuel cell power system and to control the conditioning of the electrical energy responsive to the monitoring.

Another aspect of the invention provides a fuel cell power system comprising: plurality of terminals adapted to couple with a load; a plurality of fuel cells configured to convert chemical energy into electrical energy and to provide the electrical energy to the terminals; and at least one power conditioning circuit electrically coupled with at least one of the fuel cells and configured to increase the voltage of the electrical energy from the at least one fuel cell.

Another aspect of the invention provides a fuel cell power system comprising: a power bus adapted to couple with a load; a plurality of fuel cells configured to convert chemical energy into electrical energy; and a plurality of power conditioning circuits electrically coupled intermediate the power bus and the fuel cells, the power conditioning circuits being configured to condition electrical energy from respective fuel cells.

Another aspect provides a fuel cell power system comprising: a plurality of terminals adapted to couple with a load; a plurality of fuel cells configured to convert chemical energy into electrical energy and to provide the electrical energy to the terminals; and a plurality of power conditioning circuits electrically coupled with respective fuel cells and configured to condition electrical energy from respective fuel cells.

Another aspect provides a fuel cell power system comprising: a plurality of terminals adapted to couple with a load; and a plurality of fuel cell cartridges individually comprising at least one fuel cell configured to convert chemical energy into electrical energy, the fuel cartridges being coupled in parallel with the terminals.

Another aspect of the invention provides a fuel cell power generation method comprising: providing a fuel cell; first converting chemical energy to direct current electrical energy having a variable voltage potential using the fuel cell; second converting the direct current electrical energy having a variable voltage potential to direct current electrical energy having a substantially constant voltage potential; and outputting the direct current electrical energy having the substantially constant voltage potential.

Another aspect provides a fuel cell power generation method comprising: providing a fuel cell having a plurality of terminals; first converting chemical energy to direct current electrical energy using the fuel cell; second converting the direct current electrical energy to alternating current electrical energy; and providing the alternating current electrical energy to the terminals.

According to another aspect, the invention provides a power conditioning method comprising: receiving direct current electrical energy having a variable voltage potential within a direct current converter; converting the direct current electrical energy having a variable voltage potential to direct current electrical energy having a substantially constant voltage potential using the direct current converter; and outputting the direct current electrical energy having the substantially constant voltage potential.

Another aspect of the invention includes a fuel cell power generation method comprising: providing a housing; coupling a cartridge comprising at least one fuel cell and power conditioning circuitry with the housing; converting chemical energy into electrical energy using the fuel cells of the cartridges; conditioning the electrical energy using the power conditioning circuitry; and supplying the electrical energy to a plurality of terminals.

Another aspect of the invention provides a fuel cell power generation method comprising: providing a housing; coupling a cartridge comprising at least one fuel cell and power conditioning circuitry with the housing; converting chemical energy into electrical energy using the fuel cells of the cartridges; conditioning the electrical energy using the power conditioning circuitry; and supplying the electrical energy to a plurality of terminals.

Yet another aspect of the invention provides a direct current power conditioning method comprising: receiving direct current electrical energy having a variable voltage potential; supplying direct current electrical energy at a substantially constant voltage potential to a plurality of terminals; monitoring a voltage potential at the terminals; and charging an electrical energy storage device coupled with the terminals using the direct current electrical energy having the variable voltage potential responsive to the monitoring.

Another aspect provides a fuel cell power generation method comprising: providing a plurality of fuel cells; converting chemical energy to electrical energy using the fuel cells; increasing the voltage potential of the electrical energy from at least one of the fuel cells using at least one power conditioning circuit; and supplying the electrical energy to a plurality of terminals adapted to be coupled to a load after the increasing.

Another aspect provides a fuel cell power generation method comprising: providing a plurality of fuel cells; converting chemical energy to electrical energy using the fuel cells; conditioning the electrical energy using a plurality of power conditioning

circuits corresponding to respective fuel cells; and supplying the electrical energy to a plurality of terminals adapted to be coupled to a load after the conditioning.

Yet another aspect provides a fuel cell power generation method comprising: providing a plurality of fuel cell cartridges individually including at least one fuel cell; converting chemical energy to electrical energy using the fuel cells; and supplying the electrical energy using the fuel cell cartridges coupled in parallel to a plurality of terminals adapted to be coupled to a load.

Referring to Fig. 1, one configuration of a fuel cell power system 10 is illustrated. The depicted configuration of fuel cell power system 10 is exemplary and other configurations are possible. As shown, fuel cell power system 10 includes a housing 12 provided about a plurality of fuel cell cartridges 14. Housing 12 defines a subrack assembly in .the described embodiment.

Fuel cell power system 10 is configured to utilize one or more of fuel cell cartridges 14. Twelve such fuel cell cartridges 14 are utilized in the embodiment of fuel cell power 10 described herein. In the described embodiment, individual fuel cell cartridges 14 include a plurality of fuel cells. For example, individual fuel cell cartridges 14 include four fuel cells.

Such fuel cells can comprise polymer electrolyte membrane (PEM) fuel cells. In the described configuration, such fuel cells comprise membrane electrode assembly (MEA) fuel cells or membrane electrode diffusion assembly (MEDA) fuel cells. Further details of one configuration of fuel cells and fuel cell cartridges 14 are described in a co-pending U.S. Patent Application Serial No. 08/979,853, entitled "A Proton Exchange Membrane Fuel Cell Power System", filed November 20, 1997, naming William A. Fuglevand, Dr. Shiblihanna I. Bayyuk, Ph.D., Greg A. Lloyd, Peter D. Devries, David R. Lott, John P. Scartozzi, Gregory M. Somers and Ronald G. Stokes as inventors, assigned to the assignee hereof, having attorney docket number WA23-002, and incorporated herein by reference.

Housing 12 additionally includes an operator interface 16. In the present embodiment, operator interface 16 includes a display 18 and interface switches 20. Operator interface 16 is configured to indicate operation of fuel cell power system 10 and also enable an operator to control various functions of fuel cell power system 10.

Display 18 of operator interface 16 is configured to emit a human perceptible signal, such as visible signals, to indicate operation of fuel cell power system 10. In the depicted embodiment, display 18 comprises a plurality of light emitting diode (LED) bar graph arrays to indicate operational conditions of respective fuel cell cartridges 14.

In one configuration, individual bar graph arrays of display 18 indicate high and low voltages of fuel cells within the corresponding fuel cell cartridge 14.

Interface switches 20 permit a user to control operations of fuel cell power system 10. For example, one interface switch 20 can be provided to enable a user to turn on fuel cell power system 10. In addition, another interface switch 20 can include a load enable switch which permits a user to selectively apply power from fuel cell power system 10 to a load 22 coupled with the fuel cell power system 10. Another interface switch 20 can control a cartridge reset function described below.

Referring to Fig. 2, some components of fuel cell power system 10 are shown. The components are internal and external of housing 12 of fuel cell power system 10. Internally, only three fuel cell cartridges 14 are shown for purposes of discussion herein. More fuel cell cartridges 14 are provided in typical configurations.

Fuel cell power system 10 is shown coupled with a remote device 24. Fuel cell power system 10 is preferably configured to communicate with remote device 24. An exemplary remote device 24 comprises an off-site control and monitoring station. Fuel cell power system 10 receives communications from remote device 24 which may comprise data and commands. Fuel cell power system 10 is also configured to output data, requests, etc. to remote device 24.

The depicted components include the plural fuel cell cartridges 14 and operator interface 16 discussed above. In addition, fuel cell power system 10 includes a control system 30. One configuration of control system 30 is described below in detail. The illustrated control system 30 is coupled with a power supply sensor 31 associated with a power supply 32, and charge circuitry 34. Control system 30 is additionally coupled with fuel cell cartridges 14 and operator interface 16. Further, control system 30 is coupled with a communication port 36, switching device 38 and current sensor 40. Control system 30 is additionally coupled with a bleed solenoid 42 associated with a bleed valve 43.

The depicted fuel cell power system 10 includes a fuel delivery system 28. Fuel delivery system 28 couples with a fuel supply 23 to supply fuel to fuel cell cartridges 14. Exemplary fuel comprises hydrogen gas in the described embodiment. Other fuels may be possible.

The depicted fuel delivery system 28 includes a main valve 47 and plural auxiliary valves 45 associated with respective fuel cell cartridges 14. Main valve 47 controls the flow of fuel from fuel supply 23 into fuel cell power system 10. Auxiliary valves 45 control the flow of fuel to respective fuel cell cartridges 14. Control

system 30 is coupled with plural auxiliary solenoids 44 of associated auxiliary valves 45. Control system 30 is further coupled with a main solenoid 46 of associated main valve 47.

The depicted fuel cell power system 10 includes an air temperature control assembly 50. The illustrated air temperature control assembly 50 includes a plenum 51 having associated ports 52 corresponding to fuel cell cartridges 14. Within plenum 51 of air temperature control assembly 50, a temperature modifying element 53, fan 54, temperature sensor 55 and fuel sensor 61 are provided.

A controllable air flow device or air passage 56 couples plenum 51 to exterior ambient air outside of housing 12. Air passage 56 can permit the intake of air into plenum 51 as well as the exhaustion of air from plenum 51. Control system 30 is coupled with control circuitry 51 of modifying element 53, control circuitry 48 and monitoring circuitry 49 of fan 54, temperature circuitry 68 associated with temperature sensor 55, control circuitry 57 of air passage 56, and heater 75 of fuel sensor 61.

A first fuel sensor 58 is provided within housing 12 and outside of plenum 51 as shown. First fuel sensor 58 is operable to monitor for the presence of fuel within housing 12. A second fuel sensor 61 is provided within plenum 51 to monitor for the presence of fuel within plenum 51. Control system 30 is configured to couple with fuel detection circuitry 64 associated with fuel sensors 58, 61. Fuel detection circuitry 64 can condition measurements obtained from sensors 58, 61.

Heaters 74, 75 are coupled with respective fuel sensors 58, 61 to provide selective heating of fuel sensors 58, 61 responsive to control from control system 30. Heaters 74, 75 are integral of fuel sensors 58, 61 in some configurations. An exemplary fuel sensor configuration with an integral heater has designation TGS 813 available from Figaro Engineering, Inc. Such heaters are preferably provided in a predefined temperature range to assure proper operation. Other configurations of sensors 58, 61 are possible.

An external temperature sensor 59 is provided outside of housing 12 in one embodiment. Control system 30 is also coupled with temperature circuitry 67 associated with temperature sensor 59 to monitor the exterior temperature. Temperature circuitry 67 conditions signals received from temperature sensor 59.

Control system 30 is configured to at least one of control and monitor at least one operation of fuel cell power system 10. During operation, fuel from fuel supply 23 is applied to main valve 47. Main valve 47 is coupled with auxiliary valves 45 as shown. Responsive to control from control system 30, main valve 47 and auxiliary

valves 45 apply fuel to respective fuel cell cartridges 14.  Responsive to the supply of fuel, and in the presence of oxygen, fuel cell cartridges 14 produce electrical power.

A power bus 60 couples the fuel cell cartridges 14 in series. Power bus 60 provides an electrical connection which is coupled with external terminals 62, 63 which may be connected with an external load 22 (shown in Fig. 1). Terminal 62 provides a positive terminal and terminal 63 provides a negative terminal of fuel cell power system 10.

Air temperature control assembly 50 applies oxygen to the respective fuel cell cartridges 14 via ports 52. Fuel cell cartridges 14 are individually operable to convert chemical energy into electricitj. As described below, fuel cartridges 14 individually contain plural fuel cells individually having an anode side and a cathode side. Auxiliary valves 45 apply fuel.to the anode sides of the fuel cells. Plenum 51 directs air within the cathode sides of the fuel cells.

Air temperature control assembly 50 preferably provides circulated air within a predetermined temperature range. Such circulated air can be exterior air and/or recirculated air. In the preferred embodiment, air temperature control assembly 50 provides air within plenum 51 within an approximate temperature range of 25 "Celsius to 80 "Celsius.

Upon start-up conditions of fuel cell power system 10, modifying element 53 may be controlled via control system 30 using element control circuitry 41 to either increase or decrease the temperature of air present within plenum 51. Fan 54 operates to circulate the air within plenum 51 to respective fuel cell cartridges 14. Fan control circuitry 48 and fan monitor circuitry 49 are shown coupled with fan 54. Responsive to control from control system 30, fan control circuitry 48 operates to control air flow rates (e.g., speed of rotation) of fan 54. Fan monitor circuitry 49 operates to monitor the actual air flow rates induced by fan 54 (e.g., circuitry 49 can comprise a tachometer for rotational fan configurations).

Control system 30 monitors the temperature of the air within plenum 51 using temperature sensor 55. During operation, heat is generated and emitted from fuel cell cartridges 14. Thus, it may be necessary to decrease the temperature of air within plenum 51 to provide efficient operation of fuel cell power system 10. Responsive to control from control system 30, air passage 56 can be utilized to introduce exterior air into plenum 51 and exhaust air from plenum 51 to ambient.

Control system 30 communicates with control circuitry 57 to control air passage 56. In one embodiment, air passage 56 includes a plurality of vanes and control

circuitry 57 operates to control the position of the vanes of air passage 56 to selectively introduce exterior air into plenum 51. The vanes of air passage 56 can preferably be provided in a plurality of orientations between an open position and a closed position to vary the amount of exterior fresh air introduced into plenum 51 or the amount of air exhausted from plenum 51 responsive to control from control system 30. Ah- circulated within plenum 51 can comprise recirculated and/or fresh ambient air.

Utilizing temperature sensor 59, control system 30 can also monitor the temperature of ambient air about housing 12. Control system 30 can utilize such exterior temperature information from temperature sensor 59 to control the operation of air passage 56. Temperature sensor 59 is located adjacent air passage 56 in a preferred embodiment.

As described -in further detail below, control system 30 controls air flow rates of fan 54 using fan control circuitry 48. Fan monitor circuitry 49 provides air flow rate information to control system 30. Control system 30 can monitor the total system voltage being delivered via power bus 60 by summing the individual cell voltages. Control system 30 can also monitor the electrical load being delivered via power bus 60 using current sensor 40. With knowledge of the system bus voltage and load, control system 30 can calculate waste thermal power and provide a desired cooling air flow.

More specifically, the efficiency of one or more fuel cells may be determined by dividing the respective fuel cell voltage by 1.23 (a theoretical maximum voltage of • a single fuel cell). An average efficiency can be determined for fuel cells 90 of fuel cell power system 10. The remaining energy (energy not associated to electricity) as determined from the efficiency calculation is waste thermal power. The determined waste thermal power may be utilized to provide a desired cooling air flow. Control system 30 controls the air flow rates of fan 54 depending upon the waste thermal power in accordance with one aspect of the described fuel cell power system 10.

During operation of fuel cell cartridges 14, non-fuel diluents such as cathode-side water and atmospheric constituents can diffuse from the cathode side of the fuel cell through a membrane electrode assembly of the fuel cell and accumulate in the anode side of the fuel cell. In addition, impurities hi the fuel supply delivered directly to the anode side of the fuel cell also accumulate. Without intervention, these diluents can dilute the fuel sufficiently enough to degrade performance. Accordingly, the anode side of the individual fuel cells is connected to a bleed manifold 65. Bleed manifold 65 is additionally coupled with bleed valve 43.

Control system 30 selectively operates bleed solenoid 42 to selectively open and close bleed valve 43 permitting exhaustion of matter such as entrained diluents and perhaps some fuel via a bleed exhaust 66 within housing 12. Control system 30 can operate to open and close bleed valve 43 on a periodic basis. The frequency of openings and closings of bleed valve 43 can be determined by a number of factors, such as electrical load coupled with terminals 62, 63, etc. Although not shown, a fuel recovery system may be coupled with bleed exhaust 66 to retrieve unused fuel for recirculation or other uses.

Following a start-up condition either inputted via interface or from remote device 24, control system 30 selectively controls switching device 38 to couple power bus 60 with positive terminal 62. Switching device 38 can comprise parallel MOSFET switches to selectively couple-power bus 60 with an external load 22.

For example, control system 30 may verify when an appropriate operational temperature within plenum 51 has been reached utilizing temperature sensor 55. In addition, control system 30 can verify that at least one electrical characteristic, such as voltage and/or current, of respective fuel cell cartridges 14 has been reached before closing switching device 38 to couple power bus 60 with an associated load 22. Such provides proper operation of fuel cell power system 10 before coupling bus 60 with an external load 22.

Power supply 32 includes power supplies having different voltage potentials in the .described embodiment. For example, power supply 32 can provide a 5 Volt supply voltage for operating the digital circuitry of fuel cell power system 10, such as control system 30. Power supply 32 can also provide higher voltage potentials, such as +/- 12 Volts for operation of components such as fan 54 within fuel cell power system 10.

Further, power supply 32 can include a battery powering components during startup procedures. Following start-up procedures, power supply 32 can be coupled with power bus 60 and internal power utilized by fuel cell power system 10 can be derived from electrical power generated from fuel cell cartridges 14. Charge circuitry 34 is provided to selectively charge batteries of power supply 32 utilizing power from power bus 60. Control system 30 is configured to monitor electrical conditions of the batteries and the supplied voltages of power supply 32 using power supply sensors 31. Control system 30 can operate charge circuitry 34 to charge batteries of power supply 32 depending upon such monitoring operations.

Control system 30 is also coupled with communication port 36 providing communications to an external device such as a remote device 24. An exemplary

remote device 24 comprises an external control system or monitoring system off-site from fuel cell power system 10. Control system 30 can output data including requests, commands, operational conditions, etc., of fuel cell power system 10 using communication port 36. In addition, control system 30 can receive data including commands, requests, etc., from remote device 24 using communication port 36. Additional details of control system 30 are described in U.S. Patent Application Serial No. 09/322,666, filed May 28, 1999, entitled Fuel Cell Power Systems and Methods of Controlling a Fuel Cell Power System, naming William A. Fuglevand, P.E., Dr. Shiblihanna I. Bayyuk, Ph.D., Greg A. Lloyd, Peter D. Devries, David R. Lott, and John P. Scartozzi as inventors, assigned to the assignee hereof, and incorporated herein by reference.

Power conditioning circuitry 100 is illustrated coupled with bus 60 in the configuration depicted in Fig. 2. Power conditioning circuitry 100 is configured to receive and condition direct current electrical energy received from fuel cells within cartridges 14. Such conditioning of the electrical energy is described in detail below. Power conditioning circuitry 100 is provided within respective cartridges 14 to condition the electrical energy applied to bus 60 in some configurations (e.g., cartridge 14 in Fig. 3 and Fig. 4). Alternatively, power conditioning circuitry 100 is implemented externally of fuel cell cartridges 14.

Referring to Fig. 3, an exemplary fuel cell cartridge 14 is shown. The depicted fuel cell cartridge 14 includes a fuel distribution frame 70 and a force application assembly which includes plural cathode covers 71 which partially occlude respective cavities housing membrane electrode assemblies (MEA) or membrane electrode diffusion assemblies (MEDA) within fuel distribution frame 70. The depicted fuel cell cartridge 14 includes four fuel cells 90. Other configurations are possible. Additional details of individual fuel cells 90 and cartridges 14 are disclosed in U.S. Patent Application Serial No. 08/979,853 incorporated by reference above.

The respective cathode covers 71 individually cooperate or otherwise mate with each other, and with the fuel distribution frame 70. Individual apertures 72 which are defined by the cathode cover, define passageways 73 which permit air from plenum 51 to circulate to the cathode side of the membrane electrode diffusion assembly contained within fuel distribution frame 70. The circulation of air through the fuel cell cartridge 14 is discussed in significant detail in U.S. patent application Serial No. 08/979,853 incorporated by reference above.

Conductive members 63 extend outwardly from a main body of individual fuel cells within fuel cell cartridge 14. Conductive members 63 are designed to extend through respective gaps or openings which are provided in fuel distribution frame 70 Each conductive member 63 is received between and thereafter electrically coupled with pairs of conductive contacts which are mounted on a rear wall of a subrack described in greater detail below.

Fuel cell cartridge 14 is operable to be coupled in series or parallel with a plurality of other fuel cell cartridges 14 by way of a subrack which is generally indicated by the numeral 76. Subrack 76 has a main body 77 having top and bottom portions 78, 79, respectively. The top and bottom portions are joined together by a rear wall 80. Elongated channels 81 are individually formed in top and bottom portions 78,

79	and are operable-to slidably receive individual spines 74 which are formed on fuel

distribution frame 70.

Subrack 76 is made of a number of mirror image portions 85, which when joined together, form the main body 77 of subrack 76. These mirror image portions 85 are fabricated from a moldable dielectric substrate. Power bus 60 is affixed on rear wall

80	of the subrack 90.  A repeating pattern of eight pairs of conductive contacts 84 are

attached on rear wall 80 and are coupled with power bus 60.  Electrical coupling of fuel

cells within fuel cell cartridge 14 with power bus 60 is implemented using contacts 84

hi the described embodiment.

First and second conduits 86, 87 are also attached to rear wall 80 and are operable to matingly couple in fluid flowing relation to the fuel distribution frame 70. The respective first and second conduits 86, 87 extend through rear wall 80 and connect with suitable external conduits (not shown). First conduit 86 is coupled in fluid flowing relation with fuel supply 23 (Fig. 1) and with anode sides of internal fuel cells. Further, second conduit 87 exhausts from the anode sides of the fuel cells to bleed manifold 65 (Fig. 2).

Individual fuel cell cartridges 14 may be selectively deactivated. For example, fuel cell cartridges 14 are individually physically removable from fuel cell power system 10. Removal of one or more fuel cell cartridges 14 may be desired for maintenance, replacement, etc. of the fuel cell cartridges 14. The remaining fuel cell cartridges 14 and internal fuel cells thereof may continue, if desired, to supply power to an associated load 22 with one or more of the fuel cell cartridges 14 deactivated (e.g.-, removed).

Individual contacts 84 may be configured to maintain electrical continuity of bus 60 upon physical removal of a fuel cell cartridge 14 from an associated subrack 76.

As shown, individual contacts 84 comprise make before break contacts which individually include plural conductive members configured to receive an associated contact 69 of a fuel cell cartridge 14. Individual contacts 69 can comprise a tang or knife. Upon physical removal of fuel cell cartridge 14 and the corresponding terminals 69, conductive members of contacts 84 are mechanically coupled together to maintain a closed circuit within bus 60 intermediate terminals 62, 63. Such maintains a supply of electrical power to load 22 coupled with terminals 62, 63 during removal of one or more fuel cell cartridges 14 from fuel cell power system 10.

Referring to Fig. 4, an exemplary fuel cell cartridge 14 comprises one or more fuel cells 90 coupled with power conditioning circuitry 100. Four fuel cells 90 are depicted in the illustrated embodiment. Fuel cells 90 may be coupled in either series or parallel with power conditioning circuitry 100. Power conditioning circuitry 100 is coupled with contacts 69 to provide electrical coupling of fuel cells 90 with bus 60. Exemplary power conditioning circuitry 100 comprises a controller and memory described below. Other configurations are possible.

The depicted fuel cell cartridge 14 includes internal power conditioning circuitry 100 according to one aspect of the invention as shown in Fig. 4. Alternatively, the power conditioning circuitry 100 is provided external of fuel cell cartridges 14 inside or outside of housing 12 of the fuel cell power system 10. Power conditioning circuitry 100 external of fuel cell cartridges 14 is shown in Fig 2, for example. Some configurations provide power conditioning circuitry 100 both within individual fuel cell cartridges 14 and external of fuel cell cartridges 14 and coupled with terminals 62, 63.

External power conditioning circuitry 100 provided within housing 12 conditions electrical energy within bus 60 coupled with terminals 62, 63. Internal power conditioning circuitry 100 within fuel cell cartridges 14 provides conditioning of electrical energy supplied by respective fuel cell cartridges 14 to bus 60. The particular configuration of fuel cell power system 10 depends upon the particular application and design choice of a user, designer, etc.
