Repository: anandvc/allindianpatents

File: patents/218071-installation-for-water-treatment-by-flotation.html
Indian Patents. 218071:"INSTALLATION FOR WATER TREATMENT BY FLOTATION".

Indian Patents

Recently Granted Patents

  Recently Published Patents

Title of Invention	"INSTALLATION FOR WATER TREATMENT BY FLOTATION".

Abstract	The invention relates to a water purification installation comprising: a coagulation area (1); a flocculation area (3); an area (5) for mixing, in an upflow, the flocculated water with pressurised water which is delivered by a microbubble-generating pressurisation-pressure reduction system (8); and a flotation area (6). According to the invention, suspended matter, which is brought to the surface by the aforementioned microbubbles, is evacuated from the upper part of the flotation area. Moreover, the lower part of said flotation area comprises means of collecting (10) the clarified water. The inventive installation is characterised in that: the geometry of the flotation area (6) is such that the ratio between the height (H) of the area located above the clarified water collection means (10) and the length (L) of said area is included between 0.3 and 1; and the ratio between the surface (Sa) of the nappe at the outlet of the mixing area (5) and the surface (Sp) of the actual flotation area is included between 0.05 and 0.5 and, preferably, between 0.1 and 0.35.	

Full Text		

Documents:

				1900-delnp-2004-Correspondence-Others (20-11-2009).pdf

				1900-delnp-2004-Form-2 (20-11-2009).pdf

				1900-delnp-2004-Form-5 (20-11-2009).pdf

				1900-DELNP-2004Correspondence-PO (20-11-2009).pdf

« Previous Patent

Next Patent »

Patent Number	218071	

Indian Patent Application Number	1900/DELNP/2004	

PG Journal Number	24/2008	

Publication Date	13-Jun-2008	

Grant Date	31-Mar-2008	

Date of Filing	02-Jul-2004	

Name of Patentee	VION PATRICK,	

Applicant Address	17, RUE DE 1'ARGONNE F-78800 HOUILLES, FRANCE.	

Inventors:

#	Inventor's Name	Inventor's Address	

1	PATRICK VION	17, RUE DE L'ARGONNE, F-78800 HOUILLES, FRANCE.	

PCT International Classification Number	C02F 1/24	

PCT International Application Number	PCT/FR02/04292	

PCT International Filing date	2002-12-11	

PCT Conventions:

#	PCT Application Number	Date of Convention	Priority Country	

1	02/01114	2002-01-30	France	

© All Indian Patents, 2013-2021.

  Patent data available in the public domain from Indian Patents Office, Department of Industrial Policy and Promotions, Ministry of Commerce and Industry, Government of India.

File: patents/218107-a-process-for-preparation-of-a-barium-titanate-based-composition-having-medium-dielectric-constant-and-temperature-stability.html
Indian Patents. 218107:"A PROCESS FOR PREPARATION OF A BARIUM TITANATE BASED COMPOSITION HAVING MEDIUM DIELECTRIC CONSTANT AND TEMPERATURE STABILITY"

Indian Patents

Recently Granted Patents

  Recently Published Patents

Title of Invention	"A PROCESS FOR PREPARATION OF A BARIUM TITANATE BASED COMPOSITION HAVING MEDIUM DIELECTRIC CONSTANT AND TEMPERATURE STABILITY"

Abstract	The present invention provides a process for preparation of a barium titanate based composition having medium dielectric constant and temperature stability comprising adding 0.3 - 2.0 wt.% of barium titanate ( BaTi03) fluxes containing Li2C2O4, Li2B4O7, H3BO3 and Bi2O3 and Bi2O3 to BaTiO3 powder; adding 0.75 - 2.0 wt.% (BaTiO3) grain growth inhibitors and Curie peak suppressors containing Nb2O5, Bi2 (SnO3)3 and Bi4Ti3O12 to BaTio3 powder ;adding 0.03- 0.2 wt.% (of BaTiO3) acceptor dopants containing MnO2, NiO, CuO, V2O5, and CO3O4 to BaTiO3 powder; mixing the compositions in a ball mill ( agate grinding medium) with 60 - 80, wt% ( of powder mix) % and distilled water for 10 - 20 h; drying the mixture at 100-150°C in an oven for 2 -4 h; calcining the mixture at 600-800°C for 5-10 h ; dry grinding of the calcined powder in a ball mill (agate grinding media) for 5-10 h. to obtain the said composition.	

Full Text	This invention  relates to a  process for preparation of  a barium titanate based composition  having medium dielectric constant and temperature stability and the said

composition  is  useful  for  making  low  fire  multilayer  ceramic  capacitors.

This  invention  particularly  relates  to  improved  barium titanate  (BaTi03)  based  composition  which  is  lead  and  rare-earth free,  showing  medium  dielectric  constant  value  and  temperature stability  over  a  wide  range  and  are  useful  for  making  low-fire multilayer ceramic  capacitors.

The  uniqueness  of  the  present  invention  lies  in  the  fact that  the  improved  composition  eliminates  the  necessity  of  any hazardous  lead  compound  or  costly  rare-earth  compounds  in  the powder mix,  whereas  similar  existing  compositions  contain either toxic  lead compounds  or costly rare-earth compounds.

Various dielectric compositions standardised and coded have got typical applications. Low-fire, medium dielectric constant capacitor compositions showing a temperature stability whithin a specific range (variation of capacitance between - 55°C and + 125°C should be within + /- 15%) are generally coded as X7R type. They are used for bypass decoupling in radio and television receivers, computers, serovo-systems etc., where moderate capacitance variations with temperature are permissible and dissipation factor is not critical.

In this  connection,  reference may be  made  to  the  following publications: 1.  I.  Matsuzaki,  N.  Shimizu  and  S.  Yamada  "High  permittivity

2700 (in the disc form) and dissipation factors 0.05 to 0.01  (at 1kHz and IV RMS).

Still another object is to provide lead and rare-earth free barium titanate based dielectric composition showing dielectric

constant variations (from its room temperature value)  over the

temperature range - 55 ºC to + 125º C within +/- 25%.

Yet another object is to provide lead and rare-earth free

barium titanate .based dielectric composition  which can be

sintered at  1140 +/- 20 ºC making them compatible with 70/30

Ag/Pd electrode.

Another object is to provide a process for preparing a powder mix

of the composition of the present invention.

Accordingly, the present invention provides a process for preparation of a barium titanate based composition having medium dielectric constant and temperature stability comprising:

adding 0.3 - 2.0 wt.% of barium titanate ( BaTi03) fluxes containing Li2C2O4, Li2B4O7, H3BO3 and Bi2O3 and Bi2O3 to BaTiO3 powder

adding 0.75 - 2.0 wt.% (BaTiO3) grain growth inhibitors and Curie peak suppressors containing Nb2O5, Bi2 (SnO3)3 and Bi4Ti3O12 to BaTio3 powder

adding 0.03- 0.2 wt.% (of BaTiO3) acceptor dopants containing MnO2, NiO, CuO, V2O5, and CO3O4 to BaTiO3 powder;

mixing the compositions in a ball mill ( agate grinding medium) with 60 - 80, wt% ( of powder mix) % and distilled water for 10 - 20 h;

drying the mixture at 100-150°C in an oven for 2 - 4 h; calcining the mixture at 600-800°C for 5-10 h ;

dry grinding of the calcined powder in a ball mill (agate grinding media) for 5-10 h. to obtain the said composition.

In an embodiment of the present invention the flux used is of laboratory reagent grade and consist of 0 -0.8 wt. % Li2C2O4, 0.3-2.0 wt% Li2B4O7, 0.5-2.0 wt % H3BO3 and 0-0.6 wt% Bi2O3 ( of barium titanate).

In another embodiment of the present invention the grain growth inhibitor and curie peak suppressor used are of laboratory reagent grade and consists of 0.5 -0 1..5 wt.% Nb2O5, 0-1.0 wt. % Bi2 (SnO3)3 and 0-1.0 wt.% Bi4Ti3O12 ( of barium titanate).

In yet another embodiment of the present invention the acceptor dopant is of laboratory reagent grade and consists of 0.01 - 0.15. wt % Mno2, 0-1.0 wt% NiO,  0-0.1 wt% CuO, 0-oTl wt % of V2 O5 and 0-0.1 wt % CO3O4 (of barium titanate);

In still another embodiment of the present invention, the composition as prepared comprises barium titanate (BaTiO3); 0.3 - 2.0 wt.% (of BaTiO3) flux containing Li2C2O4, Li2B4O7, H3BO3 and Bi2O3; 0.75 - 2.0 wt.% of (BaTiO3) grain growth inhibitors and Curie peak suppressors containing Nb2O5, Bi2 (SnO3)3 and Bi4Ti3O12; 0.03 - 0.2 wt.% (BaTiO3) acceptor dopants containing MnO2, NiO, CuO, V2O5 and Co3O4.

The composition of the present invention is not a mere admixture but a synergistic mixture having properties which are different from the mere aggregated properties of the individual ingredients.

The  following  examples  illustrate  the  invention  and  the manner  in which  it  may be  carried  out  in practice;  however,  this should  not  be  construed  to  limit  the  scope  of  the  present invention.

Example  1. A batch composition containing  23.09  g BaTiO3  0.27 g Nb205,

0.08 g Li2C204, 0.17 g H3B03 , 0 . 04 g NiO and 0.03 g Mn02 was prepared by mixing the aforesaid powders with 16 g of distilled water in a ball mill (agate grinding medium) for 15 h. The mixed slurry was dried at 150°C in an oven for 4h. The dried mixture was calcined at 600°C for 10 h followed by dry grinding in a ball mill for 6 h to get the capacitor composition (mixed powder).

For testing, pellets of mixed powder (10 mm dia and 2-3 mm thickness) were made by uniaxial pressing (pressure 50 MPa) using

We Claim:

1.  A process for preparation  of a  barium titanate based composition having medium dielectric constant and temperature stability comprising:

a)	adding 0.3 - 2.0 wt.%  of barium titanate ( BaTi03) fluxes containing Li2C2O4,

Li2B4O7, H3BO3 and Bi2O3 and Bi2O3 to BaTiO3 powder

b)	adding 0.75 - 2.0 wt.% (BaTiOs)  grain growth inhibitors and Curie peak

suppressors containing Nb2O5, Bi2 (SnO3)3 and Bi4Ti3O12  to BaTio3 powder

c)	adding 0.03- 0.2 wt.% (of BaTiO3) acceptor dopants containing MnO2, NiO,

CuO, V2O5, and CO3O4 to BaTiO3 powder;

d)	mixing the compositions in a ball mill ( agate grinding medium) with 60 - 80,

wt% ( of powder mix) % and distilled water for 10 - 20 h;

e)	drying the mixture at 100-150°C in an oven for 2 - 4 h;

f)	calcining the mixture at 600-800°C for 5-10 h ;

g)	dry grinding of the calcined powder in a ball mill (agate grinding media) for 5-10

h. to obtain the said composition.

2.	A process as claimed in claim 1, wherein the flux used is of laboratory reagent grade

and consist of 0 -0.8 wt. % Li2C2O4,  0.3-2.0 wt% Li2B4O7, 0.5-2.0 wt % H3BO3 and

0-0.6 wt%  Bi2O3 ( of barium titanate).

3.	A process as claimed in claim 1 , wherein the grain growth inhibitor and curie peak

suppressor used are of laboratory reagent grade and consists of 0.5 -0 1..5 wt.%

Nb2O5, 0-1.0 wt. % Bi2 (SnO3)3 and 0-1.0 wt.% Bi4Ti3O12 ( of barium titanate).

4.	A process as claimed in claim 1 , wherein  the acceptor dopant is of laboratory

reagent grade and consists of 0.01 - 0.15.

5.	A process as claimed in claim 1 , wherein the composition so obtained comprises:

i)  barium titanate (BaTiO3);

ii)  0.3 - 2.0 wt.% (of BaTiO3) flux containing Li2C2O4. Li2B4O7. H3BO3 and Bi2O3;

iii) 0.75 - 2.0 wt.% of (BaTiO3) grain growth inhibitors and Curie peak suppressors containing Nb2O5, Bi2 (SnO3)3 and Bi4Ti3O12',

iv) 0.03 - 0.2 wt.% (BaTiO3) acceptor dopants containing MnO2, NiO, CuO, V2O5 and Co3O4.

6. A process for preparation of a barium titanate based composition having medium dielectric constant and temperature stability substantially as herein described with reference to the examples accompanying the specification.

Documents:

				749-del-1998-abstract.pdf

				749-del-1998-claims.pdf

				749-del-1998-correspondence-others.pdf

				749-del-1998-correspondence-po.pdf

				749-del-1998-description (complete).pdf

				749-del-1998-form-1.pdf

				749-del-1998-form-19.pdf

				749-del-1998-form-2.pdf

« Previous Patent

Next Patent »

Patent Number	218107	

Indian Patent Application Number	749/DEL/1998	

PG Journal Number	22/2008	

Publication Date	30-May-2008	

Grant Date	31-Mar-2008	

Date of Filing	24-Mar-1998	

Name of Patentee	COUNCIL OF SCIENTIFIC & INDUSTRIAL RESEARCH	

Applicant Address	RAFI MARG, NEW DELHI-110001, INDIA.	

Inventors:

#	Inventor's Name	Inventor's Address	

1	ABHIJIT DAS SHARMA	CGCRI, INDIA.	

2	NIHARENDU HALDER	CGCRI, INDIA.	

3	SANTA KUMAR KHAN	CGCRI, INDIA.	

4	AMARNATH SEN	CGCRI, INDIA.	

5	HIMADRI SEKHAR MAITI	CGCRI, INDIA.	

PCT International Classification Number	H 01G 4/018	

PCT International Application Number	N/A	

PCT International Filing date		

PCT Conventions:

#	PCT Application Number	Date of Convention	Priority Country	

1			NA	

© All Indian Patents, 2013-2021.

  Patent data available in the public domain from Indian Patents Office, Department of Industrial Policy and Promotions, Ministry of Commerce and Industry, Government of India.

File: patents/218108-a-process-for-preparing-an-iron-based-alloy.html
Indian Patents. 218108:"A PROCESS FOR PREPARING AN IRON-BASED ALLOY"

Indian Patents

Recently Granted Patents

  Recently Published Patents

Title of Invention	"A PROCESS FOR PREPARING AN IRON-BASED ALLOY"

Abstract	A process for preparing an iron-based alloy, preferably having at least partially a mechanically resistant coating of carbide and/or nitride and/or oxide in single or mixed form, in particular of the elements titanium and/or vanadium for producing thermally treated plastic molds wherein said process comprises mixing, in the manner as known in the art the following ingredients in weight-%: C varying in the range from 0.25 to 1.0; preferably from 0.4 to 0.8; N varying in the range from 0.10 to 0.35; preferably from 0.12 to 0.29; Cr varying the in the range from 14.0 to 25.0; preferably from 16.0 to 19.0; Mo varying in the range from 0.5 to 3.0; preferably from 0.8 to 1.5; V varying in the range from 0.04 to 0.4; preferably from 0.05 to 0.2; Si up to 1.0; Mn up to 1.6; preferably from 0.3 to 0.8; Al up to 1.0; preferably from 0.002 to 0.8; Co up to 2.8; Ni up to 3.9; preferably up to 1.5; W up to 3.0; Nb up to 0.18; and/or Ti up to 0.20; Wherein the;sum of the concentration of carbon and nitrogen varies from 0.5 to 1.2 weights%, preferably from 0.61 to 0.95, the remainder comprises iron and melt-related impurities.	

Full Text	The present invention relates to a process for preparing an iron-based alloy, preferably having at least partially a mechanically resistant coating of carbide and/or nitride and/or oxide in single or mixed form, in particular of the elements titanium and/or vanadium for producing thermally treated plastic molds.

This invention also related to thermally treated plastic molds produced from the alloys of the presently disclosed process.

Iron-based alloys with a chromium content of more than 12% are mainly used for producing corrosion-resistant plastic molds for processing chemically-reactive molding compounds.  Depending on the required or desired hardness of the material, heat-treatable Cr steel with approximately 13.0% Cr and approximately 0.2 or approximately 0.4 weight-% c, for example in accordance with DIN Material Number 1.2082 and 1*2083, are employed. These iron-based alloys essentially containing carbon and chromium are easily economically usable for less stressed molds,, but they have the disadvantage that a sufficient service life of the tool cannot be attained for highly corrosive molding compounds with wear-causing additives.

Iron-based alloys for processing of plasties which are more corrosion-resistant can be obtained by increasing the chromium content to approximately 14.5 weight-% and an increase of the carbon content to approximately 0.48 veight-%, as well as the addition of approximately 0.25 weight-% of molybdenum in accordance with DIN Material Number 1.2314. In practical use, such materials are mostly sufficiently resistant to chemical reactions but have, particularly in connection with molding materials containing mineral fibers, insufficient resistance to wear.

Improved use properties of plastic molds in respect to oxidation/corrosion and wear can be attained by comparably large chromium contents, large carbon  contents as well as molybdenum and vanadium content of the steel used.  The

material NO. 1.2361 in accordance with DIN constitutes an iron-hased alloy typical for this in connection with

Highly-stressed plastic tools. However, in the course of producing tools or molds froia this alloy it is possible for a material distortion or uneven dimensional changes to occur, which often requires expensive finishing work or discarding of the worked part. As one skilled in the art knows, such uneven dimensional changes are essentially caused fey a defenaation texture or a linear arrangement of the carbides, if now, as has been proposed,, the carbon content and thus the carbide portion in the matrix is reduced, the wear resistance of the materia], in particular is also reduced, because, of which the wear of the wold under large directional stress is increased and the service life reduced. A further disadvantage of a high earbon content lies in low stretching ability and a. reduced toughness of the steel.

It was the object of the invention to avoid the above disadvantages and to propose a chromium-containing aartensitic iron-based alloy for thermally treated plastic molds with a high corrosion resistance, which molds can be economically produced with little dimensional changes and have improved use properties.

For the attainment of this object, the use of an iron-based alloy of the composition in accordance with claim 1 is proposed by the invention for the production of thenaally treated plastic aolds of a hardnesis of at least 45 Rockwell C, preferably SO to 55 Rockwell C, and of high corrosion resistance*

Accordingly, the present invention relates to a process for preparing

an iron-based alloy, preferably having at least partially a mechanically

resistant coating of carbide and/or nitride and/or oxide in single or

mixed form, in particular of the elements titanium and/or vanatiium.for producing thermally treated plastic molds.

wherein said process comprises mixing, in the manner as known in the

art the following ingredients in weight-% :

C varying in the range from 0.25 to  1.0; preferably from 0.4 to 0.8;

N varying in the range from 0.10 to 0.35; preferably from 0.12 to 0.29;

Cr varying in the range from 14.0 to 25.0; preferably from 16.0 to 19.0;

Mo varying in the range from 0.5 to 3.0; preferably from 0.8 to 1.5;

V varying in the range from 0.04 to 0.4; preferably from 0.05 to 0.2;

Si up to 1.0;

Mn up to 1.6; preferably from 0.3 to 0.8;

Al up  to 1.0; preferably from 0.002 to 0.8;

Co up  to 2.8;

Ni up to 3.9; preferably up to 1.5;

W up  to 3.0;

Nb up to 0.18; and/or

Ti up  to 0.20;

wherein the sum of the concentration of carbon and nitrogen varies from

0.5 to 1.2 weight %, preferably from 0.61 to 0.95,

the remainder comprises iron and melt-related impurities.

The advantages achieved by means of the invention are essentially to be seen in that the molded part or the workpiece shows to a large extent isometric dimensional changes in the course of heat treatment. The corrosion resistance of the material is furthermore improved and its

matrix has greater homogeneity.  The mechanical properties and, completely surprisingly also the wear resistance of tho plastic molds made from the alloy used in accordance with tho invention, are clearly increased.  The reason for this improvement in properties of the mold material is seen in that the iron-based alloy contains nitrogen, which element one the one hand is a strong austenite carrier and, on the other hand,, by means of nitride-forming elements causes the creation of inter-metallic hard phases by moanc of nitride-forming elements. In the process, the concentrations of all essential alloy elements arc synergetically matched to each other, taking into consideration the effect of nitrogen on the solidification, on the precipitation products, the conversion kinetics during heat treatment and the corrosion and cracking behavior of the iron-based alloy, so that with the use in accordance with the invention of the material for producing thermally treated plastic molds the latter have considerably improved use properties. This applies in particular to the capability to polish the plastic sold to a high gloss which is often required, among others when using the mold in the electronic industry. Not all tho reasons for this have been completely explained scientifically, however, tho following connections woro founds during solidification and deformation, as well as conventional heat treatment tho differenced in the concentration of chromium in the matrix of the mold material used in accordance with the invention are small and the carbide proportion is also low in comparison with nitrogen-free martensitic chromium steels, which causes a high corrosion resistance and obviously a particular capability for high gloss polishing. However, lower Cr contents than 14 weight-% result in a sharply increased chemical reaction, in particular by organic acids, with chromium contents above 25 weight-%, signs of embrittling

of the material when used as plastic molds were observed, wherein the best long time results were noted with Cr concentrations of 16.0 to 18.0 weight-%.

To aid the corrosion resistance or the; stabilization of the surface passive layer, a minimum content of 0,5 w«ight-% of molybdenum is important, but higher concentrations than 3.0 weight-% can have a ferrite-stabilizing effect, because of which heat treatment of the alloy is made more difficult. Particularly good results also in regard to the effect of molybdenum nitride (Mo2N) on the mechanical properties of the material, and in particular on the wear resistance, were found with contents in the range between 0.3 to 1.5 weight-% Mc.

Vanadium has a very high affinity for carbon as well as nitrogen. The fine, dispersely distributed monocarbides (VC) or mononitrides (VN) and the mixed carbides are advantageously effective in the range between 0.04 to 0.4 weight-% of vanadium in respect to the material properties of the material in the heat-treated state, wherein particularly good hardness values and high tempering properties with good dimensional stability of the mold were achieved in the range between 0.05 to 0.2 weight-%, which is probably a result of the germ effect of the small, homogeneously distributed vanadium compounds.

The summing effect of carbon and nitrogen in the iron-based alloy is of essential importance in the selected areas of concentration of the alloy metals,  with a minimum concentration of either carbon and/or nitrogen from 0.25 to 0.1 weight-%, the sum of the contents must be at last 0.5 weight-% in order to cause an advantageous interaction of the alloy elements, as mentioned before, with the sum of

the contents in the range between 0.5 to 1.2 weight-% c + N, it was surprisingly found that the fatigue strength in particular during changing stresses, such as occur in plastic molds because of the filling cycles, was considerably increased. Most likely this is the result of stabilising the passive layer in the atomic or microscopic range and thus the prevention of an initiation of cracks because of local material reaction. As has been found, nitrogen atoms could have an advantageous effect during changes in the corrosive stress of the material, something which will have to be investigated more closely. Furthermore,  with the above sua of tho contents, a destabilisation of tho cubic body centered lattice is obviously started, so that in a simple manner under hoot treatment no areas with alpha and dolta structures remain, which prevents the tendency of tho material to corrosive stress craclting, With tha came hardness and wear resistance, a reduced carbide content is provided by alloying the chromium-containing martensitic steel with carbon and nitrogen, therein the matrix has an increased otupdinese which considerably improves the too properties of a highly stressed plastic mold. Although cum valuoc of carbon and nitrogen higher than 1.2 weight-l cauoo oxtraordinary hardness during elaborate tempering and deep chilling treatment of the mold, they suddenly increase tho danger of their breaking.

Within a range between 0.61 to 0.95 weight-% of the sum of the content of carbon and nitrogen of tho iron-baaed alloy, the longest service life of heat-treated plastic molds made from this were determined at a material hardness of between 50 and 55 Rockwell C, in particular when processing strongly chemically-reactive moldling compounds with wear-causing additives. It was surprising here that the adhesion of the plastic product or the molded body to

the mold was considerably less than with 10's nitrogen concentrations in the alloy, particularly with high production numbers, which made the ejection of the molded material considerably easier. The cause for the reduction of the sliding friction on the mold wall has not yet been completely clarified.

Tungsten contents up to 3.0 weight-% improve hardness and wear resistance, however, higher values have a negative effect on workability and tempering behavior of the material because of the great affinity of tungsten to carbon.

Niobium and/or titanium are monocarbide and mononitride formers at higher proportions, however, up to a concentration of 0.18 weight-% or 0.2 weight-% these elements arc primarily stored in mixed carbide, improve the mechanical properties of the steel and considerably reduce the danger of overheating. Higher contents can increase the brittleness of the mold, in particular with a carbon content above 0.7 weight-%.

Cobalt and nickel in small amounts up 1:0 2.8 weight-* or 3.9 weight-% improve the toughness of the material, wherein nickel, an austenite-formlng elements, should not exceed a concentration value of 1.5 weight- for the sake of hardening capability.

An improvement in the workability of the material can be achieved, as known per se, by adding sulfur to the alloy, wherein the most advantageous values were found in a concentration range in accordance with clain 2.

As extensive work has shown, it is advantageous for further hardening or increasing the wear resistance of the

surface of the plastic molds made from an iron-based alloy in accordance with the invention, if a mechanically resistant coating, preferably produced by a sans of a CVD or„ PVD process, is formed on the working surface in particular,

yor further clarification, the invention will be described below by means of examples which have been compiled in a table. For this purpose eight iron-based alloys were use for plastic molds which werta designed the same way and were particularly strongly, but in the same way, stressed chemically and by wear, wherein the resulting values for the mold made from the DIN Material No. 1.2361, which is part of the prior art, were set at 100% in order to be able to show by comparison essential property values of other molds made from different materials. The respective values are rounded-off sum values, in this case the corrosion behavior, the mechanical properties, the fatigue strength, the mechanically resistant coating and the wear resistance number are better with higher resulting values, reduced dimensional stability and improved high-gloss polishing capability of the material sire indicated by reduced characteristic numbers.

Chemical composition

Study results

(Table Removed)

A	Corrosion resistance

B....-.Dimension changes

C………….Mechanical Properties

D ... Standing time" duration

E	Hard material inspection

F	Wear durability value

G	High gloss polishing capability (k-nuaeral)

WE CLAIM:

1.  A process for preparing an iron-based alloy, preferably having at least

partially a mechanically resistant coating of carbide and/or nitride and/or

oxide in single or mixed form, in particular of the elements titanium and/or

vanadium forproducing thermally treated plastic molds. wherein said process comprises mixing, in the manner as

known in the art the following ingredients in weight-% :

C varying in the range from 0.25 to 1.0; preferably from 0.4 to 0.8;

N varying in the range from 0.10 to 0.35; preferably from 0.12 to 0.29;

Cr varying in the range from 14.0 to 25.0; preferably from 16.0 to 19.0;

Mo varying in the range from 0.5 to 3.0; preferably from 0.8 to 1.5;

V varying in the range from 0.04 to 0.4; preferably from 0.05 to 0.2;

Si up to 1.0;

Mn up to 1.6; preferably from 0.3 to 0.8;

Al up to 1.0; preferably from 0.002 to 0.8;

Co up to 2.8;

Ni up to 3.9; preferably up to 1.5;

W up to 3.0;

Nbup to 0.18; and/or

Ti up to 0.20;

wherein the sum of the concentration of carbon and nitrogen varies from

0.5 to 1.2 weight %, preferably from 0.61 to 0.95,

the remainder comprises iron and melt-related impurities.

2.  A process as claimed in claim 1, wherein,  in weight %, from 0.02 to 0.45 weight %, preferably 0.20 to 0.30 weight % sulfur is optionally added.

3. A process for preparing an iron-based alloy for producing thermally treated plastic molds substantially as herein described with reference to the foregoing examples.

Documents:

				95-del-1996-abstract.pdf

				95-del-1996-claims.pdf

				95-del-1996-complete specification (granted).pdf

				95-del-1996-correspondence-others.pdf

				95-del-1996-correspondence-po.pdf

				95-del-1996-description (complete).pdf

				95-del-1996-form-1.pdf

				95-del-1996-form-13.pdf

				95-del-1996-form-2.pdf

				95-del-1996-form-3.pdf

				95-del-1996-form-4.pdf

				95-del-1996-form-6.pdf

				95-del-1996-pa.pdf

				95-del-1996-petition-137.pdf

				95-del-1996-petition-138.pdf

« Previous Patent

Next Patent »

Patent Number	218108	

Indian Patent Application Number	95/DEL/1996	

PG Journal Number	29/2008	

Publication Date	26-Sep-2008	

Grant Date	31-Mar-2008	

Date of Filing	15-Jan-1996	

Name of Patentee	BOHLER EDELSTAHL GmbH	

Applicant Address	MARIAZELLERSTR. 25, A-8605 KAPFENBERG, AUSTRIA.	

Inventors:

#	Inventor's Name	Inventor's Address	

1	GERHARD HACKL	BIRKENSIEDLUNG 18, A-8605 KAPFENBERG, AUSTRIA.	

2	KARL LEBAN	RAUGASSE 4, A-2700 WIENER NEUSTADT, AUSTRIA.	

3	MANFRED GSTETTNER	DR. THEODOR KORNERHOF 6/20, A-3333 BOHLERWERK, AUSTRIA.	

PCT International Classification Number	C22C 38/18	

PCT International Application Number	N/A	

PCT International Filing date		

PCT Conventions:

#	PCT Application Number	Date of Convention	Priority Country	

1	A 54/95	1995-01-16	Austria	

© All Indian Patents, 2013-2021.

  Patent data available in the public domain from Indian Patents Office, Department of Industrial Policy and Promotions, Ministry of Commerce and Industry, Government of India.
