Repository: anandvc/allindianpatents

File: patents/218110-a-method-of-depositing-thin-film-of-non-metals.html
Indian Patents. 218110:"A METHOD OF DEPOSITING THIN FILM OF NON METALS"

Indian Patents

Recently Granted Patents

  Recently Published Patents

Title of Invention	"A METHOD OF DEPOSITING THIN FILM OF NON METALS"

Abstract	This invention relates to a method of depositing thin film of non metals that is diamond like carbon on any substrate as herein described characterized by the step of forming dense plasma under an inert gas wherein inert gas is argon within the plasma chamber having a copper anode and a set of cathodes assembly a capacitor to provide voltage, focusing the dense plasma on non-metal pellet supported on anode, positioning a holder to hold any substrate away from the anode within the chamber wherein the distance between the anode and the substrate depend on the quality and thickness of film, heating the substrate, focusing of the said dense plasma to allow discharge of the pellet ions to the substrate and to form a film thereon.	

Full Text	FIELD OE INVENTION

This  invention  relates  to  a  method  of depositing  thin film  of non metals such  as

diamond like carbon on substrates.

BACKGROUND oF INVENTION

It.  is known that diamond like  carbon  -films are niet.aet.abJ. e  aniporphoua material si- which may  include s micro crystalline phase.  Such & material has  several distinct  advantages  in  that  it  possesses  extreme hardness  in  the  range  o-f  1000—3000  kg/mn2 with  a generally low -friction coefficient between 0.01 to 0.28. Further.  diamond  like carbon films have  high  optical transparency and high electricalrestivity.

PRIOR ART

It is known to deposit thin films o-f	diamond

like  carbon  by  the  mesthcid  of  chemical vapour

deposition.  In one such known method employing	hot wire

chemical vapour deposition, the disadvantage is	that  of

high  substrate  temperaturess  such  as  106K	and  low

deposition  rates.  Such  &  process  has	limited

applications.

Yet another method known in the art. consists in an electron assisted chemical vapour de-position. Such a method is al&o attended with the di sadvantaae at a hi ah substrate temperature of 106K during deposition. and further it is difficult to control the growth rate. Yet. another disi-idvantacie is the low quality of -films. and consequentially it had limited applications.

A plasma assisted chemical vapour deposition method is also known in the art, and which could either be microwave or remote plasma assisted chemical vapour deposition. In the microwave chemical vapour deposition. the substrate is normally Si and which requires to be scratched by SiC. A disadvantage is that of high substrate temperatures in the vicinity of 900°C and low deposition rates. Vet another disadvantage is that its rough surface topoqraphv limits its aptical and electronic. application. In the remote- plasma asisi sited chemical vapour deposition,, the substrates are normally Si and Ni. The di sadvantacie.s are of high substrate temperature, low deposition rate and rough surface topography.

A physical vapour deposition method is known in the art. and employing ion beam sputtering with a

current, density of source of IMA/Cm2 at 1000 e V. A disadvantage of such a method is that of low cits-position rates and also requires extremely .low pressures. and which adds- to the coats.

It is also known in the- art to employ a dual ion sputtering beam, and wherein the substrate can be Si. and variety of metals. A disadvantage of such a method is that the deposition rate laser depends an pressure.

OBJECTS OF THE PRESENT INVENTION

An  object.  of the  present, invention	is  to

propose & process far depositing thin films of metals and

nan metals such as diamond like carbon -films.

Another  object  of  this  invention  ie  to

propose  a process for depositing thin -films  of	metals;

and non metals such as diamond like carbon films	which

obviate the disadvantages of the prior art.

Vet  another obiect of this invention	is  to

propose  a process -for depositing thin films  of	metals

and non metals such as diamond like carbon films	which

has high deposition rates.

Still another obiect of this invention	is  to

propose  a process far depasiting thin -Films  of	metals

and non metals such as diamond like carbon films	which

having smooth surface topography.

A further object of this invention is to propose a process for depositing thin films of metals and non metals such as diamond like carbon films which has the required optical transparency.

A still further object of this invention is to propose a process for depositing thin films of metals and non metals such as diamond like carbon films which have required structural, optical including IR and UV range, mechanical and electronic properties.

Yet a further object of this invention is to propose a process for depositing thin films of metals and non metals such as diamond like carbon films which has a high electrical restivity.

Another object of this invention is to propose a process for depositing thin films of metals and non metals such as diamond like carbon films on different substrates.

DESCRIPTION OF INVENTION

According to this invention there is provided a method of depositing thin film of non metals that is diamond like carbon on any substrate as herein described characterized by the step of forming dense plasma under an inert gas wherein inert gas is argon within the plasma chamber having a copper anode and a set of cathodes assembly a capacitor to provide voltage, focusing the dense plasma on non-metal pellet supported on

anode, positioning a holder to hold any substrate away from the anode wherein the distance between the anode and the substrate depend on the quality and thickness of film.within the chamber, heating the substrate, focusing of the said dense plasma to allow discharge of the pellet ions to the substrate and to form a film thereon.

DESCRIPTION OF THE INVENTION WITH REFERENCE TO ACCOMPANYING DRAWING

Reference is made to fig. 1 which illustrates an apparatus that can be employed for carrying out the process of the present invention. However, it is to be understood that the apparatus of fig. 1 is only exemplary in nature as any other apparatus may be employed.

Reference to fig. 1, the device 1 that may as by way of example be employed in the process of the present invention comprises a focus chamber 2 made of mild steel or stainless steel and has an insulator sleeve 3 which assists in the formation of the plasma. A high voltage charger 4 is connected to a capacitor C1. which charges capacitor C1. A spark gap SG allows a discharge from capacitor C1 to an electrode assembly

consistino of a centrally disposed anode made up of copper and -filed with graphite 5 and a set. of symmetrically disposed cathodes 7. A voltage of 12-17 KV is applied to capacitor C1 ,. Thus, when capacitor C1 discharges a plasma sheet is -formed between anode 5 and backwall plate 8 and connected to cathodes 7, The height o-f insulator sleeve 3 determines the shape o-f plasma sheet.

The plasma is -formed in an atmosphere of an inert, etas, such as argon. The plasma temperature is 0.5 Key to 10 Kev. and pre-ferabl y between 1 Key to 5 Kev.

  The  plasma  density  is  1022 m -3  to  1027  m -3  and preferablv 1024m-3 to 1027 m-3

Due to the maanetic -field there is a -force which moves the plasma sheet away -from anode 5 and when it reaches cathodes 7. the radial component of current densitv and azimuthal magnetic, -field gives an axial force so that the plasma sheet moves at a high speed upwards.. and when it reaches the top o-f anode 5. there is an axial component o-f current density and azimuthal magnetic -field. but. as current. is in the opposite direction, it results in a collapsing of- plasma radially inward w2th such a compression, a high temperature and density plasma acts on the graphite 12 supported at the

top of anode 5 and allows the release of ions in a conical shower towardss the substrate 5.0. artel with the shutter in a withdrawn position. in accordance with this invention, a heater is provided at the holding end of a brass- holder 11 for holdinq substrate10,

The  ion  flux  used  in  the  process  is  1015to

1020  ion/blast,  and  preferably  1010  to  1018  10ns/blast. the  ion  energy  is-  1  Kev  to  10  may.

The device has a vacuun pump lo with a pressure  qande 14. Further. & pas inlet 15 is- provided with device 1 far introduction of a gas. such as around.

in operation, device 1 is first evacuated by vacuum pump .13. Arpan gas is then introduced through gas iniet 15.

Holder 11 can be moved along the vertical axis sO a si to allow the; distance of aubatrate J.0 to be varied from anode 5. Dependina on the quality and thickness of film. substrate 1(3 is diapoaed at a distance of 1 to 10 cm from anode 5.

In accordance! with this invention the substate 3. s heated to a temper ature of ambient to 500oc, and prefer abaly  100 to 3000C. the pellet has a thickness of 5 mm to i cm.

WE CLAIM;

1. A method of depositing thin film of non metals that is diamond like carbon on any substrate as herein described characterized by the step of forming dense plasma under an inert gas wherein inert gas is argon within the plasma chamber having a copper anode and a set of cathodes assembly a capacitor to provide voltage, focusing the dense plasma on non-metal pellet supported on anode, positioning a holder to hold any substrate away from the anode within the chamber wherein the distance between the anode and the substrate depend on the quality and thickness of film, heating the substrate, focusing of the said dense plasma to allow discharge of the pellet ions to the substrate and to form a film thereon.

2.	A method as claimed in claim 1 wherein said pellet is a graphite pellet.

3.	A  method  as  claimed  in  claim  1  wherein  the  temperature  of the

substrate is within 500°C. and preferably 100 to 300°C.

4.	A method as claimed in claim 1 wherein the plasma density is 1022 nr3

to 1027 m-3 and preferably 1024 nr3 to 1027 rrr3.

6.	A method as claimed in claim 1 wherein the plasma temperature is

0.5 to 10 kev. And preferably 1 kev to 5 kwv.

7.	A method as claimed in claim 1 wherein the thickness of the pellet is

5mm to 1 cm.

8.	A method as claimed in claim  1  wherein voltage of 12-17 KV is

applied to the capacitor.

9.	A method of depositing thin films of non metals that is diamond like

carbon on a substrate substantially as herein described.

Documents:

« Previous Patent

Next Patent »

Patent Number	218110	

Indian Patent Application Number	3361/DEL/1998	

PG Journal Number	19/2008	

Publication Date	09-May-2008	

Grant Date	31-Mar-2008	

Date of Filing	11-Nov-1998	

Name of Patentee	SAVITA ROY	

Applicant Address	DEPARTMENT OF PHYSICS AND ASTROPHYSICS, UNIVERSITY OF DELHI, DELHI-110 007	

Inventors:

#	Inventor's Name	Inventor's Address	

1	MAHESH PRASAD SRIVASTAVA	DEPARTMENT OF PHYSICS AND ASTROPHYSICS, UNIVERSITY OF DELHI, DELHI-110 007, INDIA.	

2	SAVITA ROY	DEPARTMENT OF PHYSICS AND ASTROPHYSICS, UNIVERSITY OF DELHI, DELHI-110 007	

3	RAVI KANT CHHAYA	DEPARTMENT OF PHYSICS AND ASTROPHYSICS, UNIVERSITY OF DELHI, DELHI-110 007	

PCT International Classification Number	B05D 1/00	

PCT International Application Number	N/A	

PCT International Filing date		

PCT Conventions:

#	PCT Application Number	Date of Convention	Priority Country	

1			NA	

© All Indian Patents, 2013-2021.

  Patent data available in the public domain from Indian Patents Office, Department of Industrial Policy and Promotions, Ministry of Commerce and Industry, Government of India.

File: patents/218130-edge-strip-for-a-cathode-plate-and-cathode-plate-incorporating-said-strip.html
Indian Patents. 218130:"EDGE STRIP FOR A CATHODE PLATE AND CATHODE PLATE INCORPORATING SAID STRIP"

Indian Patents

Recently Granted Patents

  Recently Published Patents

Title of Invention	"EDGE STRIP FOR A CATHODE PLATE AND CATHODE PLATE INCORPORATING SAID STRIP"

Abstract	An edge strip (10) for a cathode plate (100). The edge strip defines a longitudinally extending channel (20) for receiving the cathode plate (100). A support member or tab (50) is also provided in the edge strip and adapted to mate with a complementary recess formed in the lower end corners of the cathode plate (100). The support member or tab (50) can provide two functions. Firstly, the support member provides a shoulder portion (55) adapted to abut the complementary surface (120) of the cathode plate and thereby support the cathode plate in the edge strip. Alternatively, or in addition, the bottom edge portion (120) concealed within the edge strip (10) is spaced apart from the exposed bottom edge (140) of the plate. This minimises metal d...	

Full Text	BACKGROUND ART

The ISA process as developed by Mount Isa Mines and Copper Refineries Limited in Australia in which copper or other non-ferrous metals are deposited on stainless steel cathode plates is well-known. The electrolytically deposited metal is normally stripped from the cathode by first flexing the cathode to cause at least a part of the copper deposit to separate from the cathode and by mechanical stripping or gas blasting, the sheet of deposited copper is released from the cathode.

Generally, deposition of metal on the edge portions of the plate is avoided since this renders the deposited metal more difficult to strip from the cathode plate. Edge strip protectors such as plastic strip mouldings, wax coating or a combination of both may be used to avoid deposition of metal on the edge portions of the cathode plate. Generally, the longitudinal edges of the cathode plate are protected. Depending upon process requirements, the bottom end edge may be covered or left exposed. A typical example is shown in Figure 1. The cathode plate comprises stainless steel sheet 14 welded along its upper surface to hanger bar 11. On each longitudinal edge portion, an edge strip 18 is provided to prevent metal deposition along the longitudinal edges of the cathode.

There have been many previously proposed edge strip configurations and methods of connecting these edge strips to the cathode plates. Some edge strips are chemically bonded to the plate, while others are mechanically attached for example by a series of pins running transversely through the edge strip and cathode plates.

Chemical bonding is not always reliable and can tend to break down on exposure to the electrolyte solution and heat. Mechanical bonding is both expensive and time consuming to install. Regular maintenance and reinstallation is also required after several cycles of depositing, flexing and stripping of the plates.

Australian patent application no. 15464/99 discloses a two-piece edge protector strip for a cathode plate. This protector strip has a first channel member of relatively resilient material such as rubber. This channel member is wrapped around the edge portions of the cathode plate and then forced into a second channel member which in turn grips and holds both the first channel member and the corresponding edge portions of the cathode plate together. While this arrangement is useful in that it does not require additional chemical or mechanical bonding, certain difficulties have still arisen with this technology.

Generally, edge strips extend to or below the bottom end edges of the respective cathode plate. Accordingly, in use, any force applied to the bottom of the cathode plate/edge strip arrangement is transmitted to the edge strips and tends to shear or at least move the edge strips relative to the cathode plate. Any such movement or damage of the edge strip can be extremely detrimental to the process. In particular, it is both costly and time consuming to replace or reposition the edge strip protectors.

Another disadvantage of the prior art arises from the deposition of metal on that portion of the cathode plate held within the edge strip. It is intended to provide a close fit in the edge strip to prevent substantial ingress of electrolyte but more particularly to prevent deposition of metal in this region. If metal is deposited on that portion of the cathode plate held by the edge strip, such deposition of metal may force open and detach the edge strip from the cathode plate.

A number of techniques have been used in an effort to prevent such deposition of metal on the edge portions of the cathode plate. These include resilient collars on the edge strips or filling the edge strips with suitable sealant such as silicone.

Most of these techniques have now become obsolete by providing closer tolerances between the edge stripd and the cathode plate. However, a perennial problem remains, which is the growth of the deposited metal on the exposed lower end portion of the edge of the cathode plate received in the edge strip.

As mentioned above, the edge strips terminate at or slightly above the bottom end edge of the cathode plate. The bottom end edge of the cathode plate held in the edge strip, however, is exposed to electrolyte and metal may freely deposit along this bottom end edge. Generally this does not cause structural failure of the edge strip. However, once the metal is stripped from the cathode these additional deposits or "dags" remain on the stripped metal, providing an unattractive product. In severe cases these deposits act to bridge the metal sheets stripped from either side of the cathode plate, making their separation more difficult.

Various mechanisms have been proposed in sealing of this end edge of the cathode plate including end caps, filling the end portion with silicone sealant or indeed covering the entire bottom end edge with an edge strip protector. Each of these methods, however, have only proved to be partially successful.

It is an object of the present invention to overcome or ameliorate one or more of the disadvantages of the prior art, or at least to provide a useful alternative. DISCLOSURE OF THE INVENTION

Accordingly, in a first aspect, the present invention provides an edge strip for a cathode plate, said strip having a longitudinally extending channel for receiving an edge

portion of the cathode plate and at least one support member in said channel, said support member providing a shoulder portion adapted to abut a complementary surface of a cathode plate and thereby support the cathode plate in the edge strip.

In a second aspect, the present invention provides a cathode plate comprising a metal portion for deposition of metal and two edge strips extending along longitudinal edge portions of the metal plate, each strip having a longitudinally extending channel for receiving an edge portion of the cathode plate and a tab extending longitudinally in said channel from said lower end and adapted to mate with a complementary recess formed in a respective end corner of the cathode plate, each said recess defining a discrete bottom edge portion concealed within the edge strip and spaced apart from an exposed bottom edge of the plate thereby to minimise metal deposition on the concealed bottom edge portion.

In a particularly preferred embodiment, the tab extending longitudinally in said channel performs a dual function, firstly as the support member and secondly to minimise electrolyte migration to and minimise metal deposition on the bottom edge portion concealed within the edge strip.

In another embodiment, the edge strip may include a series of support members/tabs along its length. These support members/tabs may be provided as separate pieces or formed integrally with the edge strip.

In yet another embodiment, the edge strip may include an end cap at its lower end with the support member/tab extending longitudinally in the channel from the end cap. Apart from the aforementioned support member/tab arrangement, the remainder of the edge strip can be of any conventional construction. The invention is suitable for use with single piece edge strips which may include additional chemical or mechanical

fastening, or two piece type edge strips such as disclosed in Australian Patent Application No. 15464/99.

Unless the context clearly requires otherwise, throughout the description and the claims, the words 'comprise', 'comprising', and the like are to be construed in an inclusive sense as opposed to an exclusive or exhaustive sense; that is to say, in the sense of "including, but not limited to". 

BRIEF DESCRIPTION OF THE DRAWINGS

A preferred embodiment of the invention will now be described, by way of example only, with reference to the accompanying drawings in which:

Figure 1 is a front elevational view of a conventional cathode plate with edge strip(s).

Figure 2 is a perspective view of the separate components of the first embodiment of the present invention, and

Figure 3 is a side elevational view of the components of Figure 1 in situ. MODE FOR CARRYING OUT THE INVENTION

Referring to the drawings, the present invention comprises edge strip 10 and tab or support member 50. The edge strip shown in Figure 2 is similar to thatdisclosed in Australian patent application no. 15464/99. It comprises a first relatively resilient channel member 15 adapted to be held within a channel 20 formed by second relatively rigid channel member 25. An end cap 30 closes the end of channel 20 at the lower end of the edge strip.

The edge strip is adapted to receive edge portion 1.10 of cathode plate 100. The bottom end of edge portion 110 includes a recess or notch defining a support surface 120 and vertical surface 130.

Tab member 50 is also adapted to be received in longitudinally extending channel 20. In the examples shown, tab member 50 is provided as a separate piece, however, it may be integrally formed with edge strip 10, end cap 30 or rigid channel member 25.

Tab member 50 provides a shoulder portion 55 adapted to support the cathode plate. As shown more clearly in Figure 3, in use the shoulder portion 55 abuts the support surface 120 of the cathode plate 100, thereby supporting the cathode plate in the edge strip. Of course as will be apparent to those skilled in the art, an identical edge strip may be provided on the opposite edge portion of the cathode plate such that it is supported on both sides.

Unlike previously proposed chemical or mechanical bonded edge strips, any force applied to the edge strip eg by dropping the cathode plate/edge strip arrangement, is transmitted from the edge strip via tab 50 to the cathode plate 100. All reaction force is thereby directed through tab 50 to the mother plate and accordingly relative movement in the longitudinal direction between edge strip 10 and cathode plate 100 is eliminated or at least reduced. This is a significant advantage over and above the prior art systems which required chemical bonding or mechanical bonding by pins etc which could shear if a significant force was applied.

In this embodiment, only one tab/support member 50 is shown. It would be appreciated by persons skilled in the art, however, that it may be desirable to have several tab/support members 50 to support the cathode plate 100 along the length of the edge strip.

Another advantage which arises from the embodiment shown in Figures 2 and 3 is the way metal is deposited in the lower region of the cathode plate. As discussed above,

generally the bottom end edge of the cathode plate 100 extends along the entire width of the plate. In this instance, however, a notch or recess formed at the bottom end edges such that the bottom edge 120 of the edge portion 110 which is concealed with the edge strip 10, of the cathode plate is spaced from the exposed bottom edge 140 of the cathode plate. This spacing of edge 120 from edge 140 is significant in that it increases the resistance to deposition of metal such that metal will generally preferentially deposit on the exposed portions of the cathode plate including vertical edge 130 rather than depositing on edge 120. Since edge 130 is in the longitudinal direction it does not create as great a problem as growth in the lateral direction. Further, any metal deposited along edge 130 is in the direction of stripping ie the longitudinal direction of the plate. Accordingly, it does not interfere with stripping of the metal sheets on either side of the cathode plate. As known to persons skilled in the art, the dags or additional growth along the bottom end edge of the plate can make separation of the sheets from either side of the cathode plate and from each other more difficult. In these respects it will be appreciated that the invention provides a practical and commercially significant improvement over the prior art.

It will be appreciated that variations can be made to the method and apparatus described without departing from the spirit or scope of the present invention.

WE CLAIM:

1.	An edge strip for a cathode plate, said strip having a longitudinally

extending channel for receiving an edge portion of the cathode plate and at least

one support member in said channel, said support member providing a shoulder

portion adapted to abut a complementary surface of a cathode plate and thereby

support the cathode plate in the edge strip.

2.	An edge strip as claimed in claim 1 comprising a series of support

members along its length.

3.	An edge strip as claimed in claim 1 or claim 2 wherein each support

member is integrally formed with a respective edge strip.

4.	An edge strip as claimed in any one of the preceding claims further

comprising an end cap at its lower end, at least one support member extending

longitudinally in the channel from the end cap.

5.	An edge strip as claimed in claim 4 wherein the support member and the

end cap are of unitary construction.

6.	A cathode plate comprising a metal plate portion for deposition of metal

with an edge strip as defined by any one of claims 1-3 on either longitudinal edge

adapted to support the cathode plate from both sides.

7.	A cathode plate comprising a metal portion for deposition of metal and

two edge strips extending along longitudinal edge portion of metal plate, each strip

as defined by any of the claims 1 to 5 having a longitudinally extending channel

receiving an edge portion of the cathode plate and a tab extending longitudinally

in said channel from said lower end and adapted to mate with a complementary

recess formed in a respective end corner of the cathode plate, each said recess

defining a discrete bottom edge portion concealed within the edge strip and

spaced apart from an exposed bottom edge of the plate thereby to minimise metal deposition on the concealed bottom edge portion.

8.	A cathode plate as claimed in any one of preceding claims wherein the

tab extending longitudinally in said channel performs a dual function, firstly as the

support member and secondly to minimise electrolyte migration to and metal

deposition on the bottom edge portion concealed within the edge strip.

9.	A cathode plate as claimed in claim 7 or claim 8 wherein each tab is

integrally formed with a respective edge strip.

10.	A cathode plate as claimed in any one of claims 7 to 9 further comprising

end caps at the lower end edge of each strip, the tab extending longitudinally in

the channel from the end cap.

11.	A cathode plate as claimed in claim 10 wherein the tab and end cap are

of unitary construction.

12.	An edge strip for a cathode plate substantially as herein described with

reference to any one of the embodiments of the invention illustrated in the

accompanying drawings and/or examples.

13.	A cathode plate substantially as herein described with reference to any

one of the embodiments of the invention illustrated in the accompanying drawings

and/or examples.

Documents:

				abstract.jpg

				in-pct-2001-01197-del-abstract.pdf

				in-pct-2001-01197-del-claims.pdf

				in-pct-2001-01197-del-correspondence-others.pdf

				in-pct-2001-01197-del-correspondence-po.pdf

				in-pct-2001-01197-del-description (complete).pdf

				in-pct-2001-01197-del-drawings.pdf

				in-pct-2001-01197-del-form-1.pdf

				in-pct-2001-01197-del-form-19.pdf

				in-pct-2001-01197-del-form-2.pdf

				in-pct-2001-01197-del-form-3.pdf

				in-pct-2001-01197-del-gpa.pdf

				in-pct-2001-01197-del-pct-210.pdf

				in-pct-2001-01197-del-pct-409.pdf

« Previous Patent

Next Patent »

Patent Number	218130	

Indian Patent Application Number	IN/PCT/2001/01197/DEL	

PG Journal Number	24/2008	

Publication Date	13-Jun-2008	

Grant Date	31-Mar-2008	

Date of Filing	24-Dec-2001	

Name of Patentee	COPPER REFINERIES PTY. LTD.,	

Applicant Address	QUEENSLAND 4810,AUSTRALIA	

Inventors:

#	Inventor's Name	Inventor's Address	

1	CUMORE JOHN	411 LAKE MC DONALD DRIVE,COOROY,QUEENSLAND 4563, AUSTRALIA	

2	ARMSTRONG,REVILL WAYNE	5 WISTARIA COURT,ANNANDALE QUEENSLAND 4814,AUSTRALIA	

PCT International Classification Number	C25C 7/02	

PCT International Application Number	PCT/AU00/00668	

PCT International Filing date	2000-06-16	

PCT Conventions:

#	PCT Application Number	Date of Convention	Priority Country	

1	PQ 1068	1999-06-18	Australia	

© All Indian Patents, 2013-2021.

  Patent data available in the public domain from Indian Patents Office, Department of Industrial Policy and Promotions, Ministry of Commerce and Industry, Government of India.

File: patents/218193-method-for-coating-pharmaceutical-products.html
Indian Patents. 218193:"METHOD FOR COATING PHARMACEUTICAL PRODUCTS"

Indian Patents

Recently Granted Patents

  Recently Published Patents

Title of Invention	"METHOD FOR COATING PHARMACEUTICAL PRODUCTS"

Abstract	A method of coating a pharmaceutical product, comprising the following steps: - product discrete droplets (7) and controlling the size, shape and composition of the droplets with at least one micro dispenser (1); -controlling the production frequency and modulation of the droplets (7); -distributing droplets (7) with controlled velocity and time of flight; . -controlling the flow rate, temperature and composition of a carrier gas; -directing droplets (7) towards particles subjected to coating (10).	

Full Text	Field of the invention

The present invention relates to a method and device for coating of a pharmaceuticai product. Essentially, the invention relates to producing coating droplets of controlled size, shape and composition and with controlled velocity.

Background of the irivention

The production of pharmaceutical solid dosage forms involves a multistage operation. It requires between six and eight unit processes, such as charging of raw materials, milling, granulation, drying, blending, compression, coating and packaging. Generally, a coating of a pharmaceutical product consists of one or more films and each film consists of one or more layers. From here and on "coating" is used as a comprehensive expression encompassing everything from an individual layer to a combination of several different films. Each film is the result of a single coating step, generally carried out in a coating vessel where, for instance, layers of the film are built up. The coating process takes place either in a fluidised bed wherein particles, so-called nuclei, are sprayed with a specific coating liquid, or by passing the particles through a spray dust of said liquid. Several other generally used coating techniques are known in the prior art, such as melting, aggregation etc. The total process of manufacturing a complete coating may involve a plurality of such coating steps. However, the process may as well be sequential, whereby the whole process represents a continuous flow.

Pharmaceuticai products are coated for several reasons. A protective coating normally protects the active ingredients from possible negative influences from the environment, such as for example light and moisture but also temperature and vibrations. By applying such a coating, the active substance is protected during storage and transport. A coating could also be applied to make the product easier to swallow, to provide it with a pleasant taste of for identification of the product. Further, coating are applied which perform a pharmaceutical function such as conferring enteric and/or controlled release. The

purpose of functional coating is to provide a pharmaceutical preparation of formulation with desired properties to enable the transport of the active pharmaceutical substance through the digestive .system to the region where it i.s to be released and/or absorbed. A desired concentration profile over time of the active substance in the body may be obtained by such a controlled course of release. An enteric coating is used to protect the product form disintegration in the acid environment of the stomach. Moreover, it is important that the desired functionalities are constant over time, i.e. during storage. By controlling the quality of the coating, the desired functionalities of the final product may also be controlled.

There are strict requirements on pharmaceutical products. These requirements will put high demands on the quality of the coating and require that the complex properties of the coating will be kept within narrow limits. In order to meet these demands, there is need for accurate control of the coating process.

The quality of the coating depends on physical and/or chemical properties of the coating, such as chemical composition, local inhomogeneities, physical and chemical homogeneity, density, mechanical properties, static parameters, modulus, tensile strength, elongation at break, compression, ductility, viscoelastic parameters, morphology, macro-and microscopic properties, amorphous and/or crystallinity, permeability, porosity, aggregation, wettability, degree of coalescence/maturity, stability and ability to resist chemical and/or physical degradation. There are also other properties not listed above. The quality of the coating affects to a great extent the release properties and has a significant impact on the storage stability. In order to keep the quality of the coating within the desired narrow limits it is necessary to control the manufacturing process of the coating accurately.

In an industrial plant for coating pharmaceutical products, selected process parameters are monitored and controlled to achieve a desired quality of the end product. Such process parameters are generally global and could include, for example, the pressure in the coating vessel, the flow rate and temperature of gas and coating liquid supplied to

the coating vessel, etc. However, the influence of such global process parameters on the coating process, and ultimately on the coating properties of the end product, is known only from experience in a specific plant. Thus, a processing scheme is developed for each specific plant by extensive testing. When, for example, the size or shape of the coating vessel is changed during scaling up of the process the local environment of the particle may be altered. This calls for time-consuming measurements and adjustments in order to regain the same coating properties of the end product.

There is also a need to improve existing manufacturing processes as well as to improve existing plants. Today, this is a laborious task since the influence of any change in the process scheme or the plant design on the end product has to be investigated by extensive testing, often in full scale. The same applies to the development of new products, for example when a new type of particle or coating liquid should be used.

An attempt to fulfil the above-identified needs is disclosed in the article "Fluidized bed spray granulation, investigation of the coating process on a single sphere" by K. C. Link and E. U. Schliinder, published in Chemical Engineering and Processing, No. 36, 1997. A laboratory-scale apparatus is designed for analysis of a single particle in order to investigate the fundamental physical mechanisms that lead to particle growth by layering. In this apparatus, a single aluminium sphere is made to levitate on a fluidising airflow, which is supplied by a capillary tube. Thereby, the sphere is freely and rotatably suspended at a stable location in a coating vessel. An ultrasonic nozzle arranged above this stable location is intermittently activated to generate a spray dust of coating liquid that falls down onto the sphere and forms a coating thereon. This type of nozzle generates a spray of droplets, the velocity of which is adjusted by means of a separate airflow through the nozzle. The apparatus is used for investigating the influence of different parameters, such as droplet velocity, temperature of fluidising air, drying time, and type of coating liquid, on the thickness and morphology of the resulting coating. A rough measurement value of the overall thickness of the coating is obtained by weighing the sphere before and after the actual coating process and determining the difference in weight. The morphology of the

coating is qualitatively examined by arranging the sphere, once coated, in a scanning-electron-microscope (SEM). For both these measurements, the sphere must be removed from the apparatus for analysis. The apparatus also includes a lamp for illumination of the sphere and a video camera for continuous and qualitative observation of the contours of the sphere during the coating process. One drawback of this prior art apparatus resides in the difficulty to make quantitative, time-resolved measurements of coating properties. After a specific time period, the coating process must be interrupted for analysis of the coating on the sphere, whereupon a new and non-coated sphere must be subjected to a new coating process for a longer time period, and so on. In this approach, the formation of a coherent time series of measurement data requires that identical conditions be maintained in the environment of each sphere. Thus, the coating process must be repeated in exactly the same manner for each sphere. This is difficult. For example, any small variation in the masses of the aluminium spheres will necessitate an adjustment in the flow rate of the fluidising air to maintain each sphere at the same location in the vessel. Such a change in flow rate will also change the environment of the sphere during the coating process, thereby making it difficult to compile the measurement data from several consecutive measurements into coherent time series.

A further drawback of this known apparatus is that only a few properties of the coating, i.e. average thickness and surface morphology, can be measured.

Another drawback is that the course of coating process can only be studied on standardised spheres, so that the coating process can be repeated in exactly the same manner for each sphere. However, the coating process is believed to be highly dependent on the properties of the particle itself, such as the size, density, porosity and shape of the particle. Thus, it may be difficult, or even impossible, to draw any conclusions for a realistic particle from experiments made in the known apparatus.

In a paper by S. Watano and K. Miyanami, "Control of Granulation Process by Fuzzy Logic", North American Fuzzy Information, 1999, 18"  International Conference of

the NAFIPS, pp 905-908, a system for granulation is described. A system has been developed for on-line monitoring of granule growth in fluidised bed granulation utilising bed granulation. However, since an image analysis is carried out the data available is limited to size and shape.

The papers above describe systems for monitoring the coating and granulation, respectively. However, the production of droplets is relatively rough and the repeatability of droplet size, velocity and direction is inadequate. Also, in a coating process it is desirable that the droplets produced hit and impinge the particles subjected to coating.

A paper by T. Laurell et al., "Design and development of a silicon micro fabricated flow-through dispenser for on-line picolitre sample handling", Journal of Micromechanical Microengineering, No.9, 1999, pp369-376, discloses a method for producing droplets with high repeatability as regards size. However, at a coating process in for example a fluidised bed, the gas/air in the vessel is circulated and thereby carries the droplets that, if the process is properly adjusted, hit the particles subjected to coating. A major drawback is that the droplets have approximately the same velocity as the particles subjected to coating and the time of flight for the droplets are therefore often to long. This results in the droplets drying and very often not at all impinging on the particles subjected to coating. Generally the droplets consists of substances that are costly and therefore it is desirable to keep production loss down.

Summary of the invention

The object of the present invention is to solve or alleviate some or all of the problems described above. This object is achieved with a method and a device according to claim 1 and claim 15, respectively. Preferred embodiments of the invention are given by the depending claims.

Accordingly, there is provided a method of coating a pharmaceutical product, comprising the following steps:

product discrete droplets and controlling the size, shape and

composition of the droplets with at least one micro dispenser;

controlling  the  production  frequency  and  modulation  of the

droplets;

distributing droplets with controlled velocity and time of flight

controlling  the  flow  rate,  temperature  and  composition  of a

carrier gas;

directing droplets towards particles subjected to coating.

Accordingly, there is also provided a device for coating of a pharmaceutical product, comprising a droplet producing unit and a droplet-directing unit, characterized by that the droplet producing unit is a piezo-actuated micro dispenser for producing discrete droplets and controlling the size, shape and composition of said droplets.

Thus, the method according to the invention for coating of a

pharmaceutical product, comprises the steps of producing discrete

droplets of controlled size, shape and	

composition with a micro dispenser, controlling the production frequency and modulation of the droplets, distributing droplets with controlled velocity and time of flight, controlling the flow rate, temperature and composition of the carrier gas, and directing droplets towards particles subjected to coating. The inventive method will allow for production of droplets of controlled size, shape and composition and not dependent on the airflow in, for example, a vessel for a fluidised bed. Normally in a fluidised bed, the particles to be subjected to coating are circulated in the vessel by a jet stream, said jet stream also shattering a coating liquid and thereby producing droplets. If the system is well tuned the droplets hit the particles immediately after they leave the jet nozzle. However, since the flow circulating the particles in the vessel are directly dependent on the flow in the jet stream, the scale up from test rigs to running production units are very laborious and very often fail. With the inventive method the release of droplets is carried out independent of said flow. By using a separate gas flow to accelerate the droplets the velocity can also be determined independent of the flow inside, for example, a vessel or a pipe. This separate gas flow or carrier gas can be controlled as regards flow rate, temperature and composition. Further, the production frequency and modulation of droplets are controlled in order to increase the coating quality.

By controlling the flow rate of the carrier gas the velocity of the droplets can be controlled to be higher than the flow in the vessel or pipe. Being able to control the temperature and composition of the carrier gas can facilitate the coating using specific coating substances, i.e. avoiding for example chemical reactions and drying out of the substance. Also, by directing the droplets the loss of coating substance can be kept at a minimum.

The production of droplets is preferably carried out utilising a piezo-actuated micro dispenser. The piezo-actuated micro dispenser has the advantages of a relatively simple construction, and thereby economically beneficial, and very low standard deviations in size, shape and composition of the droplets.

As previously mentioned a separate gas can be used to carry the droplets. To further improve the accuracy of aim of the droplets a hollow cone is preferably used, or a device with corresponding flow profile, which enhance the controllability of the direction of the droplets. Due to the flow field in the cone the droplets will be forced to enter the capillary in the top of the cone. The shape of the velocity profile in the gas stream inside the capillary contributes to force droplets from impinging the wall of the capillary (Saffman force). By changing the flow rate of the carrier gas the velocity of the droplets when they impinge on the particles subjected to coating can be varied and hence the momentum of the droplets when they impinge on the particles subjected to coating can be varied. Common problems in coating in prior art is the occurrence of drying before the droplets impinge on the particles subjected to coating and not being able to direct the droplets towards the particles, which leads to a decrease in coating efficiency and also a non-optimal coating situation. By controlling the temperature and composition of the carrier gas, the drying rate of the droplets can be held at a minimum level.

Preferably, the micro dispenser is mounted in the centre of the base of said hollow cone. Due to the flow field in the cone the droplets will be forced to enter the capillary in the top of the cone.

The coating method is preferably utilised in a fluidised bed or for continuous coating in a pipe/tube, whereby several "cones" comprising micro dispensers are positioned in or adjacent to the bed or the pipe/tube. However, it is possible to utilise the method according to the present invention with coating techniques such as in a fluidised bed with top spray, with a rotor tangential spray coater and in a coating pan.

In order improve the result of the coating the coating and droplet production is preferably monitored. The monitoring can be carried out performing spectrometric measurements and preferably continuous. The spectrometric measurement can be performed by means of a spectrometric method based on any part of the electromagnetic spectrum. Another possibility is to perform the spectrometric measurement by means of

imaging spectrometry. If the monitoring is carried out continuously, the output from these measurements can be used as input signals to the droplet production unit and thereby maximise the efficiency of the coating.

A device for coating of a pharmaceutical product according to the present invention comprises a piezo-actuated micro dispenser as droplet producing unit in order to produce droplets with controlled size, shape and composition. The droplet-directing unit comprises a hollow cone in which a carrier gas is made to flow and to transport the droplets produced by the micro dispenser.

Several devices such as said device could be arranged in one-, two- or three-dimensional arrays, wherein each of the devices is separately controlled. Such multiple unit systems could be used in order to have different coating zones in for example a fluidised bed coating process or in a continuous coating process where several coating zones can be arranged along the flow path of the particles.

Description of the drawings

The above and other features and advantages of the invention are defined in the claims and described in greater detail below with reference to the accompanying drawings, which illustrate preferred embodiments.

Figure 1 is a cross-sectional view of a piezo-actuated micro dispenser according to the present invention.

Figure 2 is a cross-sectional view of a piezo-actuated micro dispenser with droplet substance according to the present invention.

Figure 3 is a side view of a micro dispenser and a hollow cone according to the present invention.

Figure 4 shows some steps in the production of a coated article for pharmaceutical products.

Figure 5 shows an array of droplet directing units arranged adjacent a pipe.

Description of preferred embodiments

The micro-dispenser 1 in figure I according to the present invention comprises a

first silicone structure 2 with an orifice joined together with a second silicone structure 3. The two silicone structures 2 and 3 form a flow-through channel for the substance to be used as coating for the particles. In a preferred embodiment of the present invention the two silicone structures, 2 and 3, rest upon Plexiglas® stands 4. The micro dispenser 1 is actuated through a piezo-ceramic plate 5. The generation of the pressure wave is less efficient when attaching the piezo-ceramic plate directly to the silicone structure 3 than when mounting the piezo-ceramic bimorph 5 on Plexiglas stands 4.

Figure 2 illustrates the micro dispenser 1 when actuated by the piezo-ceramic plate 5. The second said silicone structure 3 is bent inwards as a result of the voltage applied on the piezo-ceramic plate 5. As a result thereby a droplet 7 is produced and squeezed out through the orifice in said first silicone structure 2.

The micro-dispenser 1 is in a preferred embodiment of the present invention arranged in the centre of the base of a hollow cone 8, which is illustrated in figure 3. A carrier gas is supplied around the micro-dispenser in an upward direction in order to carry the droplets 7. By changing the flow rate of the carrier gas the velocity of the droplets 7 can be varied..Due to the flow field in the hollow cone 8 the droplets will be forced to enter the capillary in the top of the cone. Due to the velocity profile inside the capillary the Saffman force prevents the droplets 7 from impinging the wall of the capillary. The carrier gas is preferably adapted to the substance of the droplets 7. By controlling the temperature and composition of the carrier gas, the drying rate can be adjusted to create optimal drying conditions for a certain coating quality.

The device shown in figure 3 is preferably arranged in a fluidised vessel 9, such as the one shown in figure 4. Particles 10 subjected to coating are made to flow in the fluidised vessel 9, for example using a jet nozzle (not shown).

In a preferred embodiment of the present invention several devices (not shown in figure 4) similar to the one shown in figure 3 are arranged in the vessel 9. By arranging monitoring equipment (not shown) the coating layers of the particles 10 subjected to coating as well as the droplet generation can be analysed and an algorithm decides when the micro dispensers 1 are to produce droplets and their properties. Also, said devices are positioned as desired according to the results of the monitoring.

In a further preferred embodiment of the present invention several devices similar to the one shown in figure 3 are arranged to coat particles continuously in a pipe/tube. Also with this arrangement it is possible to monitor the coating and thereby achieve information in order to maximise the quality of the coating.

The supply of carrier gas in the device shown in figure 3 is preferably independent of the gas flow inside the vessel 9. One advantage with this is that the droplets 7 can be accelerated to have a higher velocity than the particles 10 subjected to coating in the vessel. This will in turn increase the fraction of droplets 7 hitting the particles 10 subjected to coating. When the coating is completed the pharmaceutical particles 10 can for example be put in capsules 11 or mixed with filler and compressed to tablets 12.

Figure. 5 shows a continuous coating process according to the present invention. Particles 10 subjected to coating are transported in a pipe/tube 13, said pipe/tube 13 being equipped with coating devices 8. The coating devices 8 are arranged in several arrays 14, 15, each of the arrays correspond to one layer of coating. The arrangement of the coating devices 8, such as angles, spacing and number, within the arrays 14, 15 are varied to maximise the coating quality.

The foregoing is a disclosure of preferred embodiments for practising the present invention. However, it is apparent that device and method incorporating modifications and variations will be obvious to one skilled in the art. Inasmuch as the foregoing disclosure is intended to enable one skilled in the art to practice the instant invention, it should not be construed to be limited thereby, but should be construed to include such modifications and variations as fall within its true spirit and scope.

WE CLAIM:-

1.	A method of coating a pharmaceutical product,  comprising the

following steps:

-product discrete droplets (7) and controlling the size, shape and composition of the droplets with at least one micro dispenser

(i);

-controlling  the  production  frequency  and  modulation  of the

droplets (7);

-distributing droplets  (7)  with  controlled velocity and  time  of

flight;

-controlling the  flow rate,  temperature  and  composition of a

carrier gas;

-directing droplets (7) towards particles subjected to coating (10).

2.	A method as claimed in claim 1, wherein the production of discrete droplets (7) of controlled size, shape and composition is carried out using a piezo-actuated micro dispenser (1).

3.	A method as claimed in claim 1, wherein the droplets (7) are distributed using a carrier gas.

4.	A method as claimed in claim 1, wherein the velocity of the droplets (7) is adjustable with the flow rate of the carrier gas.

5.	A method as claimed in claim 1, wherein the droplets (7) are directed using a hollow cone (8).

6.	A method as claimed in claim 5, wherein the hollow cone (8) surrounds the micro dispenser (1).

7.	A method as claimed in claim 1, wherein the coating is performed in a fluidised bed (9).

8.	A method as claimed in claim 1, wherein the coating is performed continuously in a pipe, in which said pharmaceutical product is transported by a carrier gas.

9.	A method as claimed in any one of claims 7 and 8, wherein the coating formation is monitored.

10.	A method as claimed in claim 9, wherein the monitoring is carried out performing spectrometric measurement.

11.	A method as claimed in claim 10, wherein said spectrometric measurement is carried out continuously.

12.	A method as claimed in any one of claims 10 and 11, wherein said spectrometric measurement is performed by means of spectrometric method based on any part of the electromagnetic spectrum.

13.	A method as claimed in any one of claims 10 and 11, wherein said spectrometric measurement is performed by means of imaging spectrometry.

14.	A method as claimed in any one of claims 9 to 13, wherein the output from said monitoring is used as input to control the distribution of droplets (7).

15.	A device for coating of a pharmaceutical product, comprising a droplet producing unit (1) and a droplet-directing unit (8), characterized by that the droplet producing unit (1) is a piezo-actuated micro dispenser (1) for producing discrete droplets (7) and controlling the size, shape and composition of said droplets (7).

16.	A device as claimed in claim 15, wherein the droplet directing unit (8) comprises a hollow cone (8).

17.	A device as claimed in claim 15, wherein a carrier gas is provided for transporting droplets (7) in said droplet-directing unit (8).

18.	A device as claimed in any one of claims 15 to 17, wherein the piezo-actuated micro dispenser (1) comprises piezo-ceramic element (5).

19.	A device as claimed in any one of claims 15 to 18, wherein the micro-dispenser (1) comprises two joined silicon structures (2,3) forming flow-through channel.

20.	A device as claimed in claim 19, wherein stands (4) are provided between said micro-dispenser (1) and said piezo-ceramic element (5).

21.	A device as claimed in claim 19, wherein one of said silicon structures (2) has a membrane, in which is provided an orifice in the shape of an inverted pyramid.

22.	A device as claimed in claim 15, wherein the device comprises an array of droplet production units (1) and droplets directing unit (8).

23.	A device as claimed in claim 22, wherein each of the droplet production units (1) and droplet direction units (8) are arranged independent of one another.

24.	A device as claimed in claim 22, wherein several arrays are arranged in a coating process unit (9).

25.	A device as claimed in claim 24, wherein the coating process unit is a fluidised bed (9).

26.	A device as claimed in claim 24, wherein the coating process unit is a continuous coating process unit.

27.	A method of coating a pharmaceutical product substantially as hereinbefore described with reference to and as illustrated in the accompanying drawings.

28.	A device for coating of a pharmaceutical product substantially as hereinbefore described with reference to and as illustrated in the accompanying drawings.

Documents:

				00030-delnp-2004-complete specification (granted).pdf

				00030-DELNP-2004-Drawings.pdf

				00030-DELNP-2004-PCT-210.pdf

				30-delnp-2004-abstract.pdf

				30-delnp-2004-claims.pdf

				30-delnp-2004-correspondence-others.pdf

				30-delnp-2004-correspondence-po.pdf

				30-delnp-2004-description (complete).pdf

				30-delnp-2004-form-1.pdf

				30-delnp-2004-form-19.pdf

				30-delnp-2004-form-2.pdf

				30-delnp-2004-form-3.pdf

				30-delnp-2004-form-5.pdf

				30-delnp-2004-gpa.pdf

				30-delnp-2004-pct-304.pdf

				30-delnp-2004-pct-409.pdf

				30-delnp-2004-petition-137.pdf

« Previous Patent

Next Patent »

Patent Number	218193	

Indian Patent Application Number	30/DELNP/2004	

PG Journal Number	37/2008	

Publication Date	12-Sep-2008	

Grant Date	31-Mar-2008	

Date of Filing	05-Jan-2004	

Name of Patentee	ASTRAZENECA AB	

Applicant Address	S-151 85 SODERTAIJE,SWEDEN	

Inventors:

#	Inventor's Name	Inventor's Address	

1	STAFFAN FOLESTAD	MOLNDAL,S-431 83,SWEDEN	

2	INGELA NIKLASSON BJORN	MOLNDAL,S-431 83,SWEDEN	

3	DANIEL STROM	GOTEBORG,S-412 96,SWEDEN	

PCT International Classification Number	B05C 5/00	

PCT International Application Number	PCT/GB02/03143	

PCT International Filing date	2002-07-09	

PCT Conventions:

#	PCT Application Number	Date of Convention	Priority Country	

1	0102511.3	2001-07-12	Sweden	

© All Indian Patents, 2013-2021.

  Patent data available in the public domain from Indian Patents Office, Department of Industrial Policy and Promotions, Ministry of Commerce and Industry, Government of India.
