Repository: anandvc/allindianpatents

File: patents/218217-composite-material-comprising-impregnated-thermoplastic-members-method-of-making-the-same-and-use-thereof.html (part 1 of 2)
Indian Patents. 218217:"COMPOSITE MATERIAL COMPRISING IMPREGNATED THERMOPLASTIC MEMBERS, METHOD OF MAKING THE SAME AND USE THEREOF"

Indian Patents

Recently Granted Patents

  Recently Published Patents

Title of Invention	"COMPOSITE MATERIAL COMPRISING IMPREGNATED THERMOPLASTIC MEMBERS, METHOD OF MAKING THE SAME AND USE THEREOF"

Abstract	Disclosed herein is a composite material comprising impregnated thermoplastic members, method of making the same and use thereof to form a part of an article, including disposable articles and durable articles, includes one or more shaped thermoplastic members, which can be at least partially impregnated into one or more fibrous substrates forming the composite material of the article having regions of breathability, elasticity, and/or stiffening to provide desired functions of the article. The shaped thermoplastic members have a profiled thickness and/or basis weight providing variation in material properties. A percent variation of the profiled thickness of the thermoplastic member can vary from about 5% to about 95%. A process for manufacturing the composite material of the present invention is also disclosed.	

Full Text	AFIELD OF THE INVENTION

This invention in general relates to a composite material comprising impregnated thermoplastic members. In particular the invention provides a composite material to form a part of an article, including disposable articles and durable articles, which comprise one or more thermoplastic members of polymeric materials impregnated into a fibrous substrate to provide desired properties, and a method of manufacturing the same.

BACKGROUND

Disposable and durable articles require many specific material properties needed to provide desired performance functions, which are often difficult to provide using conventional methods of manufacture. For example, disposable absorbent articles, such as baby diapers, have many designs providing desired product performance in collecting and retaining urine and bowel movement (BM) without leaking outside the diaper. These functions need to be performed together with other functions in providing certain comfort to a wearer or user of the diaper during application, wear and disposal of the diaper. Comfort can be affected by effective functions of collecting and separating the exudates from the skin of the wearer, by providing a good initial fit of the diaper around the wearer and maintaining the fit during the use so the diaper does not sag and leak when becomes loaded with exudates.

Good fit around the body of the wearer is generally provided by creating elasticized areas in certain locations of the diaper. Examples of such elasticized areas include elastic leg cuffs, elastic waistband, elastic side panels, and others. The desired elastic properties in such areas are normally provided by various techniques, which generally include creation of composite materials by laminating elastic materials with nonwoven substrates. The elastic materials typically include an elastic film, single or multiple elastic strands, an elastic scrim, and the like. The elastic materials are typically bonded to nonwoven substrates by adhesives, thermal bonding, ultrasonic bonding,

pressure bonding, and the like. However, this practice is expensive because it generally needs substantial amounts of elastic materials, which generally are considerably more expensive than nonwoven materials. Because elastic matenals are typically bonded with nonwoven materials, the cost includes both the cost of adhesives and the cost of adhesive operations. Further, prior to the bonding of the elastic materials to the non-woven substrates, the elastic materials typically require process operations to form the elastic materials into desired sizes and shapes. Such operations can be called secondary operations and often include un-winding, feeding, cutting, slitting, gluing, and the like. Due to the physical properties of elastic materials, they are often difficult to handle, often requiring special modifications to make a specific elastic material process-friendly, i.e., easier to handle. Furthermore, these secondary operations often result in waste of elastic materials in the form of trim and/or scrap.

Further, with respect to the elasticized areas of the diaper, these areas often require profiled elasticity (varying elasticity), which is often difficult to provide. Examples of profiled areas of elasticity can include side panels, elastic waists, and leg elastic cuffs, providing both comfort and sustained fit.

Therefore, it would be beneficial to provide elasticized materials, comprising reduced amounts of elastic materials. Further, it would be beneficial to provide elasticized materials, production of which does not require the use of secondary operations. Further, it would be beneficial to provide elasticized materials having varying degrees of elasticity in desired areas of the product.

Good comfort during the wear and use of the diaper can be generally provided by use of breathable materials comprising the diaper. For example the outer cover of the diaper can be vapor permeable. Further, the diaper can be designed to have breathable, but liquid impervious elasticized cuffs around the legs; breathable elasticized waist; breathable elasticized side panels; and breathable but liquid-impervious backing layer. This is generally accomplished by bonding thermoplastic materials, like porous or nonporous films, scrims, or strands to a nonwoven substrate. Again, this approach incurs more cost for thermoplastic materials and secondary operations. Further, one important attribute of breathability is providing a varying degree of breathability in desired areas of

the article. This is difficult and expensive to accomplish in utilizing the lamination technology. Therefore, it would be beneficial to provide breathable materials having varying degrees of breathability and comprising reduced amount of thermoplastic materials and which do not require the use of secondary operations described above.

Further, a disposable diaper that provides functions of collecting and retaining urine and BM without leakage outside the diaper requires a fastening system to allow for desired closure of the article around torso of the wearer. Examples of fastening systems include hook-and-loop fastener systems and adhesive tape fastening systems, which require substantial mass of thermoplastic material to provide desired material physical properties such as strength and stiffiiess. Another example of a fastening system includes the slot and tab fastener requiring specific shape or configuration, which is difficult to provide utilizing the lamination technology. Therefore, it would be beneficial to provide a material of the desired shape comprising less mass of thermoplastic material and does not require the secondary operations, described above.

Further, the fastening systems require varying degrees of stiffness and strength for both functional and comfort purposes. This is difficult to accomplish using the lamination technology because, as above, it requires more thermoplastic material and secondary operations. Therefore, it would be beneficial to provide a material having variable degree of stiffness and strength in specific areas comprising less mass of thermoplastic material and which does not require the secondary operations, as described above.

Further, the comfort of the wearer is affected by the surface texture of the material contacting the skin of the wearer and/or caregiver, as well as aesthetic appearance of the material itself. This is difficult to accomplish using lamination technology. In addition, it requires additional thermoplastic materials and secondary operations to mask undesirable characteristics of material surfaces. For example, an outer cover, which comprises a nonwoven web laminated to the outer surface of a thermoplastic film, provides a cloth-like appearance of the outer cover. Another example includes tapes comprising a nonwoven web laminated to the outer surface of a thermoplastic film to provide a cloth-like appearance. Therefore, it would be beneficial to provide a material having a desired

surface texture and aesthetic appearance comprising less mass of thermoplastic material and which does not require secondary operations, as described above.

With respect to durable articles, the desired material properties such as elasticity, breathability, stiffness, strength and the like are difficult to provide using conventional manufacturing techniques including sewing, ultrasonic welding, and the like, of expensive fabrics having the desired properties. As disclosed above, these techniques require more material (thermoplastics and others) and secondary operations associated with cutting, sewing, and assembling. Therefore, it would be beneficial to substitute the expensive materials with less expensive materials comprising impregnated thermoplastic members having the desired properties and to reduce the secondary operations associated with cutting, handling, sewing, and bonding of durable articles.

SUMMARY OF THE INVENTION

In response to the difficulties and problems discussed above, a new article and a process for producing thereof have been discovered.

In one aspect, the present invention concerns an article including one or more shaped thermoplastic members at least partially impregnated into one or more fibrous substrates forming a composite material, wherein the shaped thermoplastic members have a profiled thickness providing variation in material properties, and wherein a percent variation of the profiled thickness of the thermoplastic member can vary from about 5% to about 95%.

In another aspect, the present invention concerns a method of making a composite material including at least one shaped thermoplastic member impregnated into at least one fibrous substrate, the method including the steps of:

a)	providing a first fibrous substrate;

b)	depositing a first thermoplastic material on the first fibrous substrate to form at

least one shaped thermoplastic member having a profiled thickness providing

variation in material properties, wherein a percent variation of the profiled

thickness of the thermoplastic member can vary from about 5% to about 95%,

and wherein the step of depositing is selected from a group consisting of

intaglio printing,  gravure printing,  screen printing,  ink jet printing,  and flexographic printing;

c)	providing a second substrate; and

d)	combining the first substrate and the second substrate to form the composite

material,  wherein  the  thermoplastic  member  is  at  least  partially

impregnated into the first substrate.

In still another aspect, the present invention concerns a composite material including one or more shaped thermoplastic members, at least partially impregnated into one or more fibrous substrates forming the composite material, wherein the shaped thermoplastic members have a profiled thickness providing variation in material properties, and wherein a percent variation of the profiled thickness of the thermoplastic member can vary from about 5% to about 95%.

BRIEF DESCRIPTION SHOWN IN THE DRAWINGS

While the specification concludes with claims particularly pointing out and distinctly claiming the subject matter which is regarded as the present invention, it is believed that the invention will be more fully understood from the following description taken in conjunction with the accompanying drawings, in which:

Fig. 1 is a perspective view of one embodiment of a disposable absorbent article of the present invention;

Fig. 2 is a magnified view of one embodiment of an impregnated thermoplastic member of the present invention;

Fig. 3 is a cross sectional view of the impregnated thermoplastic member shown in Fig. 2 taken along line 3-3;

Fig. 4 is a cross sectional view of the impregnated thermoplastic member shown in Fig. 2 taken along line 4-4;

Fig. 5 is a simplified illustration of one embodiment of a process of the present invention for fabrication of a composite material of the present invention; and

Fig. 6 is a magnified view of a printing cylinder pattern of the process shown in Fig. 5, and

Fig. 7 is a simplified illustration of another embodiment of a process of the present invention for fabrication of a composite material of the present invention; and

Fig. 8 is a simplified illustration of yet another embodiment of a process of the present invention for fabrication of a composite material of the present invention;

Fig. 9 is a simplified illustration of an apparatus used for determining the dynamic fluid transmission value.

DETAILED DESCRIPTION OF THE INVENTION

The article and the method of manufacture of the present invention can provide a surprising improvement in cost by reducing the need for thermoplastic materials and secondary process operations associated with cutting, forming, and bonding these materials to form a desired product. The article includes new composite materials comprising at least one thermoplastic member at least partially impregnated in one or more fibrous substrates of the article.

The impregnated thermoplastic members can have various basis weights and three dimensional shapes and profiles, which can result in desired variations in physical properties of the composite material. The planer shape in the x-y direction of the impregnated thermoplastic members can be any suitable geometrical shape defining the planer dimensions of the composite material, including a rectilinear outline, a curvilinear outline, a triangle, a trapezoid, a square, a parallelogram, a polygon, an ellipse, a circle, and any combination thereof. In the cross section of the member, its shape in the z direction can be any suitable geometric shape including linear and nonlinear profiles. The variation of the impregnated thermoplastic member in the z direction can be from about 5% to about 95%, preferably from about 20% to about 80%. The variation can extend in any direction in the x-y plane and can be calculated by the following formula:

Percent variation = 100 x (maximum thickness - minimum thickness)/maximum thickness.

The new composite materials of the present invention can have various material properties within the planer dimensions of the composite material, which can vary generally as a function of the variation in thickness of the impregnated polymeric

member. The new composite materials can include such unique materials properties including a relatively high ratio of modulus of elasticity to density, a relatively high ratio of tensile strength to density, and other ratios provided by a unique combination of a first material (a substrate, fibrous material) and a second material (a thermoplastic member) impregnated within the fibers of the first material. The unique material property ratios result in cost benefits of the new composite materials. The lightness, flexibility, the tensile strength, the elasticity, porosity, and many other properties contemplated by the inventors can be provided by the first material of the composite material. The second material can be impregnated within the fibers of the first material, forming the composite material. The second material can be provided with various material properties within the realm of polymers. For example, a desired tensile strength, a modulus of elasticity, elasticity, electrical and/or thermal conductivity, air breathability, liquid impermeability, magnetism, and many other properties have been contemplated by the inventors. It should be noted that the inventors have contemplated many other utilizations of thermoplastic members and resulting composite materials. For example, one of the specific contemplated utilizations of the above properties of the thermoplastic members can be in providing various envisioned, desired functions of detecting bodily functions of a wearer, including temperature, skin condition, relative humidity between the skin and the article, presence of body extrudates, and the state of the capacity of the absorbent article.

Further, unique interrelationships between physical properties of the new composite materials can be formed, for example, a relatively high ratio of modulus to density, a relatively high ratio of tensile strength to density, providing cost benefits for the new composite material.

Similarly to the thickness profile described above, the basis weight of the composite material can also have a desirable profile. Similarly, the basis weight profile can be any suitable geometric shape including linear and nonlinear profiles. The variation in basis weight of the composite material of the present invention across the x-y plane can be from about 5% to about 95%, preferably from about 20% to about 80%, wherein this variation can be calculated by the following formula:

Percent  variation  =  100  x  (maximum  basis  weight  -  minimum  basis weight)/maximum basis weight. Terminology

The term "article" herein includes both disposable and durable articles.

The term "disposable" is used herein to describe products which generally are not intended to be laundered or otherwise restored or extensively reused in their original function, i.e., preferably they are intended to be discarded after about 10 uses or after about 5 uses or after about a single use. It is preferred that such disposable articles be recycled, composted or otherwise disposed of in an environmentally compatible manner.

The term "durable" is used herein to describe products which generally are intended to be laundered or otherwise restored or extensively reused in their original function, i.e., preferably they are intended to be used more than about 10 times.

A "disposable absorbent article" refers herein to a device that normally absorbs and retains fluids. In certain instances, the phrase refers to devices that are placed against or in proximity to the body of the wearer to absorb and contain the excreta and/or exudates discharged from the body, and includes such personal care articles as baby diapers, baby training pants, adult incontinence articles, feminine hygiene articles, baby swim diapers, wound dressing, and the like. In other instances, the phrase refers to protective articles, such as, for example, dining bibs that have the ability to absorb food items to prevent staining of the wearer's clothing.

The term "diaper" includes baby diapers, baby training pants, baby pool diapers, or adult incontinence articles and refers to a disposable fluid-handling article generally worn by infants and other incontinent persons about the lower torso.

The term "feminine hygiene articles" refers herein to any absorbent article worn by women to absorb and contain menses and other vaginal exudates.

A "body wrap" refers herein to an article or a garment worn about the body, typically to provide some therapeutic benefit, such as, for example, pain relief, wound coverage or to hold another device or article near the body.

The term "breathable" is used herein to describe materials that are permeable and transmittable to vapor, wherein the vapor transmission rate is measured in grams per 24

hours.

The term "material" refers herein to any web, substrate, fibrous material, woven, nonwoven, knitted, film, a component of a garment or an absorbent article.

The term "web" is meant herein any continuous material, including a film, a non-woven fabric, a woven fabric, a foam or a combination thereof, or a dry lap material including wood pulp, and the like, having a single layer or multiple layers.

The term "substrate" is meant herein any material, including a film, a non-woven fabric, a woven fabric, a foam or a combination thereof, or a dry lap material including wood pulp, and the like, having a single layer or multiple layers, and suitable for printing a polymeric material on at least one surface of the "substrate."

A "fibrous substrate" means herein a material comprised of a multiplicity of fibers that could be either a natural or synthetic material or any combination thereof. For example, nonwoven materials, woven materials, knitted materials, celluloid materials, and any combinations thereof.

The term "nonwoven" refers herein to a fabric made from continuous filaments and/or discontinuous fibers, without weaving or knitting by processes such as spun-bonding and melt-blowing. The non-woven fabric can comprise one or more nonwoven layers, wherein each layer can include continuous filaments or discontinuous fibers.

An "elastomer" refers herein to a polymer exhibiting elastic properties.

The term "elastic", "elastic properties" or "elasticized" refers herein to any material that upon application of a force to its relaxed, initial length can stretch or elongate to its elongated length without rupture and breakage, and which can substantially recover its initial length upon release of the applied force.

A "natural material" means herein a material derived from plants, animals, insects or byproducts of plants, animals, and insects. Non-limiting examples of natural materials useful in the disposable articles include celluloid fibers, cotton fibers, keratin fibers, silk fibers and the like. Non-limiting examples of celluloid fibers include wood pulp fibers, hemp fibers, jute fibers, and the like. Non-limiting examples of keratin fibers include wool fibers, camel hair fibers, and the like.

The term "stiffening region" refers herein to an area of a material having a greater

modulus of elasticity than that of the adjacent areas of the material.

The term "elastic region" refers herein to an area of a material having greater elastic properties than those of the adjacent areas of the material.

The term "breathable region" refers herein to an area of a material having a greater breathability (measured in grams per meter2 per 24 hours of moisture vapor transmission rate MVTR) than that of the adjacent areas of the material.

An article of the present invention can best be understood by reference to Fig. 1 illustrating one embodiment of an absorbent article of the present invention, specifically a disposable diaper 10. For ease of understanding, much of the following description will be made in terms of the disposable diaper 10. The diaper 10 can comprise a multiplicity of impregnated thermoplastic members into nonwoven substrates of the diaper 10, providing specific material properties and/or specific functions for the diaper 10, such as, for example, a gasketing function around the legs of the wearer provided by an elastic region 11 of the article expressed by a leg elastic 12; another gasketing function around the waist of the wearer provided another elastic region 13 of the article expressed by the waist elastic 14; a fit function around the torso provided another elastic region 15 expressed by an elasticized side panel 16; a fastening function that provides closure for the diaper 10 is provided by a stiffening region 21 and a stiffening region 23, expressed as a slot member 20 and tab member 22, respectively, capable of engaging to effect a desired closure; and a breathable function for the diaper 10, provided by a breathable region 25 expressed by the outercover 24 providing transmission of vapors through the outercover 24, as well as a barrier for liquids including waste exudates.

In order to provide the above functions for the product, the thermoplastic members impregnated into fibrous substrates result in new composite materials having a variety of unique properties contributed by the components of the new composite materials, which can provide desired physical properties at lower cost due to less polymeric materials than needed by conventional lamination technology. Because of the fibrous structure, the resulting composite materials have lighter weight and greater mechanical properties than the polymeric resin. The fibrous substrate provides desired structural fibrous network of generally interconnected fibers having desired tensile and stiffness properties. In addition,

the percent fiber volume of the composite material can affect the mechanical properties in the composite material. The percent fiber volume is defined as the volume of fibers inside an impregnated member divided by the total volume of the impregnated member.

Fig. 2 illustrates a magnified plan view of one embodiment of an impregnated thermoplastic member 30 of the present invention forming a void 19 defined by the slot member 20 of the fastening system 18 (Fig. 1). The void 19 is defined by a rectangular shape; however, the void 19 can be defined by any suitable geometrical shape including a rectilinear outline, a curvilinear outline, a triangle, a trapezoid, a square, a parallelogram, a polygon, an ellipse, a circle, and any combination thereof. The impregnated thermoplastic member 30 provides the desired rigidity and strength around a slot opening 32. The size of the impregnated thermoplastic member 30 can vary in x-y-z directions, preferably from millimeters to meters in x-y direction, and from microns to millimeters in the z direction. In one embodiment, the y dimension is 80 mm, the x dimension is 25 mm, and the z dimension can vary along the y-axis, from about 0.3 mm to about 1.0 mm in a desired profile that yields a 70% thickness variation in the z dimension. In another embodiment, the y dimension is 80 mm, the x dimension is 25 mm, and the z dimension along the y-axis can vary from 0.05 mm to about 1.0 mm in a desired profile that yields a 95% thickness variation in the z dimension. In yet another embodiment, the y dimension is 80 mm, the x dimension is 25 mm, and the z dimension along the y-axis can vary from 0.95 mm to about 1.0 mm in a desired profile that yields a 5% thickness variation in the z dimension. From the preceding embodiments one skilled in the art can see a wide range of thickness profile variation is possible with the present invention and all intermediate values within this range of about 5% to about 95% are also contemplated.

Properties of the composite material depend upon the individual properties of the polymeric member (resin), the individual properties of a fibrous substrate, and the volume of fiber impregnated into the polymeric member. In one embodiment of the present invention, the composite material of the slot and tab fastener system 18 (Fig.l), including stiffening regions 21 and 23, comprises a polypropylene thermoplastic member 30 (Fig.2) fabricated from a polypropylene resin such as BASELL 917 manufactured by Basel I Polyolefins Company N.V. of the Netherlands and a polyester nonwoven substrate such as

manufactured by DuPont of Delaware under brand name SONTARA. The BASELL 917 polypropylene resin has a modulus of elasticity of about 1200 MPa (Pascal x 106), and SONTARA polyester nonwoven fibers have a modulus of elasticity of about 8900 MPa. The resulting composite material, comprising a fiber volume of SONTARA, ranging from about 10% to about 90%, can have a modulus of elasticity ranging from about 1700 MPa to about 8000 MPa, respectively, which is significantly greater than the modulus of elasticity of the thermoplastic polypropylene resin. In another embodiment of the present invention, the composite material of the slot and tab fastener system 18 comprises a polyethylene thermoplastic member fabricated from a polyethylene resin such as BASELL Lupolen 3020 manufactured by Basell Polyolefins Company N.V. of the Netherlands and a polyester nonwoven substrate such as manufactured by DuPont of Delaware under brand name SONTARA. The BASELL Lupolen 3020 polyethylene resin has a modulus of elasticity of about 300 MPa (Pascal x 106), and SONTARA polyester nonwoven fiber have a modulus of elasticity of about 8900 MPa. The resulting composite material, comprising a fiber volume of SONTARA, ranging of about 10% to about 90%, can have a modulus of elasticity ranging from about 350 MPa to about 6000 MPa, which is significantly greater than the modulus of elasticity of the thermoplastic polyethylene resin.

From the preceding embodiments one skilled in the art can see a wide range of modulus of elasticity variation is possible with the present invention and all intermediate values within the full range of about 350 MPa to about 8000 MPa are also contemplated.

Further, in regards to the tensile strength of the fastener system 18, BASELL 917 polypropylene resin has a tensile strength of about 300MPa, and SONTARA polyester nonwoven substrate fibers have tensile strength of about 1800 MPa. The resulting composite material comprising a fiber volume of about 10% to about 90% has a tensile strength range of about 400 MPa about 1600 MPa, which is significantly greater than the tensile strength of the thermoplastic polypropylene resin.

In another embodiment of the present invention, the composite material of the slot and tab fastener system 18 comprises a polyethylene thermoplastic member fabricated from a polyethylene resin such as BASELL Lupolen 3020 manufactured by Basell Polyolefins Company N.V. of the Netherlands and a polyester nonwoven substrate such as

manufactured by DuPont of Delaware under brand name SONTARA. The BASELL Lupolen 3020 polyethylene resin has a tensile strength from about 15 MPa (Pascal x 106), and SONTARA polyester nonwoven fibers have a tensile strength of about 1800 MPa. The resulting composite material, comprising a fiber volume of SONTARA ranging of about 10% to about 90%, can have a tensile strength of about 25 MPa to about 1600 MPa, which is significantly greater than the tensile strength of the thermoplastic polyethylene resin.

From the preceding embodiments one skilled in the art can see a wide range of tensile variation is possible with the present invention and all intermediate values within the full range of about'25 MPa to about 1600 MPa are also contemplated.

The profile of the impregnated thermoplastic member 30 (Fig.l) can be any suitable geometric contour having a linear or nonlinear profile. Fig. 3 illustrates a cross sectional view of the impregnated thermoplastic member 30 shown in Fig. 2, taken along cross lines 3-3. The thermoplastic member 30 is preferably at least partially impregnated into both substrates 34 and 36, which are combined together to form a new composite material 38. In one embodiment, the cross section of the member 30 can have a generally uniform thickness in the z-direction with tapering 39 on the outer edges of the impregnated member 30. Tapering is desired to provide flexibility at the edges to prevent discomfort to the wearer from stiff edges.

Similarly, Fig. 4 illustrates a cross sectional view of the impregnated thermoplastic member 30 taken along cross lines 4-4, having a profiled thickness 31. The shape of the profiled thickness 31 can be selected to provide a desired strength profile of the composite material 38, specifically, the shape of the profiled thickness varies to provide additional stiffness at the ends 35 of the impregnated thermoplastic member 30 and more flexibility in the middle 37 of the impregnated thermoplastic member 30.

The outer cover 24 of the diaper 10 shown in Fig. 1 includes a thermoplastic member 26 to provide desired breathability of the outer cover 24 while maintaining liquid impermeability of the outer cover 24. The thermoplastic member 26 can be made from a variety of polymeric resins providing vapor permeability and liquid impermeability across the z direction. Examples of such materials can include monolithic polyesters like

HYTREL manufactured by DuPont of Delaware, polyolefin materials that can include particulates like calcium carbonate, and others. The level of breathability and liquid impermeability can vary across the outer cover 24 by varying the thickness of the impregnated thermoplastic member 26 in the z direction.

With respect to impermeability, in one embodiment of the present invention, the thermoplastic member 26 can.be manufactured from HYTREL that is at least partially impregnated into a High Elongation Carded polypropylene nonwoven manufactured by BBA Nonwovens Inc. of South Carolina, having a basis weight of about 22 grams/meter2. The resulting composite material can provide liquid impermeability from about 50 mm to about 700 mm of Hydrostatic Head. The thickness of the thermoplastic member 26 can vary from about 10 microns to about 35 microns for a 71% thickness variation, wherein a higher degree of impermeability can be provided in areas of greater thickness. For example, in the crotch area of diaper 10 where greater liquid impermeability is desired, the thickness of the thermoplastic member 26 can be greater than in other areas of the outer cover 24. From the preceding embodiment one skilled in the art can see a wide range of liquid impermeability variation is possible with this invention and all intermediate values within this range of about 50 mm to about 700 mm of Hydrostatic Head are also contemplated.

With respect to impermeability, in another embodiment of the present invention, the thermoplastic member 26 can be manufactured from HYTREL that is at least partially impregnated into a High Elongation Carded polypropylene nonwoven manufactured by BBA Nonwovens Inc. of South Carolina, having a basis weight of about 22 grams/meter2. The resulting composite material can provide liquid impermeability from about zero

grams/meter2 to about 5 grams/meter2 Dynamic Fluid Transmission at an impact energy of about 1000 Joules/meter2. The thickness of the thermoplastic member 26 can vary from about 10 microns to about 35 microns for a 71% thickness variation, wherein a higher degree of impermeability can be provided in areas of greater thickness. For example, in the crotch area of diaper 10 where greater liquid impermeability is desired, the thickness of the thermoplastic member 26 can be greater than in other areas of the outer cover 24. From the preceding embodiment one skilled in the art can see a wide

range of liquid impermeability variation is possible with this invention and all intermediate values within this range of about zero grams/meter2 to about 5 grams/meter2 Dynamic Fluid Transmission at an impact energy of about 1000 Joules/meter2are also contemplated.

With respect to breathability, in one embodiment of the present invention, the thermoplastic member 26 can be manufactured from HYTREL that is at least partially impregnated into a High Elongation Carded polypropylene nonwoven manufactured by BBA Nonwovens Inc. of South Carolina, having a basis weight of about 22 grams/meter2. The resulting composite material can provide breathability, Moisture Vapor Transmission Rate (MVTR), from about 2,000 grams per meter2 per 24 hours to about 10,000 grams per meter2 per 24 hours. The thickness of the thermoplastic member 26 can vary from about 10 microns to about 35 microns for a 71% thickness variation, wherein higher degree of breathability can be provided in areas of lower thickness. For example, in the waist area of diaper 10 where greater breathability is desired, the thickness of the thermoplastic member 26 can be less than in other areas of the outer cover 24. From the preceding embodiment one skilled in the art can see a wide range of MVTR variation is possible with this invention and all intermediate values within the full range of about 2,000 grams per meter2 per 24 hours to about 10,000 grams per meter2 per 24 hours are also contemplated.

As disclosed above, the new composite materials can provide desired elastic properties. For example, the waist elastic 14 of the diaper 10 shown in Fig. 1 includes a thermoplastic member 28 to provide desired elasticity of the waist 14, providing desired comfort, gasketing, and sustained fit. The elastic property of the waist elastic 14 can be provided by a variety of thermoplastic elastomeric resins providing elastic properties across the thermoplastic member 28. In one embodiment of the present invention the thermoplastic member 28 can be manufactured from KRATON, styrenic block copolymer, available from Shell Corporation, that is at least partially impregnated into a High Elongation Carded polypropylene nonwoven manufactured by BBA Nonwovens Inc. of South Carolina having a basis weight of about 22 grams/meter2. The resulting composite material can provide elastic force at 200% elongation from about 400

grams/25.4 mm width to about 1000 grams/25.4 mm width. The width 46 of the thermoplastic member 28, generally perpendicular to the direction of stretch forces, can vary from about 2mm to about 200mm and the thickness of the thermoplastic member 28 can vary from about 30 microns to about 150 microns for an 80% thickness variation, wherein a greater degree of elastic force can be provided in areas of greater thickness and/or area. For example, in the back waist area 40 of the diaper 10 where a greater elastic force can be desired, the thickness and/or width of the thermoplastic member 28 can be greater than in other areas of the waist 14.

In another example of utilizing elastic properties, the elastic leg cuff 12 of the diaper 10 shown in Fig. 1, includes a thermoplastic member 42 to provide desired elasticity of the elastic leg cuff 12 providing desired comfort and gasketing. The elastic property of the elastic leg cuff 12 can be provided by a variety of thermoplastic elastomeric resins providing elastic properties across the thermoplastic member. In one embodiment of the present invention, the thermoplastic member 42 can be manufactured from BCJRATON styrenic block copolymer available from Shell Corporation, that is at least partially impregnated into a High Elongation Carded polypropylene nonwoven manufactured by BBA Nonowovens Inc. of South Carolina, having a basis weight of about 22 grams/meter2. The resulting composite material can provide elastic force at 200% elongation from about 50 grams/25.4 mm width to about 100 grams/25.4 mm width. The width of the thermoplastic member 42, perpendicular to the direction of stretch forces, can vary from about 2 mm to about 20 mm and the thickness of the thermoplastic member 42 can vary from about 30 microns to about 150 microns for an 80% thickness variation, wherein a greater degree of elastic force can be provided in areas of greater width and/or thickness. For example, in the back leg area 44 of the diaper 10 where a greater elastic force can be desired, the thickness and/or width of the thermoplastic member 42 can be greater than in other areas of the elastic leg cuff 12.

In yet another example of utilizing elastic properties, the elastic side panel 16 of the diaper 10 shown in Fig. 1 includes thermoplastic member 48 to provide desired elasticity of the elastic side panel 16, providing desired comfort and sustained fit. The elastic property of the elastic side panel 16 can be provided by a variety of thermoplastic

elastomeric resins providing elastic properties across the thermoplastic member. In one embodiment of the present invention the thermoplastic member 48 can be manufactured from KRATON styrenic block copolymer available from Shell Corporation, that is at least partially impregnated into a High Elongation Carded polypropylene nonwoven manufactured by BBA Nonwovens Inc. of South Carolina, having a basis weight of about 22 grams/meter2. The resulting composite material can provide elastic force at 200% elongation from about 100 grams/25.4 mm width to about 500 grams/25.4 mm width. The width of the thermoplastic member 48, perpendicular to the direction of stretch forces, can vary from about 2 mm to about 200 mm, and the thickness of the thermoplastic member 48 can vary from about 30 microns to about 150 microns for an 80% thickness variation, wherein a greater degree of elastic force can be provided in areas of greater width and/or thickness.
