Repository: anandvc/allindianpatents

File: patents/218226-a-process-for-the-preparation-of-ultrafiltration-membranes-based-on-polyacrylonitrile-and-its-copolymers.html
Indian Patents. 218226:A PROCESS FOR THE PREPARATION OF ULTRAFILTRATION MEMBRANES BASED ON POLYACRYLONITRILE AND ITS COPOLYMERS.

Indian Patents

Recently Granted Patents

  Recently Published Patents

Title of Invention	A PROCESS FOR THE PREPARATION OF ULTRAFILTRATION MEMBRANES BASED ON POLYACRYLONITRILE AND ITS COPOLYMERS.

Abstract	A process for the preparation of ultrafiltration membranes based on polyacrylonitrile and its copolymers by preparing a saturated solution of a di- or trivalent metal salt in an organic solvent, filtering the resulting solution to remove undissolved particles, adding the poly(acrylonitrile) polymer or its copolymer in an amount in the range of 10 to 20% by weight to the above solution, mixing thoroughly to obtain a homogeneous solution, casting this solution by conventional technique, and gelling the cast film in a bath containing water to obtain the polymeric membrane.	

Full Text	The present invention relates to a process for the preparation of ultrafiltration membranes based on polyacrylonitrile or copolymers based on acrylonitrile and other monomers. The membranes made by the process of this invention have improved separation properties giving a substantial increase in purity of fluids permeating through the membrane. Such membranes are highly useful for microbiological purification of water during which virus, bacteria and cysts are to be removed with certifiable high log reductions in particle counts.

Polymeric ultrafiltration membranes are commonly prepared by the "phase inversion" method (R.E. Resting, 1971, Synthetic Polymeric Membranes, McGraw-Hill) in which a thin film of a polymer solution is solidified by immersion in a bath containing a non-solvent. Poly(acrylonitrile) and its copolymers can be dissolved in polar organic solvents such as dimethyl formamide (DMF), dimethyl acetamide, or dimethyl sulfoxide for purposes of membrane preparation (U.S. patent 4,025,439) . By virtue of relatively low cost, solvent power and safety in handling, dimethyl formamide is a preferred solvent for preparing the polyacrylonitrile containing solution. For similar reasons, water is a preferred non-solvent.

The use of copolymers based on acrylonitrile with other monomers have been suggested as materials for ultrafiltration membranes eg. U.S. patent nos. 4,181,694 (isobutene, vinyledene chloride, butadiene, methacrylonitrile, ethylene vinyl ether as

comonomers), U.S. patent 3,950,257 (vinyl pyrrolidone as comonomer) and U.K patent application GB 2,096,941A (methyl methacrylate and sodium salt of vinylsulfonic acid as comonomers).

The prior art mentioned above do not describe  the preparation of PAN ( Polyacrylonitrile)membranes  using salts. The membranes prepared by the prior art are  not useful  in the separation of microbes, viruses  in  the process of purification of water.

It is therefore an object of the present invention to provide a process for the preparation of the  ultra-filtration  membranes based on poly(acrylonitrile)  and its copolymers useful for purification of water free of microbial contaminants.

Accordingly the present invention provides a process for the preparation of ultrafiltration membranes based on polyacrylonitrile and its copolymers which comprises preparing a saturated solution of a di- or trivalent metal salt such as herein described in an organic solvent as herein described, filtering the resulting solution to remove undissolved particles, adding the poly(acrylonitrile) polymer or its copolymer in an amount in the range of 10 to 20% by weight to the above solution, mixing thoroughly to obtain a homogeneous solution, casting this solution by conventional technique, and gelling the cast film in a bath containing water to obtain the polymeric membrane.

In an embodiment of the present invention, the solution used for the membrane contains between 0.5 to 4% of a di- or triva-lent metal salt which is soluble both in the solvent used to dissolve the polymer as well as in the non-solvent in which the polymer solution is immersed.

The polymers used include polyacrylonitrile or copolymers of acrylonitrile and acrylamide, prepared by any conventional method. The amount of acrylamide in the copolymer used may be preferably 10-20% . The acrylamide containing polymer will yield membranes with better fouling resistance in the same applications .

The solvents used for preparing the solution of the polymers may be selected from well known solvents for polyacrylonitrile such as dimethyl formamide (DMF), dimethyl sulfoxide or dimethyl acetamide.

The non-solvent used to coagulate the polymer may be or lower alcohols such as methanol, ethanol etc.

The di- or trivalent salt which is incorporated to the polymer solution must be soluble in both the solvent (e.g. dimethyl formamide) as well as nonsolvent (e.g. water). Suitable examples of such salts are chlorides and nitrates of Zn, Fe and Al.

The purification ability of the membrane can be expressed in

the following related manners:

R ( Rejection) = 1- ( concentration of species A in the permeate

/ concentration of species A in the feed)

or,

LR (log reduction) = log 10 (concentration of species A in the feed / concentration of species in the permeate) LR can  also be expressed as log 10 [1/(1 - R) ] .

Ultrafiltration membranes are described by their nominal molecular weight cut off (MWCO) defined arbitrarily as the molecular wt of the species for which R is approximately 0.9 (Cheryan M., Ultrafiltration Handbook, 1986, Technomic Publishing Co.).

The membranes prepared as per the process of the present invention have unexpectedly high values of LR for bacteria, virus and cyst removal in comparison with other membranes with similar MWCO values made by a conventional method. These membranes appear to have a narrower pore size distribution, so defects and large pores which allow passage of virus, bacteria, cysts are greatly eliminated. The presence of such large pores/defects can be readily detected by the bubble point technique. Correlations of LR for bacteria with bubble points are well established for microfiltration membranes (Goel et al , in Membrane Handbook, 1992, Van Nostrand Reinhold). The membranes of this invention have higher  bubble points than the conventionally made membranes.

While the membranes of this invention have higher values of LR compared to conventional membranes with similar MWCO values, the membrane permeability for water is not greatly reduced.

The process of the present invention is described herein with the help of examples which are illustrative only and should not be construed to limit the scope of the present invention in any manner.

Example 1 :

A solution was prepared by adding polyacrylonitrile in dimethyl formamide (DMF) in order to make a 13% polymer solution. The mixture was stirred until dissolution. It was then cast by knife coating on a moving porous support and gelled in 20°C water. The cast membranes were washed in water overnight. The membranes were characterized for their pure water flux, rejection of PEG and BSA and their water bubble points. The performance of 3-5 samples cut from each membrane is summarized in Table 1.

Example 2 :

A solution was prepared by first dissolving 4 % of urea in DMF, filtering the solution and then 13% polyacrylonitrile was added and stirred till complete dissolution. It was then cast by knife coating on a moving porous support and gelled in 20°C water. The cast membranes were washed in water overnight. The

membranes were characterized for their pure water flux, rejection of PEG and BSA and their water bubble points. The performance of these membranes is also summarized in Table 1. It can be seen that urea as an additive does not improve the membrane performance .

Example 3 :

A solution was prepared by first dissolving 4 % of LiCl in DMF, filtering the solution and then 13% polyacrylonitrile was added and stirred till complete dissolution. It was then cast by knife coating on a moving porous support and gelled in 20°C water. The cast membranes were washed in water overnight. The membranes were characterized for their pure water flux, rejection of PEG and BSA and their water bubble points. The performance of these membranes is also summarized in Table 1. Addition of a monovalent metal based salt such as LiCl gave membranes with less defects; however, this was with substantial flux penalty.

Example 4 :

A solution was prepared by first dissolving 4 % of ZnCl2 in DMF, filtering the solution and then 13% polyacrylonitrile was added and stirred till complete dissolution. It was then cast by knife coating on a moving porous support and gelled in 20°C water. The cast membranes were washed in water overnight. The membranes were characterized for their pure water flux, rejection of PEG and BSA and their water bubble points. The performance of

these membranes is also summarized in Table 1. Membranes cast from solutions containing ZnCl2 have similar ultrafiltration performance (water flux, rejections of BSA or PEG) as the membrane cast from solution without additives. However, the incidence of defects is less as shown by the higher value of the average bubble points and less scatter in the bubble point measurements .

Example 5 :

A solution was prepared by first dissolving 4 % of AlCl^ in DMF, filtering the solution and then 13% polyacrylonitrile was added and stirred till complete dissolution. It was then cast by knife coating on a moving porous support and gelled in 20°C water. The cast membranes were washed in water overnight. The membranes were characterized for their pure water flux, rejection of PEG and BSA and their water bubble points. The performance of these membranes is also summarized in Table 1. Membranes cast from solutions containing AlCl3 have improved properties similar to those cast with ZnCl2

Example 6 :

A solution was prepared by first dissolving 4 % of Fed-, in DMF, filtering the solution and then 13% polyacrylonitrile was added and stirred till complete dissolution. It was then cast by knife coating on a moving porous support and gelled in 20°C water. The cast membranes was washed in water overnight. The membrane was characterized for their pure water flux, rejection

of PEG and BSA and their water bubble points. The performance of the membrane is also summarized in Table 1. Membranes cast from solutions containing FeCl3 has improved properties similar to those cast with ZnCl2

Table 1. Performance characteristics of polyacrylonitrile membranes cast from solutions with DMF and various additives.

(Table Removed)

*	at 2.0 kg/cm2

+  Rejection of bovine serum albumin measured in stirred cell (Amicon) with 0.1 % BSA buffered solution at pH 7.5 and 1.0 bars.

#	Rejection of polyethylene glycol measured in stirred cell

(Amicon) with 0.5 % solution at 1.0 bars.

@  Only one sample tested.

Example 7

The membrane cast as per the procedure of Example 2 using ZnCl2 as an additive was compared to the membrane prepared without this additive when both membranes were wound in the form of spiral modules. E coli containing broth was circulated through the modules at 0.7 bars at 1 1pm. The permeate was collected and assayed for bacterial content along with feed side samples. The feed contained 108 E.coli counts /ml. The results are shown in Table 2.

Table 2: E.Coli reduction in spiral modules made from polyacrylo-nitrile membranes cast from solutions containing no additive and with ZnCl2 as an additive.

(Table Removed)

*  measured at  0.7  kg/cnr"

Example 8

A copolymer of poly (acrylonitrile-acrylamide) was prepared by solution polymerization of the two monomers acrylonitrile and acrylamide using acidic catalyst (HN03) as per the procedure of Bhadani and Kundu (Macromol. Chem., Rapid Commun. 1, 1980, p281). The copolymer containing 15 mole% of acrylamide and 85 mole% acrylonitrile had intrinsic viscosity between 0.8 to 1.0 dl/gm. Two solutions were made each containing 18% copolymer in DMF, one containing ZnC12 the other one without. It was then cast by knife coating on a moving porous support and gelled in 20°C water. The cast membranes were washed in water overnight. The membranes were characterized for their pure water flux, rejection of PEG and BSA and their water bubble points. The bubble point profiles of both membranes are shown in Table 3. This shows that the ZnCl2 additive greatly depresses the incidence of large pores, in the case of acrylamide-acrylonitrile copolymer as well.

The ultrafiltration membranes cast from the solution containing a di- or trivalent metal salt have a reduced number of macrovoids, defects etc; thus giving better separation without significant loss in flux. These membranes are suitable for microbiological purification of water and other aqueous media. Membranes made by a similar process but omitting the salt additive to the casting solution have a large number of defects making them unsuitable for microbiological purification.

Table  3  :Air flow rate  through poly(acrylonitrile-acrylamide) copolymer membrane

(Table Removed)

Example 9

A solution was prepared by first dissolving 4 % of ZnCl2 in DMF, filtering the solution and then 19% polyacrylonitrile was added and stirred till complete dissolution. The resulting solution was extruded under 50 psi nitrogen pressure through a hollow fiber spinneret. The resulting membrane was obtained as a hollow fiber with internal diameter of 0.7 mm and outer diameter of 1.3 mm.

We Claim :

1.	A  process for the preparation  of  ultrafiltration

membranes based on polyacrylonitrile and its copolymers

which  comprises  preparing a saturated solution  of  a

di- or trivalent metal salt such as herein described in

an  organic solvent as herein described, filtering  the

resulting  solution  to remove  undissolved  particles,

adding the poly(acrylonitrile) polymer or its copolymer

in  an amount in the range of 10 to 20% by  weight  to

the  above  solution,  mixing thoroughly  to  obtain  a

homogeneous solution, casting this solution by  conven

tional  technique, and gelling the cast film in a  bath

containing water to obtain the polymeric membrane.

2.	A  process as claimed in claim 1 wherein  the  salt

used is selected from chlorides or nitrates of Zn,  Al,

or Fe .

3.	A process as claimed in claims 1 to 2, wherein  the

solvent  used for dissolving the  polymer  is  selected

from dimethyl formamide, dimethyl acetamide or dimethyl

sulfoxide.

4.	A  process for the preparation  of  ultrafiltration

membranes based on poly(acrylonitrile) and its  copoly

mer  substantially herein described with  reference  to

examples.

Documents:

				1811-del-1996-abstract.pdf

				1811-del-1996-claims.pdf

				1811-del-1996-complete specification (granded).pdf

				1811-DEL-1996-Correspondence-Others.pdf

				1811-del-1996-correspondence-po.pdf

				1811-del-1996-description (complete).pdf

				1811-del-1996-form-1.pdf

				1811-del-1996-form-2.pdf

				1811-del-1996-form-3.pdf

				1811-del-1996-form-4.pdf

				1811-del-1996-petition-138.pdf

« Previous Patent

Next Patent »

Patent Number	218226	

Indian Patent Application Number	1811/DEL/1996	

PG Journal Number	40/2008	

Publication Date	03-Oct-2008	

Grant Date	31-Mar-2008	

Date of Filing	14-Aug-1996	

Name of Patentee	COUNCIL OF SCIENTIFIC AND INDUSTRIAL RESEARCH	

Applicant Address	RAFI MARG, NEW DELHI-110001, INDIA.	

Inventors:

#	Inventor's Name	Inventor's Address	

1	SUDHIR SHARADCHANDRA KULKARNI	NATIONAL CHEMICAL LABORATORY, PUNE, MAHARASHTRA, INDIA.	

2	MADHURI HIMMATRAO SHINDE	NATIONAL CHEMICAL LABORATORY, PUNE, MAHARASHTRA, INDIA.	

3	DEEPAK ANANDRAO MUSALE	NATIONAL CHEMICAL LABORATORY, PUNE, MAHARASHTRA, INDIA.	

PCT International Classification Number	B01D 13/04	

PCT International Application Number	N/A	

PCT International Filing date		

PCT Conventions:

#	PCT Application Number	Date of Convention	Priority Country	

1			NA	

© All Indian Patents, 2013-2021.

  Patent data available in the public domain from Indian Patents Office, Department of Industrial Policy and Promotions, Ministry of Commerce and Industry, Government of India.

File: patents/218240-aminoplast-based-crosslinkers-and-powder-coating-compositions-containing-such-crosslinkers.html (part 1 of 2)
Indian Patents. 218240:"AMINOPLAST-BASED CROSSLINKERS AND POWDER COATING COMPOSITIONS CONTAINING SUCH CROSSLINKERS"

Indian Patents

Recently Granted Patents

  Recently Published Patents

Title of Invention	"AMINOPLAST-BASED CROSSLINKERS AND POWDER COATING COMPOSITIONS CONTAINING SUCH CROSSLINKERS"

Abstract	A method for preparing a powder crosslinking agent is disclosed. The method comprises the following steps: combining the following reactants: (c) a polyhydric aromatic compound; and (d) an aminotriazine compound having one or less non-alkylated NH bond per triazine ring in a molar ratio of the aminotriazine compound (b) to the polyhydric aromatic compound (a) ranging from 1.5 to 5.0:1 to form a reaction admixture; heating the reaction admixture of step (1) to a temperature ranging from 90°Ctol35°C;and maintaining the temperature achieved in step (2) for a time sufficient to produce an ungelled reaction product having a glass transition temperature of at least 10°C which is essentially free of hydroxyl functionality as determined by infrared spectroscopy.	

Full Text	FIELD OF THE INVENTION

The present invention relates to crosslinkers based on aminoplast resins and polyhydric aromatic compounds and to curable powder coating compositions containing such crosslinkers.

BACKGROUND OF THE INVENTION

In recent years, powder coatings have become increasingly popular because these coatings are inherently low in volatile organic content ("VOC"), which significantly reduces emissions of volatile organic compounds into the atmosphere during application and curing processes.

Hydroxyl, carboxyl, carbamate and/or epoxy functional resins, such as acrylic and polyester resins having relatively high glass transition temperatures ("Tg"), are commonly used as main film-forming polymers for these coatings. The relatively high Tg of such acrylic polymer systems provides powder coatings having good storage stability. However, when exposed to the extreme temperatures which can be encountered during shipping and/or storage in many geographic areas, even better powder coating stability is desired.

Aminoplast resins are well known in the art as low cost crosslinking agents for hydroxyl, carboxyl and/or carbamate functional polymers in conventional liquid coating compositions. Common aminoplast resins are based on condensation products of formaldehyde with an amino- or amido-group carrying substance. Condensation products obtained from the reaction of alcohols and formaldehyde with melamine, urea or benzoguanamine are most commonly used in liquid coating compositions where they provide enhanced coating properties such as exterior durability, chemical resistance and mar resistance. Such aminoplast resins typically are in liquid form and, as such, generally are not suitable for use in curable powder coating compositions.

The alkoxylated aldehyde condensates of glycoluril, which are solid products, are the aminoplast resins most commonly employed as crosslinking agents in powder coating compositions. Although in solid form, these materials nonetheless can depress the Tg of the powder coating composition significantly, even when combined with high Tg film-forming polymers such as the acrylic polymers described above. Such a depression in Tg also can result in poor powder stability.

Moreover, the use of conventional aminoplast resins in curable powder coating compositions can result in the phenomenon commonly referred to as "gassing". "Gassing" occurs as a result of vaporization of the alcohol generated in the thermally induced aminoplast crosslinking reaction. The alcohol vapor is driven off through the coating film upon heating and, as the viscosity of the coating increases during the curing process, pinholes or craters are formed as gases escape through coating surface.

U.S. Patent Nos. 3,904,623, 4,189,421 and 4,217,377 disclose a solid, non-gelled low molecular weight addition reaction product and a method for preparing the reaction product. The addition reaction product is suitable for use as a crosslinking agent in powder coating compositions when combined with polymers having various reactive functional groups. The crosslinking agent is the reaction product of 1.8 to 2.2 moles of a monohydroxy-, single-ring aromatic compound, for example phenol, and 1.0 mole of an alkoxymethyl aminotriazine compound, such as hexakis (methoxymethyl aminotriazine.

U.S. Patent No. 4,393,181 discloses solid, adducts prepared from aminotriazine compounds and a large excess of polyhydric phenols. The adducts, due to their phenolic functionality, are useful as crosslinking agents for epoxy resins in powder coating compositions when used in conjunction with a curing agent accelerator such as an imidazole or benzimidazole.

U.S. Patent No. 3,759,854 discloses heat-fusible powder coating compositions comprising a crosslinker prepared by pre-reacting a thermosetting polyester resin and a suitable conventional aminoplast

crosslinking resin such as a condensation product of an aldehyde with melamine, urea or benzoguanamine.

U.S. Patent No. 5,302,462 discloses a similar process for preparing a partially cured powder coating crosslinker. The crosslinker is prepared by partially reacting a less than stoichiometric amount of methoxymethyl aminotriazine with a linear, hydroxyl-terminated polyester.

U.S. Patent No. 3,980,732 discloses a process for preparing a curable powder resin composition having a sintering temperature above 40°C. The method comprises partially reacting a methylolamino compound with an aliphatic alcohol and an aliphatic diamide to produce an aminoplast condensate with a Tg ranging from -10°C to 100°C and blending the aminoplast condensate with an acrylic or polyester resin having a glass transition temperature ranging from 60°C to 100°C.

U.S. Patent No. 4,185,045 discloses a powder coating composition comprising a solid crosslinking agent having a softening point ranging from 50°C to 120°C and prepared by heating 40 to 75% by weight of an acrylic polyol and 60 to 25% by weight of an alkoxyaminotriazine at 50° to 120°, and a base resin having a softening point ranging from 60°C to 130°C.

U.S. Patent No. 4,230,829 discloses a solid crosslinking agent having a softening point of 50°C to 120°C and prepared by heating 40 to 70% by weight of a polyester polyol and 60 to 30% by weight of an alkoxyaminotriazine.

While the above-described prior art aminoplast-based crosslinkers for powder coating compositions provide some improvement in "gassing" and powder stability over their liquid aminoplast counterparts, the powder coating compositions containing these crosslinkers can, nonetheless, exhibit some of the aforementioned deficiencies. In addition, most of the crosslinkers disclosed in the prior art are high molecular weight, partially cured and, hence, unstable mixtures. Further, the crosslinkers described in U.S. Patent Nos. 3,904,623,4,189,421, and 4,217,377 contain a significant amount of unreacted phenol impurity, which significantly limit their use in the powder coatings industry.

Thus, there remains a need for an aminoplast crosslinking agent suitable for use in curable powder coating compositions which provides a storage stable powder composition having the desirable coating properties usually associated with aminoplast-based liquid coatings without causing coating surface defects due to "gassing".

SUMMARY OF THE INVENTION

In accordance with the present invention, provided is a crosslinking agent having reactive benzoxazine groups comprising the ungelled reaction product of the following reactants (A) a polyhydric aromatic compound and (B) an aminotriazine compound having one or less non-alkyiated NH bond per triazine ring. The crosslinking agent is essentially free of hydroxyl functionality and has a glass transition temperature of at least 10°C.

The present invention is also directed to a method for preparing the aforementioned crosslinking agent. The method comprises the steps of (1) combining the reactants (a) a polyhydric aromatic compound and (b) an aminotriazine compound having one or less non-alkylated NH bond per triazine ring in a molar ratio of the aminotriazine compound (b) to the polyhydric aromatic compound (a) ranging from 1.5 to 5.0:1 to form a reaction admixture; (2) heating the reaction admixture of step (1) to a temperature ranging from 90°C to 135°C; and (3) maintaining the temperature achieved in step (2) for a time sufficient to produce an ungelled reaction product having a glass transition temperature of at least 10°C which is essentially free of hydroxyl functionality as determined by infrared spectroscopy.

The present invention is also directed to a curable powder coating composition comprising a solid particulate, film-forming mixture of (A) a polymer having functional groups reactive with alkxoymethyl aminotriazine and/or the benzoxazine groups, the polymer having a glass transition temperature of at least 30°C and (B) the above-described crosslinking agent.

Further provided is a multilayer composite coating composition comprised of a base coat deposited from a film-forming base coating

composition and a topcoat deposited from the curable powder coating composition. Coated substrates are also provided.

DETAILED DESCRIPTION OF THE INVENTION

Other than in the operating examples, or where otherwise indicated, all numbers expressing quantities of ingredients, reaction conditions and so forth used in the specification and claims are to be understood as being modified in all instances by the term "about." Accordingly, unless indicated to the contrary, the numerical parameters set forth in the following specification and attached claims are approximations that may vary depending upon the desired properties sought to be obtained by the present invention. At the very least, and not as an attempt to limit the application of the doctrine of equivalents to the scope of the claims, each numerical parameter should at least be construed in light of the number of reported significant digits and by applying ordinary rounding techniques.

Notwithstanding that the numerical ranges and parameters setting forth the broad scope of the invention are approximations, the numerical values set forth in the specific examples are reported as precisely as possible. Any numerical values, however, inherently contain certain errors necessarily resulting from the standard deviation found in their respective testing measurements.

Also, it should be understood that any numerical range recited herein is intended to include all sub-ranges subsumed therein. For example, a range of "1 to 10" is intended to include all sub-ranges between (and including) the recited minimum value of 1 and the recited maximum value of 10, that is, having a minimum value equal to or greater than 1 and a maximum value of equal to or less than 10.

As mentioned above, the crosslinking agent of the present invention comprises the ungelled reaction product of (A) a polyhydric aromatic compound and (B) an aminotriazine compound having one or less non-alkylated NH bond per triazine ring.

By "ungelled" is meant that the reaction product can be dissolved in a suitable solvent or resin and has an intrinsic viscosity when so dissolved. The intrinsic viscosity of the reaction product is an indication of its molecular weight. A gelled reaction product, on the other hand, since it is of essentially infinitely high molecular weight, will have an intrinsic viscosity too high to measure. Moreover, the reaction product can be melted, solidified and remelted.

The polyhydric aromatic compound (A) can be any of a variety of polyhydric aromatic compounds well-known in the art. Dihydricaromatic compounds are preferred. Preferably, the polyhydric aromatic compound (A) is represented by the following structure (I) or (II)

HO-1- X-'1- OH	(I)

or

HO-2-OH	(II)

where 1, '1 and 2 are the same or different and each independently represents a divalent aromatic group; and X represents a polyvalent linking group.

By "divalent aromatic group" is meant any divalent group derived from a substituted or unsubstituted aromatic compound. Examples of suitable substituent groups can include alkyl, alkoxy, aryl, and alkaryl groups, or heteroatoms such as nitrogen, oxygen and halogen atoms, for example chlorine and bromine, provided that at least one of the positions ortho to each OH group is hydrogen-substituted.

The polyvalent linking group X can be any polyvalent atom or radical, for example oxygen, sulfur, -SO-, -S02-, divalent hydrocarbon radicals containing up to 10 carbon atoms and sulfur-, silicon- or nitrogen-containing hydrocarbon radicals. Preferably, X is a divalent C3 hydrocarbon radical.

In a preferred embodiment of the invention, the polyhydric aromatic compound (A) is selected from the group consisting of 4,4'-isopropylidenediphenol (i.e., Bisphenol A), bis(4-hydroxyphenyl)methane, , 2,2'-biphenol, dihydroxynaphthalene, resorcinol, hydroquinone, catechol and

mixtures thereof. The preferred polyhydric aromatic compound is 4,4'-isopropylidenediphenol.

The aminotriazine compound (B) which has one or less non-alkylated NH bond pertriazine ring can include aminoplast resins such as alkoxyalkyl aminotriazine compounds, for example, derivatives of melamine, benzoguanimine, acetoguanamine, formoguanamine, spiroguanamine and the like. (Methoxymethyl) aminotriazine compounds are preferred.

Aminoplast resins are based on the condensation products of formaldehyde, with an amino- or amido-group carrying substance. Condensation products obtained from the reaction of alcohols and formaldehyde with melamine, urea or benzoguanamine are most common and preferred herein. However, condensation products of other amines and amides can also be employed, for example, aldehyde condensates of triazines, diazines, triazoles, guanadines, guanamines and alkyl- and aryl-substituted derivatives of such compounds, including alkyl- and aryl-substituted ureas and alkyl- and aryl-substituted melamines. Some examples of such compounds are N,N'-dimethyl urea, benzourea, dicyandiamide, formaguanamine, acetoguanamine, glycoluril, ammeline, 2-chloro-4,6-diamino-1,3,5-triazine, 6-methyl-2,4-diamino-1,3,5-triazine, 3,5-diaminotriazole, triaminopyrimidine, 2-mercapto-4,6-diaminopyrimidine and 3,4,6-tris(ethylamino)-1,3,5 triazine.

While the aldehyde employed is most often formaldehyde, other similar condensation products can be made from other aldehydes, for example acetaldehyde, crotonaldehyde, acrolein, benzaldehyde, furfural and glyoxal.

The aminoplast resins preferably contain methylolor other alkylol groups, and in most instances, at least a portion of these alkylol groups are etherified by a reaction with an alcohol. Any monohydric alcohol can be employed for this purpose, including such alcohols as methanol, ethanol, propanol, butanol, pentanol, hexanol, heptanol and others, as well as, benzyl alcohol and other aromatic alcohols, cyclic alcohols such as cyclohexanol, monoethers of glycols, and halogen-substituted or other substituted alcohols, such as 3-chloropropanol and butoxyethanol. Commonly employed aminoplast resins are substantially alkylated with methanol or butanol.

Preferred aminoplast resins for use as the aminotriazine compound (B) in the preparation of the crosslinking agent of the present invention are the highly alkylated, low imino aminoplast resins which have a degree of polymerization ("DP") of less than 1.5. Generally, the number average degree of polymerization is defined as the average number of structural units per polymer chain (see George Odian, Principles of Polymerization, John Wiley & Sons (1991)). For purposes of the present invention, a DP of 1.0 would indicate a complete monomeric triazine structure, while a DP of 2.0 indicates two triazine rings joined by a methylene or methylene-oxy bridge. It should be understood that the DP values reported herein and in the claims represent average DP values as determined by gel permeation chromatography data.

Specific examples of preferred aminotriazine compounds include modified (methoxymethyl) melamine-formaldehyde resin, for example Resimene CE-7103 commercially available from Solutia, Inc. and CYMEL® 300; ethylated-methylated benzoguanimine-formaldehyde resin, for example CYMEL® 1123; and methylated-butylated melamine-formaldehyde resin, for example CYMEL® 1135, all of which are commercially available from Cytec Industries, Inc.

The present invention is also directed to a method for preparing the above-described crosslinking agent. The polyhydric aromatic compound (a) and the aminotriazine compound (b) are combined in a suitably equipped reaction vessel, typically with a suitable solvent and an appropriate strong acid as catalyst. Any suitable solvent can be used, with aromatic solvents being preferred. Non-limiting examples of suitable aromatic solvents include xylene, toluene, and mixtures thereof. Non-limiting examples of strong acids suitable for use as a catalyst include, but are not limited to, para-toluene sulfonic acid and dodecyl benzene sulfonic acid. Normal condensation techniques as are well-known in the art can be used. The reaction admixture is heated to a temperature ranging from 90° to 135°C, preferably from 100°C to 125°C, and held at that temperature for a period sufficient to obtain an ungelled product having a Tg of at least 10°C. The reaction is terminated when the end point (i.e., the disappearance of the OH signal) is detected by infrared spectroscopy.

In the preparation of the crosslinking agent of the present invention the polyhydric aromatic compound (A) and the aminotriazine compound (B) are combined in a molar ratio such that the aminotriazine compound (B) is in excess. This results in a stable crosslinking agent which is essentially free of hydroxyl functionality. The reaction is monitored for the disappearance of hydroxyl functionality relative to an internal standard via infrared spectroscopy (i.e., the hydroxyl signal is compared to the signal of a structure which will remain essentially unchanged as the reaction proceeds to completion, for example, the C-H stretch signal).

Typically, in the preparation of the crosslinking agent of the present invention, the molar ratio of the aminotriazine compound (B) to the polyhydric aromatic compound (A) ranges from 1.5 to 5.0:1, preferably from 1.8 to 4.0:1, and more preferably from 1.9 to 3.6:1. With regard to the aminotriazine compound (B), it should be understood that the theoretical molecular weight of the monomeric aminotriazine compound (that is, where DP=1) is used to calculate the "molar ratio".

The crosslinking agent of the present invention typically has a glass transition temperature of at least 10°C, preferably at least 15°C, more preferably at least 20°C, and even more preferably at least 25°C. Also, the crosslinking agent typically has a glass transition temperature less than 100°C, preferably less than 85°C, more preferably less than 75°C, and even more preferably less than 70°C. The glass transition temperature of the crosslinking agent can range between any combination of these values, inclusive of the recited values.

The Tg of the crosslinking agent can be measured experimentally using differential scanning calorimetry (rate of heating 10°C per minute, Tg taken at the first inflection point). Unless otherwise indicated, the stated Tg as used herein refers to the measured Tg.

The above-described reaction typically results in a crosslinking agent having both reactive alkoxyalkyl aminotriazine groups (preferably (methoxymethyl) aminotriazine groups) and benzoxazine groups. The benzoxazine structures formed in the syntheses described above were

confirmed by NMR spectroscopy data. By way of example, the reaction of a monomeric hexa(methoxymethyl) melamine with Bisphenol A is represented (Structure Removed)

In addition to the normal crosslinking reactions of the residual methoxymethyl group, the benzoxazine ring can open under appropriate reaction conditions forming the crosslinking structures shown below: (Structure Removed)

where R1 and R2 represent any appropriate substituents that come with the benzoxaxine compound.

As mentioned above, the present invention also relates to a curable powder coating composition comprising a solid particulate, film-forming mixture of (A) a polymer containing functional groups reactive with alkoxyalkyl aminotriazine groups and/or benzoxazine groups, and (B) the crosslinking agent described in detail above.

Curable powder coatings are particulate compositions that are solid and free flowing at ambient room temperature. As mentioned above, the

curable powder coating compositions of the present invention comprise, as a first component (A), at least one reactive functional group-containing polymer having a glass transition temperature of at least 30°C, e.g., a hydroxyl and/or an epoxide functional acrylic polymer, and as a second component (B), the crosslinking agent described above. The components (A) and (B) of the curable powder coating composition may each independently comprise one or  more functional species, and are each present in amounts sufficient to provide  cured coatings having a desirable combination of physical properties, e.g., smoothness, optical clarity, scratch resistance, solvent resistance and hardness.

As used herein, the term "reactive" refers to a functional group that forms a covalent bond with another functional group under suitable reaction conditions.

As used herein, the term "cure" as used in connection with a

composition, e.g., "a curable composition," shall mean that any crosslinkable

components of the composition are at least partially crosslinked. In certain

embodiments of the present invention, the crosslink density of the

crosslinkable components, i.e., the degree of crosslinking, ranges from 5% to

100% of complete crosslinking. In other embodiments, the crosslink density

ranges from 35% to 85% of full crosslinking. In other embodiments, the

crosslink density ranges from 50% to 85% of full crosslinking. One skilled in

the art will understand that the presence and degree of crosslinking, i.e., the

crosslink density, can be determined by a variety of methods, such as

dynamic mechanical thermal analysis (DMTA) using a Polymer Laboratories

MK III DMTA analyzer conducted under nitrogen. This method determines

the glass transition temperature and crosslink density of free films of coatings

or polymers. These physical properties of a cured material are related to the

structure of the crosslinked network.	

According to this method, the length, width, and thickness of a sample to be analyzed are first measured, the sample is tightly mounted to the Polymer Laboratories MK III apparatus; and the dimensional measurements are entered into the apparatus. A thermal scan is run at a heating rate of

3°C/min, a frequency of 1 Hz, a strain of 120%, and a static force of 0.01 N, and sample measurements occur every two seconds. The mode of deformation, glass transition temperature, and crosslink density of the sample can be determined according to this method. Higher crosslink density valves indicate a higher degree of crosslinking in the coating.

Also, as used herein, the term "polymer" is meant to refer to oligomers and both homopolymers and copolymers. Unless stated otherwise, as used in the specification and the claims, molecular weights are number average molecular weights for polymeric materials indicated as "Mn" and obtained by gel permeation chromatography using a polystyrene standard in an art-recognized manner.

The polymer (A) can be any of a variety of polymers having aminoplast-reactive functional groups as are well known in the art, so long as the Tg of the polymer is sufficiently high to permit the formation of a stable, solid particulate composition. The Tg of the polymer (A) typically is at least 30°C, preferably at least 40°C, more preferably at least 50°C. The Tg of the polymer (A) also typically is less than 130°C, preferably less than 100°C, more preferably less than 80°C. The Tg of the functional group-containing polymer (A) can range between any combination of these values inclusive of the recited values.

Non-limiting examples of polymers having alkoxyalkyl aminotriazine and/or benzoxazine-reactive functional groups useful in the curable powder coating compositions of the invention as the polymer (A) include those selected from the group consisting of acrylic, polyester, polyurethane, polyepoxide and polyether polymers. The polymer (A) can comprise a wide variety of alkoxyalkyl aminotriazine and /or benzoxazine-reactive functional groups, for example hydroxyl, carboxyl, anhydride, epoxy, phenolic, amine and/or amide functional groups. The polymer (A) preferably comprises alkoxyalkyl aminotriazine/benzoxazine-reactive functional groups selected the group consisting of hydroxyl, epoxy, carboxyl and/or carbamate functional groups, with hydroxyl and/or carbamate'functional groups being preferred.

In one embodiment of the present invention, the polymer (A) comprises hydroxyl and/or carbamate functional groups. Hydroxyl and/or carbamate functional group-containing acrylic polymers and/or polyester polymers are preferred. In another embodiment of the invention, the polymer (A) comprises epoxy and/or hydroxyl functional groups.

Suitable functional group-containing acrylic polymers include copolymers prepared from one or more alkyl esters of acrylic acid or methacrylic acid and, optionally, one or more other polymerizable ethylenically unsaturated monomers. Suitable alkyl esters of acrylic or methacrylic acid include methyl (meth)acrylate, ethyl (meth)acrylate, butyl (meth)acrylate,. As used herein, by "(meth)acrylate" and like terms is meant both methacrylates and acrylates. Ethylenically unsaturated carboxylic acid functional monomers, for example acrylic acid and/or methacrylic acid, can also be used when a carboxylic acid functional acrylic polymer is desired. Amide functional acrylic polymers can be formed by polymerizing ethylenically unsaturated acrylamide monomers, such as N-butoxymethyl acrylamide and N-butoxyethyl acrylamide with other polymerizable ethylenically unsaturated monomers. Non-limiting examples of suitable other polymerizable ethylenically unsaturated monomers include vinyl aromatic compounds, such as styrene and vinyl toluene; nitriles, such as acrylonitrile and methacrylonitrile; vinyl and vinylidene halides, such as vinyl chloride and vinylidene fluoride and vinyl esters, such as vinyl acetate.

In one embodiment, the acrylic polymers contain hydroxyl functionality which can be incorporated into the acrylic polymer through the use of hydroxyl

unctional monomers such as hydroxyethyl (meth)acrylate and hydroxypropyl (meth)acrylate which may be copolymerized with the other acrylic monomers mentioned above.

The acrylic polymer can be prepared from ethylenically unsaturated, beta-hydroxy ester functional monomers. Such monomers are derived from the reaction of an ethylenically unsaturated acid functional monomer, such as monocarboxylic acids, for example, acrylic acid, and an epoxy compound which does not participate in the free radical initiated polymerization with the

unsaturated acid monomer. Examples of such epoxy compounds are glycidyl ethers and esters. Suitable glycidyl ethers include glycidyl ethers of alcohols and phenols, such as butyl glycidyl ether, octyl glycidyl ether, phenyl glycidyl ether and the like. Suitable glycidyl esters include those which are commercially available from Shell Chemical Company under the tradename CARDURA® E; and from Exxon Chemical Company under the tradename GLYDEXX®-10.

Alternatively, the beta-hydroxy ester functional monomers are prepared from an ethylenically unsaturated, epoxy functional monomer, for example glycidyl methacrylate and allyl glycidyl ether, and a saturated carboxylic acid, such as a saturated monocarboxylic acid, for example, isostearic acid.

The hydroxyl group-containing acrylic polymers useful in the compositions of the present invention typically have a hydroxyl value ranging from 10 to 150, preferably from 15 to 90, and more preferably from 20 to 50.

The acrylic polymer is typically prepared by solution polymerization techniques in the presence of suitable initiators such as organic peroxides or azo compounds, for example, benzoyl peroxide or N,N-azobis(isobutylronitrile). The polymerization can be carried out in an organic solution in which the monomers are soluble by techniques conventional in the art.

Pendent and/or terminal carbamate functional groups can be incorporated into the acrylic polymer by copolymerizing the acrylic monomer with a carbamate functional vinyl monomer, such as a carbamate functional alkyl ester of methacrylic acid. These carbamate functional alkyl esters are prepared by reacting, for example, a hydroxyalkyl carbamate, such as the reaction product of ammonia and ethylene carbonate or propylene carbonate, with methacrylic anhydride. Other carbamate functional vinyl monomers can include the reaction product of hydroxyethyl methacrylate, isophorone diisocyanate and hydroxypropyl carbamate. Still other carbamate functional vinyl monomers may be used, such as the reaction product of isocyanic acid (HNCO) with a hydroxyl functional acrylic or methacrylic monomer such as

hydroxyethyl acrylate, and those carbamate functional vinyl monomers described in U.S. Patent No. 3,479,328.

As is preferred, carbamate groups can also be incorporated into the acrylic polymer by a "transcarbamoylation" reaction in which a hydroxyl functional acrylic polymer is reacted with a low molecular weight carbamate derived from an alcohol or a glycol ether. The carbamate groups exchange with the hydroxyl groups yielding the carbamate functional acrylic polymer and the original alcohol or glycol ether.

The low molecular weight carbamate functional material derived from an alcohol or glycol ether is first prepared by reacting the alcohol or glycol ether with urea in the presence of a catalyst such as butyl stannoic acid. Suitable alcohols include lower molecular weight aliphatic, cycloaliphatic and aromatic alcohols, such as methanol, ethanol, propanol, butanol, cyclohexanol, 2-ethylhexanol and 3-methylbutanol. Suitable glycol ethers include ethylene glycol methyl ether and propylene glycol methyl ether. Propylene glycol methyl ether is preferred.

Also, hydroxyl functional acrylic polymers can be reacted with isocyanic acid yielding pendent carbamate groups. Note that the production of isocyanic acid is disclosed in U.S. Patent No. 4,364,913. Likewise, hydroxyl functional acrylic polymers can be reacted with urea to give an acrylic polymer with pendent carbamate groups.

Epoxide functional acrylic polymers are typically prepared by polymerizing one or more epoxide functional ethylenically unsaturated monomers, e.g., glycidyl (meth)acrylate and ally) glycidyl ether, with one or more ethylenically unsaturated monomers that are free of epoxide functionality, e.g., methyl (meth)acrylate, isobornyl (meth)acrylate, butyl (meth)acrylate and styrene. Examples of epoxide functional ethylenically unsaturated monomers that may be used in the preparation of epoxide functional acrylic polymers include, but are not limited to, glycidyl (meth)acrylate, 3,4-epoxycyclohexylmethyl (meth)acrylate, 2-(3,4-epoxycyclohexyl)ethyl (meth)acrylate and allyl glycidyl ether. Examples of ethylenically unsaturated monomers that are free of epoxide functionality

include those described above as well as those described in U.S. Patent No. 5,407,707 at column 2, lines 17 through 56, which disclosure is incorporated herein by reference. In one embodiment of the present invention, the epoxide functional acrylic polymer is prepared from a majority of (meth)acrylate monomers.

The functional group-containing acrylic polymer typically has a Mn ranging from 500 to 30,000 and preferably from 1000 to 5000. If carbamate functional, the acrylic polymer typically has a calculated carbamate equivalent weight typically within the range of 15 to 150, and preferably less than 50, based on equivalents of reactive carbamate groups.

Non-limiting examples of functional group-containing polyester polymers suitable for use as the polymer (A) in the curable powder coating compositions of the present invention can include linear or branched polyesters having hydroxyl, carboxyl and/or carbamate functionality. Such polyester polymers are generally prepared by the polyesterification of a polycarboxylic acid or anhydride thereof with polyols and/or an epoxide using techniques known to those skilled in the art. Usually, the polycarboxylic acids and polyols are aliphatic or aromatic dibasic acids and diols. Transesterification of polycarboxylic acid esters using conventional techniques is also possible.

The polyols which usually are employed in making the polyester (or the polyurethane polymer, as described below) include alkylene glycols, such as ethylene glycol and other diols, such as neopentyl glycol, hydrogenated Bisphenol A, cyclohexanediol, butyl ethyl propane diol, trimethyl pentane diol, cyciohexanedimethanol, caprolactonediol, for example, the reaction product of epsilon-caprolactone and ethylene glycol, hydroxy-alkylated bisphenols, polyether glycols, for example, poly(oxytetramethylene) glycol and the like. Polyols of higher functionality may also be used. Examples include trimethylolpropane, trimethylolethane, pentaerythritol, tris-hydroxyethylisocyanurate and the like. Branched polyols, such as trimethylolpropane, are preferred for use in the preparation of the polyester.

The acid component used to prepare the polyester polymer can include, primarily, monomeric carboxylic acids or anhydrides thereof having 2 to 18 carbon atoms per molecule. Among the acids which are useful are cycloaliphatic acids and anhydrides, such as phthalic acid, isophthalic acid, terephthalic acid, tetrahydrophthalic acid, hexahydrophthalic acid, methylhexahydrophthaiic acid, 1,3-cyclohexane dicarboxylic acid and 1,4-cyclohexane dicarboxylic acid. Other suitable acids include adipic acid, azelaic acid, sebacic acid, maleic acid, glutaric acid, decanoic diacid, dodecanoic diacid and other dicarboxylic acids of various types. The polyester may include minor amounts of monobasic acids such as benzoic acid, stearic acid, acetic acid and oleic acid. Also, there may be employed higher carboxylic acids, such as trimellitic acid and tricarballylic acid. Where acids are referred to above, it is understood that anhydrides thereof which exist may be used in place of the acid. Also, lower alkyl esters of diacids such as dimethyl glutarate and dimethyl terephthalate can be used. Because it is readily available and low in cost, terephthalic acid is preferred.

Pendent and/or terminal carbamate functional groups may be incorporated into the polyester by first forming a hydroxyalkyl carbamate which can be reacted with the polyacids and polyols used in forming the polyester. The hydroxyalkyl carbamate is condensed with acid functionality on the polyester yielding carbamate functionality. Carbamate functional groups may also be incorporated into the polyester by reacting a hydroxyl functional polyester with a low molecular weight carbamate functional material via a transcarbamoylation process similar to the one described above in connection with the incorporation of carbamate groups into the acrylic polymers or by reacting isocyanic acid with a hydroxyl functional polyester.

Epoxide functional polyesters can be prepared by art-recognized methods, which typically include first preparing a hydroxy functional polyester that is then reacted with epichlorohydrin. Polyesters having hydroxy functionality may be prepared by art-recognized methods, which include reacting carboxylic acids (and/or esters thereof) having acid (or ester) functionalities of at least 2, and polyols having hydroxy functionalities of at

least 2. As is known to those of ordinary skill in the art, the molar equivalents ratio of carboxylic acid groups to hydroxy groups of the reactants is selected such that the resulting polyester has hydroxy functionality and the desired molecular weight.

The functional group-containing polyester polymer typically has a Mn ranging from 500 to 30,000, preferably about 1000 to 5000. If carbamate functional, the polyester polymer typically has a calculated carbamate equivalent weight within the range of 15 to 150, preferably 20 to 75, based on equivalents of reactive, pendent or terminal carbamate groups.

Non-limiting examples of suitable polyurethane polymers having pendent and/or terminal hydroxyl and/or carbamate functional groups include the polymeric reaction products of polyols, which are prepared by reacting the polyester polyols or acrylic polyols, such as those mentioned above, with a polyisocyanate such that the OH/NCO equivalent ratio is greater than 1:1 such that free hydroxyl groups are present in the product. Such reactions employ typical conditions for urethane formation, for example, temperatures of 60°C to 90°C and up to ambient pressure, as known to those skilled in the art.

The organic polyisocyanates which can be used to prepare the functional group-containing polyurethane polymer include aliphatic or aromatic polyisocyanates or a mixture of the two. Diisocyanates are preferred, although higher polyisocyanates can be used in place of or in combination with diisocyanates.

Examples of suitable aromatic diisocyanates include 4,4'-diphenylmethane diisocyanate and toluene diisocyanate. Examples of suitable aliphatic diisocyanates include straight chain aliphatic diisocyanates, such as 1,6-hexamethylene diisocyanate and trimethyl hexamethylene. Also, cycloaliphatic diisocyanates can be employed. Examples include isophorone diisocyanate, tetramethyl xylenediisocyanate and 4,4-methylene-bis-(cyclohexyl isocyanate). Examples of suitable higher polyisocyanates include 1,2,4-benzene triisocyanate and poiymethylene polyphenyl isocyanate.

Terminal and/or pendent carbamate functional groups can be incorporated into the polyurethane by reacting a polyisocyanate with a

polyester polyol containing the terminal/pendent carbamate groups. Alternatively, carbamate functional groups can be incorporated into the polyurethane by reacting a polyisocyanate with a polyester polyol and a hydroxyalkyl carbamate or isocyanic acid as separate reactants. Carbamate functional groups can also be incorporated into the polyurethane by reacting a hydroxyl functionaI polyurethane with a low molecular weight carbamate

functional material via a transcarbamoylation process similar to the one described above in connection with the incorporation of carbamate groups into the acrylic polymer.

The hydroxyl and/or carbamate functional group-containing polyurethane polymers typically have a Mn ranging from 500 to 20,000, preferably from 1000 to 5000. If carbamate functional, the polyurethane polymer typically has a carbamate equivalent weight within the range of 15 to 150, preferably 20 to 75, based on equivalents of reactive pendent or terminal carbamate groups.

Although generally not preferred, for some applications it may be desirable to employ a functional group-containing polyether polymer in the curable powder coating compositions of the present invention. Suitable hydroxyl and/or carbamate functional polyether polymers can be prepared by reacting a polyether polyol with urea under reaction conditions well known to those skilled in the art. More preferably, the polyether polymer is prepared by a transcarbamoylation reaction similar to the reaction described above in connection with the incorporation of carbamate groups into the acrylic polymers.
