Repository: anandvc/allindianpatents

File: patents/218254-a-copper-aluminium-die-cast-rotor-for-an-induction-motor.html
Indian Patents. 218254:A COPPER ALUMINIUM DIE CAST ROTOR FOR AN INDUCTION MOTOR

Indian Patents

Recently Granted Patents

  Recently Published Patents

Title of Invention	A COPPER ALUMINIUM DIE CAST ROTOR FOR AN INDUCTION MOTOR

Abstract	A copper aluminium die cast rotor for an induction motor wherein 30% of the rotor slots are filled with aluminium and the balance number of rotor slots are filled with copper bars, already introduced before die casting; the end rings being formed in aluminium by die casting, whereby a through short circuiting of end rings with the copper/aluminium bars is ensured.	

Full Text	 

This invention relates to a copper aluminium die cast rotor for an induction motor.

The rotor proposed herein, apart from being cost effective, improves efficiency of the induction motor during operation. It increases production by reason of improved efficiency.

Rotors with either copper bars or aluminium as conductors are known. When copper bars are used as conductors they are joined at both ends of the rotor stack with either forged copper end rings or with thin copper plates either Tig welded or braced with special silver alloys.

When aluminium is used as conductors the rotor is die cast with aluminium and the end rings get formed integrally with the aluminium conductors by gravity or pressure die casting.

Copper has a conductivity of 162% of Aluminium making it as the world's first choice as an effective conductor. Hence using copper as a conductor in the rotor slots reduces the resistivity to 60% of that of aluminium. This gives rise to greater speed and lower losses.

However the cost of copper is very high compared to aluminium. Using aluminium die cast rotor may be cheaper but the rotor loss will be heavy which will affect the efficiency of the motor.

Since conservation of energy at all levels and fields has become imperative the world over, the use of energy efficient motors has almost become mandatory. This calls for a reduction of losses in the motor.

Of the various losses in an A.C. electric motor, stator and rotor copper loss constitute a major factor which forms 25% of losses in motor. The use of copper in rotor will reduce the losses by minimum 10% in all motors making it energy efficient.

Die casting with copper in place of aluminium has been attempted to reduce losses and to improve efficiency.

In the case of submersible pumps the size of the rotor is so small that invariably the length will be at least 3 times its diameter which makes the copper die casting process very difficult. The temperature for making the copper flow is very high around 1350°C making the process difficult and expensive. This high temperature results also in oxygen pickup resulting in air pockets in the copper making the copper die casting to some extent ineffective.

Copper being hygroscopic picks up oxygen from atmosphere and having a melting point near 1350°c requires special technology for die casting and also special die material to withstand the high temperature.

Internationally either copper rotors with copper bars inside

the slots of rotor stampings - with copper end rings or aluminium die cast rotors are now used.

Since copper die casting is in the infant stage of development and due to the inherent difficulties of copper die casting and its increased cost, we have considered only the conventional copper rotor and the aluminium die cast rotor for our analysis.

In an attempt to optimize the reduction of rotor loss and the cost a combination of copper and aluminium as conductors, with aluminium as end rings have been experimented and found to be successful.

Both aluminium and copper are used as conductors in the rotor proposed herein. 30% of the rotor slots are filled with aluminium and the balance with copper bars already introduced before die casting. The end rings are formed in aluminium by die casting. This ensures a thorough short circuiting of end ring with copper / Aluminium rotor bars and is better than welding. The new combination of copper and aluminium as conductors in the rotor of A.C. induction motors, takes advantage of higher conductivity of copper and easier die castability of aluminium.

In our experimentation we took a IHP 4" submersible pump motor. The technical details of the rotor are:

Rotor Dia	= 45mm

Length of rotor - L2  =180mm

Slot shape	-wedge shaped

Slot area -  Ag	= 32 sq.mm

No. of slots - S2	= 14

Shaft OD - D	= 18mm

End ring area - Ar  =75 sq.mm for copper rotor

Ar to be adjusted for getting same resistance for the copper Aluminium die cast rotor..

End ring OD Dr=44mm

Bar area - Ab	= 95% of slot area for aluminium and

90% of slot area for copper conductor for easy assembly.

The motor is a 2 pole motor.

We will consider the Rotor resistance for both conventional copper rotor and copper aluminium die cast rotor.

Resistance constant = 0.693m (C.kw)2 x 10-2

where C = Total number of series conductors per phase.

kw = Winding factor.

and m = Number of phase. For single phase m = 2

Since (Ckw)2 is the same for both type of rotors the rotor resistance is proportional to the resistance (bar + ring) in both cases. Hence the resistance constant is not considered in our exercise.

L2 = Length of rotor

where SK = skew of the rotor which is nil in our case.

Cdbr = deep bar correction for resistance and in our case it is 1.

S2 = Number of slots in rotor

Ab= Area of bar.

Cp/100 is 1 for copper and 0.6 for Aluminium, where Dr = Diameter of ring Ar = Area of ring Kring = Ring factor = 0.85

P = Pole = 2 (in our case)

The Aluminium fills 95% of slot area since it has a higher coefficient of linear expansion in high temperature leading to contraction at room temperature.

Substuting the values the equation 11 becomes

Taking the case of a copper rotor. Length of rotor - L2 = 180mm Copper rotor end ring area - Ar= 75 sq.mm Copper bar area Ab= 32 x 0.9 sq.mm

For copper rotor

Substituting in Equation III

Ring = 0.135 D/Ar = 0.08

(Since Cp/100 for copper =1)

Resistance (Bar + Ring) = 0.446 + 0.08 = 0.526

For copper Aluminium die cast rotor

with 11 bars in copper and 3 bars in Aluminium and end ring in Aluminium.

= 0.471.

(Since Cp /100 for Aluminium = 0.6)

The gap between copper rod and rotor slot is 0.05 and this will be filled up by Aluminium during Aluminium die casting process and hence taken in to consideration for computing Bar resistance.

For  getting  the  same  total  resistance  for  the  copper

Aluminium die cast rotor the resistance of Ring (Aluminium)

Resistance	= 0.526 - 0.471 = 0.055

Resistance Ring = 0.055 = 0.135 Dy(Ar Cp/lOO)

= 180.63 sq.mm

Since - Cp /100 for Aluminium = 0.6

Cost Comparison between the two types of Rotors

Price of copper bar = Rs.230/- kg Price of Aluminium  = Rs. 100/- kg Price of copper ring =Rs.430/-kg Cost of copper scrap = Rs.l30/- kg

The reason for extra cost of copper ring is due to low utilization factor of copper sheet. The ring is either made of copper sheets or forged where tiie utilization factor is as low as 33%.

Copper end ring = [cost of copper sheet x 1/U.F]- [(1/U.F -1) cost] of scrap.

where U.F = Utilization factor =1/3

Cost of ring = 3x230-(3-l)xl30 =690 - 260 = Rs.430/-. kg

Now cost of copper rotor = cost of Bar + cost of ring Length of copper Bar = 180+15+15 = 210 mm

(since at both ends the bars have to project by 15mm for welding with the rings)

Weight of copper Bar = 14x210x32x0.9x8.9 / 1000x1000

-0.754 kg

(where 8.9 is the specify gravity of copper)

Ring

Dr - O.D of ring = 44mm Bore of Ring = 19mm Dm Mean dia  =31.5 mm

(for 2 rings one on either side)

Material cost for copper rotor = 0.754x230+0.132x430

= Rs.230.18

Labour cost for copper rotor = Rs.40

Total cost of copper rotor = Material + labour

= 230.18 + 40 = Rs.270.18 or Rs.270/-

(This does not take into consideration the cost of rotor stamping)

Cost of copper Aluminium die cast rotor:

Bar cost of copper bars in 11 slots

Length of copper bar = 180 + 10 + 10 = 200mm

(Since the end ring is Aluminium die cast the extension of bar on either side is limited to 10mm)

Cost of Aluminium

= Rs.5.58

(Sp gravity of Aluminium 2.85)

Weight of 2 rings = 2XTTX3 1.5x180x2.85x100/106- Rs.10.15 Total material cost = 129.70+5.58+10.15 = 145.43 Labour for die casting = Rs.30/- rotor

Total cost of copper Aluminium die cast rotor = 145.43+30.00 = 175.43 or Rs.175.50 In the case of copper and aluminium die cast rotor there is no scrap generation since the runners, risers and flash outs can be remelted and used.

The cost of copper rotor = Rs.270.00

Cost reduction per rotor = Rs.94.50

which is almost 35%

The total resistance in both the rotor is the same.

The advantages of this copper aluminium die cast rotor are:

1.	High productivity - As the process is simple and does not require complicated high cost machinery.

2.	Zero defect rotors - As there an no air pick ups due to high temperature for melting of copper.

3.	Cost of manufacture reduced by nearly 30% of copper die cast rotor.

4.	Equipment for aluminium die casting is simple and the existing machinery can be used - conventional die casting system can be adopted without modification.

5.	For copper die casting the machinery required is costly as a very high temperature more than 1300° C is to be maintained as the melting temperature of copper is very high compared to the melting temperature of aluminium.

6.	Due to bar tightness in copper aluminium die cast rotor -stray losses reduced.

7.	Higher efficiency due to lower rotor resistance compared to conventional aluminium die cast rotor.

8.	Difficulty in copper die casting due to oxygen pick up is avoided.

9.	Performance equivalent to copper rotor.

10.Noise and vibration reduced very much.

In the copper aluminium die cast rotor for an induction motor, according to this invention, 30% of the rotor slots are filled with aluminium and the balance number of rotor slots are filled with copper bars, already introduced before die casting;the end rings being formed in aluminium by die casting, whereby a thorough short circuiting of end rings with the copper / aluminium bars is ensured.

The method of manufacture of a copper aluminium die cast rotor for an induction motor, according to this invention, comprises the steps of assembling stampings to required core length, guided with a mandrel and pressed to specified core length; inserting wedge shaped copper rods in all rotor slots excepting three slots which are substantially equally spaced: loading the pressed rotor stampings along with the mandrel into a pressure die casting machine and locking the same inside the machine, the injection pressure being predetermined, depending upon the said core length; pouring molten aluminium at 900 degree C into the die casting machine and injecting into the rotor already locked inside the machine with the said predetermined pressure; releasing the said die cast rotor from the said machine and air cooling the same; removing the mandrel; cleaning the die cast rotor and finishing the same by machining.

Reference will now be made to the accompanying drawings which illustrate by way of example, and not by way of limitation, one of

possible embodiments of the rotor proposed herein.

Fig. 1 illustrating the embodiment in section

and

Fig. 2 illustrating the said embodiment in exploded view.

In the drawings the following numerals indicate the corresponding parts noted below:

Aluminium conductors 1

Copper conductors 2

End ring  3

Rotor stamping  4

Rotor shaft  5

The rotor proposed herein is manufactured in the following manner:

Rotor stampings are assembled to required core length and guided with a suitable mandrel and pressed to specified core length.

Wedge shaped copper rods are inserted in all rotor slots excepting three slots which are substantially equally spaced.

The pressed rotor stampings along with the mandrel will be

loaded into a pressure die casting machine and locked inside the machine. Depending upon the core length the injection pressure is pre-set in the machine.

Pure aluminium ingots are melted in a separate furnace to a temperature of 900oC.

The molten aluminium at 900o0 is poured into the receptacle of the die casting machine and injected into the rotor already locked inside the machine with a pre-set pressure by automatic control.

The die cast rotor is released from the machine after 30 seconds and then air cooled. The mandrel is removed and the runners and risers and flash out removed. The die cast rotor is then cleaned and taken for machining.

As the melting temperature of aluminium is 900oC only compared to 1350o0 of copper no special and complicated arrangements for withstanding high temperature is needed in the conventional die casting machine.

It will be appreciated from the foregoing that various other embodiments of the rotor proposed herein are possible without departing from the scope and ambit of this invention.

We Claim:

lA copper aluminium die cast rotor for an induction motor wherein 30% of the rotor slots are filled with aluminium and the balance number of rotor slots are filled with copper bars, already introduced before die casting; the end rings being formed in aluminium by die casting, whereby a thorough short circuiting of end rings with the copper / aluminium bars is ensured.

2.A copper aluminium die cast rotor for an induction motor substantially as herein described with reference to, and as illustrated in the accompanying drawings.

3.A method of manufacture of a copper aluminium die cast rotor for an induction motor comprising the steps of assembling stampings to required core length, guided with a mandrel and pressed to specified core length; inserting wedge shaped copper

rods in all rotor slots excepting three slots which are substantially equally spaced: loading the pressed rotor stampings along with the mandrel into a pressure die casting machine and locking the same inside the machine, the injection pressure being predetermined, depending upon the said core length; pouring molten aluminium at 900 degree C into the die casting machine and injecting into the rotor already locked inside the machine with the said predetermined pressure; releasing the said die cast rotor from the said machine and air cooling the same; removing the mandrel; cleaning the die cast rotor and finishing the same by machining. 4.A method of manufacture of a copper aluminium die cast rotor for an induction motor substantially as herein described with reference to and as illustrated in the accompanying drawings. Dated this the 23RD June 2005

Documents:

				0787-che-2005 claims duplicate.pdf

				0787-che-2005 description (complete) duplicate.pdf

				787-che-2005-abstract.pdf

				787-che-2005-claims.pdf

				787-che-2005-correspondnece-others.pdf

				787-che-2005-correspondnece-po.pdf

				787-che-2005-description(complete).pdf

				787-che-2005-drawings.pdf

				787-che-2005-form 1.pdf

				787-che-2005-form 26.pdf

				787-che-2005-form 9.pdf

« Previous Patent

Next Patent »

Patent Number	218254	

Indian Patent Application Number	787/CHE/2005	

PG Journal Number	21/2008	

Publication Date	23-May-2008	

Grant Date	31-Mar-2008	

Date of Filing	23-Jun-2005	

Name of Patentee	BEST ENGINEERS PUMPS PRIVATE LIMITED	

Applicant Address	59 - B THADAGAM ROAD, VELANDIPALAYAM, COIMBATORE 641 025,	

Inventors:

#	Inventor's Name	Inventor's Address	

1	JANAKIRAMAN GOWRISANKAR	59 - B THADAGAM ROAD, VELANDIPALAYAM, COIMBATORE 641 025,	

PCT International Classification Number	H02K 15/00	

PCT International Application Number	N/A	

PCT International Filing date		

PCT Conventions:

#	PCT Application Number	Date of Convention	Priority Country	

1			NA	

© All Indian Patents, 2013-2021.

  Patent data available in the public domain from Indian Patents Office, Department of Industrial Policy and Promotions, Ministry of Commerce and Industry, Government of India.

File: patents/218261-a-matrix-resin-composition-for-fiber-reinforced-plastic-and-a-process-for-producing-an-inflatable-carbon-fiber-reinforced-plastic.html
Indian Patents. 218261:A MATRIX RESIN COMPOSITION FOR FIBER REINFORCED PLASTIC AND A PROCESS FOR PRODUCING AN INFLATABLE CARBON FIBER REINFORCED PLASTIC

Indian Patents

Recently Granted Patents

  Recently Published Patents

Title of Invention	A MATRIX RESIN COMPOSITION FOR FIBER REINFORCED PLASTIC AND A PROCESS FOR PRODUCING AN INFLATABLE CARBON FIBER REINFORCED PLASTIC

Abstract	The present invention relates to a matrix resin composition for fiber reinforced plastic, which comprises a bifunctional or trifunctional liquid diisocyanate, a bifunctional polyol and a bifunctional chain extender containing an active hydrogen group, with a molar ratio of the functional groups of the diisocyanate, polyol and chain extender of 5.0 to 1.0 : 1.0 : 4.0 to 0, respectively. The invention also relates to a process for producing an inflatable carbon fiber reinforced plastic.	

Full Text	 

The present invention relates to a matrix resin composition for fiber reinforced plastic and a process for producing an inflatable carbon fiber reinforced plastic, particularly to a process for producing a fiber reinforced plastic plate or cylinder having inflatability by using fiber reinforced plastic (FRP) or carbon fiber reinforced plastic (CFRP; which may hereinafter be included in "FRP").

In order to send materials into space to fabricate a structure, the volume of each material must be kept as small as possible for transportation. For example, a large apparatus such as a panel for a solar cell to be installed on a satellite or space structure is required to be reduced in size when transporting from the Earth. An apparatus folded when transporting is expanded into a predetermined shape suitable for use in space such as on a satellite orbit. The property of a material which permits shrinking for transport and expansion or deployment into a

predetermined shape upon practical use is called "inflatability".

Inflatability is also an important property for materials used for ground-based structures. Use of an inflatable material enables compact storage (volume reduction) when loading on a delivery vehicle or the like and expansion into a predetermined shape upon use at a fabrication or building site.

Structures having inflatability can be classified into two categories: structures which make use of mechanical action such as folding at joints, and those which make use of action derived from a material property, that is, restoration into the original shape by heating.

Conventional inflatability tended to result from mechanical actions and folding at a joint part is often used. Upon use, therefore, some power has to be applied to the joint part to expand the structure into a predetermined shape.  Such a structure has the drawback that problems such as breakdowns or accidents may occur upon expansion.

Several studies have so far been made on structures having inflatability which depends on the action of a material property. When used to construct a large-sized structure, a material having inflatability must have certain strength by having it go through a process of making it more rigid.  Preferred examples of a polymer

material which can be rigidified and provide sufficient strength include fiber reinforced plastic (FRP) and carbon fiber reinforced plastic (CFRP).  In order to let FRP have inflatability, fibrous material may be insided in a shape memory polymer material.

The term "shape memory polymer" as used herein means, among conventional polymers, a resin whose molded shape and deformed shape can be used selectively by temperature operation with heat. A molded product of a shape memory polymer using such a resin is deformed at a glass transition point of the polymer or above but at a temperature less than a molding temperature, and then cooling it to the glass transition point (Tg) or below while keeping the deformed shape, thereby fixing the deformed shape; and restoring the molded shape by heating it at a temperature of the glass transition point or above but at a temperature less than the molding temperature. Thus, the deformed and molded shapes can be used selectively by temperature operation.

The term "FRP" generally means fiber reinforced plastic containing a continuous fibrous material.  It has hardness comparable to ceramic and strength comparable to a metal.  It weighs about one fifth of iron, but has a modulus of elasticity about 3 to 4 times superior to that of iron.  It has been an important theme to find how dense

fibers and resin can be packed in FRP, particularly CFRP, per unit cross-sectional area thereof.

The proportion of fibers determines the strength of FRP. With an increase in the proportion of fibers, the strength of FRP increases. Upon molding such FRP into a plate or the like, resin is necessary for the purpose of fiber-to-fiber adhesion. There are various weaving or twisting types of these fibers used for FRP,  For example, a cloth having even a width of about 10 m is usable and it is suitable for use in a plate or pipe of large-sized structures.

When such FRP is produced, a fibrous material must be immersed with a resin. The material can be immersed better with a thermosetting resin than with a thermoplastic resin. Since the thermosetting resin usually has a low viscosity, it enables production of fine FRP and the resulting FRP is capable of maintaining high strength.- The thermoplastic resin on the other hand softens easily, leading to a difficulty in retaining the structure of FRP.

However, use of a thermosetting resin having a shape memory property for the production of FRP has conventionally involved the drawback that a two-part curable resin, for example, cures immediately after mixing and time (pot life) necessary for operation such as impregnation cannot be secured.

Disclosure of the Invention

In view of the above-described problems, the present inventors have carried out extensive investigation in order to develop a thermosetting resin having an extended pot life and shape memory property and at the same time to develop a process for producing an FRP molding which contains fibers densely, thereby having excellent strength and properties such as inflatability.

As a result, the present inventors have found that the above-described problems can be overcome by fiber reinforced plastic obtainable by impregnating a fibrous material in a shape memory polymer having a specific polyol component. The present invention has been completed based on such a finding.

In the present invention, there is thus provided a matrix resin composition for fiber reinforced plastic, which comprises a bifunctional or trifunctional liquid diisocyanate, a bifunctional polyol and a bifunctional chain extender containing an active hydrogen group, with a molar ratio of the functional groups of the diisocyanate, polyol and chain extender of 5.0 to 1.0 : 1.0 : 4.0 to 0, respectively.

In the present invention, there is also provided a production process of fiber reinforced plastic, which

comprises impregnating a fibrous material with a matrix resin composition prepared using a bifunctional or trifunctional liquid diisocyanate, a bifunctional polyol and a bifunctional chain extender containing an active hydrogen group, with a molar ratio of the functional groups of the diisocyanate, polyol and chain extender of 5.0 to 1.0 : 1.0 : 4.0 to 0, respectively, and then curing.

The above-described polyol contains polypropylene glycol usually in an amount of 50 wt.% or greater, preferably 70 wt.% or greater. As another polyol component to be added to the resin composition, an aromatic or aliphatic side-chain system which is an ether system free of hydrolysis and is able to have increased Tg is preferred from the viewpoint of molecular design.

In the present invention, there is also provided a process for producing fiber reinforced plastic, which comprises stacking at least two layers of a fibrous material after the above-described impregnation, applying pressure thereon to adhere them to each other and curing as a laminate having a multi-layer structure.

Since the FRP of the present invention is fixed under compression by a resin composition which is a shape memory polymer while having a fibrous material in the FRP, it has inflatability and can be deformed into a second shape by heating. By properly using at least two such shapes and

physical properties of these shapes, the FRP of the present invention can be used for various applications. Particularly when the glass transition point of the polymer is set at about room temperature,  FRP can be deformed and fixed, deployed or expanded easily at any time by simple heating means.

A description will next be made of a resin composition used for fiber reinforced plastic of the present invention and also a production process of the fiber reinforced plastic-Best Mode for Carrying Out the Invention

The fiber reinforced plastic of the present invention is obtained by impregnating a fibrous material with a matrix resin composition prepared using a bifunctional or trifunctional liquid diisocyanate, a bifunctional polyol and a bifunctional chain extender containing an active hydrogen group, with a molar ratio of the functional groups of the diisocyanate, polyol and chain extender of 5.0 to■ 1.0 : 1.0 : 4.0 to 0, respectively, and then curing.

First, the matrix resin composition for fiber reinforced plastic of the present invention will be described.  In the resin composition of the present invention, a mixed ratio expressed as a molar ratio of the functional groups is usually, diisocyanate : polyol : chain

extender =5.0 to 1.0 : 1.0 : 4.0 to 0, preferably diisocyanate : polyol : chain extender =3.0 to 1.2 : 1.0: 2.0 to 0.2, more preferably diisocyanate : polyol : chain extender =2.0 to 1.3 : 1.0 : 1.0 to 0.3.

The resin composition of the present invention is required to have an initial impregnation ability in order to allow it to penetrate into the fibrous material sufficiently and at the same time, have at least a certain period of pot life.

The viscosity of the resin composition, as a result of measurement of viscoelasticity, is preferably 1000 cps or less when impregnation ability into the reinforcing fibers is taken into consideration.

The pot life is preferably 30 minutes or more, more preferably 60 minutes or more in order to secure a sufficient impregnation time of the fibrous material with the resin composition and obtain a high-density FRP molding. The term "pot life" as used herein means a time required for the viscosity of the resin composition to reach, for example, 1000 cps.

For the exhibition of an inflatable function, a memory shape property must be retained and for this purpose, the resin composition is usually desired to have a Tg of from 50 to 70°C, preferably from about 55 to 60°C.

Raw materials usable for the resin composition of the

present invention will next be described, but not limited thereto.

As bifunctional isocyanates, there exist those represented by the formula OCN-R-NCO in which R has one or two benzene rings, and those represented by the same formula in which R has no benzene ring. Any one is usable. Specific examples include 2, 4-triene diisocyanate, 4,4'-diphenylmethane diisocyanate, carbodiimide-modified 4, 4' -diphenylmethane diisocyanate and hexamethylene diisocyanate.

Examples of the bifunctional polyol include those represented by the formula HO-R'-OH in which R' has 1 or 2 benzene rings, or R has no benzene ring, and products obtained by reacting the above-described bifunctional polyol with a bifunctional carboxylic acid or cyclic ether. Specific examples include polypropylene glycol, 1, 4-butaneglycol adipate, polytetramethylene glycol, polyethylene glycol and bisphenol-A + propylene oxide.

In the present invention, among the above-described polyols, ether systems which are free from hydrolysis and at the same time, are aromatic or aliphatic side-chain systems whose Tg can be increased from the viewpoint of their molecular design are preferred. Particularly, among the above-described compounds, polypropylene glycol is preferred, preferably with the monomer in the polyol component in an amount of 50 wt.% or greater, more

preferably 70 wt.% or greater, still more preferably 90 wt.% greater.

Although no particular limitation is imposed on the molecular weight of the polyol, a polyol having a molecular weight of 1000 or less, more preferably 650 or less is preferred. A polyol having an excessively high molecular weight is not preferred, because it lowers the Tg of the resulting resin composition.

As the bifunctional chain extender containing an active hydrogen group, those represented by the formula HO-R"-OH in which R" represents a (CH2)n/ a group having 1 or 2 benzene rings and the like are usable. Specific examples include ethylene glycol, 1, 4-butaneglycol, bis (2-hydroxyethyl)hydroquinone, bisphenol-A + ethylene oxide, and bisphenol-A + propylene oxide. Such a chain extender plays a role as a Tg regulator in the resin composition. In particular, it serves to maintain a high Tg.

To the resin composition, at least one ordinarily employed additive which does not disturb curing can be added and examples include various fillers, organic components and reactive diluents.

The fibrous material is not limited to fibers made of an organic material, but inorganic fibers such as glass fibers, and carbon fibers are usable. More specifically, carbon fibers and aramide fibers are suitable. The weave

is not limited and, for example, a plain weave fabric made of warp and weft threads is usable. The fabric having a thickness, for example, ranging from 0.1 to 1.0 mm can be used.

The fiber reinforced plastic of the present invention may contain, in addition to the above-described matrix resin composition and fibrous material, strengthening fibers and colorants. Their proportion is not particularly limited.

Although there is no particular limitation imposed on the composition ratio of the fiber reinforced plastic obtainable by the production process of the present invention, the volume content of the fibrous material preferably ranges from 10 to 70 vol.%, more preferably from 20 to 60 vol.%, and still more preferably from 20 to 55 vol.%.  The theoretical volume of the fibrous material in the FRP can be calculated by dividing the weight of the fibrous material per unit area by the density of the fibrous material while taking the number of the stacked layers of the fibrous material into consideration. A volume content of the fibrous material less than 10 vol.% is not preferred, because the fibrous material cannot play its role in reinforcement fully. A volume content of the fibrous material exceeding 70 vol.%, on the other hand, impairs moldability and prevents sufficient impregnation

with the resin, making it difficult to obtain a non-defective product. In addition, when the volume content of the fibrous material exceeds 60 vol.%, the resin composition cannot exhibit inflatability fully. Within the above-described range of the volume content, the greater the composition ratio of the fibrous material, the higher the strength of the resulting molded product. The greater the resin content, on the other hand, enables rapid deployment or restoration upon heating of the molded product.

One example of the production process of the fiber reinforced plastic of the present invention will next be described, but the present invention is not limited to or oy  it. Various molding processes can be adopted for the ETRP production.

The resin composition of the present invention may be Drepared by putting the materials into a resin tank and :hen mixing; or putting materials, which have been prepared in advance in respective containers, in a resin tank. The above-described fibrous material is then put in the resin :ank for impregnation.  Impregnation time can be determined freely, depending on the composition of the resin or the 

permitting sufficient penetration of the resin in the fibers within this pot life.

It is preferred that in the curing step of FRP after impregnation, temperature is increased gradually under a considerable pressure while giving a complete shape to the fiber and resin. This is because a drastic increase in the temperature happens to disturb dense filling of the fibers and to produce only a crude FRP molding.

For the manufacture of a high-density FRP, a deliberate temperature control such as a control which gradually increases temperature is desirable.

As another impregnation method of the fibrous material, the material may be taken as a cloth, mat, tape or the like and then directed through the resin tank filled with the resin composition.  In addition to the impregnation in the resin tank, a method of spraying downward or upward with the resin composition can also be adopted as needed.

In order to obtain, by molding, a laminate having a multi-layer structure, at least two layers of the fibrous material impregnated with the resin composition are stacked upstream of the pressing step to adhere them to each other. After the thickness of the overlapped layers is adjusted, the resulting plural layers of the fibrous material such as cloth are directed to a pressuring mechanism and cured.  If

necessary, a plurality of curing processes can be carried out successively.

Upon curing, the heat pressing temperature is usually raised to 60 to 180°C, while the pressure is usually set at about 0 to 20 kgf/mm2.

In order to control the temperature and remove a strain due to heat, post curing can be conducted* At this time, the heat applied to the cured fibrous material is preferably higher than that applied upon molding. After a cutting step, the molded product thus obtained is inspected to complete the production process.

In the present invention, it is possible to sufficiently impregnate the fibrous material with the resin upon FRP production, because use of the matrix resin composition enables securing of initial impregnation ability and a predetermined length of pot life. This makes it possible to easily produce a FRP molding having a sufficient strength and inflatability. The FRP thus obtained can therefore be deformed into a predetermined shape and by a simple heating operation, the original molded shape can be restored.

Modes for carrying out the present invention were described above. However, the present invention is not limited thereto and can be modified or changed within an extent not departing from the gist of the present invention.

The present invention will next be described in further detail by Examples, It should however be borne in mind that the present invention is not limited to or by them.

Examples Example 1

The layer constitution of FRP is a factor influenced by the physical properties of the FRP and it differs, depending on the requirements of the structure to which it is used.

For inflatable FRP, it is important to have inflatability in addition to the fundamental physical properties of FRP. Properties of the resin and properties of the fibrous material, and in addition thereto, the proportion of resin content, thickness of FRP, orientation of the fibers, and FRP layer constitution have a large influence on the inflatability. Accordingly, FRP was obtained by using an ordinarily used carbon fiber cloth (CF cloth) and a two-part curable shape-memory polymer, and molding by thermal press for studying influences of the number of the layers of CF cloth and FRP thickness on inflatability.  The results are shown below in Table 1.

Note) CF cloth: TYROFIL TR1120M" (product of Mitsubishi Rayon Co., Ltd.), plain weave fabric, thickness: 0.17 mm

From Table 1, it may be understood that the FRP had inflatability in any case where the thickness of FRP was set at 0.5 mm, 1.0 mm and 1.5 mm and where the number of the CF clothes stacked was 1, 2 and 3. Example 2

A two-part curable polyurethane resin usable as the resin composition of the present invention is composed of an NCO-containing isocyanate, an OH-containing polyol (long chain) and a chain extender (short chain).

Monomers for the two-part curable resin must be in the liquid form at normal temperature.  In addition to this requirement, the control of Tg, reactivity and the like must be taken into consideration.  In the present invention, it is necessary to study the polyol component, which serves as a curing agent among the above-described components, in order to attain a sufficient pot life while securing initial impregnation property of the resin composition.

A propylene oxide adduct (BPX800) of bifunctional bisphenol A, bifunctional polyethylene glycol (PEG300) and bifunctional polypropylene glycol (PPG400) were employed

singly as the aromatic compound, aliphatic compound and aliphatic side-chain compound, respectively in order to compare therewith an aliphatic ester compound (Polycaprolactonediol: "PCL500") for measuring the Tg and dynamic viscoelasticity after curing. The results of the Tg of the cured products are shown in Table 2.

It was confirmed that compared with the ester compound (PCL500), the Tg of the other compounds was higher.

The results of measuring the viscoelasticity show the above-described compounds all underwent a large change in a modulus of elasticity (Pa) within a range of from 30 to 50°C.

Next, with regards to the above-described four types of polyol monomer, a time-dependent change of the solution viscosity after two parts were mixed was measured at 25°C in the scale of 200 g.

As a result, the aliphatic PCL500 and PEG 300 showed a high reactivity and their solution viscosity increased rapidly. Compared therewith, the aliphatic side-chain PPG400 and aromatic BPX800 showed a low reactivity and

owing to a slow increasing rate of their solution viscosity, almost no change was observed within about 30 minutes. The aliphatic side chain PPG400 and the aromatic BPX800 maintained low viscosity for about 150 minutes and for about 50 to 60 minutes, respectively. The impregnation property of the aromatic BPS800 to the CF cloth was however presumed to be poor judging from its high initial viscosity.

With regards to, among the above-described polyol monomers, the bifunctional polypropylene glycol (PPG400) which is an aliphatic side-chain compound having good initial impregnation property in the fibrous material and having a pot life of at least a predetermined length, the effect of a chain extender on an increase of Tg was tested.

As the chain extender, 1,4-butane glycol was employed and fluctuations in Tg were measured as the proportion introduced changed.  The results are shown below in Table 3.

From the above-described results, it has been confirmed that an increase in Tg of the resin composition was actualized by using 1,4-butanediol when the bifunctional polypropylene which is an aliphatic side-chain compound was used as a polyol.

Example 3

In this Example, the FRP of the present invention was produced and evaluated.

A resin composition was prepared in the below-described composition ratio by using carbodiimide-modified 4.4'-diphenylmethane diisocyanate (MDI) in the liquid form, a bifunctional polypropylene glycol (PPG400) which is an aliphatic side-chain compound, and 1,4-butaneglycol (1,4BG) were used as the isocyanate component, polyol component and chain extender, respectively:

MDI/PPG400/1,4BG = 1.55/1.00/0.50 (Molar ratio of functional groups) = 117.7/100/11.25 (weight ratio)

The isocyanate component (main agent) and polyol component (curing agent) are reacted to cause curing, whereby the composition becomes a resin.

As the fibrous material, a sample (1TP) made of one piece of a carbon fiber cloth (CF cloth) and another sample (2TP) made of two pieces of a CF cloth were prepared.

The FRP was manufactured by the hot pressing method.

First, the CF cloth was cut into a piece and it was placed in a spacer having a thickness of about 1 mm.

The main agent and curing agent of the resin composition were subjected to vacuum deaeration at 60°C for about 2 hours, followed by cooling to room temperature. Then, the isocyanate component (MDI), polyol component

(PPG400) and chain extender (1,4BG) were mixed at a weight ratio of 97/103/10 under stirring. The turbid mixture became transparent by stirring for about 2 minutes.

The transparent resin component was cast on the CF cloth. After it was covered with a PET film, the resin was impregnated in the cloth and bubbles were pushed out by using a rubber roll. The cloth impregnated with the resin component was sandwiched between aluminum plates and they were pressed at about 1 kgf/mm2 at 70°C for about 2 hours.

After cooling to room temperature while applying a pressure, the resulting cloth was removed from the mold and cut into a predetermined size.

With regards to the FRP thus obtained, the modulus of elasticity showed about a twenty- to forty-fold change with Tg (328K) as a boundary, suggesting that it can be fixed sufficiently after deformation. A change in the modulus of elasticity of the resin composition itself was 300-fold or greater.

Next, the shape fixation and shape restoration of this FRP were evaluated.  Immediately after a test piece of this FRP was immersed in hot water of 358K (Tg + 30K) for about 30 seconds, it was fitted completely to a jig heated to 358K in a temperature controlled bath.

The jig and sample were taken out from the hot water. After immersion in water of 298K (Tg - 30K) for 5 minutes,

they were taken out therefrom. The sample was removed from the jig and allowed to stand for 30 seconds. Then, the shape of the sample was traced.

It was then immersed in hot water of 358K for 30 seconds, taken out from the hot water, and allowed to stand for 30 seconds. The shape of the sample was traced.

As a result, it was found that both 1TP and 2TP showed good results, more specifically, exhibited the shape fixation of 99% or greater and shape restoration of about 100%.

WE CLAIM:

1.	A matrix resin composition for fiber reinforced plastic, which comprises a Afunctional or trifunctional liquid diisocyanate, a bifunctional polyol and a bifunctional chain extender containing an active hydrogen group, with a molar ratio of the functional groups of the diisocyanate, polyol and chain extender of 5.0 to 1.0: 1.0: 4.0 to 0, respectively.

2.	A process for producing an inflatable carbon fiber reinforced plastic, which comprises impregnating a fibrous material with a matrix resin composition for fiber reinforced plastic as claimed in claim 1, prepared using a bifunctional or trifunctional liquid diisocyanate, a bifunctional polyol and a bifunctional chain extender containing an active hydrogen group with a molar ratio of the functional groups of the diisocyanate, polyol and chain extender of 5.0 to 1.0: 1.0: 4.0 to 0, respectively, and then curing.

3.	The process as claimed in claim 2, wherein the polyol contains polypropylene in an amount of 50 wt. % or greater.

4.	The process as claimed in claim 3, wherein it comprises, after impregnation, stacking at least two layers of the fibrous material to adhere to each other, applying a pressure thereon, and curing into a laminate having a multi-layer structure.

Documents:

				811-chenp-2004-abstract.pdf

				811-chenp-2004-claims.pdf

				811-chenp-2004-correspondnece-others.pdf

				811-chenp-2004-correspondnece-po.pdf

				811-chenp-2004-description(complete).pdf

				811-chenp-2004-form 1.pdf

				811-chenp-2004-form 26.pdf

				811-chenp-2004-form 3.pdf

				811-chenp-2004-form 5.pdf

				811-chenp-2004-others.pdf

				811-chenp-2004-pct.pdf

« Previous Patent

Next Patent »

Patent Number	218261	

Indian Patent Application Number	811/CHENP/2004	

PG Journal Number	21/2008	

Publication Date	23-May-2008	

Grant Date	31-Mar-2008	

Date of Filing	20-Apr-2004	

Name of Patentee	MITSUBISHI HEAVY INDUSTRIES, LTD	

Applicant Address	16-5 KONAN 2-CHOME MINATO-KU, TOKYO 108 - 8215,	

Inventors:

#	Inventor's Name	Inventor's Address	

1	HAYASHI, Noriya	c/o NAGOYA Research & Development Centre 1, Aza Takamichi, Iwatsuka-cho, Nakamura-ku, Nagoya, Aichi 453 - 8515,	

2	HAYASHI, Shunichi	c/o NAGOYA Research & Development Center 1, Aza Takamichi, Iwatsuka-cho, Nakamura-ku Nagoya, Aichi 453 - 8515,	

3	MIWA, Norio	c/o Churyo Engineering Co., Ltd. 60-1 Aza Kutanjo, Iwatsuka-cho, Nakamura-ku Nagoya-shi, Aichi 453 - 0862,	

4	NOHARA, Toshikatsu	c/o CHUGAI TECHNOS CO., LTD. 9-12, Yokogawa-shi-machi, Nishi-ku, Hiroshima-shi, Hiroshima 468 - 0011,	

PCT International Classification Number	C08G 18/65	

PCT International Application Number	PCT/JP02/11344	

PCT International Filing date	2002-10-31	

PCT Conventions:

#	PCT Application Number	Date of Convention	Priority Country	

1	2001-333973	2001-10-31	Japan	

© All Indian Patents, 2013-2021.

  Patent data available in the public domain from Indian Patents Office, Department of Industrial Policy and Promotions, Ministry of Commerce and Industry, Government of India.
