Repository: anandvc/allindianpatents

File: patents/218277-process-for-the-production-of-tca-filter-aid-for-use-in-an-alumina-refinery.html
Indian Patents. 218277:"PROCESS FOR THE PRODUCTION OF TCA FILTER AID FOR USE IN AN ALUMINA REFINERY"

Indian Patents

Recently Granted Patents

  Recently Published Patents

Title of Invention	"PROCESS FOR THE PRODUCTION OF TCA FILTER AID FOR USE IN AN ALUMINA REFINERY"

Abstract	An improved process for the production of tricalcium aluminate (TCA ) filter aid for use in an alumina refinery is described. Quicklime is slaked in a slaker tin using a suitable slaking solution to form a slaked lime slurry (10). A suitable surface-active agent is added to the slaking solution prior to slaking of the lime. Alternatively, the surface-active agents can be added to the slaked lime either during slaking or after slaking. The slaked lime slurry is then transferred to a stirred storage/transfer tank (12) before it is pumped to a lime aging tank(14). A concentrated Bayer liquor and steam are added to the tank (14) to provide a caustic aluminate solution that reacts with the slaked lime. Sufficient residence time is allowed in the lime aging tank (14) for the initial product of the reaction to "age" before use, forming relatively pure articles of the thermodynamically stable TCA. The addition of a suitable surface-active agent or agents at the appropriate concentration will significantly improve TCA formation in the lime aging facility. These improvements include a narrower and more symmetric sized distribution, and a more crystalline structure, leading to substantially improved filtration characteristics.	

Full Text	FIELD OF THE INVENTION

The present invention relates to an improved process for the production of a calcium aluminate filter aid with enhanced liquor filtration characteristics for use 'within an alumina refinery.

BACKGROUND TO THE INVENTION

In most alumina refineries, bauxite is digested in a caustic solution under conditions of elevated temperature and pressure. This yields a slurry of mud in a concentrated sodium aluminate solution which must men be clarified to produce a solids-free liquor and a thickened mud mat is subsequently washed and discarded. The prevalent technique for slurry clarification involves allowing.the solids to settle in gravity thickeners (or mud settlers), and decantation of the clarified liquor. The separation of the mud from the concentrated liquor is assisted with flocculants, whilst the "green" (or pregnant) liquor, which is fiee of all but me finest suspended solids, overflows fiom the mud settlers. It is normal for the decanted liquor to men be finmer clarified by filtration, typically using pressure filters. This so-called "security" or "polishing" filtration step is critical in ensuring mat the pregnant liquor is fiee of suspended mud particles that would otherwise result in contamination of the product alumina.

Unaided, me doms employed in these filters would bund very quickly. This occurs because the fine suspended solids in the green liquor become entrapped within the weave of the clam, and men proceed to form a dense, highly resistive bed at the filter's surface. To prevent this, it is common practice to supplement the feed to the polishing filter with a filter aid, which acts to prevent cloth blinding by the continuous formation of a bed of solids which trap the mud particles whilst still allowing the fiee flow of liquor through the interstices of the bed. An ideal filter aid will be cheap, chemically inert, and of such a size that the channels mat form between the filter aid particles are just small enough to trap the mud particles, but not so small that they restrict the flow of liquid, or contribute to

blinding of the filter cloth themselves. In most alumina refineries, this role is performed by tricalcium aluminate (also referred to as TCA, C3A or C3AH6).

TCA is chosen as it meets the above requirements tolerably well It is cheap and relatively simple to produce, being formed through the reaction of lime (either as quicklime or, more usually, slaked lime) with caustic aluminate solutions. Generally, the production of TCA is performed in concentrated liquors (either pregnant or spent) at temperatures of

approximately 100°C, in tanks dedicated to the purpose. The initial products of the reaction are calcium aluminate species of the C4A type (the most common form of which is also referred to as hydrocalumite). These intermediate calcium aluminate species are thermodynamically unstable under such conditions and possess relatively high solubility products. Use of these intermediate species as filter aids is uncommon, because their comparatively high solubility can result in calcium contamination of the product alumina. TCA, on the other hand, has an extremely low solubility, so its use does not result in appreciable contamination of the refinery's liquor stream. For this reason, sufficient residence time is allowed in the reaction vessel for the initial products of the reaction to "age" before use, forming relatively pure particles of the uiennodynamically stable tricalcium alummate (TCA). The 'tanks hi which the filter aid is produced are therefore often referred to as 'lime ageing" tanks

A serious drawback of the prior art technique for TCA filter aid production is that the distribution of TCA particle sizes is often very wide, and,mere is invariably a high proportion of very fine particles. This results in poor filtration rates and low filter cloth life, and necessitates the use of a large number of filters to achieve adequate filtrate flow.

Given the comparatively low solubility of calcium in Bayer liquors, it is reasonable to assume that reactions between calcium and the aluminate ion occur at the particle surface, rather than via the dissolution of calcium hydroxide and subsequent re-crystallisation of calcium aluminate. Examination of the reaction of individual slaked lime particles in Bayer liquors as a function of time, using scanning electron microscopy and XRD analysis

'suggests that this is indeed the case. A surface layer of C4A-type material forms rapidly at the surface of the particle, while the core remains unreacted. The surface develops a characteristic reticulated appearance arising from the formation of many randomly oriented platelets of C4A. At this early stage, the particle still retains the general form and size of the parent lime particle.

As the reaction proceeds, the core of unreacted lime diminishes, suggesting either that calcium ions are diffusing outwards towards the surface, or that aluminate ions are diffusing inwards. In addition, some of the surface C4A crystals begin to recrystallise into .the familiar octahedral TCA crystals. However, C4A and TCA have a substantially different density to calcium hydroxide and as the reaction proceeds, internal stresses are generated within the crystal. Cracks and fissures develop within the particle, and as the reaction proceeds, the structure begins to crumble. Given sufficient time, the particle will ultimately degrade into individual TCA crystals, each only a few microns in size.

The inventors believe that it is this mechanism that results in the severely skewed, overly fine size distribution that is characteristic of TCA filter aid produced using the prior art technique. Given mis mechanism,, it is therefore not surprising mat attempts to improve filter aid morphology and size distribution by altering the conditions hi the lime ageing tanks are not successful.

In the absence of any effective means to improve the size distribution of the TCA filter aid itself, a few processes have been published which seek to alleviate the effect of poor quality filter aid. These prior art techniques invariably utilise flocculants, which serve to bind the decanted mud particles and fine TCA crystals into larger floccules. For example, in US Patent No. 5,091,159 Connelly et al. describes the addition of dextran. to the thickener overflow and filter aid to improve filtration performance. A similar approach for use hi refineries where sand filters are employed, .rather than filter presses, is described in US Patent No. 5,716,530 by Stromingefet al Barham et all describes the results of tests

1 1 Barham, SL; Khan, SB; Malito, or and Rennick, KJ. Light Metals 2000, ill-lie

in which the filter aid is supplemented with a flocculant after it has been formed hi lime ageing. However, these approaches are highly dependent upon the quality of the filter aid and the amount of suspended mud, and results can be variable. Furthermore, the flocculant itself can seriously impair filtration, particularly if overdosed (as can occur readily hi an attempt to control an excursion in dther TCA particle size or suspended mud).

Hie terms 'A' and 'Cf used throughout this Specification refer to the alumina and caustic concentrations of a Bayer liquor, as per conventional alumina industry parlance. Hence 'A' is the concentration of sodium aluminate, expressed as the equivalent concentration of A12O3, in g/L. The 'C' concentration is the sum of the sodium aluminate and sodium hydroxide concentrations, expressed as the equivalent concentration of sodium carbonate, in g/L,

SUMMARY OF THE INVENTION

The present invention was developed with a view to providing an unproved process for the production of a TCA filter aid for use in alumina refineries that is less susceptible to at least some of the disadvantages of the prior art noted above.

According to the present invention there is provided a process for the production of TCA filter aid for use hi an alumina refinery, the process including the steps of:

slaking lime hi a slaking solution to form a slaked lime slurry;

dosing said slaking solution or slaked lime slurry with a suitable surface-active agent;

reacting the dosed slaked lime slurry with a Bayer process liquor; and,

ageing the reaction products for a sufficiently long residence time to permit substantially

complete conversion of the reaction products to TCA.

The steps of dosing and slaking may occur simultaneously or sequentially.

Preferably quicklime is slaked to form (he slaked lime slurry. Preferably (he slaking solution contains some alkali. Typically the slaking solution has an alkalinity which Mis within the range of 5 to 30 g/i, expressed as equivalent grams per litre of sodium carbonate.

Preferably me surface-active agent is of a kind Ihat adsorbs readily at the surface of me lime particles during slaking. Suitable surface-active agents include sugars, such as glucose or sucrose; and, polysaccharides such as starch. More preferably, me surface-active agent is an anionic organic surfactant Typically the anionic organic surfactant is selected from the following group of compounds (heir salts and derivatives: any anionic homopolymers or copolymers (e.g. polyacrylic acid and its co-polymers with acrylamide, or polymers bearing hydroxamate functional groups), hydroxamic acids, humic and tannic acids, sulphonated carboxylic acids, and various substituted mono and polycarboxylic acids, particularly polyhydroxy caxboxylic acids.

Preferably a concentrated Bayer process liquor with high A/C ratio is employed.

Preferably the flows of slaked lime slurry and concentrated liquor are controlled so (hat the ratio of A12O3 to CaO during said ageing step exceeds 033:1, expressed as a molarTatio. Most preferably the ratio A12O3 to CaO is within the range of approximately 1:1 to 1.5:1, expressed as a molar ratio. Preferably (he temperature during the ageing step is maintained at between 95°C and 110°C, most preferably between 100°C and 105°C. Typical residence time during said ageing step is between 2 to 4 hours.

BRIEF DESCRIPTION OF ACCOMPANYING DRAWINGS

Figure 1 illustrates graphically (he distribution of particle sizes in a TCA filter aid using

(he preferred process hi accordance with (he present invention, compared with TCA produced using the prior art technique; and,

Figure 2 illustrates a prior art facility for the production of TCA in an alumina refinery in which the preferred process in accordance with the present invention is performed.

DETAILED DESCRIPTION OF PREFERRED EMBODIMENT The inventors have found that the physical characteristics of the TCA filter aid are very highly dependent upon the nature of the lime particles from which it is formed. Thus, the geology of the limestone and the conditions under which the limestone is calcined can greatly affect subsequent TCA quality. Unfortunately, these are parameters which are rarely under the control of the Alumina refinery.

The present invention is based on the discovery that when quicklime is slaked in a solution containing a suitable surface-active agent or agents at the appropriate concentration, the resultant slaked lime slurry will improve TCA formation in the lime ageing facility. These improvements include a narrower and more symmetric size distribution, and a more crystalline structure, leading to substantially improved filtration characteristics.

The inventors have found that, in general, improvements in the size and morphology of TCA particles beyond mat of the prior art cannot be achieved through manipulation of the conditions in the lime ageing tank: itself For example, varying liquor composition, the amount of lime, temperature or agittation conditions gave no discernible improvement in the particle size distribution; on the contrary, many combinations of these parameters can result hi a substantial worsening of the particle size distribution.

Similarly, experimental evidence suggests that the addition of surface-active agents to the lime-ageing tank has little or no effect on the size distribution or morphology of the TCA particles. The surface-active agents should preferably be added to the slaking solution prior to slaking of the lime. Alternatively the surface-active agents could be added to the slaked lime either during slaking or after slaking.

A variety of surface-active agents could be employed for the purpose described here.

Preferably the surface-active agent adsorbs readily at the surface of the lime particle during slaking. Examples of surface-active agents that could be used for this purpose include sugars such as glucose or sucrose, and polysaccharides such as starch. However, the inventors found that anionic organic surfactants are most effective. A non-exclusive list of examples of this class of compound includes the following materials, then- salts and derivatives: any anionic homopolymers or copolymers (e.g. polyacrylic acid and its co-polymers with acrylamide, or jjolymers bearing hydroxamate functional groups), hydroxamic acids, huraic and tannic acids, sulphonated carboxylic acids, and various substituted mono and polycarboxylic acids, particularly polyhydroxy carboxylic acids.

Hie amount of the surface-active agent to be dosed is dependent upon the origin and reactivity of the quicklime used, the composition of the slaking solution, and the nature of the surface-active agent used. The requisite dose is best determined by experimentation, with the correct dose determined at the point at which the narrowest TCA size distribution is achieved, together with a suitably coarse mode particle size. It should be noted mat either too much or too little surface-active agent will result in a degradation of the filter aid's particle size distribution, though hi neither case is this worse than the prior art.

The inventors have found that best performance is obtained if the slaldng solution contains some alkali, as for example, if the slaldng Is performed in the Alumina refinery's lake-or process water. A suitable range of alkalinity, expressed as equivalent grams per litre of sodium carbonate, is between 5 and 30 g/L. Lower concentrations can be used, but tend to produce undesirable quantities of coarse slaked lime particles. Too high a concentration will result in the undesirable formation of calcium carbonate, unless the slaking solution is a pure dilute sodium hydroxide solution.

Figure 2 illustrates a typical prior art TCA production facility mat includes a slaker 10 in which quicklime is slaked using a suitable slaldng solution. The slaked lime slurry is men transferred to a stirred storage/transfer tank 12 before it is pumped to a lime ageing tank 14. A concentrated Bayer liquor and steam are added to the tank 14 to provide a caustic

aluminate solution that reacts with the slaked lime. Sufficient residence time is allowed in the lime ageing tank 14 for the initial products of the reaction to "age" before use, forming relatively pure particles of the thennodynamically stable tricalcium aluminate (TCA).

Slaking can be performed in any suitable slaking system, with the surface-active agent either added directly to the slaker (if in liquid form), or first dissolved or dispersed in the slaking solution. Apart from this, no special operating conditions are required other than to ensure that complete slaking of the quicklime has occurred.

As indicated elsewhere, conditions within the lime ageing facility are not overly critical, and acceptable performance will be obtained using the conditions and reactant concentrations used in the prior art procedure. However, best performance is obtained if the following parameters are used:

1)	Concentrated liquors with high A/C ratios should be used, such as the alumina

refinery's settler overflow liquor.

2)	Hows of lime slurry and concentrated plant liquor should be adjusted such that the ratio

of A12O3 to CaO within the lime ageing tank, expressed as a molar ratio, is within the

range of approximately 1:1 to 1.5:1. In any event, thejatio of A12O3 to CaO must always

exceed 033:1.

3)	The temperature in the lime ageing tank should preferably be held at between 100°C

and 105oC. Temperatures lower than 95°C should be avoided. If this is not done, C4A compounds may predominate, probably resulting in poor filtration and increased calcium contamination hi refinery product

4)	The residence time should be between 2 and 4 hours. Lower residence times could

result in incomplete conversion to TCA, while longer residence times will result in an

increase in fine particle formation through attrition and decrepitation. Sensitivity to

residence time is increased if low A/C liquors are used.

Figure 1 shows the particle size, expressed as a volume % distribution, for TCA filter aid produced by the Prior Art technique, together with the size distribution of TCA filter aid produced using the Present Invention. As can be seen, the filter aid produced using the procedure disclosed herein possesses a much narrower and more symmetrical distribution, with a mode that is slightly coarser than that of the Prior Art filter aid.

The following example illustrates one means of applying the invention, and demonstrates the advantages of the new process.

Results of Plant Trial

To test the invention, a series of three full-scale trials were conducted in the alumina refinery over a period of several weeks. These were conducted as a sequence of on/off trials, alternating between the prior art procedure and the improved procedure. This enabled direct comparisons to be made between the two processes while partially compensating for variations in refinery operation.

Quicklime was slaked in the normal manner, but with the addition of a surface active agent, in mis case sodium gluconate. The sodium gluconate was delivered as a 400 g/L aqueous solution, directly into the slaking tank. Slaking was performed using process water, with the 'S' concentration controlled to between 8 and 15 g/L, expressed as equivalent g/L of sodium carbonate. A slurry of 15% CaO by weight was targeted. The sodium gluconate dose rate was calculated to give a concentration of 390 mg/L in the slakers, or 110 mg/L in the lime ageing facility.

After some time was allowed for me treated material to reach the lime ageing facility and for the TCA filter aid in the tank to be fully turned over, samples were collected and compared with me normal TCA filter aid. Typical results are shown in Figure 1. After

several days' operation, dosing of the sodium gluconate was ceased to allow the material to return to its normal state. This cycle of on/off dosing was repeated several times over the duration of the test work. In each case, the change .in size distribution shown in Figure 1 was achieved. The performance of the refinery's polishing (or security) filtration system was also monitored over this period. Performance of the filters in terms of the filtrate mass flux, measured as m/hr (or m3 of flow per hour, per m2 of filter cloth), was recorded, with the filters operated at a constant pressure of approximately 320 kPa.

Results of the on /off testing are shown in Table 1 below, together with the operating parameters for the test

TABLE 1: Filtration Performance During Plant Trial

(Table Removed) 

The average improvement in filtration rate is approximately 35%. Filtrate solids were typically less than 5 mg/L. In addition, during the trial, calcia contamination of the refinery's product alumina fell to less than 0.027% w/w, from a previous average of approximately 0.038%.

Now that an example of the preferred embodiment of the process in accordance with the invention has been described hi detail, several advantages of the described process will be apparent. These include:

A.	The process is simple to implement and should require no new equipment other than

dosing facilities for the surface-active agent.

B.	Dramatic and immediate .improvements in filtration rate in the polishing filtration

facility of approximately 35% can be obtained. This reduces the number of filters that are

required to achieve target flows, or alternatively, permits flows to be increased by up to

35% without requiring additional filtration equipment

C.	Filtration performance is generally maintained for longer periods, increasing the filter

cycle time and reducing wash and cleaning requirements.

D; The combination of B and C can reduce filter cloth consumption.

E.	The process is robust Small variations in the dosing of the surface-active agent have

little effect, while gross misdosing tends to result in the TCA particle size distribution

reverting to that of the prior art

F.	The improved consistency of the filter aid leads to reduced filtrate solids, giving lower

iron contamination of the product alumina.

G.	The improved crystallinity and particle size of the filter aid leads to considerably

reduced calcium contamination of tine product alumina.

H. The unproved consistency of the filter aid contributes to more stable operation of the polishing filtration facility. This can result in an improvement in the refinery's availability factor, thereby increasing productivity.

It will be apparent to persons skilled in the chemical and process engineering arts that numerous variations and modifications may be made to the described process, in addition

to those already described, without: departing from the basic inventive concepts. All such variations and modifications are to be considered within the scope of the present invention, the nature of which is to be determined from the foregoing description and the appended claims. Furthermore, the described examples are provided for illustrative purposes only and are not to be construed as limiting the scope of the invention in any way.

WE CLAIM:

1.	A process for the production of tricalcium aluminate [TCA] filter aid for use

in an alumina refinery which comprises the steps of:  

adding lime to a solution to form a slaked lime slurry; dosing said  solution or said slaked  lime slurry with a

surface-active agent selected from the group consisting of sugars, polysaccharides, or anionic organic surfactants; and

reacting the dosed slaked lime slurry with a Bayer process liquor to produce TCA filter aid, the amounts of slaked lime slurry and

said  Bayer process  liquor within the reaction  the ratio of AI2O3 to CaO expressed as a molar ratio, is not

less than 0.33 : 1 during the step of reacting.

2.	A process as claimed in Claim 1, wherein the ratio of AI2O3 to CaO is within

the range of 1 : 1 to 1.5 : 1, expressed as a molar ratio.

3.	A process as claimed in Claim 1 or 2, wherein said lime is quicklime.

4.	A process as claimed in Claim 1 or 2, wherein said  solution is  

5.	A process as claimed in Claim 4, wherein said lution

comprises process water, refinery lake water or a dilute aqueous sodium

hyd roide-solution.

6.	A process as claimed in Claim 4 or 5, wherein said aqueous solution has

an alkalinity within the range of 5 to 30 g/l, expressed as equivalent grams

per litre of sodium carbonate.

7.	A process as claimed in Claim 1 wherein the sugars comprise

glucose or sucrose, their salts or derivatives.

8.	A process as claimed in Claim 1 , wherein the polysaccharides

comprise starch.

9.	A process as claimed in Claim 1  or 2,  wherein  the anionic  organic

surfactant is selected from the group consisting of anionic homopolymers

and anionic copolymers such as herein described, hydroxamic acids, humic

acid, tannic acid, sulphonated carboxylic acids, substituted mono and

polycarboxylic acids such as herein described, and salts and derivatives

thereof.

10. A  process  as  claimed  in  Claim  wherein  the  anionic

organic surfactant is sodium gluconate or an aqueous solution of sodium gluconate.

11. A process as claimed in Claim 9, wherein the anionic copolymer is

selected from the group consisting of polyacrylic acid, its copolymers with acrylamide or polymers bearing hydroxamate functional groups.

12. A process as claimed in Claim 1 or 2, wherein the temperature during

the reacting step is maintained at between 95° C. and 110°C.

13.  A process as claimed in Claim 1 or 2, wherein the temperature during

the reacting step is maintained at between 100°C. and 105°C.

14  A process as claimed in Claim 1 or 2, wherein residence time during said reacting step is between 2 to 4 hours.

Documents:

				90-delnp-2003-abstract.pdf

				90-delnp-2003-claims-cancelled.pdf

				90-delnp-2003-claims.pdf

				90-delnp-2003-complete specification (granted).pdf

				90-DELNP-2003-Correspondence-Others-(18-12-2009).pdf

				90-delnp-2003-correspondence-others.pdf

				90-delnp-2003-correspondence-po.pdf

				90-delnp-2003-description (complete).pdf

				90-delnp-2003-drawings.pdf

				90-delnp-2003-form-1.pdf

				90-delnp-2003-form-13.pdf

				90-delnp-2003-form-19.pdf

				90-delnp-2003-form-2.pdf

				90-delnp-2003-form-3.pdf

				90-DELNP-2003-GPA-(18-12-2009).pdf

				90-delnp-2003-gpa.pdf

				90-delnp-2003-pct-210.pdf

				90-delnp-2003-pct-304.pdf

				90-delnp-2003-pct-409.pdf

				90-delnp-2003-petition-137.pdf

				abstract.jpg

« Previous Patent

Next Patent »

Patent Number	218277	

Indian Patent Application Number	90/DELNP/2003	

PG Journal Number	22/2008	

Publication Date	30-May-2008	

Grant Date	31-Mar-2008	

Date of Filing	24-Jan-2003	

Name of Patentee	WORSLEY ALUMINA PTY.LTD.,	

Applicant Address	P.O.BOX 344, GASTALDO ROAD, COLLIE, WESTERN AUSTRALIA 6225, AUSTRALIA	

Inventors:

#	Inventor's Name	Inventor's Address	

1	ROSENBERG,STEVEN PHILIP	5 QUOKKA COURT,AUSTRALIND,PERTH,WESTERN AUSTRALIA 6233AUSTRALIA	

2	WILSON DARREL JAMES	33 CORAL DRIVE,AUSTRALIND,PERTH WESTERN AUSTRALIA 6233,AUSTRALIA	

PCT International Classification Number	B01D 37/02	

PCT International Application Number	PCT/AU01/00886	

PCT International Filing date	2001-07-20	

PCT Conventions:

#	PCT Application Number	Date of Convention	Priority Country	

1	PQ 8819	2000-07-20	Australia	

© All Indian Patents, 2013-2021.

  Patent data available in the public domain from Indian Patents Office, Department of Industrial Policy and Promotions, Ministry of Commerce and Industry, Government of India.
