Repository: anandvc/allindianpatents

File: patents/218286-natural-rubber-modified-bitumen.html
Indian Patents. 218286:NATURAL RUBBER MODIFIED BITUMEN

Indian Patents

Recently Granted Patents

  Recently Published Patents

Title of Invention	NATURAL RUBBER MODIFIED BITUMEN

Abstract	The present invention relates to Natural Rubber Modified Bitumen using crumb rubber powder obtained from ammoniated field latex, heat stabilizing agents, anti-oxidants, curing agents and rubber chemical dispersions.	

Full Text	FIELD OF THE INVENTION

This invention relates to a Natural Rubber Modified Bitumen (NRMB) prepared from Crumb Rubber Powder produced from ammoniated field latex. The Natural Rubber Modified Bitumen (NRMB) described herein is useful in industrial applications such as road paving.

More specifically the subject invention relates to Natural Rubber Modified Bitumen (NRMB) prepared from ammoniated field latex, heat stabilizing agents, antioxidants, curing agents and rubber chemical dispersions.

Natural rubber has been widely employed in industrial articles such as automobile tires, belts and adhesives and domestic articles such as gloves.

In addition to its excellent mechanical properties as vulcanized rubber, natural rubber is a much superior in the raw rubber strength (green strength) to synthetic rubbers. Accordingly, natural rubber is excellent in processing characteristics in kneading, sheeting and various molding procedures. In the form of a latex, natural rubber has a high gel strength of solidification and thus can be easily formulated into a film, which makes natural rubber applicable to various products including condoms, surgical gloves and diverse catheters.

BACKGROUND OF THE INVENTION

The raw rubber is in the form of bales and other constituents of thje'vulcanizable mixture have to be incorporated in the rubber phase.

Communication of the bale and intimate mixing with fillers, mineral oil plasticizers and vulcanization auxiliaries  on rolls or internal mixers in a number of process stages. Between the stages, the mixture is generally cooled on a batch-off system, laid out in milled sheet form on pallets, and put into intermediate

storage. Downstream of the internal mixers or rolls there are appropriate extrusion or calendaring processes.

For some time there have been discussions on the use of free-flowing rubber powders which allow rubber mixtures to be processed as simply and rapidly as thermoplastic powders or pallets.

The preparation of the rubbers usually used in the rubber industry, via polymerization of various monomers, is generally divided into two fundamentally different processes:

a)	Polymerization in water (Emulsion Polymerization)

Known rubbers present in or prepared in water are natural rubber (NR), emulsion styrene-butadiene rubber (ESBR), nitrite-butadiene rubber (NBR) and chloroprene rubber (CR).

b)	Polymerization in Organic Solvents

Examples of important rubbers prepared in organic solvents are styrene-butadiene rubber based on solution polymerization (SSBR), butadiene rubber (BR), butyl rubbers, halobutyl rubbers, and also ethylene-propylene rubbers with (EPDM) or without (EPM) a copolymerized tercomponent.

It was observed that natural rubber can not compete successfully with synthetic rubber which have specific characteristics e.g. nitrite rubber being excellent in oil resistance.

The importance for using modified bitumen was realized in the mid-90s for commercial application and to use it for improving quality of roads. Guidelines have been laid down for specifications of various types of modified bitumen

namely (1) Crumb Rubber Modified Bitumen (CRMB), (2) Polymer Modified Bitumen (PMB), and (3) Natural Rubber Modified Bitumen (NRMB).

Conventionally bitumen used as road paving material and other commercial applications are manufactured using the synthetic or crumb rubber mainly due to the fact that the available natural rubber latex is highly unstable for storage and production purpose. Also the water content in the natural rubber latex is quite high. It is therefore essential that natural rubber latex should be stabilized and water contents should be removed before the same can be mixed with bitumen.

Number of attempts have been made to modify natural latex so as to impart the characteristics of other rubbers thereto so that the same can be blended with bitumen. The present invention helps in manufacturing Natural Rubber Modified Bitumen (NRMB) as per the specification of Indian Road Congress vide their special publication no. IRC:SP:53:2002.

Therefore the object of the present invention is to provide a Natural Rubber Modified Bitumen composition which is cost effective.

The other object of the present invention is to provide a Natural Rubber Modified Bitumen which has increased softening point of at least 25%.

Yet other object of the present invention is to provide a Natural Rubber Modified Bitumen which has increased elastic recovery of at least 400%.

Still other object of the present invention is to provide a Natural Rubber Modified Bitumen which has lower penetration thereby resulting into harder grade of bitumen

Further other object of the present invention is to provide a Natural Rubber Modified Bitumen which is having better strength and stability

Another object of the present invention is to provide a Natural Rubber Modified E3iturnen which has improved aging characteristics

Yet another object of the present invention is to provide a Natural Rubber Modified Bitumen which reduces noise pollution.

In the present invention, crumb rubber powder is first obtained from ammoniated natural rubber latex and the same is blended with conventional grades of bitumen giving better strength, stability and longer life, it also helps in providing harder grade of bitumen giving additional strength to roads and reducing water damage consequently reducing noise pollution . The crumb rubber powder described herein increases the elastic recovery of bitumen by 400% and softening point by

at lest 25%.

Ammoniated latex is blended with dispersions of rubber chemicals namely vulcanizing chemical dispersion, antioxidant chemical dispersions and rubber processing chemical dispersions by stirring in the drum and kept for maturing at ambient temperature for the at least 24 hours . The mixture which is in liquid from is then put in trays and kept in heated oven/smoke houses for curing and removal of water for 10-20 hours at temperature of 110°C - 140°C. The semicured natural rubber sheets are further grinded into fine powder of size 30 to 50 Mesh.

he Crumb rubber powder along with the natural asphalt is mixed with the bitumen in a tank equipped with agitators, heating system and circulation pumps

he stirrers are designed to disperse the modifier uniformly. Dispersion is the key to proper functioning of natural rubber modified asphalt.

According to the present invention, a Natural Rubber Modified Bitumen comprising Crumb Rubber obtained from ammoniated natural rubber latex Natural asphalt

Bitumen heated and blended in the ratio of 6:4:90::3:4:93::2:3:95

Accordingly, another embodiment of the	present invention relates to Crumb

Rubber Powder comprises:

ammoniated natural rubber latex (33% dry rubber content) 300 parts

vulcanizing chemical dispersion	4.5-13.5

antioxidants	2-6

stabilizing agents	2-6

rubber chemicals	1.5-4.5

DETAILED DESCRIPTION OF THE INVENTION

The subject invention relates to Natural Rubber Modified Bitumen (NRMB) prepared from ammoniated field latex, heat stabilizing agents , antioxidants, curing agents and rubber chemical dispersions.

These heat stabilizing agents are KOH solution , TDQ (Polymerised 2,2, 4-trimethyl-1,2 dilhydroquinoline ) dispersion or a mixture thereof , the curing agents are sulphur dispersions, ZDC (Zinc diethyl dithiocarbamate) dispersions, ZMBT (Zinc Salt of 2-mercapto-benzothiazole) dispersion or a mixture thereof and antioxidant is SP(Styrenated Phenol (SPH) Predominantly 2, 4-di-(alpha-phenylethyl)-phenol.) emulsion.

The Natural Rubber Modified Bitumen comprises of the crumb rubber powder having the following composition :

Arnoniated field latex ( compounded of 33% DRC (Dry Rubber Containts) approx.)

300 parts

Or ammoniated centrifuged latex (60% Dry Rubber Containts)	- 167

-10% Potassium Hydroxide solution	1.0-3.0

along with 10% Potassium Casin

-50% Sulphur dispersion	2.0-8.0

-50% Pilcure ZDC (Zinc diethyl dithiocarbamate) dispersion	20 - 5.0

-50% Pilcure ZMBT (Zinc Salt of 2-mercapto-benzothiazole) dispersion	0.4 - 5.0

-20% Pilnox TDQ (Polymerised 2,2, 4-trimethyl-1,2 dilhydroquinoline )	1.0- 5.0

-50% Zinc oxide dispersion	1.0-7.0

-50% PILNOX SP (Styrenated Phenol (SPH) Predominantly 2, 4-di-

(alpha-phenylethyl)-phenol.) Emulsion.(Anti-oxidant)	2.0 - 3.0

natural asphalt and bitumen of grades 80/100 or 60/70 blended in the ratio of 6:4:90::3:4:93::2:3:95

The process for the manufacture of a crumb rubber powder from ammoniated natural rubber latex involves the following steps:-

The material is transferred into aluminum trays (normally used for making natural rubber sheets) and put in heated oven/smoke house at the temperature between 100-110°C for curing for 5-20 hours. The semicured rubber sheets free from water are removed from the oven and are ready for grinding/powdering which again involves two steps: In first step the sheets are broken into smaller pieces in cracker grinder/rubber shredder and in the second step the small pieces of rubber are put into roller grinder/disc grinder for fine powdering of 30 Mesh to 50 Mesh size

The grinded crumb rubber can be used either directly for modification of bitumen or by making a blend of latex crumb rubber powder with natural asphalt powder The natural rubber latex crumb powder singularly or along with natural asphalt is tnen packed in HOPE bags for storage.

To Manufacture Natural Rubber Modified Bitumen (NRMB) the natural rubber latex crumb powder is blended along with the bitumen.

The bitumen of specific grades i.e.80/100 or 60/70 is taken into the mixing tank through a direct pipeline or bitumen tankers. The quantity of bitumen taken is checked through a caliberated dipping rod. The total quantity of bitumen taken is only 2/3rd of the capacity of the tank. Each tank is fitted with at least two agitators of a specific design and a pair of circulation pumps for the mixing.

The bitumen taken in the tank is heated to a temperature 150°C - 170°C under controlled conditions by means of indirect heating with steam/ thermic oil

The crumb rubber powder along with the natural asphalt is fed through a rubber conveyor at the controlled speed of 1 MT per 30 minutes approximately . The ratio of crumb rubber modifier and natural asphalt to bitumen is 6:4:90/3:2:95. The different proportions are used for making different grades of the end product i.e. Natural Rubber Modified Bitumen as per Indian Road Congress Publication

Three stirrers attached with each tank are started simultaneously while mixing the modifier and the blend is allowed to mix for a period of 1-2 hours from the time of feeding of the modifier. The stirring is done at a controlled speed of 140-195 RPM per minute to obtain the crumb rubber modified bitumen.

EXAMPLE 1:

300 parts of ammoniated natural latex (32-33% of dry rubber content) is impregnated with 10-30 parts of dispersion of rubber chemicals namely vulcanizing chemical dispersions, antioxidant chemical dispersions, rubber processing chemical dispersions and stabilizing chemical dispersions by stirring in the drum and kept for maturing at ambient temperature for at least 24 hours.

Items	Formulation I  Formulation II

Amoniated field latex	300	300

33% DRC (Dry Rubber Content) Approx .

10% Potatium Hydroxide solution	1.0	1.5

alongwith 10% Polatium Casin

-50% Sulphur dispersion	2.0	3.5

-50% Pilcure ZDC (Zinc diethyl dithiocarbamate) dispersion  2.0	2.0

50% Pilcure ZMBT(Zinc Salt of 2-mercapto-benzothiazole)  0.4	0.4

dispersion

20% Pilcure TDQ (Polymerised 2,2, 4-trimethyl-1,2	1.0	1.0

dilhydroquinoline ) dispersion

50% Zinc oxide dispersion	1.0	2.0

-50% PIL NOX SP (Styrenated Phenol)	20	3.0

E:.mulsion (Anti-oxidant)

Curing the matured blend placed in an open container in an oven at the temperature between 140°C for 8 hours to obtain rubber sheets. The cured sheets are then crushed to fine powder of mesh size.35 thus obtaining crushed rubber powder.

EXAMPLE 2:

Bitumen of grade 80/100 is filled into a tank fitted with agitators and circulation pumps and heated to a temperature of 155°C by indirect heating. After the bitumen is heated the crumb rubber modifier made from natural rubber latex along with the natural asphalt is fed to the tank wherein the ratio of crumb rubber modifier and natural asphalt to bitumen is 5:3:92. By thoroughly mixing it for a period of at least one hour by stirring it at a speed of 145 RPM a blend of natural rubber modified bitumen is obtained.

The subject application is a statement of invention, wherein various alterations and modification are possible without deviating from the scope of the claimed invention, hence the same should not be construed to restrict the scope of the invention.

claim:

1	A  Natural  Rubber Modified  Bitumen  comprising  crumb  rubber powder

obtained from ammoniated natural rubber latex as herein described

natural asphalt and

bitumen as herein described

heated to a temperature of 150°C - 170°C by indirect heating blended in the ratio of 6:4:90::3:4:90:2:3:95

2	A Natural Rubber Modified Bitumen as claimed  in claim 1, wherein the

Bitumen used is selected from 80/100 grade and 67/100 grade.

3	A.Natural  Rubber Modified Bitumen as claimed in claim 1 wherein the said

Crumb Rubber Powder comprises :

ammoniated natural rubber latex (33% dry rubber content) 300 parts

curing agents	4.5-13.5

antioxidants	2-6

stabilizing agents	2-6

rubber chemicals	1.5-4.5

4	A Natural Rubber Modified Bitumen as claimed in claim 3, wherein the said

curing agents are selected from 50% sulphur dispersion ,50% pilcure ZDC

(Zinc diethyl dithiocarbamate) dispersion ,50% pilcure ZMBT (Zinc Salt of 2-

mercapto-benzothiazole) dispersion and / or a mixture thereof.

5	A Natural Rubber Modified Bitumen as claimed in claim 3, wherein the said

antioxidant agent is 50% PILNOX SP(Styrenated Phenol (SPH) Predominantly 2,

4-di-(alpha-phenylethyl)-phenol.) Emulsion.

6	A Natural Rubber Modified Bitumen as claimed in claim 3 , wherein the said

stabilizing dispersions are selected from 10% KOH solution along with 10%

Potassium Casin.

7	A Natural Rubber Modified Bitumen as claimed in claim 3, wherein the said

rubber processing chemicals are Zinc oxide dispersions .

8.  A  Natural  Rubber  Modified  Bitumen  substantially  as  hereinbefore described with reference to the given examples.

Documents:

				97-del-2005-abstract.pdf

				97-del-2005-claims.pdf

				97-del-2005-correspondence-others.pdf

				97-del-2005-correspondence-po.pdf

				97-del-2005-description (complete).pdf

				97-del-2005-form-1.pdf

				97-del-2005-form-13.pdf

				97-del-2005-form-18.pdf

				97-del-2005-form-2.pdf

				97-del-2005-form-26.pdf

				97-del-2005-form-3.pdf

				97-del-2005-form-9.pdf

« Previous Patent

Next Patent »

Patent Number	218286	

Indian Patent Application Number	97/DEL/2005	

PG Journal Number	38/2008	

Publication Date	19-Sep-2008	

Grant Date	31-Mar-2008	

Date of Filing	17-Jan-2005	

Name of Patentee	VIJAY SEKHRI	

Applicant Address	C-295, DEFENCE COLONY, NEW DELHI -110024.	

Inventors:

#	Inventor's Name	Inventor's Address	

1	VIJAY SEKHRI	C-295, DEFENCE COLONY, NEW DELHI -110024.	

PCT International Classification Number	B05D	

PCT International Application Number	N/A	

PCT International Filing date		

PCT Conventions:

#	PCT Application Number	Date of Convention	Priority Country	

1			NA	

© All Indian Patents, 2013-2021.

  Patent data available in the public domain from Indian Patents Office, Department of Industrial Policy and Promotions, Ministry of Commerce and Industry, Government of India.

File: patents/218304-a-process-for-the-preparation-of-a-novel-thermosetting-polymer-useful-for-engineering-applications.html
Indian Patents. 218304:"A PROCESS FOR THE PREPARATION OF A NOVEL THERMOSETTING POLYMER USEFUL FOR ENGINEERING APPLICATIONS"

Indian Patents

Recently Granted Patents

  Recently Published Patents

Title of Invention	"A PROCESS FOR THE PREPARATION OF A NOVEL THERMOSETTING POLYMER USEFUL FOR ENGINEERING APPLICATIONS"

Abstract	In the present invention, a process for the preparation of a novel thermosetting polymer useful for engineering applications, specifically Epoxy novolac - Bismaleimide, has been given. The resulting novel thermosetting polymer has high glass transition temperature , good thermal stability, reduced moisture uptake and a good processing window thus providing a useful and novel cost effective engineering material.	

Full Text	The present invention relates to a process for the preparation of a novel thermosetting polymer useful for engineering applications. The present invention particularly relates to Epoxy novolac - Bismaleimide polymer useful for engineering applications.

The main usage of the novel polymer of the present invention is the preparation of a tailor-made new material for use in high performance applications such as Electronics and Aerospace industries. The novel polymer material produced by the process of the present invention has a high glass transition temperature 'Tg' and a high thermal stability to suit engineering applications wherein a high thermal stability is required.

Among several thermosetting polymers, epoxy resins are the largest segment of cured thermosetting polymers which are used to make structural composites in the aerospace^ and electronic industries because of their good thermal and electrical properties. The applications of epoxies are extensive because of their ease to process. However, their upper operating temperature limits their use for structural applications.

The existing epoxy systems suffer mainly from brittleness and high levels of moisture uptake. With respect to brittleness, extensive studies were made for toughening [ACS Polym. Prepr. 26 (1985) 277], [Polym. Engg. Sc.l3,(l973)29] . Conventional rubbers [J. Polym. Sci., Polym. Chem.23 (1985)1163] and reactive elastomer such as (Carboxyl terminated butadiene nitrile) CTBN and (Amino terminated butadiene nitrile) ATBN [J. Appl. Polym. Sci. 28 (1983) 2567], [

Polym.Ad. Technol. (1990), 211] were reported to improve the toughness. The toughness could be improved by dispersing small rigid domains into the epoxy matrix (Rubber modified thermoset resins ACS, Washington 1984). However, the reduction of glass transition temperature and mechanical properties were the drawbacks. To overcome the deteriorationjn properties due to moisture uptake, recently, a new approach has been practiced which consists of the formulation of thermoset / thermoset blending to balance the advantages and disadvantages of the resin systems. For eg.,Tetra Glycidyl Ether of Diamino Diphenyl Methane (TGDDM)/ Diamino Diphenyl Sulphone (DOS) system mixed with a bismaleimide (BMI) monomer. TGDDM/DDS system mainly suffers from brittleness and moisture uptake where as BMI has excellent thermal and thermal oxidative stability and least tendency to absorb moisture [J. Applied Polym. Sci., Vol 69 (1998) 1029 - 1042, J. Polym. Engg. & Sci., Vol 35, No 17 (1995) 1353 -1358]. These systems, owing to their peculiar molecular structures showed improvement in properties [J. of Material Science22 (1987)3665]. However, these systems are highly viscous which causes difficulty in processing.

Through extensive literature survey and patent search using various data bases it was revealed that no report is available to the best of our knowledge on a material which has overcome the earlier drawbacks with a moderate functionality and good processing window.

The main object of the present invention is_to provide a process for the preparation of a novel thermosetting polymer useful for engineering applications which obviates the drawbacks as detailed above.

Another object of the present invention is to provide a process for the preparation of a novel Epoxy novolac - Bismaleimide polymer having a higher Tg and thermal stability for higher operating temperature.

Accordingly, the present invention provides a process for the preparation of a novel thermosetting polymer useful for engineering applications which comprises; dissolving 20-35 weight percentage of one or more aromatic amines in 100 weight percentage of Epoxy novolac under constant stirring at a temperature in the range 70-120°C, adding 2-35% of aromatic amine based Bismaleimide to the resultant solution maintained at a temperature in the range of 70-120°C under constant stirring to obtain a clear melt, subjecting the resultant clear melt so obtained to a multi-step curing at temperatures in the range of 100 - 240°C for a period of at least 4 hrs, to obtain the product.

In an embodiment of the present invention the aromatic amine used may preferably to one or more diamines.

In another embodiment of the present invention the multi step curing may be effected at a temperature in the range 100 - 130°C for at least 1 hr followed by curing at a temperature in the range of 150 - 200°C for at least 1 hr and final curing at a temperature in the range of200-240°Cforatleastlhr.

The detailed steps of the process of the present invention are as follows:

1.	Dissolution of 20 - 35 weight percentage of aromatic amine in 100 weight

percentage of Epoxy novolac at a temperature in the range of 100 to 130°C.

2.	Addition of Bismalemide to the above solution maintained at a temperature in the

range of 70 - 120°C to get a clear melt.

3.	Subjecting the clear melt obtained by step 2 to multi-step curing.

The reaction scheme includes (a) the reaction between Epoxy novolac and amine hardener (b) the reaction between amine hardener and Bismaleimide resulting in an amino terminated Bismaleimide which in turn reacts with Epoxy novolac and (c) a BMI homopolymerisation . All the reactions are parallel and temperature dependent. The reactions (a) and (b) occur at a temperature in the range of 100 - 150°C and the BMI homopolymerisation occurs at a higher temperature in the range of 200-240°C . In order to achieve the complete conversion of the reactants into the product and to ensure better properties from the product, a step wise curing schedule is followed.

The novelty lies in providing a process for preparation of thermosetting Epoxy novolac - Bismaleimide polymer useful for engineering applications and curing the polymer in a multi step schedule.

Following examples are given by way of illustrations and therefore should not be construed to limit the scope of the present work.

EXAMPLE - 1

To 100 parts of Epoxy novolac (EPN), slowly added 32 parts of aromatic diamine hardener at 100°C and constantly stirred to obtain a clear solution. Then added 30% aromatic diamine based Bismaleimide(BMI) under constant stirring. Slowly the temperature was raised to 120°C to get a clear melt. The melt so obtained was cured at 120°C for 1 hr, 150°C for 2hrs followed by a final cure at 220°C for Ihr. The glass transition temperature measured by DSC (Differential Scanning Calorimetry) technique was found to be 191°C.

EXAMPLE - 2

28 parts of aromatic amine was dissolved in 100 parts of EPN at 100°C by constant stirring and then added 10%BMI. The stirring was continued to get a clear melt by raising the temperature to 120°C . Then the resultant melt was cured at 120°C for 1 hr, 150°C for 2 hrs followed by a final cure at 220°C for 1 hr. The Tg measured by DSC technique was found to be 213°C.

EXAMPLE - 3

28 parts of aromatic amine was dissolved in 100 parts of EPN at 100°C by constant stirring and then added 20%BMI. The stirring was continued to get a clear melt by raising the temperature to 120°C . Then the resultant melt was cured at 120°C for 1 hr, 150°C for 2 hrs followed by a final cure at 220°C for 1 hr. The Tg measured by DSC technique was found to be 191°C.

EXAMPLE - 4

28 parts of aromatic amine was dissolved in 100 parts of EPN at 100°C by constant stirring and then added 20%BMI. The stirring was continued to get a clear melt by raising the temperature to 120°C . Then the resultant melt was cured at 120°C for 1 hr, 150°C for 2 hrs followed by a final cure at 220°C for 2 hr. The Tg measured by DSC technique was found to be 228°C.

EXAMPLE -5

28 parts of aromatic amine was dissolved in 100 parts of EPN at 100°C by constant stirring and then added 30%BMI. The stirring was continued to get a clear melt by raising the temperature to 120°C . Then the resultant melt was cured at 120°C for 1 hr, 150°C for 2 hrs followed by a final cure at 220°C for 4hr. The Tg measured by DSC technique was found to be 232°C.

EXAMPLE - 6

Thermal stability of the cured products were determined using thermogravimetric analysis technique (TGA) which gives information related to the weight loss of the material with respect to temperature (Thermal decomposition). The thermograms showed enhanced thermal stability when compared to unmodified Epoxy systems.

It was found that the addition of higher percentage of BMI to the Epoxy novolac-Amine system and curing in a step wise schedule enhanced the glass transition temperature and the thermal stability. It was also found that addition of more than 35% of BMI causes phase separation problems due to the solubility parameters.

The novelty of the present invention lies in the preparation of a new material, with a new combination of materials, having better properties such as high Tg and high thermal stability. The drawbacks previously referred to have been obviated.

The inventive steps are in choosing a new combination of materials which result in a blend having tailor-made properties such as high glass transition temperature, high thermal stability and good processing window.

The main advantages of the process of the present invention are

1.	Enhancement of Tg (Glass transition temperature)

2.	Increase in thermal stability

3.	Reduction in moisture uptake

4.	Good processing window (viscosity)

5.	Preparation of a new material with tailor made properties to suit the

requirements

6.	Preparation of a new material within a short time using small amounts

of Bismaleimide(BMI) which has resulted in better properties

We Claim:

1.	A process for the preparation of a novel thermosetting polymer useful for

engineering applications which comprises; dissolving 20-35 weight percentage of

one or more aromatic amines in 100 weight percentage of Epoxy novolac under

constant stirring at a temperature in the range 70-120°C, adding 2-35% of

aromatic amine based Bismaleimide to the resultant  solution maintained at a

temperature in the range of 70-120°C under constant stirring to obtain a clear

melt, subjecting the resultant clear melt so obtained to a multi-step curing at

temperatures in the range of 100 - 240°C for a period of at least 4 hrs, to obtain

the product.

2.	The process as claimed in claim 1 where in the aromatic used is preferably a

diamine.

3.	The process as claimed in claims 1 and 2 where in the multi-step curing is

effected at a temperature in the range 100 - 130°C for at least 1 hr, followed by

curing at a temperature in the range of 150-200°C for at least 1 hr and final curing

at a temperature in the range of 200 - 240°C for at least 1 hr.

4.	A process for the preparation of a novel thermosetting polymer useful for

engineering applications substantially as herein described with reference to the

examples.

Documents:

				163-del-2000-abstract.pdf

				163-del-2000-claims.pdf

				163-del-2000-correspondence-others.pdf

				163-del-2000-correspondence-po.pdf

				163-del-2000-description (complete).pdf

				163-del-2000-form-1.pdf

				163-del-2000-form-19.pdf

				163-del-2000-form-2.pdf

« Previous Patent

Next Patent »

Patent Number	218304	

Indian Patent Application Number	163/DEL/2000	

PG Journal Number	24/2008	

Publication Date	13-Jun-2008	

Grant Date	31-Mar-2008	

Date of Filing	25-Feb-2000	

Name of Patentee	COUNCIL OF SCIENTIFIC AND INDUSTRIAL RESEARCH	

Applicant Address	RAFI MARG, NEW DELHI-110001, INDIA.	

Inventors:

#	Inventor's Name	Inventor's Address	

1	AVADHANAM VANAJA, S.R.F.	DEPUTY DIRECTOR, HEAD, FRP PILOT PLANT UNIT NATIONAL AEROSPACE LABORATORIES BANGALORE-560 017 INDIA.	

2	RAJA MANURI VENKATA GOPAAKRISHNA RAO	DEPUTY DIRECTOR, HEAD, FRP PILOT PLANT UNIT NATIONAL AEROSPACE LABORATORIES BANGALORE-560 017 INDIA.	

PCT International Classification Number	C08F 8/08	

PCT International Application Number	N/A	

PCT International Filing date		

PCT Conventions:

#	PCT Application Number	Date of Convention	Priority Country	

1			NA	

© All Indian Patents, 2013-2021.

  Patent data available in the public domain from Indian Patents Office, Department of Industrial Policy and Promotions, Ministry of Commerce and Industry, Government of India.

File: patents/218341-an-electrochemical-cell.html
Indian Patents. 218341:"AN ELECTROCHEMICAL CELL"

Indian Patents

Recently Granted Patents

  Recently Published Patents

Title of Invention	"AN ELECTROCHEMICAL CELL"

Abstract	NA	

Full Text	NA	

Documents:

				http://ipindiaonline.gov.in/documents/IN-PCT-2001-00138-DEL/in%20pct-2001-00138-del-form-1.pdf

« Previous Patent

Next Patent »

Patent Number	218341	

Indian Patent Application Number	IN/PCT/2001/00138/DEL	

PG Journal Number	34/2008	

Publication Date	22-Aug-2008	

Grant Date	31-Mar-2008	

Date of Filing	14-Feb-2001	

Name of Patentee	See attached documents	

Applicant Address	See attached documents	

Inventors:

#	Inventor's Name	Inventor's Address	

1	See attached documents	See attached documents	

PCT International Classification Number	H01M 2/04	

PCT International Application Number	PCT/US99/18669	

PCT International Filing date	1999-08-16	

PCT Conventions:

#	PCT Application Number	Date of Convention	Priority Country	

1			NA	

© All Indian Patents, 2013-2021.

  Patent data available in the public domain from Indian Patents Office, Department of Industrial Policy and Promotions, Ministry of Commerce and Industry, Government of India.

File: patents/218351-a-process-for-the-preparation-of-carbon-refractories-from-spent-cathodes-of-aluminium-smelting-plant.html
Indian Patents. 218351:A PROCESS FOR THE PREPARATION OF CARBON REFRACTORIES FROM SPENT CATHODES OF ALUMINIUM SMELTING PLANT

Indian Patents

Recently Granted Patents

  Recently Published Patents

Title of Invention	A PROCESS FOR THE PREPARATION OF CARBON REFRACTORIES FROM SPENT CATHODES OF ALUMINIUM SMELTING PLANT

Abstract	The present invention relates to a process for the preparation of carbon-refractories from spent cathodes of aluminum smelting plant. The process steps comprises : mixing graphite powder with a dry refractory mix of china clay, ball clay, feldspar and quartz powder to obtain mixture of equal volume of the said graphite powder and refractory mix, diluting the mixture with water to obtain a dough, the cast was allowed to dry and fired in inert gas atmosphere first at 600 deg C and then at 1200 deg C to obtain the desired carbon-refractory brick.	

Full Text	The present invention relates to a process for the preparation of carbon-refractories from spent cathodes of aluminum smelting plant

In aluminum extraction cell, cathode carbon forms intercalated compounds with sodium present in the electrolyte at the operating temperature, and this intercalation leads to improved wetting of the cathode carbon block and crystal growth of the electrolyte in the carbon. This phenomenon ultimately, in some cathodes, leads to failure and ultimate rejection. Spent cathodes also contains fluoride and cyanide compounds as contaminants, and storage as well as ultimate disposal of such wastes possess environment risk created by the plant. Accordingly, this invention provides a means for safe disposal and utilization of the treated products to a high value item such as carbon refractories.

Carbon refractors are used in metallurgical industries where reducing atmosphere prevails in the operating atmosphere. One such example is the lower bearth (bosch) region of the blast furnace.

The main objective of this invention has been to prepare the above carbon refractories from the spent cathode blocks. Yet another objective of the in mention has been to decontam9nate these spent cathode blocks and absorb the toxic elements in dilute alkali for safe disposal. An internet search indicate that the above carbon refractories has been attempted to from spent cathode blocks of aluminium industries.

Accordingly the present invention provides a process for the preparation of carbon-refractories from spent cathodes of aluminum smelting plant which comprises

a) mixing the graphite powder with a refractory binders composition comprising bentonite clay, china clay, feldspar and quartz powder in a ratio ranging from 1.2: 1.0: 1.0: 1.2 to 1.7: 1.0: 1.0: 1.7 so as to obtain the graphite powder to refractory binder mixture in range of 1:1 to 1:2,

b)	diluting the above said mixture with water to obtain a tight dough,

c)	curing the above said dough by pouring it into a cardboard tray for extruding a

desired shape for about 24 hrs,

d)	pressing the above cast brick by a weight of 20 to 35kg followed by first firing at

a temperature ranging between 500-600°C for 6 hours and then at 1300°C for 12

hours in an inert atmosphere to obtain the desired carbon-refractory brick.

In an embodiment of the present invention the carbon-refractory brick obtain has a transverse breaking strength of about 300 kg/cm.

The said process first converts the cathode powder (2 mm to dust size) to free flowing graphite powder by treatment of chromic acid. The said cathode powder is taken in a conical flask fitted with stirrer and thermometer and placed on a tray with arrangement for circulating cold water around it. The whole assembly is placed in a small fume cupboard, exhaust of which is passed through a dilute sodium-hydroxide solution. The said carbon powder then slowly mixed with chromic acid with constant stirring and the temperature is maintained 130-140°C by controlling the addition rate of the acid and flow rate of water around the flask. The reaction is vigorous and generally the reaction is complete in about 15 minutes time. Addition of acid is stopped as soon as the reaction is over. The reaction mixture is then cooled and diluted with distilled water and filtered. Washing is continued till the filtrate get neutralized to pH-paper. The treated mass is then dried in an air oven at about 80°C for 2 hours. After completion of drying the carbonaceous mass is heated at about 950°C for 2-3 minutes to convert the mass to a free flowing fine graphite powder. MALVBERN particle size analysis indicates average size of these graphites crystallites to be around 20 micro-meters. F" And CN" concentration came down from 15% and 0.3% (respectively) to nil after the above treatment.

A process for the preparation of graphite powder from waste cathode blocks generated by aluminium extraction plant has been disclosed in our co-pending application no. 0999/ del/2001.

The said graphite powder is then mixed with a dry mix consisting following ingredients : china clay, ball clay, feldspar and quartz powder all below -125 microns. China clay had all particles below 5 micron and iron impurity below 0.1%, while ball clay was screened in 300 micron mesh with 80% below 2 micron. Equal volume of the said graphite powder and above refractory mix was mixed thoroughly well in a ball mill, and then mixed with little distilled water to make a tight dough which was then moulded into the desired shape in a thin cardboard mould. The cast was left to dry for 24 hours in a shaded area and then hand pressed to compact the said cast. In this case, the cast was in the shape of a small brick.

The said cast brick was covered with carbon powder in a high alumina crucible and fired in inert gas atmosphere first at 600°C for 6 hours and then at 1300°C for 12 hours. The fired brick was slowly cooled to room temperature and the carbon-refractory was found to have transverse strength of about 300 kg/cm.

The following examples are given by the way of illustration and should not construed to limit the scope of the invention.

EXAMPLE 1

This example pertains to a process for the preparation of graphite powder from waste /

cathode blocks generated by aluminium extraction plant. The said process has been disclosed in our co-pending application no. NF 371-2000.

50 gm of the said waste cathode material of size 2-3 mm was reacted with 50 ml of chromic acid in about 20 minutes time and washed with distilled water untill neutral and then dried in an oven at 100°C for 2 hours and then inserted into a heated furnace at 950°C to generate free flowing graphite crystallite with average particle size of 20 micrometer. The resultant graphite powder was suspended in silicone oil as shown in Table-1 below with as mentioned loading rate to obtain a satisfactory colloidal-graphite solution.

EXAMPLE 2

6 gm of bentonite clay was mixed with 4 gm of china clay, 6 gm of feldspar powder and 4 gm of quartz powder all passing through -125 micron mesh. This refractory mix was mixed with 20 gm of graphite powder derived from the waste cathode material as described above. This mixture was mixed with little distilled water to make a tight dough which was poured into a 1 inch x 1 inch x 1/2 inch cardboard tray and kept for 24 hours ina shaded area for curing. The cast brick then was pressed by a weight of about 20 kg to compact the same. The cast brick then carefully taken out and heated slowly upto 600°C at about 50°C/hr incremental rate and kept at 600°C for 6 hours. The cast brick was covered with carbon powder and placed in a high alumina crucible before firing and heated in inert gas atmosphere. The temperature of firing then slowly increased to 1300°C and kept at that temperature for about 12 hours. The furnace was then cooled slowly to room temperature and the cast brick taken out. This carbon refractory showed transverse breaking strength of 280 kg/cm.

EXAMPLE-3

3 gm of bentonite clay was mixed with 2 gm of china clay, 3 gm of feldspar and 2 gm of quartz powder (all passing through -125 micron mesh), and the mixture was then mixed with 10 gm of graphite powder derived from spent cathode carbon as mentioned above. The mixture was diluted with about 15 ml of distilled water and cast into a thin cardboard mould and left in shade area for 24 hours for curing. The cured mould was then pressed with a weight of about 30 kg weight to compact the cast, and then the cast was placed in an oven to dry slowly at 80°C for 2-3 hours. The dried cast was taken out of the cardboard mould and placed in a high alumina crucible covered with carbon powder and fired at 600°C in an inert atmosphere in a furnace for 6 hours, and then at 1300°C for 12 hours. The furnace was allowed to cool slowly to room temperature and the carbon refractory cast was then taken out. This carbon-refractory brick showed a transverse breaking strength of 300 kg/cm.

ADVANTAGES OF THE PRESENT INVENTION :

1.	The process provides a means for safe disposal of the waste cathode blocks from

aluminium smelting plant and converting them to a high value product.

2.	The process treats the contaminated cathode blocks in an environmentally safe

manner.

3.	Decontamination step of the process of the spent cathode blocks, provides raw

material for subsequent conversion to carbon-refractories.

4.	The process is simple and all raw materials are available in this country in plenty.

5.	The process does not require any special equipment for preparation of the said

carbon-refractories.

6.	The initial concentration of fluoride in the cathode block was 15% and that of the

cyanide 0.3%, which after chemical treatment came to nil.

We Claim:

1.	A process for the preparation of carbon-refractories from spent cathodes of

aluminum smelting plant which comprises:

a)	mixing the graphite powder with a refractory binders composition comprising

bentonite clay, china clay, feldspar and quartz powder in a ratio ranging from 1.2:

1.0: 1.0: 1.2 to 1.7: 1.0: 1.0: 1.7 so as to obtain the graphite powder to refractory

binder mixture  in range of 1:1 to 1:2,

b)	diluting the above said mixture with water to obtain a tight dough,

c)	curing the above said dough by pouring it into a cardboard tray for extruding a

desired shape for about 24 hrs,

d)	pressing the above cast brick by a weight of 20 to 35kg followed by first firing at

a temperature ranging between 500-600°C for 6 hours and then at 1300°C for 12

hours in an inert atmosphere to obtain the desired carbon-refractory brick.

2.	A process as claimed in claim 1, wherein the carbon-refractory brick obtain has a

transverse breaking strength of 300 kg/cm.

3.	A process for the preparation of carbon-refractories from spent cathodes of

aluminum smelting plant substantially as herein described with reference to the

examples.

Documents:

				1011-del-2001-abstract.pdf

				1011-del-2001-claims.pdf

				1011-del-2001-correspondence-others.pdf

				1011-del-2001-correspondence-po.pdf

				1011-del-2001-description (complete).pdf

				1011-del-2001-form-1.pdf

				1011-del-2001-form-18.pdf

				1011-del-2001-form-2.pdf

				1011-del-2001-form-3.pdf

« Previous Patent

Next Patent »

Patent Number	218351	

Indian Patent Application Number	1011/DEL/2001	

PG Journal Number	19/2008	

Publication Date	09-May-2008	

Grant Date	31-Mar-2008	

Date of Filing	28-Sep-2001	

Name of Patentee	COUNCIL OF SCIENTIFIC AND INDUSTRIAL RESEARCH	

Applicant Address	RAFI MARG, NEW DELHI-110001, INDIA.	

Inventors:

#	Inventor's Name	Inventor's Address	

1	BIMANRAJAN MAZUMDER	SAINETST RGIONAL RESEARCH LEBRATY BHONESVAR, INDIA.	

PCT International Classification Number	C01B 31/00	

PCT International Application Number	N/A	

PCT International Filing date		

PCT Conventions:

#	PCT Application Number	Date of Convention	Priority Country	

1			NA	

© All Indian Patents, 2013-2021.

  Patent data available in the public domain from Indian Patents Office, Department of Industrial Policy and Promotions, Ministry of Commerce and Industry, Government of India.
