Repository: anandvc/allindianpatents

File: patents/218394-alkaline-cell-having-a-cathode-incorporating-enhanced-graphite.html
Indian Patents. 218394:"ALKALINE CELL HAVING A CATHODE INCORPORATING ENHANCED GRAPHITE"

Indian Patents

Recently Granted Patents

  Recently Published Patents

Title of Invention	"ALKALINE CELL HAVING A CATHODE INCORPORATING ENHANCED GRAPHITE"

Abstract	An electrochemical cell has a cathode containing an expanded graphite as an electrically conductive carbon material. The expanded graphite has a kerosene absorption in the range of 2.2 to 3.5 ml/g, to provide enhanced service performance to the cell.	

Full Text	CROSS-REFERENCE TO RELATED APPLICATION

This application claims the benefit of U.S. Provisional Application No. 60/072,269, filed January 7, 1998, the disclosure of which is incorporated herein.

BACKGROUND OF THE INVENTION

The present invention generally relates to electrochemical cells having conductive cathode additives and, more particularly, to alkaline electrochemical cells having cathodes formed of a mixture of manganese dioxide and a conductive carbon material for forming a conductive matrix.

Typical alkaline electrochemical cells generally include a steel cylindrical can having a cathode containing manganese dioxide as the active material and formed on the interior surface of the steel can, an anode having zinc powder and binding agent dispensed in the central portion of the cell, a separator located between the anode and the cathode, and an alkaline electrolyte contacting the anode, cathode, and separator. A conductive anode current collector is generally inserted in the anode active material, and a cover and seal assembly closes the open end of the steel can.

In conventional alkaline cells, the cathode is generally configured as the positive electrode, while the anode is configured as the negative electrode. The cathode typically comprises a mixture of electrolytic manganese dioxide

4

particles as the cathode active material, graphite as the electroconductive material, potassium hydroxide solution, and deionized water. The conductive graphite is added to enhance the electrical conductivity between the manganese dioxide particles as well as to enhance electrical conductivity between the steel can and the cathode active material, since the manganese dioxide has an extremely low specific conductivity. As a consequence, the

conductive graphite provides an electroconductive matrix amongst the active manganese dioxide particles as well as with the steel can.

A primary goal in designing alkaline cells is to increase the service performance of the cell. The service performance is the length of time for the cell to discharge under a given load to a specific voltage at which the cell is no longer useful for its intended purpose. One approach taken to increase service performance has been to increase the internal volume of the cell in order to increase the amount of active materials that may be employed within the cell. However, the commercial external size of the cell is generally fixed, thereby limiting the ability to increase the amount of active materials within a particular size cell.

Within the cell, a higher content of graphite mixed with cathode active material may enhance the electrically conductive properties of the cathode. However, a larger amount of graphite also consumes a larger volume, which, in turn, causes a reduction in the amount of the manganese dioxide active material that can be used in the cathode. This can lead to a reduction in the discharge capacity of the battery. Contrarily, a decrease in the amount of graphite may allow for an increase in the amount of active manganese dioxide that can be used, but this may lead to an increase in the internal resistance of the cathode which may decrease the cell's discharge performance. Accordingly, it is desired to achieve a suitable compromise between the proportion of conductive material and manganese dioxide active material contained within the cathode of the cell.

Various attempts have been made for improving the discharge characteristics of electrochemical cells, particularly at high discharge rates. Since the conductivity of manganese dioxide is relatively low, the conductivity is ordinarily conferred on it by mixing in auxiliary conductive agents, such as graphite and/or acetylene black. However, the graphite and acetylene black,

which are commonly used as the conductive agents, have intrinsic drawbacks, which include large volume consumption and high absorption characteristics. In addition, conventional conductive additives employed in the cathode of the cell have included high levels of impurities which leads to an increase in gassing. Excessive gassing of hydrogen is known to decrease the performance of the cell. Accordingly, it is desirable to minimize the amount of gassing in the cell. Despite past increases in service performance with such additives, the need to find new ways to increase service performance remains the primary goal of the cell designers.

SUMMARY OF THE INVENTION

The present invention improves the service performance of alkaline electrochemical cells by the addition of an enhanced conductive graphite material to the cell's cathode. To achieve this and other advantages, and in accordance with the purpose of the invention, as embodied and described herein, the cathode of the electrochemical cell according to one aspect of the present invention includes an active cathode material, such as electrolytic manganese dioxide, combined with an electrically conductive carbon, comprising expanded graphite particles, for providing a conductive matrix which occupies low volume. The expanded graphite particles preferably have a kerosene absorption in the range of 2.2 to 3.5 ml/g. .The cathode of the present invention is particularly adapted for use in electrochemical cells having an alkaline electrolyte.

In accordance with another aspect of the present invention, the expanded graphite particles have a purity level of greater than 99.9%.

These and other features, objects, and benefits of the invention will be recognized by those who practice the invention and by those skilled in the art, from reading the following specification and claims, together with reference to the accompanying drawings.

BRIEF DESCRIPTION OF THE DRAWINGS

In the drawings:

FIG. 1 is a cut-away perspective view of one example of an alkaline electrochemical cell constructed in accordance with the present invention;

FIG. 2 is a flow diagram illustrating a method of producing expanded graphite for use in a cathode of an electrochemical cell;

FIG. 3 is an enlarged photographic view of expanded graphite additive for use in a cathode of the electrochemical cell;

FIG. 4 is a table illustrating the performance analysis of various samples of tested expanded graphite and measured characteristics thereof;

FIG. 5 is a graph illustrating the mean diameter of volume for the tested expanded graphite particles as provided in FIG. 4;

FIG. 6 is a graph illustrating the mean diameter of area for the tested expanded graphite particles as provided in FIG. 4;

FIG. 7 is a graph illustrating the expanded graphite's kerosene absorption for the tested expanded graphite samples as provided in FIG. 4;

FIG. 8 is a graph illustrating the Scott volume of the tested expanded graphite samples as provided in FIG. 4;

FIG. 9 is a graph illustrating the expanded graphite's BET surface area for the tested expanded graphite samples as provided in FIG. 4;

FIG. 10 is a graph illustrating pellet resistance for the tested expanded graphite samples as provided in FIG. 4;

FIG. 11 is a block diagram illustrating the methodology for determining a preferred expanded graphite for use in a cathode of an electrochemical cell according to the present invention; and

FIG. 12 is a graph illustrating tap density measured for samples of expanded graphite particles.

DETAILED DESCRIPTION OF THE PREFERRED EMBODIMENTS Referring now to FIG. 1, a cut-away view of a cylindrical alkaline

t

electrochemical cell 10 is shown therein. Alkaline cell 10 includes a steel can 12 having a cylindrical shape and one open end. A metallized, plastic film label 14 is formed about the exterior surface of steel can 12 except for the ends of steel can 12. At the closed end of steel can 12 is a positive cover 16 preferably formed of plated steel. Film label 14 is formed over the peripheral edge of positive cover 16.

A cathode 20 is preferably formed of a mixture of manganese dioxide, graphite, 45% potassium hydroxide (KOH) solution, deionized water. Additionally, an optional binder may be added to the cathode 20 mixture. A conductive can coating is formed about the interior side surface of the steel can 12. A separator 22, which is preferably formed of a non-woven fabric that prevents migration of any solid particles in the cell and provides electrical insulation, is disposed about the interior surface of cathode 20. An electrolyte 24 formed of potassium hydroxide is disposed within the interior of the separator 22. An anode 18, preferably formed of zinc powder, a gelling agent, and other additives, is disposed within the electrolyte 24 in contact with a current collector 26, which may be formed of brass. Accordingly, the cathode 20 is configured as the cell's positive electrode, and the anode 18 is configured as the cell's negative electrode.

Current collector 26 contacts the negative cover 36. A nylon seal 30 is formed at the open end of steel can 12 to prevent leakage of the active ingredients contained in the steel can 12. A negative cover 36, which is preferably formed of plated steel, is disposed in contact with the current collector 26. The negative cover 36 is electrically insulated from the steel can 12 by the nylon seal 30.

The cathode 20 of the present invention contains an active cathode material, such as electrolytic manganese dioxide (EMD). In addition, the cathode 20 of the present invention further contains a conductive carbon material, referred to herein as expanded graphite, to provide a conductive matrix within the cathode 20, between the manganese dioxide particles as well as between the manganese dioxide and the steel can, to provide for enhanced service performance of the electrochemical cell 10.

EXPANDED GRAPHITE ADDITIVE

The cathode 20 of the present invention preferably employs electrolytic manganese dioxide (EMD) particles as the active cathode material. Electrolytic manganese dioxide has a relatively low specific conductivity, and therefore a conductive material is typically added with the electrolytic manganese dioxide particles to the cathode 20. According to the present invention, a conductive material is added to the electrolytic manganese dioxide in an amount that allows for lower cathode resistance, therefore enhancing the electrical conductivity within the cathode 20 and allowing for a greater amount of manganese dioxide, thereby increasing the service performance of the cell.

According to the present invention, expanded graphite particles are added to the cathode 20 as the conductive material. The expanded graphite can be defined as a graphite in which the crystal lattice has been expanded. There are many known methods for expanding graphite including the incorporation of acid/oxidant followed by thermal treatment. Expanded graphite can be added as the electrically conductive material in an amount that is less than the amount of conventional graphite that is normally required, and yet provides adequate conductivity and cathode moldability to realize

t

increased overall cell performance, especially under high discharge rate

applications of the cell.  The use of expanded graphite in the alkaline cell

cathode 20 provides a much lower overall bulk cathode resistivity as compared to conventional carbon which includes a crystalline graphite. The expanded graphite further allows for the use of a greater amount of electrolytic manganese dioxide within the generally predefined volume of the cathode 20 of the alkaline cell 10.

Referring to FIG. 2, a method 40 of manufacturing and using expanded

t

graphite in the cathode 20 of cell 10 is shown. The expanded graphite additive, according to one embodiment, preferably includes a natural graphite that is first chemically treated and then heated so that it expands in size as described by the following process. A natural graphite, which is typically mined from the earth pursuant to step 42, is purified to a high purity level in step 44. The purification process may include a thermal treatment process as disclosed in U.S. Patent No. 3,807,961 (Markel), or by other techniques, such as successive flotations and chemical treatment. In step 46, the high purity graphite is preferably soaked in sulfuric acid and nitric acid until each of its graphite layers have been acid soaked therein. Alternately, hydrogen peroxide and chromic acid could be used to acid treat the graphite.

Once the graphite layers are acid soaked by vacuum impregnation, the graphite is ready for heat treatment as provided in step 48. The degree of expansion of the graphite layers can be controlled by careful time and temperature control. The heating process preferably involves quickly plunging the acid-treated graphite material into a furnace at approximately 1000°C for an approximate time period of two to ten minutes, until the graphite expands in size and delaminates. An oven temperature in the range of 850°C to 1100°C may be suitable for the heat treatment. This heat treatment process expands the graphite approximately three hundred times its original thickness and provides a wrinkled, wavy surface. The resulting expanded graphite layers are typically much thinner than the conventional, non-expanded crystalline graphite layers.

Following the heating process in methodology 40, the expanded graphite is compacted as provided in step 50. The compacted expanded graphite may also be washed and dried at this point. Next, the compacted expanded graphite undergoes a milling process using a jet mill. It is preferred that the milled expanded graphite have an average particle size in the range of seventeen to thirty-two micrometers (17-32 µm) as provided in step 52. For purposes of this application, average particle size is referred to as the d50 mean average particle size, which can be measured with a Microtrac full range analyzer. The particle size below which 90% of the total distribution lies is referred to as the d90 value, and the particle size below which 10% of the total distribution lies is referred to as the d10 value. When the milling process is complete, the expanded graphite may then be premixed with manganese dioxide and other additives to form the cathode 20 of cell 10 as provided in step 54. The cathode mix is preferably disposed in the steel can of cell 10, and cell 10 is preferably assembled according to known impact or ring molding techniques.

According to the cathode impact molding cell assembly technique, method 40 proceeds to step 55 in which the cathode mix is added to the can. The cathode mix is then impact molded via step 56 in accordance with known impact molding techniques. This generally includes packing the cathode mix with the use of a cylindrical ram rod that is forcibly actuated through the longitudinal axis of the can. This may include either adding the entire mix and subsequently impacting the cathode mix with the ram rod, or sequentially adding some mix and thereafter packing with the ram rod. In any event, the ram rod forms an anode cavity centrally located within the cathode mix.

According to a cathode ring molding technique, method 40 proceeds to step 57 in which the cathode mix is molded into rings. The process of forming ring molded cathodes generally includes adding a measured charge of

cathode mix to a ring-shaped die set and, with the use of a die press, molding

the cathode mix into the shape of a ring. The process of forming and inserting molded cathode rings into a cell can is widely known in the art. Next, according to step 58, one or more ring molded cathode rings are inserted into the steel can. This may be accomplished by loading a fixed number of one or more cathode rings onto a mandril, which is then lowered into the can and the cathode rings are pressed into the can by way of an upper punch. The number of cathode rings inserted into a particular cell may vary depending on the size of the cell. For example, for AAA- and AAAA-type alkaline cells, three or four cathode molded rings may be adequate to form the cathode of each cell. Once inserted, the cathode rings are compressed together in step 59 so that the rings are compactly fit, stacked one on top of the other, and located about the inner wall of the can.

According to one example, the process of producing an expanded, highly lamellar graphite product for use in the present invention is described in more detail as follows. The process requires: the provision of a suitable starting material of lamellar graphite; the intercalation of the starting material with a graphite intercalation compound (GIC); the expansion of the GIC to obtain thermally expanded graphite; and air (or jet) milling the thermally expanded graphite to obtain a delaminated, exfoliated graphite product having a high degree of uniformity in particle size, a high bulk volume, and a high surface area to mass ratio.

The starting material is preferably natural mineral flake graphite or synthetic graphite having a degree of three-dimensional ordering, i.e., highly oriented pyrolytic graphite ("HOPG"). The degree of three-dimensional ordering of the graphite can be quantified by X-ray diffraction ("XRD"). The XRD parameter generally used is referred to as La and, based on XRD analysis, the graphite best suited for the inventive process has La values in excess of 2.000

o

A and preferably higher.

In the preferred method, the starting material is natural flake graphite, mined in Mozambique and processed to a minimum level of purity of 99.9 weight percent LOI (loss on ignition) and a particle size between about -20 mesh and +60 mesh, preferably between about 30 mesh and 70 mesh (200 - 600 microns). Such a natural flake graphite can be obtained from the Superior Graphite Co. of Chicago, Illinois, as 2901 grade graphite.

The purified starting material is then intercalated with a GIC that will insert between the lamellae of the graphite structure. There are many different methods by which this can be accomplished. Typically, the graphite particles are treated with a strong oxidizing acid, such as highly concentrated combinations of sulfuric and nitric acids. If sulfuric acid is used as an intercalant acid, the sulfur content of the acid treated graphite should be at least 2.0% by weight, and preferably as high as 3.0%. The preferred intercalated graphite is acid-treated chemical flake graphite from UCAR Carbon Company of Danbury, Connecticut, which is natural graphite intercalated with sulfuric acid and nitric acids. The volatile content of the preferred flake graphite after intercalation is preferably between about 12% to 22% by weight.

Next, the intercalated graphite is treated, forcing the lamellae of the individual particles to separate and, thus, expand the graphite to an accordion-like configuration. If the graphite is acid intercalated, the expansion is accomplished by rapidly heating the intercalated graphite to temperatures of about 850°C to 1,000°C. Such heating may be done in any number of ways, such as by directly heating the intercalated graphite with a flame, by placing the intercalated graphite on a hot surface, by using infra-red heating elements, by inductive heating, or the like. The intercalated graphite is thermally expanded to produce a product that is typically expanded to greater than 125 times its initial volume, with a bulk volume of approximately 250 ml/g or more and with a surface area-to-mass ratio of 35 m2/g or greater.

After the graphite has been suitably intercalated and exfoliated, the graphite is subjected to air milling, which further delaminates and separates the expanded graphite. This yields a fine graphite that exhibits a substantially higher specific surface area than the same material milled to the same particle size, but not intercalated and expanded. The expanded graphite is milled in a fluid energy-type attrition mill, or air mill. In the preferred process, a flat-configured or "pancake-type" air mill is used to produce* a product that may have a mean particle size of approximately 30 microns and a surface area-to-mass of greater than 18 m2/g.

The expansion or exfoliation and milling steps for producing expanded graphite may include the following. The intercalated graphite flakes (preferably the flake graphite identified above) are dumped into a flake feeder, from which the graphite flakes are fed continuously into the flame of a gas-fire calciner/furnace to heat the intercalated flake to at least approximately 870°C (1,600°F) in less than one minute. In practice, the intercalated graphite flakes are fed into the calciner at a rate of approximately 150 1b/hr.

In the calciner, the intercalated graphite flake is preferably expanded to form thermally expanded graphite flakes or worms having a bulk volume of at least 250 ml/g and a surface area-to-mass ratio of approximately 35 m2/g. The thermally expanded graphite worms exit the calciner and enter a cyclone which separates the thermally expanded graphite flake from the entraining burner gases. The thermally expanded graphite flakes drop out of the bottom of the

4

cyclone into a second flake feeder, while the exhaust gases from the calciner exit the top of the cyclone to a scrubber.

From the flake feeder, thermally expanded graphite flakes are fed to an air mill. The air mill includes a positive feed induction system, a grinding and classifying ("reduction") chamber, and a single discharge. The thermally expanded graphite flakes entering the reduction chamber are entrained by a

stream of circulating fluid (air), and jet action breaks up the thermally expanded

graphite particles by inter-particle collisions. The centrifugal force shifts the larger, heavier thermally expanded graphite flakes toward the outer periphery of the reduction chamber, causing them to be re-introduced into the jet stream for further grinding. The finer particles migrate towards the outlet of the mill.

In practice, the air mill is an Aljet 24 inch flat-configured attrition mill, which processes the thermally expanded graphite flakes at a rate of approximately 120 1b/hr to produce thermally expanded graphite flakes having a bulk volume of approximately 0.050 g/cc (or 200 ml/g), a surface area-to-mass ratio of at least about 18-22 m2/g, and a mean particle size of approximately 30 microns. These characteristics can be varied by adjusting the rate at which the thermally expanded graphite flakes are milled. Over-feeding the mill results in coarser thermally expanded graphite flakes, while underfeeding results in finer thermally expanded graphite flakes.

The air milled thermally expanded graphite flakes pass through a second cyclone, which separates out the milled thermally expanded graphite flakes of the desired mass and deposits them into a finished product bin. The undersized thermally expanded graphite flakes or "fines" are exhausted from the cyclone into bag house, from which the fines are deposited into a "waste" bin. The desired expanded graphite particles are then employed in the cathode of cells according to the present invention.

One of the main features of the expanded graphite of the present invention is its particle shape, which allows for achievement of a low-weight percent carbon containing alkaline cell cathode. Referring to FIG. 3, the photograph taken with a scanning electron microscope (SEM), magnified at a power of 5000 times, illustrates expanded graphite manufactured according to the aforementioned process. The expanded graphite crystals have a cupped or baseball-glove shaped configuration. This is contrary to conventional crystalline graphite, which typically has a flatter, laminar surface. It is

believed that the cupped-shaped configuration allows the expanded graphite

particles to have more contact points with the electrolytic manganese dioxide particles than conventional flat graphite, and thus expanded graphite particles provide a lower, overall contact resistance. Whereas, a flat crystalline graphite would, theoretically, have only one contact point on its surface with an electrolytic manganese dioxide particle. The multiple contact points provided with the expanded graphite particles allow enhanced electrical contact, and therefore allow for a reduction in the amount of graphite that is required in the cathode 20 of cell 10. The multiple contact points which are realized with the expanded graphite particles allow a greater number of conductive paths between manganese dioxide particles so that alternative electrically conductive paths are made available. This can be especially advantageous should oxidation or electric discontinuity develop in one or more current paths. In addition, the expanded graphite particles may provide enhanced electrolyte retention.

Once formed and milled, the expanded graphite particles can be mixed with the electrolytic manganese dioxide to form the cathode 20 as follows. The expanded graphite may be used to form cathode mixes with different conductivities based on the electrolytic manganese dioxide used, as one manganese dioxide may provide a better fit with a cup-shaped expanded graphite particles than others, particularly based on particle shape and size of the expanded graphite. Such parameters can be optimized as necessary. The electrolytic manganese dioxide and cup-shaped expanded graphite particles are mixed together in a mixer for a short time at a high intensity. The mixer may include an FS Series Model No. LFS-GS-2J manufactured and sold by the Fukae Powtec Corp. of Japan having a blender with a vertically oriented agitator blade that pushes the material to the sides of a specially shaped drum. On the side of the drum of the mixer is a small, high-speed chopper blade that performs the actual mixing. The design of the drum affords even blending of

all portions of the added powder.  It is recommended that the electrolytic

manganese dioxide and expanded graphite particles be mixed for a period of three to seven minutes at a speed of 250-1000 RPM with an agitator blade and at a speed of 680-2500 RPM with a chopper blade. Extended mixing may result in finely ground expanded graphite particles and increased electrical resistivity.

According to the aforementioned mixing technique, a specific sequence is preferably followed. The heaviest material, particularly the electrolytic manganese dioxide, is first added to the mixer, followed by the lighter materials, such as the expanded graphite particles. When properly mixed, the electrolytic manganese dioxide and expanded graphite materials should not be separated during subsequent handling.

According to one embodiment, the cell's bulk cathode preferably contains an amount of expanded graphite in the range of 3.2% to 6.25% by weight of the total cathode, and more particularly contains expanded graphite of approximately 5% by weight of the total cathode. This is in contrast to conventional cells which commonly require conventional synthetic graphite in an amount of 8% to 10.5% by weight of the total cathode for the same cathode size and configuration. Accordingly, the use of expanded graphite consumes less volume and weight than conventional graphite currently used in alkaline cells. As a consequence of using a conductive material of less volume, additional volume remains available in the cathode to employ added electrolytic manganese dioxide or other active cathode materials, thereby leading to enhanced service performance of the cell, particularly for high-rate service applications.

With particular reference to FIG. 4, measured results for flooded half-cell testing for various expanded graphite materials are shown. The half-cell configuration involves the testing of a 0.5 gram cathode pellet in a flooded electrolyte condition. A 100 mA/g electrolytic manganese dioxide discharge

corresponds to approximately 1000 mA constant current discharge for a

current standard size AA electrochemical cell. A 20:1 weight ratio of electrolytic manganese dioxide:carbon in the cathode mixture was used which corresponds to 4.8% by weight of carbon in the mix.

In all, the expanded graphite of the present invention exhibited a d50 average particle size of approximately 23.6 microns when measured with the Microtrac full range analyzer. The Microtrac full range analyzer reading provides a d50 average particle size, a d90 value and a dio value. The Microtrac full range analyzer may include the Model No. 9200 Series manufactured and sold by Microtrac, Inc. The Microtrac full range analyzer also initially calculates the area and perimeter of the measured particles from which a volume can be calculated. The Microtrac full range analyzer further determines a mean average volume and mean average area of the measured particles. According to the present invention, it is preferred that a d50 average particle size be in the range of 17 to 32 micrometers as measured with the Microtrac full range analyzer.

As shown in FIG. 4, a plurality of samples of expanded graphite, labeled samples S1 through S17, were analyzed as to performance and physical characteristics. For each sample of expanded graphite, a service time was measured in minutes to reach a 0.9-volt cutoff, in accordance with a 100 mA/g electrolytic manganese dioxide discharge for the flooded half-cell test. Sample S1 achieved the highest service performance of 97.1 minutes. In addition to service performance, the average particle size (d50), d90 value and d10 value (in µm), as measured with the Microtrac full range analyzer, are provided along with the calculated mean diameter of volume and mean diameter of area, as calculated by the Microtrac full range analyzer. Other performance measurements include BET surface area (m2/g), kerosene absorption (ml/g), pellet resistance (ohms), water (weight percent), Scott density (g/cm3), and real density (g/cm3). Additional measurements include calculated surface

area (m2/cm3), bulk volume (g/cm3) and tap density (g/cm3) measurements.

Optimum service performance was achieved with sample S1 with a service performance time of 97.1 minutes for an expanded graphite having an average particle size of 19.61 micrometers. However, service performance may differ depending on the various characteristics of the expanded graphite, as well as the manganese dioxide and other characteristics of the cell.

Referring to FIGS. 5-10, selected measured test data, which are shown in the table of FIG. 4, are plotted in graphs and may be used to determine an optimum expanded graphite for use in a cathode of a cell. In particular, FIG. 5 illustrates the mean diameter of volume versus service performance time in minutes for each of the samples S1-S17 of expanded graphite, as measured with the Microtrac full range analyzer. FIG. 6 illustrates the mean diameter of area, as measured with the Microtrac full range analyzer along with the service performance time in minutes. FIG. 7 illustrates the kerosene absorption of the expanded graphite in milliliters per gram (ml/g) versus the service performance time. FIG. 8 illustrates a measurement of the Scott volume in grams per cubic inch (g/cin) versus the service performance time.

FIG. 9 illustrates the expanded graphite BET surface area in meters squared per gram (m2/g) versus the service performance time, while FIG. 10 illustrates the cathode pellet resistance in ohms versus the service performance time. From each of the graphs provided in FIGS. 5-10, determinations can be made as to the optimum expanded graphite that may be used for a given cathode in a cell to achieve optimum service performance for an intended application.

The physical characteristics of the expanding graphite particles can be measured with the Microtrac full range analyzer or other comparable particle analyzers. Physical characteristics of expanded graphite particles that can be measured with such a particle analyzer include the mean diameter of volume, mean diameter of area and a calculated surface area (m2/cm3).

The kerosene absorption is an indication of the ability of the expanded

graphite to absorb electrolyte relative to kerosene. The expanded graphite of

the present invention has a preferred kerosene absorption in the range of 2.2 to 3.5 milliliters per gram (ml/g), more preferably 2.2 to 3.3 milliliters per gram (ml/g), and most preferably in the range of 2.7 to 3.1 milliliters per gram (ml/g). Kerosene absorption measurements can be performed by wetting a fixed amount of expanded graphite with kerosene/surfactant solution, made up of 96% kerosene and 4% dimethyl di (cocoalkyl) quaternary ammonium chlorides (one example of which is commercially available as ARQUAD 2C-75 from Akzo Nobel Chemicals, Inc.). With continuous agitation, the kerosene is added at a fixed rate until expanded graphite agglomerates join and become a single ball, at which time an absorption value is determined by the number of milliliters of test solution added to the sample.

For purposes of the claims, the kerosene absorption test procedure includes adding 10 to 25 gram, plus or minus 0.1 grams, of a sample of expanded graphite to a clean, dry 500 milliliter Erlenmeyer flask, and inserting the flask in a holder of a shaking machine. The tip of a buret is adjusted to a preferred height about one inch above the mouth of the flask. The shaker may include a Burrell wrist action shaker Model No. BB, made available by Burrell Scientific, or equivalent, with the amplitude lever set to position "5" to produce a mild agitation of a sample in the flask. A stopcock on the buret is opened and the kerosene solution is dispensed at the rate of three to four drops per second, which corresponds to approximately nine to twelve milliliters per second. As the solution is added and the mixture becomes agitated, a point will be reached where the powdered material forms small agglomerates. At this point, the amplitude of the lever of the shaker is preferably raised to position "10," and also the solution being added should be reduced to one drop per second, to avoid passing the end point. As the sblution is added and the shaking continues, small balls combine with one another to produce larger balls and, as the end point approaches, a desired single ball is realized. When

a single ball that does not break down with continued shaking is formed, the

buret reading is recorded and the absorption value is equal to the number of milliliters of test solution added to the sample.

In addition, other measured test data may include a tap density value of the expanded graphite. The tap density testing procedure includes subjecting a fixed sample weight of expanded graphite to a predetermined number of taps, such as 1,000 taps, at a first frequency over a period of time, such as four minutes, in a graduated cylinder to achieve packing, e.g., filling in of voids, in a consistent and repeatable manner. The procedure includes weighing the predetermined amount of expanded graphite in a graduated cylinder using a powder funnel. The cylinder may be placed in a dual auto tap device such as Model No. DA1, made available from the Quantachrome Corporation. The dual auto tap device is set to provide uniform repeated taps to the cylinder for the predetermined period of time to provide a predetermined number of taps. The cylinder is then removed from the apparatus and the volume of the sample of expanded graphite is measured. In addition, the expanded graphite is weighed. The tap density value is a function of the measured weight in grams of expanded graphite divided by the measured volume following the tap density testing procedure. This tap density testing procedure provides for a tap density value in grams per cubic centimeters (g/cm3).

Referring particularly to FIG. 12, the graph provides an illustration of measured tap density values as determined in accordance with the aforementioned tap density testing procedure. The tap density is provided as a function of the service performance time and minutes for each of the samples of expanded graphite to reach a cutoff voltage of 0.9 volts. According to the present invention, it is preferred that the expanded graphite have a tap density value in the range of 0.09 to 0.14 g/cc.

The expanded graphite particles of the present invention are purified to a high purity level. The following table lists the maximum amount of

impurities in parts-per-million (PPM) for each impurity that may be present in the expanded graphite particles:

TOTAL IMPURITIES	MAXIMUM LIMITS (PPM)

a)	Antimony (Sb)*	2.0

b)	Arsenic (As)*	1.0

c)	Molybdenum (Mo)*	2.0

d)	Vanadium (V)*	10.0

e)	Chromium (Cr)*	5.0

f)	Iron (Fe)*	150.0

g)	Copper (Cu)*	5.0

h)	Tin (Sn)*	2.0

i)	Aluminum (Al)	25.0

j)	Calcium (Ca)	75.0

k)	Cobalt (Co)	3.0

1)	Lead (Pb)	5.0

m)	Nickel (Ni)	5.0

n)	Silicon (Si)	200.0

Accordingly, the expanded graphite realizes an aggregate total maximum limit of 490 ppm of impurities which amounts to 0.049% impurities or 99.951% pure expanded graphite. It is preferred that the expanded graphite particles have a purity of at least 99.95% or higher. The impurities deemed most critical are marked with an (*) and include antimony, arsenic, molybdenum, vanadium, chromium, iron, copper, and tin, which together have an aggregate total maximum allowed amount of 170 ppm of critical impurities or amounts to 0.017% critical impurities or 99.983% non-critical

impurities.

It has been determined that the electrochemical cell of the present invention employs a positive electrode, referred to as the cathode, having manganese dioxide as the active material and expanded graphite particles as the electrically conductive carbon. The expanded graphite particles have preferred characteristics that achieve optimum service performance for the cell. To achieve optimum service performance, it is preferred that the expanded graphite particles have a kerosene absorption value in the range of 2.2 to 3.5 milliliters per gram (ml/g), more preferably 2.7 to 3.1 milliliters per gram. Further, it is also preferred that the expanded graphite have both an average particle size in the range of 17 to 32 micrometers and a d90 value in the range of 40 to 85 micrometers, and yet more preferred that the expanded graphite also have an average surface area-to-mass ratio of greater than or equal to 18 m2/gram. The most preferred particle size distribution of the expanded graphite is defined by an average particle size of 17 to 32 micrometers, a d90 value of 40 to 85 micrometers and a d10 value of 3-9 micrometers. It is preferred that the tap density have a preferred value in the range of 0.09 to 0.14 g/cc. It is further preferred that the expanded graphite have a Scott density no greater than 0.07 grams/milliliter (g/ml), and

4

preferably no greater than 0.05 g/ml.

According to a second embodiment, a non-acid treated delaminated graphite may be used in place of the acid-soaked, thermally treated expanded graphite described above. The non-acid treated delaminated graphite is processed in a thermal treatment process, but does not require the use of acid soaking. Instead, a natural graphite is placed in an oven and heat treated as explained above, but without the acid soaking treatment. The non-acid thermal treatment process causes the natural graphite to delaminate to form multiple thin graphite strips.

According to yet another embodiment, a chemically treated synthetic

expanded graphite can be used. This chemically treated, synthetic expanded

graphite can be used in cathode mix ratios with electrolytic manganese dioxide of 20:1 oxide-to-carbon weight ratio. According to flooded half-cell testing, the synthetic expanded graphite exhibits a high-rate performance at 50 mA/g manganese dioxide constant current. Cathode mixes containing this synthetic, chemically treated expanded graphite have also shown low cathode pellet resistivities with values in the range of cathode mixes containing a thermally prepared expanded graphite as explained above. Based on initial test results, it is expected that standard AA-size cells containing this specific synthetic expanded graphite in the cathode may exhibit high-rate service performance greater than current factory products, as this, material is expected to provide increased cathodic service performance in both ring-molded and impact-molded cathode assemblies.

METHOD OF DETERMINING OPTIMAL EXPANDED GRAPHITE ADDITIVE

Referring to FIG. 11, a method 60 is provided for determining an optimum expanded graphite from numerous samples for use in the cathode 20 of the electrochemical cell 10. The method includes sampling one graphite at a time, from a plurality of graphite samples, such as graphite Sample A 62, Sample B 64, and Sample C 66, as shown. Each sample of graphite may include natural graphite obtained from a mine and purified in a purity process. Graphite obtained from different mines and purified by different processes may produce differing characteristics, which, in turn, may affect the characteristics of an expanded graphite produced therefrom. Given a sample of graphite, methodology 60 includes the step 68 of producing an expanded graphite. The expanded graphite may be produced according to the above-described method 40, as set forth in FIG. 2 which includes acid treatment, heating, and milling to achieve a particular particle size, shape, and other

characteristics.

With the expanded graphite produced, step 70 of method 60 measures various characteristics of the produced expanded  graphite particles. Measurements include measuring the average particle size of the expanded graphite, which may include a d50 average particle size measurement as taken with a Microtrac measuring device. Another measuring characteristic includes measuring the surface area of the expanded graphite particles, preferably taken as an average surface area. The bulk density, as well as real density, of the expanded graphite is also measured. Density is measured in grams per cubic inch, and may include a Scott volume. The measurement characteristics further include measuring the kerosene absorption for the expanded graphite, as well as tap density. It should be appreciated that other characteristics of the expanded graphite may likewise be measured and used in accordance with method 60.

Based on the aforementioned measured characteristics, measured data curves can be produced from which the performance for a given expanded graphite may be calculated in step 72. Measured data curves may be similar to the graphs shown in FIGS. 5-10. Based on the calculated performance for the measured expanded graphite, in step 74 a determination is made as to the optimum expanded graphite for use in the cathode 20 of cell 10 by comparing the calculated performance for various expanded graphites. For a given expanded graphite, the performance calculation may be used to adjust feedback set points, as set forth in block 76, which may be used in the production of the expanded graphite. Set point adjustments may include manual or automatic process control adjustments, such as adjusting the soaking time for acid treatment of the graphite, adjusting the time and temperature for heat treatment, and adjusting the milling speed and time used to obtain a particular expanded graphite average particle size. According to method 60, the calculated performance could be used to adjust the process of

producing expanded graphite for a particular sample of graphite.  Also,

various samples of graphite may be used to produce the expanded graphite, and the performance characteristics can be measured and compared to determine the optimum expanded graphite from the available samples.

It will be understood by those who practice the invention and those skilled in the art, that various modifications and improvements may be made to the present invention without departing from the spirit and scope thereof as defined by the appended claims.

We claim:

1.	An electrochemical cell comprising a positive electrode having an active

material as herein descrle and an electrically conductive carbon material including expanded

graphite particles, characterised in that the expanded carbon particles have a

kerosene absorption value in the range of 2.7 to 3.1 ml/g.

2.	An electrochemical cell as claimed in claim 1, wherein the expanded

graphite particles have an average particle size in the range of 17 to 32 µm.

3.	An electrochemical cell as claimed in claim 1 or 2, wherein the expanded

graphite particles have a d90 value in the range of 40 to 85 µm.

4.	An electrochemical cell as claimed in any preceding claim, wherein the

expanded graphite particles have a d10 value in the range of 3 to 9 µm.

5.	An electrochemical cell as claimed in any preceding claim, wherein the

expanded graphite particles have a surface area-to-mass ratio of at least 18 m2/g.

6.	An electrochemical cell as claimed in any preceding claim, wherein the

expanded graphite particles have a tap density in the range of 0.09 to 0.14 g/cc.

7.	An electrochemical cell as claimed in any preceding claim, wherein the

expanded graphite particles have a Scott density of no greater than 0.07 g/ml.

8.	An electrochemical cell as claimed in any preceding claim, wherein the

active material of the positive electrode comprises primarily manganese dioxide.

9.	An electrochemical cell as claimed in any preceding claim, wherein the

expanded graphite particles are derived from natural graphite.

10.	An electrochemical cell as claimed in any preceding claim, wherein the

expanded graphite particles comprise 3.2 to 6.25 weight percent of the cathode.

11.	An electrochemical cell as claimed in any preceding claim, wherein the

expanded graphite particles have a purity level of greater than 99.9 percent, as

determined by weight loss on ignition.

4

12.	An electrochemical cell as claimed in claim 11, wherein the graphite

particles have a purity level greater than 99.95%

13.	An electrochemical cell as claimed in any preceding claim, wherein the

expanded graphite particles have impurities including any of antimony, arsenic,

molybdenum,  vanadium, chromium, iron, copper,  and tin, an wherein an

aggregate total of the impurities amounts to no greater than 200 parts per million.

Documents:

				in-pct-2000-00084-del-abstract.pdf

				in-pct-2000-00084-del-claims.pdf

				in-pct-2000-00084-del-correspondence-others.pdf

				in-pct-2000-00084-del-correspondence-po.pdf

				in-pct-2000-00084-del-description (complete).pdf

				in-pct-2000-00084-del-drawings.pdf

				in-pct-2000-00084-del-form-1.pdf

				in-pct-2000-00084-del-form-19.pdf

				in-pct-2000-00084-del-form-2.pdf

				in-pct-2000-00084-del-form-3.pdf

				in-pct-2000-00084-del-form-5.pdf

				in-pct-2000-00084-del-gpa.pdf

				in-pct-2000-00084-del-pct-101.pdf

				in-pct-2000-00084-del-pct-210.pdf

				in-pct-2000-00084-del-pct-331.pdf

				in-pct-2000-00084-del-pct-409.pdf

				in-pct-2000-00084-del-pct-416.pdf

				in-pct-2000-00084-del-petition-138.pdf

« Previous Patent

Next Patent »

Patent Number	218394	

Indian Patent Application Number	IN/PCT/2000/00084/DEL	

PG Journal Number	22/2008	

Publication Date	30-May-2008	

Grant Date	31-Mar-2008	

Date of Filing	04-Jul-2000	

Name of Patentee	EVEREADY BATTERY COMPANY INC.	

Applicant Address	P.O BOX NO. 450777,25255 DETROIT ROAD, WEST LAKE, OHIO 44145, USA.	

Inventors:

#	Inventor's Name	Inventor's Address	

1	NARDI JOHN CHRISTOPHER	3398, TYLER DRIVE, BRUNSWICK, OH 44212, USA.	

PCT International Classification Number	C01B 31/04	

PCT International Application Number	PCT/US99/00270	

PCT International Filing date	1999-01-06	

PCT Conventions:

#	PCT Application Number	Date of Convention	Priority Country	

1	09/213,544	1998-12-17	U.S.A.	

2	60/072,269	1998-01-07	U.S.A.	

© All Indian Patents, 2013-2021.

  Patent data available in the public domain from Indian Patents Office, Department of Industrial Policy and Promotions, Ministry of Commerce and Industry, Government of India.
