Repository: anandvc/allindianpatents

File: patents/218411-a-rotary-regenerative-gas-cooler-for-heat-recovery-in-cement-plant.html
Indian Patents. 218411:A ROTARY REGENERATIVE GAS COOLER FOR HEAT RECOVERY IN CEMENT PLANT

Indian Patents

Recently Granted Patents

  Recently Published Patents

Title of Invention	A ROTARY REGENERATIVE GAS COOLER FOR HEAT RECOVERY IN CEMENT PLANT

Abstract	This invention relates to rotary regenerative gas cooler (RGC) integrated in cement plant for waste heat recovery. The said rotary regenerative gas cooler comprising a cellular rotor (01), a rotor housing (02) and heating elements (03), and rotor being composed of multiple sectors, preferably twelve, said rotor housing comprising of a pair of pedestals circular housing shell and support beams, restrained sector plates mounted at the top and bottom support beams, provided with sealing surface for radial seals and passage for air or gas flow, said heating elements being provided with multi layers, the said rotary gas cooler being supported by support bearing (05) at bottom and guide bearing (4) at top, the said rotary gas cooler being adapted with a drive mechanism (6) as herein defined, access doors (07), cleaning device (08) and lubricating oil circulating arrangement (09) The said RGC operates integretedly in cement plant as shown in Fig 1.	

Full Text	BACKGROUND OF THE INVENTION:

The present invention relates to Heat Recovery System for Cement Plant Application. The present invention particularly relates to Rotary Regenerative Gas Cooler integrated in cement plant for waste heat recovery.

The Rotary Regenerative Gas Cooler (RGC) has various applications like its Utility and Industrial Boilers, Steel Plants, Fertilizer industry and Cement Plants.

Most of the cement plants, in order to have effective air pollution control install Gas Conditioning Towers (GCT) to cool the flue gas coining out of the Rotary Kiln before its entry in to the Electrostatic Precipitator. However, in most of the cases, the Gas Conditioning Towers do not perform optionally resulting in poor control over the air pollution. Further, there is no waste heat recovery system available in the cement plant, instead the kiln exhaust gas is cooled by spraying water in the Gas Conditioning Towers. High capacity Pumps are used to supply the water to the Gas Conditioning Towers which lead to high power consumption. Rotary Gas Cooler can be used in place of GCT to extract the heat from the kiln gas and the extracted heat is transferred to the incoming cold air. The hot air coming out of the Rotary Gas cooler can be used for drying purpose as well as for combustion in the combustor.

SUMMARY OF THE INVENTION:

The cost of fuel in any industry is spiraluig due to considerable quantum of heat energy left unused in the flue gases. Recovery of the unused heat energy in the flue gasses economises the fuel cost. The Rotary Regenerative Gas Cooler according to the invention is ideally suited for this purpose. The advantages of Rotary Regenerative Gas Cooler (RGC) over other types of heat exchanges are

•	Its simple, sound and proven design

•	Ease o f in stallatio n and  maintenance

•	Flexibility of application

The basic rotary gas cooler regenerative principle is simple by itself. It consists of a cylindrical rotor packed with specially profiled heat transfer elements and a housing divided into two sections-one for air flow and the other for gas flow. The rotor rotates at 1 to 3 rpm. As the heat transfer surfaces pass through the counter flowing exhaust gas'and incoming air streams, heat is absorbed uniformly and released to the air. Unlike recuperative type Airpreheaters, heat need not pass through tube or plate walls.  Instead, heat is simply absorbed by and released from the same

surfaces as t he entire mass of heat transfer surface rotates. The direct

method of heat transfer surfaces rotates. This direct method of heat transfer results in uniformly higher metal temperatures than in recuperative Airpreh eaters.

RGC can be used in two applications given below:

a)	Replacement for gas conditioning tower, and

b)	For cooling the clinker cooler exhaust gases before/ after dust removal equipment.

In cement plants, the rotary kiln exhaust gas is cooled in the Gas Conditioning Tower approximately from 350° C to 150° C by spraying water before sending the gases to dust collecting equipment. The water spray caused settlement of dust at the bottom of the GCT, which is removed by the screw conveyor provided for this purpose. The RGC can be used in place of GCT to cool the kiln exhaust gases. The Rotary Gas Cooler takes away the heat from kiln exhaust gasses and transfers it to the incoming cold air. The hot air coming out of the Gas Cooler can be used for any drying operation or in any combustor in the cement plant or heating the condensate of the boiler. This system requires a cooling air fan, ducting and structures. But, this saves enormous quantity of water Dumoinc Dower reauired for water sDrav and eliminates the screw conveyor dust removal system and associated problems.

The RGC can be used to cool the hot dust laden gases to less than 140° C before / after sending the gases to filter house / ESP handling at temperatures less than 140° C with reduced volume. The reduced temperature allows the normal inexpensive Filter fabrics (Polyester). Also, filter house /ESP downsized for low flue gas volumes.

The present invention  is  illustrated herein  below  with reference to

accompanying drawings, wherein

Figure 1 represents the heat recovery system plant and

Figure 2 represents the perspective view of the rotary regenerative gas

cooler in heat recovery system plant.

Heat recovery system in cement plants as in Fig-1 consists of Rotary kiln (1), Preheaters (2), Kiln Gas Cooler (RGC) (3), Cold air Fans (4), Condensate Heaters (5) and stack (6) in kiln gas path and Clinker Cooler (7). Electrostatic Precipitator (8), Clinker Gas Cooler (RGC) (9), Cold air Fan (10), Condensate Heater (ii), ID Fan (12) and Stack (13) in clinker gas path. The exhaust gas coming from the Rotary Kiln (1) is passed through the preheaters (2) where it heat the incoming lime power and then to kiln Gas Cooler (RGC) (3). The Rotary Gas Cooler (3) takes away the heat from the kiln exhaust gases and transfers to the incoming cold air supplied by the cold air Fan (4). The hot air coming out of the Rotary Gas Cooler (3) is passed through the Condensate Heater (5) to heat the condensate from the boiler and then to atmosphere through stack (6). Similarly, the hot gas from Clinker cooler (7) is passed through the Electrostatic Precipitator (8) and then to Clinker Gas Cooler (RGC) (9). The Rotary Gas Cooler (9) takes away the heat from the hot gas and transfers it to the incoming cold air supplied by the Cold air Fan (10). The hot air coming out of the Gas Cooler (9) is passed through the Condensate Heater (11) to heat the condensate from the Condensate

Heater (5) and then to atmosphere through stack (13). The cold gas from the RGC is passed through the ID Fan (12) and stack (13) to atmosphere. The hot air coming from coming from the RGC can also be used for any drying operation or in any combustor in the cement plant. This system requires a cooling air fan, ducting and structures. But, this saves enormous quantity of water, pumping power required for water spray and eliminates the screw conveyor dust removal system and associated problems occur while using the Gas Conditioning Tower (GCT).

In this project, the heat recovered from the Kiln and Clinker cooler gasses are used for heating the condensate of Boiler. Total waste heat recovered in this 6.5 million Kcal/hr is utilized for heating the condensate resulting in a fuel saving of around 50 Tons of coal per day.

DESCRIPTION OF ROTARY GAS COOLER (RGC):

Each RGC as shown in flgure-2, shall consist of the following salient components / assemblies.

1.	Cellular Rotor (01)

2.	Rotor Housing and Sealing system (02)

3.	Heating elements (03)

4.	Guide Bearing (04)

5.	Support Bearing (05)

6.	Drive Mechanism including Auxiliary Drive (06)

7.Access Doors (07)

8.Cleaning Device (08)

7. Lubricating Oil Circulation system (09)

1.	CELLAR ROTOR:

The vertical rotor is made up of 12 sectors. The rotor consists of a central rotor post and cellular rotor shipped in shipped in separate pieces to be assembled at site for completeness of rotor. The baskets containing heating elements are to be installed in the completed rotor. The baskets containing heating elements are to be installed in the completed rotor at site.

2.	ROTOR HOUSING AND SEALING SYSTEM:

The housing is round in shape and consists of the following:

Two main pedestals, circular housing shell and support beams called centre sections. The above assembly forms an integral structure to take axial and radial loads and also form a gas tight enclosure for the flow of fluids. Restrained sector plates mounted at the top and bottom support beams provide sealing surface for radial seals and passage for air and gas flows.

3. HEATING ELEMENTS:

Each RGC is provided with multi-layers of heating elements with open profile to suit the dust laden hot gas. The cold end elements are basketed for easy removal and replacement from the sides. Hot end elements are removable from the top of the gas ducts.

4  GUIDE BEARING:

The guide bearing is of spherical roller type and is located at the top centre section. The guide bearing has a water jacketed housing. The bearing housings are designed to act as oil reservoirs for provision of integral oil circulation system.

5.	SUPPORT BEARING:

The support bearine is of spherical roller thrust bearing type and is located at the bottom centre section. The bearing are designed to act as oil reservoirs for provision of integral oil circulation system.

6.	DRIVE MECHANISM INCLUDING AUXILIARY DRIVE:

The drive system envisaged is of peripheral pin rack-pinion type. It consists of a two input speed reducer with built in overrunning clutch,

one electric motor for main drive, an air motor which is used as emergency drive, fluid coupling and a pinion for meshing with the pin rack of the rotor. Normally drive is through the electric motor and in the event of electrical trip-out, the air motor comes in to operation automatically, compressed air being admitted through solenoid valve. The air line is fitted with necessary filter with necessary filter lubricator.

7.	ACCESS DOORS:

Adequate number of access doors are provided, both at the inlet and ducts and also in the housing panels, for inspection and maintenance,

8.	CLEANING DEVICE:

The RGC is provided with a single nozzle swiveling arm type power driven cleaning device at gas in let / outlet side, for on-load cleaning of RGC elements. The cleaning device unit is iocated on the housing waii with the swiveling arm nozzle traversing horizontally in an area across the radius of the rotor, a short distance away from the elements packs. Medium used is compressed air.

9.	LUBRICATING OIL CIRCULATION SYSTEM:

Both the support and guide bearing are provided with oil circulation system. The oil circulation system consists of oil pimp, oil cooler,

pressure and temperature indicators and flow switches.  The lubricating oil system proposed is a proven design.

The heat recovery system of the present invention is found to have the following advantages.

1.	The Rotary Gas Cooler (RGC) regenerative principle is simple by itself, there by providing convenient heat recovery, as it consists of cylindrical rotor packed with specially profiled heat transfer elements and a housing divided into two sections-one for air flow and the other for gas flow.

2.	The design consisting of Rotary Gas Cooler that rotates 1 to 3 rpm and the heat transfer surface pass through the counter flowing exhaust gas and incoming cold air streams, during that time it absorbs heat from the gas uniformly and released it to the incoming cold air.

3.	The Rotary Gas Cooler id capable of being used in place of Gas Conditioning Tower (GCT) to cool the kiln exhaust gasses. The Rotary Gas Cooler does not require water spray, where as GCT requires enormous quantity of water to cool the kihi exhaust gasses. Because of water is directly mixed wife the kiln exhaust gas, the quantity of gas coming out of GCT is increased. To handle the increased gas quantity it requires larger size Fan and increased power consumption. If we use RGC in place of GCT, the Fan and Electrostatic Precipitator can be down sized to handle the low flue gas volume and thus less power consumption.

4.	By using the above RGC in place of GCT, the hot air coming out of the RGC can be used for any drying operation or in any combustor in the cement plant or heating the condensate of the boiler and thus it saves fuel consumption.

5.	By using the above RGC in place of GCT, Rotary Gas Cooler saves enormous quantity of water, pumping power required for water spray and eliminates the screw conveyor dust removal system and associated problems in cement plants.

In the specification as narrated herein above though a specific embodiment has been illustrated with reference to the drawings, but many embodiments can be construed within the scope of the invention.

WE CLAIM

1.	A rotary regenerative gas cooler for heat recovery in cement plant characterized by a cellular rotor (1), a rotor housing (2) and heating elements (3), and rotor being composed of multiple sectors, preferably twelve, said rotor housing comprising of a pair of pedestals circular housing shell and support beams, restrained sector plates mounted at the top and bottom support beams, provided with sealing surface for radial seals and passage for air or gas flow, said heating elements being provided with multi layers, the said rotary gas cooler being supported by support bearings (5) at bottom and guide bearing (4) at top, the said rotary gas cooler being adapted with a drive mechanism (6) access doors (7), cleaning device (8) and lubricating oil circulating arrangement as herein described.

2.	A rotary regenerative gas cooler as claimed in claim 1 or 2 wherein said cellular rotor has a central rotor post and a cellular rotor.

3.	A rotary regenerative gas cooler as claimed in claim 1 or 2 wherein said rotor housing has support beams.

4.	A rotary regenerative gas cooler as claimed in the preceding claims wherein said cooler is provided multi layers of heating elements.

5.	A rotary gas cooler as claimed in any of the preceding claims wherein said lubricating oil circulating arrangement comprises an oil pump, an oil cooler, pressure and temperature indicators and flow switches.

6.	A rotary gas cooler as claimed in any of the preceding claims wherein said drive mechanism is a peripheral pin rack-pinion type, consisting of two input speed reducers with built in over running clutch, an electric motor for the main drive and an air motor used as emergency drive fluid coupling and a pinion for meshing with pin rack of the rotor.

7.	A rotary gas cooler as claimed in any of the preceding claims wherein said rotary gas cooler is provided with a single nozzle swiveling arm type power driven cleaning device at gas inlet/outlet side, for load cleaning of cooler elements with compressed air, said cleaning device unit located on the housing wall with swiveling arm nozzle.

8.	A rotary regenerative gas cooler for heat recovery in cement plant substantially as herein described with reference to the drawings accompanying the complete specification.

Documents:

				179-del-2003-abstract.pdf

				179-del-2003-claims.pdf

				179-del-2003-complete specification (granted).pdf

				179-del-2003-correspondence-others.pdf

				179-del-2003-correspondence-po.pdf

				179-del-2003-description (complete).pdf

				179-del-2003-drawings.pdf

				179-del-2003-form-1.pdf

				179-del-2003-form-19.pdf

				179-del-2003-form-2.pdf

				179-del-2003-form-3.pdf

				179-del-2003-form-4.pdf

				179-del-2003-form-5.pdf

				179-del-2003-gpa.pdf

				179-del-2003-pa.pdf

				abstract.jpg

« Previous Patent

Next Patent »

Patent Number	218411	

Indian Patent Application Number	179/DEL/2003	

PG Journal Number	29/2008	

Publication Date	26-Sep-2008	

Grant Date	01-Apr-2008	

Date of Filing	25-Feb-2003	

Name of Patentee	BHARAT HEAVY ELECTRICALS LTD	

Applicant Address	BHEL HOUSE, SIRI FORT, NEW DELHI-110 049, INDIA.	

Inventors:

#	Inventor's Name	Inventor's Address	

1	SHRI RAMANATHAN SUNDARAM	BHARAT HEAVY ELECTRICALS LTD., BHEL HOUSE, SIRI FORT, NEW DELHI-110049, INDIA.	

2	SHRI SONAGOPALAN KAILASAM	BHARAT HEAVY ELECTRICALS LTD., BHEL HOUSE, SIRI FORT, NEW DELHI-110049, INDIA.	

3	SHRI PAPUREDDY PONNUSAMY	BHARAT HEAVY ELECTRICALS LTD., BHEL HOUSE, SIRI FORT, NEW DELHI-110049, INDIA.	

4	SHRI KANDAVEL PALANICHAMY	BHARAT HEAVY ELECTRICALS LTD., BHEL HOUSE, SIRI FORT, NEW DELHI-110049, INDIA.	

5	SHRI RAMASAMY DHANDAPANY	BHARAT HEAVY ELECTRICALS LTD., BHEL HOUSE, SIRI FORT, NEW DELHI-110049, INDIA.	

PCT International Classification Number	F27D 13/00	

PCT International Application Number	N/A	

PCT International Filing date		

PCT Conventions:

#	PCT Application Number	Date of Convention	Priority Country	

1			NA	

© All Indian Patents, 2013-2021.

  Patent data available in the public domain from Indian Patents Office, Department of Industrial Policy and Promotions, Ministry of Commerce and Industry, Government of India.

File: patents/218431-a-method-for-performing-a-laser-beam-welding-operation-to-molecularly-bond-two-pieces-of-metal-together.html
Indian Patents. 218431:A METHOD FOR PERFORMING A LASER BEAM WELDING OPERATION TO MOLECULARLY BOND TWO PIECES OF METAL TOGETHER

Indian Patents

Recently Granted Patents

  Recently Published Patents

Title of Invention	A METHOD FOR PERFORMING A LASER BEAM WELDING OPERATION TO MOLECULARLY BOND TWO PIECES OF METAL TOGETHER

Abstract	A method of welding at least two metal sheets protected by a zinc coating that has a low vaporizing temperature. The metal sheets are placed on top of each other in such a manner that at least one metal sheet has a curved section beginning at the weld area. The weld is performed partly on the metal sheets in contact and partly at the separation between the metal sheets in order to allow gases generated by vaporization of the protective material to escape from the weld area.	

Full Text	 

The present invention relates to a method for performing a laser beam welding operation to molecularly bond two pieces of metal together. More particularly, the present invention relates to a method for performing a laser beam welding operation to molecularly bond two pieces of zinc coated steel together.

Conventionally, laser beam machines are known to be employed, not only for cutting flat or otherwise drawn sheet metal along given cutting lines, but also for spot or seam welding sheets together.

According to general practice, two steel sheets for laser welding are held together contacting each other as tightly as possible along the entire weld area by means of grips, so as to ensure, among other things, maximum thermal conduction between the sheets. The sheets are then subjected to a laser beam, which welds the sheets together by smelting the metal in the weld area swept by the beam.

While the aforementioned method has proved particularly effective for welding bare sheet steel, i.e. having no covering material protecting it against external agents, it proves inadequate when welding together metal sheets protected against external agents by using a layer of coating of low-vaporizing-temperature materials. The term "low-

vaporizing-temperature material" is intended to mean material, such as zinc, that has a melting and vaporizing temperature considerably below that of iron.

During laser welding, the energy from the laser beam penetrates through the furst piece into the second piece of steel, heating portions of the two pieces to a sufficiently high temperature so that they melt and coalesce together to form a lap joint. However, the zinc material on the abutting surfaces of the first and second pieces violently vaporizes into a gaseous state and tends to separate the upper and lower portions of the weld zone and/or expand through the weld zone toward the laser beam to create porosity in the final weld.

If two thus protected metal sheets using a material such as zinc or a similar material are welded together using the same technique employed for welding bare sheet, the resulting welds invariably prove uneven and riddled with craters, faults which, involve high-cost follow-up machining for their removal.

Methods are known to eliminate these imperfections during the welding process when welding two sheets of metal, the metal being of the type having associated gases tending to be trapped and expand in the weld zone, e.g., vaporized zinc, during welding due to heat from the laser. One method adds to the standard laser beam a surrounding stream of pressurized shield gas effective to create a pressure at the surface of the weld zone sufficient to force the molten metal of the two sheets together and force the expanded associated gases out of the weld zone in a direction away from the laser beam, whereby a non-porous weld may be created.

Another method for welding galvanized material discloses a low vapor pressure mild steel core and a high vapor pressure rich zinc coating including the steps of

arranging components of such galvanized material in juxtaposed relationship at a lapped joint and applying a high density laser energy beam along the lapped joint as a weave pattern. The weave pattern has a width great enough to bridge the lapped joint and a weave pattern frequency, which forms a predetermined weld pool between the components. Here, the lapped joint and weave pattern combine to define a vapor pressure relief path so that the weld pool will not be disrupted during the application of the high density laser energy beam to the galvanized components.

It is also known to laser weld steel sheets that have a thin corrosion protective coating of zinc with a method where the steel sheets are positioned vertically. A laser beam, which is positioned normal to the sheets, is then applied to the sheets to melt the material of the sheets and create a weld. During the welding, the sheets and laser beam are moved vertically relative to each other such that laser heating of the material creates a cavity. Thus, liquid or molten material flows vertically downwardly by gravity to elongate the cavity and thereby facilitate the escape of zinc vapors from the cavity.

Similarly, it is known to use a pulsed laser beam when laser welding steel sheets that have a thin corrosion protective coating of zinc to melt the material of the sheets and create a weld. During welding, the laser beam is pulsed ON and OFF and the sheets and pulsed laser beam are moved vertically relative to each other such that laser heating of the material creates a cavity. Here again, liquid or molten material flows vertically downwardly by gravity to elongate the cavity and thereby facihtate the escape of zinc vapors from the cavity.

It is also known to alter the shape of the sheets, the location of the clamp, and the placement of the weld in order to allow external communication between a protective layer and the sheets in the vicinity of the weld area.

Thus, the prior art fails to provide adequate disclosure of the relationship of the sheet shape and the weld location relative to the physical characteristics of the sheets.

In view of the above-mentioned drawbacks, there is a need for a specific geometrical relationship between two zinc-coated sheets of materials, the laser weld location and the geometric shape of the sheets.

The present invention is directed to a method to perform laser welding for two pieces of zinc coated steel together. The method includes providing a first and a second piece of material in an overlapping relationship. The first piece is curved or otherwise diverges from the second piece at or proximate the location where the laser weld is to be performed. A zone for the laser welding operation is defined between first and second edges and has a predetermined width. The laser weld is then preformed in that zone.

Accordingly, the present invention provides a method for performing a laser beam welding operation to molecularly bond two pieces of metal together comprising the steps of: providing at least a first metal sheet and a second metal sheet in an overlapping relationship, wherein said first metal sheet has a section that diverges from said second metal sheet defining a gap area there between; defining a zone for performing a laser welding operation, wherein said zone extends between a first and a second edge and has a predetermined width terminating at a location corresponding to a maximum gap between said first and said metal sheet; and performing a laser weld within said zone; wherein said maximum gap between said first and said metal sheet is determined by the following equation:

y=0.2(R)

where y is the maximum gap R is radius of curvature.

These and other benefits will be apparent with reference to the following detailed description and associated drawings, which exemplify and underlying principles of the instant invention.

BRIEF DESCRIPTION OF THE DRAWINGS

Fig. 1 is a side elevation of the present invention showing the two metal sheets prior to positioning for welding;

Fig. 2 is side elevation of the present invention showing the two metal sheets positioned for welding;

Fig. 3 is a side elevation indicating the geometrical relationships used in the present application.

Fig. 4 is a side elevation of an alternate embodiment of the present invention using a slope rather than a curved section.

DETAILED DESCRIPTION OF THE PRESENT INVENTION As shown in Fig 1., a first sheet of metal 10 is to be joined with a second sheet of metal 20. The first sheet of metal 10 is arranged on top of the second sheet of metal 20. Both the first sheet of metal 10 and the second sheet of metal 20 include a protective layer 12, 22 made of a low-vaporizing-temperature material. One example of such a material is zinc.

While Fig. 1 indicates that metal sheet 10 and metal sheet 20 are separate sheets, it should be appreciated that for the purposes of this invention, the two metal sheets may also consist of a single sheet bent or wrapped to resemble some form of a U-shape. Furthermore, the attached drawings reflect that a single protective layer 12, 22 is provided on both metal sheets 10, 20. This is by no means limiting the invention; as is usually the case in actual practice, metals sheets 10 and 20 are each provided with two

opposed protective layers (not shown). Finally, whereas, in all the attached drawings, a single protective layer 22 of metal sheet 20, is located between sheets 10 and 20 as depicted in Fig. 2, the ensuing description would obviously in no way be affected if the protective layers 12, 22 of both sheets 10 and 20 were located facing each other between the metal sheets.

As seen in Fig. 1, the first metal sheet 10 has a running end 18 that transitions into a curve 14 with a radius R located toward the terminal end 16. The second metal sheet 20 has a terminal end 26 that conforms to the shape of the running end 18 of the first metal sheet 10.  This allows a tight fit between the first metal sheet 10 and the second metal sheet 20. The smaller the gap between the two metal sheets, the better formed is the resultant joint weld.

As best shown in the Fig. 2, the first metal sheet 10 is superimposed onto the second metal sheet so that the running end 18 rests flush on the terminal end 26 of the second metal sheet 20. For welding the two metal sheets 10, 20 on a welding machine, the flat section running end 18 of metal sheet 10 is arranged contacting the terminal end 26 of metal sheet 20 and held to the latter by means known to one skilled in the art. Subsequently, the head on the welding machine (not shown) is arranged facing the free surface of the first metal sheet 10 in the weld area 42 along a centerline 50 (see Fig. 3).

The weld area 42 is defined as a function of the radius of curvature of the first metal sheet 10, maximum allowable weld gap and the minimum material thickness. The weld area 42 is defined from a point of tangency between the two metal sheets 10 and 20. The weld area 42 has a first maximum distance from the point of tangency toward the radius of curvature and the gap between the two metal sheets 10 and 20 as well as a

second maximum distance from the point of tangency toward the two metal sheets 10 and 20 in the direction where they are in contact. The distances are graphically shown as Xi and X2.

It is necessELTy to define a maximum gap y between the curved section 14 of the first metal sheet 10 and the second metal sheet 20 at the first maximum distance Xi. The maximum gap y is important because it affects the top profile of the weld when completed. If the gap y is too wide, then the weld will sag and create a condition where

Si

the weld may fail under even a minimal load. Avery small will reduce the weld area 42 to a width not practical to achieve repeatable weld placement with conventional methods. If the gap y is reduced to a point where the zinc vapor cannot escape during welding, the result will be in porosity and voids in the weld, contributing to a potential failure of the weld under a minimal load.

The specific measurement location used to determine the weld area 42 and their geometrical relationship to the first and second metal sheets are best seen in Fig. 3.

The second maximum distance from the point of tangency X2 maybe defined in relation to the material thickness of the sheets 10 and 20, for example, as half the minimum material thickness of the two metal sheets 10 and 20.

The first maximum distance from the point of tangency Xi is defined as a function of the radius R and the gap y at the first maximum distance Xi and determined by executing the following formulas.

First, the gap y between the first metal sheet 10 and the second metal sheet 20 at the first maximum distance Xi is determined. The gap y is determined by the following formula:

y = 0.2(R) where R equals the radius of curvature.

The distance R-y is determined after calculating the gap y. The distance R-y is necessary to determine the etngle A, through the following formula:

Sine A = (R-y)/R Once angle A has been determined, then the first maximum distance Xi is found by the following mathematical equation:

Xi = R (cos A) The resultant furst maximum distance Xi coincides with the maximum gap y measurement along the circumference of the curved section.

The weld area 42 has a centerline 50 from which the laser head is aligned. The centerline 50 between Xi and X2 is can be roughly estimated once the critical values of the material thickness and the radius of curvature is known. The weld area 42 placement can be roughly determined through use of the following table:

Thus, the distance of the first and second maximum distances Xi and X2 is the range wherein the weld can be placed. Other factors to be considered when applying this technique include the laser power being used to weld the materials. The variation of laser power would impact the maximum thickness of the materials to be welded together.

Fig. 4 illustrates another embodiment of the present invention. Here the first metal sheet 100 has an angled section 110 that angles away from the second metal sheet 130, rather than a curved section as in the previous example. Here, the angled section 110 has a slope that is used to determine the maximum gap allowed. The slope is used to compute the geometrical relationships of the first maximum distance Xi and the maximum gap y allowed.

From the foregoing description, one skilled in the art can easily ascertain the essential characteristics of this invention, and without departing form the spirit and scope thereof, can make various changes and modifications of the invention to adapt it to various usages and conditions. For example, the coating may be of another material other than zinc.

WE CLAIM:

1.	A method for performing a laser beam welding operation to molecularly bond two

pieces of metal together comprising the steps of: providing at least a first metal sheet

and a second metal sheet in an overlapping relationship, wherein said first metal sheet

has a section that diverges from said second metal sheet defining a gap area there

between; defining a zone for performing a laser welding operation, wherein said zone

extends between a first and a second edge and has a predetermined width terminating

at a location corresponding to a maximum gap between said first and said metal sheet;

and performing a laser weld within said zone; wherein said maximum gap between

said first and said metal sheet is determined by the following equation:

y=0.2(R)

where y is the maximum gap R is radius of curvature.

2.	The method according to claim 1, wherein at least one of said metal sheets includes a zinc based protective.

3.	A method for performing a laser beam welding operation to molecularly bond two pieces of metal together comprising the steps of: providing at least a first metal sheet and a second metal sheet in an overlapping relationship, wherein said first metal sheet has a section that diverges from said second metal sheet along a curved portion having a radius of curvature; defining a zone for performing a laser

welding operation, wherein said zone extends between a first and a second edge and has a predetermined width; and performing a laser weld within said zone; wherein the step of defining a zone is determined as a fmiction of said radius of curvature of said first metal sheet.

4.	A method for performing a laser beam welding operation to molecularly bond two pieces of metal together comprising the steps of: providing at least a first metal sheet and a second metal sheet in an overlapping relationship, wherein said first metal sheet has a section that diverges from said second metal sheet; defining a zone for performing a laser welding operation, wherein said zone extends between a first and a second edge and has a predetermined width; and performing a laser weld within said zone; wherein the step of defining said zone is a function of a geometric characteristic selected from one of a radius of curvature of said first metal sheet, and a minimum material thickness.

5.	A method for performing a laser beam welding operation to molecularly bond two pieces of metal together comprising the steps of: providing at least a first metal sheet and a second metal sheet in an overlapping relationship, wherein said first metal sheet has a section that diverges from said second metal sheet over a gap area; defining a zone for performing a laser welding operation, wherein said zone extends between a first and a second edge and has a predetermined width; and performing a laser weld within said zone; wherein said zone includes a zero gap area located from a tangent point to a position on said first and said second metal sheets that are in contact with each other, and said tap area; wherein said zero gap area is defined by the following equation:

X2 =S/2

where X2 is the zero gap area; and

S is a minimum thickness of one of said first and said second metal sheets.

6. A method for performing a laser beam welding operation to molecularly bond two pieces of metal together comprising the steps of: providing at least a first metal sheet and a second metal sheet in an overlapping relationship, wherein said first metal sheet has a section that diverges from said second metal sheet over a gap area; defining a zone for performing a laser welding operation, wherein said zone extends between a first and a second edge and has a predetermined width; and performing a laser weld within said zone; wherein said zone includes a zero gap area located from a tangent point to a position on said first and said second metal sheets that are in contact with each other, and said gap area; wherein said gap area is determined from the following formula:

Xi=R(cos A)

where X\ is the gap area;

R is a radius of curvature of said curved section; and

A is an angle formed from said radius and Xj, where A is determined from the

following equation:

sin A=(R-y)R,

where y is a maximum gap.

7.	A method for performing a laser beam welding operation to molecularly bond two pieces of metal together comprising the steps of: providing at least a first metal sheet and a second metal sheet in an overlapping relationship, wherein said first metal sheet has a section that diverges from said second metal sheet over a gap area; defining a zone for performing a laser welding operation, wherein said zone extends between a first and a second edge and has a predetermined width; and performing a laser weld within said zone; wherein said zone includes a zero gap area located from a tangent point to a position on said first and said second metal sheets that are in contact with each other, and said gap area; wherein said first edge is located at a boundary of said zero gap area and said second edge is located at a boundary of said gap area.

8.	The method according to claim 7, wherein said first edge is proximate a position where said first and second metal sheets are in contact.

9.	The method according to claim 7, wherein said gap area has a maximum gap determined by the following equation:

y=0.2(R)

where y is the maximum gap

R is a minimum thickness of one of said first and said second metal sheets.

10.	The method according to claim 3, wherein at least one of said metal sheets

includes a zinc based protective layer.

11.	The method according to claim 4, wherein at least one of said metal sheets includes a zinc based protective layer.

12.	The method according to claim 5, wherein at least one of said metal sheets includes a zinc based protective layer.

13.	The method according to claim 6, wherein at least one of said metal sheets includes a zinc based protective layer.

14.	The method according to claim 7, wherein at least one of said metal sheets includes a zinc based protective layer.

15.	A method for performing a laser beam welding operation to molecularly bond two

pieces of metal together comprising the steps of: providing at least a first metal sheet

and a second metal sheet in an overlapping relationship over a zero gap area, said first

metal sheet further having a gap area wherein a section of said first metal sheet

diverges from said second metal sheet defining a spaced gap between said first and

second metal sheet; defining a zone for performing a laser welding operation, wherein

said zone extends over both a portion of said zero gap area and said gap area and

terminating in said gap area at a location corresponding to a maximum gap between

said first and said metal sheet, and said maximum at being derived in relation to a

geometry of said first metal sheet in said gap area diverging from said second metal

sheet; and performing a laser weld within said zone without extending beyond said

location corresponding to said maximum gap between said first and second metal

sheets; said maximum gap.

16.	The method according to claim 7, wherein said step of providing said first and

second metal sheet comprises proving at least one of said metal sheets made of steel

having a zinc based protective layer.

17.	A method for performing a laser beam welding operation to molecularly bond two

pieces of metal together substantially as herein described with reference to the

accompanying drawings.

Documents:

				179-che-2004-abstract.pdf

				179-che-2004-claims.pdf

				179-che-2004-correspondnece-others.pdf

				179-che-2004-correspondnece-po.pdf

				179-che-2004-description(complete).pdf

				179-che-2004-drawings.pdf

				179-che-2004-form 1.pdf

				179-che-2004-form 26.pdf

				179-che-2004-form 3.pdf

				179-che-2004-form 5.pdf

				179-che-2004-other documents.pdf

« Previous Patent

Next Patent »

Patent Number	218431	

Indian Patent Application Number	179/CHE/2004	

PG Journal Number	21/2008	

Publication Date	23-May-2008	

Grant Date	01-Apr-2008	

Date of Filing	03-Mar-2004	

Name of Patentee	DANA CORPORATION	

Applicant Address	4500 DORR STREET, TOLEDO, OHIO 43615,	

Inventors:

#	Inventor's Name	Inventor's Address	

1	MUSSELMAN GARY H	P O BOX 323 LANCASTER, PA 19501,	

PCT International Classification Number	B23K 026/00	

PCT International Application Number	N/A	

PCT International Filing date		

PCT Conventions:

#	PCT Application Number	Date of Convention	Priority Country	

1	10/376,593	2003-03-03	U.S.A.	

© All Indian Patents, 2013-2021.

  Patent data available in the public domain from Indian Patents Office, Department of Industrial Policy and Promotions, Ministry of Commerce and Industry, Government of India.
