Repository: anandvc/allindianpatents

File: patents/218442-method-for-making-an-abrasion-resistant-steel-plate-and-plate-obtained.html
Indian Patents. 218442:METHOD FOR MAKING AN ABRASION-RESISTANT STEEL PLATE AND PLATE OBTAINED

Indian Patents

Recently Granted Patents

  Recently Published Patents

Title of Invention	METHOD FOR MAKING AN ABRASION-RESISTANT STEEL PLATE AND PLATE OBTAINED

Abstract	"METHOD FOR MAKING AN ABRASION-RESISTANT STEEL PLATE AND PLATE OBTAINED" The fabrication of a steel sheet resistant to abrasion consists of subjecting the sheet to a heat treatment in the hot forming operation or after austenitization by reheating in a furnace, for realizing the hardening one: (a) cools at a medium cooling rate of greater than 0.5 degrees C/s between a temperature greater than Ac3 and a given temperature between T and T-50; (b) then cools at a core medium cooling rate Vr less than 1150 x ep-1.7 and greater than 0.1 degrees C/s between the temperature T and 100 degrees C, eg being the thickness of the sheet in mm; (c) cools to ambient temperature and possibly effects a planishing operation. The temperature T is defined as being T = 800 - 270 x C asterisk - 90 x Mn - 37 x Ni -70 x Cr - 83 x (Mo +W/2).	

Full Text	FORM 2

THE PATENTS ACT, 1970 (39 of 1970)

COMPLETE

to	SPECIFICATION

O

>-

*^I	(See Section 10)

TITLE

"METHOD FOR MAKING AN ABRASION-RESISTANT STEEL PLATE AND

PLATE OBTAINED"

APPLICANT
	INDUSTEEL CREUSOT

1: \!	Immeuble "La Pacific"

T."	La Defense 7, 11/13 cours Valmy

l-;	92800 Puteaux  '

p-	France

^	Nationality : a French company

The following specification particularly describes the nature of this invention and the manner in which

it is to be performed

O O

CM

a. o

*

The present invention relates to an abrasion-resistant steel and its production method.

Steels for abrasion are known which have a hardness in the order of 400 Brinell and which contain approximately 0.15% of carbon, as well as manganese, nickel, chromium and molybdenum at contents of less than a few % in order to have sufficient quenchability. These steels are quenched so as to have a completely martensitic structure. They have the advantage of being relatively simple to use by means of welding, cutting or bending. However, they have the disadvantage of having limited abrasion resistance. Of course, it is known to increase the abrasion resistance by increasing the carbon content, and therefore the hardness. However, this method of operation has the disadvantage of impairing the suitability for use.

The obj ect of the present invention is to overcome these disadvantages by providing an abrasion-resistant steel plate which, all things otherwise being equal, has abrasion resistance which is better than that of the known steels which have a hardness of 400 Brinell, whilst having a suitability for use which is comparable to that of those steels.

To this end, the invention relates to a method for producing a workpiece, and in particular a plate, of steel for abrasion whose chemical composition comprises, by weight:

0 .1% ≤  C 

-	optionally at least one element selected from Nb, Ta and V at contents such that Nb/2 + Ta/4 + V ≤ 0.5%,

-	optionally at least one element selected from Se, Te, Ca, Bi, Pb at contents which are less than or equal to 0.1%, the balance being iron and impurities resulting from the production operation, the chemical composition further complying with the following relationships:

and:

and: 

1.05xMn + 0.54xNi +0 . 50xCr + 0.3x(Mo + W/2)1/2 + K > 1.8 or more advantageously 2

with: K = 1 if B ≥ 0.0005% and K = 0 if B 

bainite, the structure further containing carbides and from 5% to 20% of austenite.

According to the method, the workpiece or the plate is subjected to a thermal quenching processing operation which is carried out in the heat for forming in the hot state, such as rolling, or after austenitization by reheating in a furnace, which consists in:

-	cooling the plate at a mean cooling rate greater than 0.5°C/s between a temperature greater than AC3 and a temperature of approximately from T = 800 - 270xC* - 90xMn -37xNi - 70XCr - 83x(Mo + W/2) to T-50°C, the temperature being expressed in °C and the contents of C*, Mn, Ni, Cr, Mo and W being expressed as % by weight,

-	then cooling the plate at a mean core cooling rate Vr 
-	and cooling the plate as far as ambient temperature, planishing optionally being carried out.

Quenching may optionally be followed by tempering at a temperature of less than 350°C and preferably less than 250°C.

The invention also relates to a plate which is obtained in particular using this method and whose flatness is characterized by a deflection less than or equal to 12mm/m and preferably less than 5mm/m, the steel having a structure which is constituted by from 5% to 20% of retained austenite, the remainder of the structure being martensitic or martensitic/bainitic and containing carbides. The thickness of the plate may be from 2mm to 150mm.

The hardness is preferably from 280HB to 450HB.

The invention will now be described in greater detail, but in a non-limiting manner, and illustrated with reference to examples.

In order to produce a plate according to the invention, a steel is produced whose chemical composition comprises, in % by weight:

-	more than 0.1% of carbon in order to have a sufficient level of hardness and in order to allow the formation of carbides, but less than 0.23%, and preferably less than 0.22% so that the suitability for welding and cutting is good.

-	From 0% to 0.67% of titanium and from 0% to 1.34% of zirconium, these contents having to be such that the total Ti+Zr/2 is greater than 0.05%, preferably greater than 0.1%, and, more advantageously still, greater than 0.2% so that the steel contains coarse titanium or zirconium carbides which increase the abrasion resistance. However, the total Ti+Zr/2 must remain less than 0.67% because above that level the steel would not contain sufficient free carbon for the hardness thereof to be sufficient. Furthermore, the content of Ti+Zr/2 will preferably be less than 0.50%, or more advantageously 0.40% or 0.30% if priority needs to be given to the toughness of the material.

-	From 0% (or trace levels) to 2% of silicon and from 0% (or trace levels) to 2% of aluminium, the total Si+Al being from 0.5% to 2% and preferably greater than 0.7%, or more advantageously, greater than 0.8%. These elements which are deoxidants, further have the effect of promoting the production of a metastable retained austenite which is heavily charged with carbon whose transformation into

martensite is accompanied by a large expansion promoting the anchoring of the titanium carbides.

-	From 0% (or trace levels) to 2% or even 2.5% of manganese, from 0% (or trace levels) to 4% or even 5% of nickel and from 0% (or trace levels) to 4% or even 5% of chromium in order to obtain an adequate level of quenchability and to adjust the various mechanical characteristics or characteristics for use. Nickel in particular has an advantageous effect on the toughness, but that element is expensive. Chromium also forms fine carbides in martensite or bainite which promote the abrasion resistance.

-	From 0% (or trace levels) to 1% of molybdenum and from 0% (or trace levels) to 2% of tungsten, the total Mo+W/2 being from 0.05% to 1%, and preferably remaining less than 0.8%, or more advantageously, less than 0.5%. These elements increase the quenchability and form fine hardening carbides in the martensite or bainite, in particular by precipitation owing to auto-tempering during cooling. It is not necessary to exceed a content of 1% of molybdenum in order to obtain the desired effect in particular with regard to the precipitation of hardening carbides. Molybdenum may be completely or partially replaced with twice the weight of tungsten. Nevertheless, this substitution is not desirable in practice since it does not provide any advantage over molybdenum and

i s more expensive.

-	Optionally from 0% to 1.5% of copper. That element can bring about additional hardening without inhibiting the weldability. Above a level of 1.5%, it no longer has a significant effect, leads to hot-rolling difficulties and is unnecessarily expensive.

-	From 0% to 0.02% of boron. This element can be added optionally in order to increase the quenchability. In order to achieve this effect, the content of boron must preferably

be greater than 0.0005%, or more advantageously, 0.001% and does not need to exceed substantially 0.01%.

-	Up to 0.15% of sulphur. That element is a residual which is generally limited to 0.005% or less, but the content thereof may be voluntarily increased in order to improve machinability. It should be noted that in the presence of sulphur, in order to prevent difficulties concerning transformation in the hot state, the content of manganese must be greater than seven times the content of sulphur.

-	Optionally at least one element selected from niobium, tantalum and vanadium at contents such that Nb/2+Ta/4+V remains less than 0.5% in order to form relatively coarse carbides which improve the resistance to abrasion. However, the carbides formed by those elements are less effective than the carbides formed by titanium or zirconium and, for that reason, they are optional and added in a limited quantity.

-	Optionally, one or more elements selected from selenium, tellurium, calcium, bismuth and lead, at contents of less than 0.1% each. Those elements are intended to improve machinability. It should be noted that, when steel contains Se and/or Te, the content of manganese must be such, taking into consideration the content of sulphur, that manganese selenides or tellurides can form.

-	The balance being iron and impurities resulting from the production operation. The impurities include in particular nitrogen, whose content depends on the production method but does not exceed 0.03% and generally remains less than 0.025%. Nitrogen may react with titanium or zirconium to form nitrides which must not be too coarse in order not to inhibit the toughness. In order to prevent the formation of coarse nitrides, titanium and zirconium may be added to liquid steel in a very progressive manner, for example, by placing in contact with the oxidized liquid steel an oxidized phase,

such as a slag charged with titanium or zirconium oxides, then deoxidizing the liquid steel in order to cause the titanium or zirconium to diffuse slowly from the oxidized phase to the liquid steel.

Furthermore, in order to obtain satisfactory properties, the contents of carbon, titanium, zirconium and nitrogen are selected such that:

C* = C - Ti/4 - Zr/8 + 7xN/8 ≥  0.095% and preferably C* >_  0.12% in order to have an increased level of hardness and therefore better abrasion resistance. The quantity C* represents the content of free carbon after precipitation of the titanium and zirconium carbides, taking into consideration the formation of titanium and zirconium nitrides. That free carbon content C* must be greater than 0.095% in order to have a martensitic or martensitic/bainitic structure having sufficient hardness.

Taking into consideration the possible formation of titanium or zirconium nitrides, in order for the quantity of titanium or zirconium carbides to be sufficient, the contents of Ti, Zr and N must be such that:

The chemical composition is further selected so that the quenchability of the steel is sufficient, taking into account the thickness of the plate which it is desirable to produce. To this end, the chemical composition must comply with the

relationship:

Furthermore, and in order to obtain good abrasion resistance, the miorographic structure of the steel is constituted by martensite or bainite or an admixture of those two structures, and from 5% to 20% of retained austenite. That structure further comprises coarse titanium or zirconium carbides which are formed at high temperature and optionally niobium, tantalum or vanadium carbides. Owing to the method of production which will be described below, this structure is tempered, with the result that it also comprises molybdenum or tungsten carbides and optionally chromium carbides.

The inventors have established that the effectiveness of coarse carbides for improving abrasion resistance could be inhibited by the premature separation thereof and that that separation could be prevented by the presence of metastable austenite which is transformed under the effect of the abrasion phenomena. The transformation of the metastable austenite being brought about by expansion, that transformation in the abraded sub-layer increases the resistance to separation of the carbides and, in that manner, improves abrasion resistance.

Furthermore, the great hardness of the steel and the presence of embrittling titanium carbides make it necessary to limit insofar as possible the planishing operations. From that point of view, the inventors established that, by slowing down the cooling sufficiently in the range of bainitic/martensitic transformation, the residual deformations of the products are reduced, which allows planishing operations to be limited. The inventors have established that, by cooling down the workpiece or the plate at a mean core cooling rate Vr 

cooling rate is expressed in °C/s), below a temperature T = 800 - 270xC* - 90xMn -37xNi - 70XCr - 83x(Mo + W/2), (expressed in °C), the residual stresses brought about by the phase changes were reduced. That cooling which is slowed down in the bainitic/martensitic range further has the advantage of bringing about auto-tempering which causes the formation of molybdenum, tungsten or chromium carbides and improves the wear resistance of the matrix which surrounds the coarse carbides.

In order to produce a very planar plate which has good abrasion resistance and good suitability for use, the steel is produced and cast in the form of a slab or bar. The slab or bar is hot-rolled in order to obtain a plate which is subjected to thermal processing which allows both the desired structure and a good surface evenness to be produced without further planishing or with limited planishing. The thermal processing may be carried out in the rolling heat or carried out subsequently, optionally after cold-planishing or planishing at a medium temperature.

In all cases, in order to carry out the thermal processing operation:

-	the steel is heated above the point AC3 in order to confer on it a structure which is completely austenitic but in which titanium or zirconium carbides remain,

-	then it is cooled at a mean core cooling rate which is greater than the critical bainitic transformation velocity as far as a temperature of from approximately T = 800 - 270xC* -90xMn -37xNi -70XCr -83x(Mo + W/2) to T-50°C, in order to prevent the formation of ferritic-perlitic constituents; to this end, it is generally sufficient to cool at a rate greater than 0.5°C/s,

-	then, the plate is cooled, between the temperature which has been defined in this manner (that is to say, approximately from T to T-50°C) and approximately 100°C, at a mean core cooling rate Vr which is less than 1150xep"1.7 and greater than 0.1°C/s in order to obtain the desired structure,

-	and the plate is cooled as far as ambient temperature, preferably, but without being compulsory, at a slow rate.

Furthermore, it is possible to carry out a stress-relief processing operation, such as a tempering operation, at a temperature less than or equal to 350°C, and preferably less than 250°C.

Mean cooling rate is understood to be the cooling rate which is equal to the difference between the initial and final cooling temperatures divided by the cooling time between these two temperatures.

In this manner, a plate is obtained whose thickness can be from 2mm to 150mm and which has excellent surface evenness, characterized by a deflection of less than 3mm per metre without planishing or with moderate planishing. The plate has a hardness of from 280HB to 450HB. That hardness depends principally on the content of free carbon C* = C - Ti/4 -Zr/8 + 7xN/8. The hardness becomes greater as free carbon content becomes greater. The usability increases as the free carbon content decreases. With an equal content of free carbon, the resistance to abrasion becomes higher as the titanium content increases.

By way of example, steel plates 30mm thick designated A, B, C and D according to the invention, E and F according to the prior art, and G and H given by way of comparison are

considered. The chemical compositions of the steels, expressed in 10-3% by weight, as well as the hardness and a wear resistance index Rus, are summarized in Table 1.

The wear resistance of the steels is measured by the loss of weight of a prismatic test piece which is rotated in a container containing graded quartzite aggregate for a period of 5 hours.

The wear resistance index Rus of a steel is the ratio of the wear resistance of the steel F, taken by way of reference, and the wear resistance of the steel in question.

The plates A to H are austenitized at 900°C.

After austenitization:

-	the plate of steel A is cooled at a mean rate of 0.7°C/s above temperature T defined above (approximately 460 ° C) and at a mean rate of 0.13°C/s therebelow, in accordance with the invention;

-	the plates of steel B, C, D are cooled at a mean rate of 6°C/s above temperature T defined above (approximately 470°C) and at a mean rate of 1.4°C/s therebelow, in accordance with the invention;

- the plates of steel E, F, G and H which are given by way of comparison, were cooled at a mean rate of 20°C/s above temperature T defined above and at a mean rate of 12°C/s therebelow.

The plates A to D have an auto-tempered martensitic/bainitic structure which contains approximately 10% of retained austenite, as well as titanium carbides, whereas the plates E to G have a completely martensitic structure, the plates G and H also containing coarse titanium carbides.

It can be seen that, although the plates A, B, C and D have levels of hardness which are lower than those of the plates E and F, they have significantly higher levels of resistance to abrasion. The lowest levels of hardness, which correspond, for the most part, to the lowest contents of free carbon, lead to better suitability for use.

Comparison of the examples C, D, F, G and H indicates that the increase in the abrasion resistance does not result simply from the addition of titanium, but instead from the combination of the addition of titanium and the structure containing residual austenite. It has been found that the steels F, G and H whose structure does not comprise any residual austenite have quite comparable levels of abrasion resistance, whereas steels C and D which contain residual austenite have substantially better levels of abrasion resistance.

Furthermore, comparison of the pairs G and H on the one hand and C and D on the other hand indicates that the presence of residual austenite substantially increases the effectiveness of the titanium. In the case of examples C and D, the

increase from 0.110% to 0.350% of titanium becomes evident as an increase in the abrasion resistance of 56%, whereas for steels G and H, the increase is only 37%.

That observation can be attributed to the increased squeezing effect of the titanium carbides by the surrounding matrix when it contains residual austenite which can be transformed into hard martensite which expands during operation.

Furthermore, the deformation after cooling, without planishing, for the steel plates A or B is 6mm/m and 17mm/m for the steel plates E and F. These results indicate the reduction of deformation of the products obtained by means of the invention.

The result in practice, in accordance with the extent of surface evenness required by the users, is:

-	either the products can be supplied without planishing (saving in terms of cost and residual stresses),

-	or planishing may be carried out in order to comply with stricter requirements in terms of surface evenness (for example, 5mm/m), but more readily and with fewer stresses being introduced owing to the lesser original deformation of the products according to the invention.

WE CLAIM:

1. A method for producing a workpiece, and in particular a plate of steel which is resistant to abrasion, the steel having a martensitic or martensitic/bainitic structure, the structure containing carbides and from 5% to 20% of retained austenite and whose chemical composition comprises, by weight:

-	optionally from 0% to 1.5% of copper,

-	optionally at least one element selected from Nb, Ta and V at contents such that

-	optionally at least one element selected from Se, Te, Ca, Bi and Pb at contents which

are less than or equal to 0.1%, the balance being iron and impurities resulting from the

production operation, the chemical composition further complying with the following

relationshins:

according to which the plate is subjected to a thermal quenching processing operation which is carried out in the heat for forming in the hot state and, for example rolling heat, or after austenitization by means of reheating in a furnace, in order to carry out the quenching:

-	the workpiece or plate is cooled at a mean cooling rate greater than 0.5°C/s between

a temperature greater than AC3 and a temperature of from approximately T = 800 -

270xC* - 90xMn - 37xNi - 70XCr - 83x(Mo + W/2) to T-50°C,

-	the workpiece or plate is then cooled at a mean core cooling rate Vr 
greater than 0.1°C/s between the temperature T and 100°C, ep being the thickness of

the plate expressed in mm,

-	the workpiece or plate is cooled as far as ambient temperature and optionally

planishing is carried out.

2.	The method according to claim 1, wherein tempering at a temperature which is less

than or equal to 350° C is carried out.

3.	The method according to any one of claims 1 or 2, wherein, in order to add titanium to the steel, the liquid steel is placed in contact with a slag containing titanium and the titanium of the slag is caused to diffuse slowly in the liquid steel

4.	A workpiece, and in particular a plate, of steel which is resistant to abrasion and whose chemical composition comprises, by weight:

N 
-	optionally from 0% to 1.5% of copper,

-	optionally at least one element selected from Nb, Ta and V at contents such that

-	optionally at least one element selected from Se, Te, Ca, Bi and Pb at contents which

are less than or equal to 0.1%, the balance being iron and impurities resulting from the

production operation, the chemical composition further complying with the following

relationships:

with: K = 1 if B  ≥ 0.0005% and K = 0 if B 
5. The workpiece according to claim 4, wherein:

6.	The workpiece according to claim 4 or 9, wherein:

7.	The workpiece according to any one of claims 4 to 6, wherein: Ti + Zr/2> 0.10%.

8.	The workpiece according to any one of claims 4 to 7, wherein: Si + Al> 0.7%.

9.	The workpiece according to any one of claims 4 to 8, wherein the thickness of the

plate is from 2mm to 150mm.

DATED THIS 16 DAY OF MAY 2005

Documents:

				0933-chenp-2005  complete specification as granted.pdf

				0933-chenp-2005 abstract duplicate.pdf

				0933-chenp-2005 claims duplicate.pdf

				0933-chenp-2005 description (complete) duplicate.pdf

				933-CHENP-2005 POWER OF ATTORNEY 02-09-2009.pdf

				933-chenp-2005-abstract.pdf

				933-chenp-2005-claims.pdf

				933-chenp-2005-correspondnece-others.pdf

				933-chenp-2005-correspondnece-po.pdf

				933-chenp-2005-description(complete).pdf

				933-chenp-2005-form 1.pdf

				933-chenp-2005-form 18.pdf

				933-chenp-2005-form 26.pdf

				933-chenp-2005-form 3.pdf

				933-chenp-2005-form 5.pdf

				933-chenp-2005-pct.pdf

« Previous Patent

Next Patent »

Patent Number	218442	

Indian Patent Application Number	933/CHENP/2005	

PG Journal Number	21/2008	

Publication Date	23-May-2008	

Grant Date	01-Apr-2008	

Date of Filing	16-May-2005	

Name of Patentee	INDUSTEEL CREUSOT	

Applicant Address	Immeuble La Pacific, La Défense 7, 11/13 Cours Valmy, 92800 Puteaux,	

Inventors:

#	Inventor's Name	Inventor's Address	

1	BEGUINOT, Jean	12, rue des Pyrenees, 71200 Le Creusot,	

2	BRISSON, Jean-Georges	45 bis rue Lamartine, 71200 Le Creusot,	

PCT International Classification Number	C21D 1/19	

PCT International Application Number	PCT/FR2003/003357	

PCT International Filing date	2003-11-13	

PCT Conventions:

#	PCT Application Number	Date of Convention	Priority Country	

1	02/14425	2002-11-19	France	

© All Indian Patents, 2013-2021.

  Patent data available in the public domain from Indian Patents Office, Department of Industrial Policy and Promotions, Ministry of Commerce and Industry, Government of India.
