Repository: anandvc/allindianpatents

File: patents/218546-n-halamine-siloxanes-for-use-in-biocidal-coatings-and-materials.html (part 1 of 2)
Indian Patents. 218546:"N- HALAMINE SILOXANES FOR USE IN BIOCIDAL COATINGS AND MATERIALS"

Indian Patents

Recently Granted Patents

  Recently Published Patents

Title of Invention	"N- HALAMINE SILOXANES FOR USE IN BIOCIDAL COATINGS AND MATERIALS"

Abstract	Siloxane monomers and polymers functionalized by certain N-halogenated heterocyclic moieties are provided for the purpose of functionalizing surfaces or materials so as to render them biocidal upon exposure to oxidative halogen solutions. The biocidal function can be imparted either before or after bonding or adhesion to the surface or material. The biocidal surfaces and materials can then be used to inactivate pathogenic microorganisms such as bacteria, fungi, and yeasts, as well as virus particles, which can cause infectious diseases, and those microorganisms which cause noxious odors and unpleasant coloring such as mildew. Examples of surfaces and materials which can be rendered biocidal in this invention include, but are not limited to, cellulose, chitin, chitosan, synthetic fibers, glass, ceramics, plastics, rubber, cement grout, latex caulk, porcelain, acrylic films, vinyl, polyurethanes, silicon tubing, marble, metals, metal oxides, and silica. (FIG. - 1)	

Full Text	N-HALAMINE SILOXANES FOR USE IN BIOCIDAL COATINGS AND MATERIALS

CROSS-REFERENCE TO RELATED APPLICATION This application claims the benefit of pending U.S. Provisional Application No. 60/388,968, filed on June 14, 2002, and is a continuation-in-part of U.S. Application No. 10/400,165, filed March 24, 2003, both incorporated herein expressly by reference in their entirety.

FIELD OF THE INVENTION

The present invention relates to the synthesis and use of silane and siloxane compounds for the purpose of constructing coatings and materials which can be rendered biocidal by exposure to halogen solutions either before or after curing the coating or material. The biocidal coatings and materials can then be used to inactivate pathogenic microorganisms such as bacteria, fungi, and yeasts, as well as virus particles, that can cause infectious diseases, and those microorganisms that cause noxious odors and unpleasant coloring such as mildew. The coatings are compatible with a wide variety of substrates including cellulose, chitin, chitosan. synthetic fibers, glass, ceramics, plastics, rubber, cement grout, latex caulk, porcelain, acrylic films, vinyl, polyurethanes, silicon tubing, marble, metals, metal oxides, aad silica.

BACKGROUND OF THE INVENTION

Previous attempts to incorporate biocidal activity into materials and coatings have primarily involved two methods: (1) physical mixing (blending) of biocides into the materials and coatings, and (2) chemical binding of biocidal functional groups to the polymers or copolymers comprising the materials and coatings. Chemical binding should be preferable for long-term biocidal activity if the bound biocidal functionality does not adversely affect the other desired properties such as strength, appearance, and chemical resistance of the material or coating. For example, a significant amount of work has been performed concerning rendering sponges biocidally active. This involves encapsulation of a variety of weak biocides into the porous structure of the sponge, either through physical blending or chemical bonding to the surface. The sponges modified in this manner can exhibit biocidal activity, but the contact times necessary for action are generally long, and some pathogens are not inactivated even at contact times of several hours. Anti-fouling polyurethanes have been prepared by chemical incorporation of

tributyl tin as described in U.S. Patent No. 5,194,504 and quaternary ammonium salts (see, for example, J. Appl. Polym. Sci. 50:663 (1993) and J. Appl. Polym. Sci. 50:671 (1993)). Coatings containing organo tin compounds are being discredited as threats to the environment, and poly-quats are weak biocides that are non-regenerable. Thus, there is a definite need for more effective biocidal coatings and materials.

A new class of biocidal monomers and polymers known as N-halamines, which could be useful in producing biocidal coatings, has recently been developed. A non-toxic, non-irritating, and cost effective material, poly-l,3-dichloro-5-methyl-5-(4"-vinylphenyl) hydantoin, is an inexpensive derivative of polystyrene, that was first described in U.S. Patent No. 5,490,983. Subsequent disclosures of its biocidal properties for use in disinfecting applications for water filters have recently occurred (see, for example, Ind Eng. Chem. Res. 33:168 (1994); Water Res. Bull. 32:793 (1996); Ind. Eng. Chem. Res. 34:4106 (1995); J. Virolog. Meth. 66:263 (1997); Trends in Polym. Sci. 4:364 . (1996); Water Cond. & Pur. 39:96 (1997)). The polymer is effective against a broad spectrum of pathogens including Staphylococcus aureus, Pseudomonas aeruginosa, Escherichia coli, Candida albicans, Klebsiella terrigena, poliovirus, and rotavirus, among others, causing large log reductions in contact times of the order of a few seconds in water disinfection applications.

N-halamine functional groups such as hydantoins, oxazolidinones, and imidazolidinones have also been employed recently in producing biocidal cellulose (U.S. Patent No. 5,882,357), biocidal films on surfaces (U.S. Patent No. 5,902,818), biocidal Nylon (U.S. Patent Application No. 09/615,184), and biocidal polyester (U.S. Patent Application No. 09/866,535); these patents and patent applications are herein expressly incorporated by reference in their entirety.

U.S. Patent No. 4,412,078 to Berger describes alkyl and alkoxy silylpropylhydantoin derivatives. Also, silylpropylisocyanurates have been reported for use as adhesive sealants (U.S. Patent No. 3,821,218.) Moreover, much work has been done concerning attaching quaternary ammonium functional groups which are weak, non-regenerable biocides to various silicon compounds which can then be bonded to surfaces to render them weakly biocidal (see, for example, U.S. Patent Nos. 3,560,385; 3,730,701; 3,794,736; 3,814,7394; 3,860,709; 411,928; 4,282,366; 4,504,541; 4,615,937; 4,692,374; 4,408,996; 4,414,268; and 5,954,869). The N-halamine derivatives of the invention

represent a significant improvement in biocidal efficacy over prior art in terms of both the required contact times and increased spectrum of activity.

SUMMARY OF THE INVENTION Compounds according to the present invention have the following structures:

For structures (l)-(8) above, R1, R2, and R3 are independently selected from a

C1-C4 alkyl, aryl, C1-C4 alkoxy, hydroxy, chloro, or C1-C4 ester group, wherein at least

20 one of R1, R2, or R3 group is a C1-C4 alkoxy, hydroxy, chloro, or C1-C4 ester group; m

= 0, 1, or 2; n = 1, 2, or 3 for structures (1), (3), (7), and (8); p = 1, 2, or 3; m+n+p = 4; and R is defined below.

L is a linker group that attaches R to the Si moiety. L is a linker alkylene, amine, or ether group, comprised of 1-13 carbons, 0-3 nitrogen or oxygen atoms, or L is a linker alkylene group of 1-13 carbons and a carbamate, thiocarbamate, or urea functional group.

R groups suitable for structures (1), (2), (5), (7), and (9) above are groups (11)-(21).

Imide-Linked Hydantoin

wherein R4 and R5 are independently selected from a C1-C4 alkyl, aryl, or hydroxymethyl group; and wherein X is at least one of chlorine or bromine. Amide-linked Hydantoin

wherein R4 and R5 are independently selected from a C1-C4 alkyl, aryl, or hydroxymethyl group; and wherein X is at least one of hydrogen, chlorine or bromine.

Representative compounds having group (11) or (12) are those wherein R1, R2, R3 are independently selected from a methyl, ethyl, phenyl, methoxy, ethoxy, or hydroxy group; wherein at least one of R1, R2, or R3 is a methoxy, ethoxy, or hydroxy group; and wherein R4 and R5 are independently selected from a methyl, ethyl, hydroxymethyl or phenyl group.

Representative compounds having group (11) or (12) are those wherein R1, R2, and R3 are a methoxy or ethoxy group; R4 and R5 are a methyl group, and L is a linker alkylene, amine, or ether group, comprised of 1-7 carbons and 0-1 nitrogen or oxygen atoms, or L is a linker alkylene group, comprised of 1-7 carbons and a carbamate, thiocarbamate, or urea functional group.

Representative compounds having group (11) or (12) are those wherein R1, R2, R3 are a methoxy group; X is chlorine; and L is a linker alkylene comprised of 3 carbons.

Representative compounds having group (11) or (12) are those wherein R1, R2, R3 are a methoxy group; X is bromine; and L is a linker alkylene comprised of 3 carbons.

Representative compounds having group (11) or (12) are those wherein R1, R2, and R3 are an ethoxy group; X is chlorine; and L is a linker alkylene comprised of 3 carbons.

Representative compounds having group (11) or (12) are those wherein R1, R2, and R3 are an ethoxy group; X is bromine; and L is a linker alkylene comprised of 3 carbons.

Representative compounds having group (11) or (12) are those wherein R1, R2, and R3 are a methoxy group; X is chlorine; and L is a linker amine or ether group comprised of 4 carbons, and 1 nitrogen or oxygen atom.

Representative compounds having group (11) or (12) are those wherein R1, R2, and R3 are a methoxy group; X is bromine; and L is a linker amine or ether group comprised of 4 carbons, and 1 nitrogen or oxygen atom.

Representative compounds having group (11) or (12) are those wherein R1, R2, and R3 are an ethoxy group; X is chlorine; and L is a linker amine or ether group comprised of 4 carbons, and 1 nitrogen or oxygen atom.

Representative compounds having group (11) or (12) are those wherein R1, R2, and R3 are an ethoxy group; X is bromine; and L is a linker amine or ether group comprised of 4 carbons, and 1 nitrogen or oxygen atom.

Representative compounds having group (11) or (12) are those wherein R1, R2, and R3 are a methoxy group; X is chlorine; and L is a linker alkylene group comprised of 4 carbons and a carbamate, thiocarbamate, or urea functional group.

Representative compounds having group (11) or (12) are those wherein R1, R2, and R3 are a methoxy group; X is bromine; and L is a linker alkylene group comprised of 4 carbons and a carbamate, thiocarbamate, or urea functional group.

Representative compounds having group (11) or (12) are those wherein R1, R2, and R3 are an ethoxy group; X is chlorine; and L is a linker alkylene group comprised of 4 carbons and a carbamate, thiocarbamate, or urea functional group.

Representative compounds having group (11) or (12) are those wherein R1, R2, and R3 are an ethoxy group; X is bromine; and L is a linker alkylene group comprised of 4 carbons and a carbamate, thiocarbamate, or urea functional group.

Imidazolidinone

wherein R4, R5, R6, and R7 are independently selected from a C1-C4 alkyl, aryl, or hydroxymethyl group; and wherein X is at least one of hydrogen, chlorine, or bromine.

Representative compounds having group (13), (14), or (15), are those wherein R1, R2, and R3 are a methoxy, ethoxy, or hydroxy group; R4, R5, R6, and R7 are a methyl

group; and L is a linker alkylene, amine, or ether group, comprised of 1-4 carbons, and 0-1 nitrogen or oxygen atoms, or L is a linker alkylene group, comprised of 1-4 carbons, and a carbamate, thiocarbamate, or urea functional group. Oxazolidinone

wherein R4 is at least one of a C1-C4 alkyl, aryl, or hydroxymethyl group; and wherein X is at least one of hydrogen, chlorine, or bromine.

Representative compounds having group (16) are those wherein R1, R2, and R3 are a methoxy, ethoxy, or hydroxy group; R4 is a methyl, ethyl, or hydroxymethyl group; and L is a linker alkylene group, comprised of 1-3 carbons, or L is a linker alkylene group, comprised of 1-3 carbons, and a carbamate, thiocarbomate, or urea functional group.

Glycoluril

wherein R4 and R5 are independently selected from a C1-C4 alkyl, aryl, or hydroxymethyl group; and wherein X is independently selected from at least one of hydrogen, chlorine, bromine, or hydroxymethyl; and wherein at least one X is hydrogen, chlorine, or bromine.

Representative compounds having group (17) are those wherein R1, R2, and R3 are a methoxy, ethoxy, or hydroxy group; R4 and R5 are a methyl group; and L is a linker alkylene, amine, or ether group, comprised of 1-4 carbons and 0-1 nitrogen or oxygen atoms, or L is a linker alkylene group, comprised of 1-4 carbons, and a carbamate, thiocarbomate, or urea functional group.

Isocyanurate

wherein X is independently selected from at least one of hydrogen, chlorine, bromine, or hydroxymethyl; and wherein at least one X is hydrogen, chlorine, or bromine.

Representative compounds having group (18) or (19) are those wherein R1, R2, and R3 are a methoxy, ethoxy, or hydroxy group; and L is a linker alkylene, amine, or ether group, comprised of 1-4 carbons and 0-1 nitrogen or oxygen atoms, or L is a linker alkylene group, comprised of 1-4 carbons, and a carbamate, thiocarbomate, or urea functional group.

Triazinedione

wherein R4 and R5 are independently selected from a C1-C4 alkyl, aryl, or hydroxymethyl group; and wherein X is independently selected from at least one of hydrogen, chlorine, bromine, or hydroxymethyl; and wherein at least one X is hydrogen, chlorine, or bromine.

Representative compounds having group (20) are those wherein R1, R2, and R3 are a methoxy, ethoxy, or hydroxy group; R4 and R5 are a methyl group; and L is a linker alkylene, amine, or ether group, comprised of 1-4 carbons and 0-1 nitrogen or oxygen atoms, or L is a linker alkylene group, comprised of 1-4 carbons, and a carbamate, thiocarbomate, or urea functional group.

Piperidine

wherein R4, R5, R6, and R7 are independently selected from a C1-C4 alkyl, aryl, or hydroxymethyl group; and wherein X is chlorine or bromine when on structure (1) or (2), but X is hydrogen, chlorine, or bromine when on structures (5), (7), or (9).

Representative compounds having group (21) are those wherein R1, R2, and R3 are a methoxy, ethoxy, or hydroxy group; R4, R5, R6, and R7 are a methyl group; and L is a linker alkylene, amine, or ether group, comprised of 1-4 carbons and 0-1 nitrogen or oxygen atoms, or L is a linker alkylene group, comprised of 1-4 carbons, and a carbamate, thiocarbomate, or urea functional group.

R groups suitable for structures (3) (4) (6) (8) and (10) are an amino alkylene or a polyamino alkylene group comprising at least one N-chloro or N-bromo group. A representative group for structures (3) (4) (6) (8) and (10) is an amino propyl group.

For groups (5) (6) (9) and (10), n, is the number of repeating units, not to be confused with n of structures (1) (3) (6) and (7) where, n, is the number of R moieties on Si. The repeating number of units, n, is greater than or equal to 2. However, n, can be as much as 500, or greater.

A method for making a modified substrate, comprises applying a solution of a compound of structure (1), and water, to a substrate; drying the solution and curing the substrate at an elevated temperature to provide a modified substrate, wherein R in structure (1) is a heterocyclic N-Halamine. The solution can further comprise an alcohol. Alternatively, the solution can be an alkaline solution.

A method for making a modified substrate, comprises applying a solution of a compound of structure (1), and water, to a substrate; drying the solution; and curing the substrate at an elevated temperature to provide a modified substrate, wherein R in structure (1) is a heterocyclic amine from at least an amide-linked hydantoin, imidazolidinone, oxazolidinone, isocyanulate, glycoluril, and triazinedione.

A method for making a modified substrate, comprises applying a solution of a silane having a pendant heterocyclic amine. and water, to a substrate; drying the solution; curing the substrate at an elevated temperature; and halogenating the heterocyclic amine with an oxidative halogen compound to provide a modified substrate.

A method for making a modified substrate, comprises applying a solution of a compound of structure (3), and water, to a substrate; drying the solution; and curing the substrate at an elevated temperature to provide a modified substrate.

A method for making a modified substrate, comprises applying a solution of a silane having a pendant aminoalkylene or polyamino alkylene group, and water, to a substrate; drying the solution; curing the substrate at an elevated temperature; and halogenating the amino group with an oxidative halogen compound to provide a modified substrate.

A method for making a modified substrate, comprises applying a solution of a compound of structure (5), and water, to a substrate; drying the solution; and curing the substrate at an elevated temperature to provide a modified substrate, wherein R in the structure (5) is a heterocyclic N-halamine.

A method for making a modified, substrate, comprises applying a solution of a siloxane of structure (5), and water, to a substrate; drying the solution; and curing the substrate at an elevated temperature to provide a modified substrate, wherein R in the structure (5) is a heterocyclic amine from at least an amide-linked hydantoin, imidazolidinone, oxazolidinone, isocyanurate, glycoluril, triazinedione, and piperidine.

A method for making a modified substrate comprises applying a solution of a siloxane having a pendant heterocyclic amine, and water, to a substrate; drying the

solution; curing the substrate at an elevated temperature; and halogenating the heterocyclic amine with an oxidative halogen compound to provide a modified substrate.

A method for making a modified substrate, comprises applying a solution of a siloxane of structure (6), and water, to a substrate; drying the solution; and curing the surface at an elevated temperature to provide a modified substrate.

A method for making a modified substrate, comprises applying a solution of a siloxane having a pendant amino alkylene or polyamino alkylene group, and water, to a substrate; drying the solution; curing the substrate at an elevated temperature; and halogenating the amino group with an oxidative halogen compound.

The present invention provides numerous advantages, including the ability of rendering surfaces and materials biocidal when the compounds of the invention are bound thereto, and the amine moiety has an N-chloro or an N-bromo group.

BRIEF DESCRIPTION OF THE ACCOMPANYING DRAWING

The foregoing aspects and many of the attendant advantages of this invention will become more readily appreciated by reference to the following detailed description, when taken in conjunction with the accompanying drawings, wherein:

The sole figure is an illustration of one embodiment of a reaction mechanism for modifying a substrate according to the present invention.

DETAILED DESCRIPTION OF THE PREFERRED EMBODIMENT

The present invention may be understood more readily by reference to the following detailed description of specific embodiments and the examples included therein.

A silane or silane compound can be a monomer to produce polymers or siloxanes. The silanes and siloxanes have heterocyclic and acyclic amine moieties. The heterocyclic amine moieties are bound by a linker group. The heterocyclic and acyclic amine moieties can impart biocidal functionality when the moieties have an N-chloro or an N-bromo group. The silanes and siloxanes can be bound to substrates, and the substrates rendered biocidal. A siloxane compound can be an oligomer or polymer.

As used herein, "the modified substrate" refers to a surface or material to which a

silane or siloxane compound having the structure (1), (2), (3), (4), (5), or (6) has been attached through one or more of the moieties R1, R2, and R3. If X in the amine group is

Cl or Br or combinations thereof, the surface or material will be biocidal; if X in the amine group is H, the surface or material will not be biocidal, but the surface or material

can be rendered biocidal by exposing it to a source of oxidative chlorine or bromine. The substrates are represented by structures (7), (8), (9), and (10).

The unhalogenated silane compound of the invention can be synthesized by reacting a heterocyclic amine with a base in a solvent, such as ethanol, followed by reaction of the resulting alkali metal salt with a haloalkylsilane in a solvent such as anhydrous dimethylformamide (DMF) such that the linker L constitutes an alkylene group.

Alternatively, an unhalogenated silane compound of the invention can be prepared by reacting a heterocyclic amine containing a hydroxymethyl substituent with an aminoalkylsilane, a haloalkylsilane, an isocyanatoalkylsilane, an isothiocyanatoalkylsilane, or a silyl urea in a solvent such as anhydrous dimethylformamide such that the linker L constitutes an amine or an ether moiety, an alkylene carbamate, an alkylene thiocarbamate, or an alkylene urea, respectively. Alternatively, the unhalogenated silane compound of the invention can be an alkyleneamino or alkylene-poly-amino silane itself to which no heterocyclic amine is attached. In general, the raw materials used in the synthesis of the silane compounds of the invention are inexpensive and available commercially from vendors such as Aldrich Chemical Company (Milwaukee, WI), Fisher Scientific (Pittsburgh, PA), Gelest Inc. (Tullytown, PA), Acros, Inc. (Pittsburgh, PA), and TCI America (Portland, OR).

For group 11, for example, 5,5-dimethylhydantoin can first be reacted with potassium hydroxide in ethanol, followed by reaction of the potassium salt of the hydantoin with chloropropyltrimethoxysilane in anhydrous dimethylformamide to produce 5,5-dimethyl-3-trimethoxysilylpropylhydantoin according to the method of Berger in U.S. Patent No. 4,412,078. All of the starting reagents necessary to make this monomer are available commercially.

For group 13, for example, 2,2,5,5-tetramethyl-l,3-imidazolidin-4-one, prepared according to U.S. No. Patent 5,057,612, can be treated with the mild base sodium carbonate to neutralize the hydrochloric acid produced upon reaction of chloropropyltrimethoxysilane at the amine position on the imidazolidinone ring.

For group 14, the strong base, potassium hydroxide can be used to form the potassium salt at the amide nitrogen of the imidazolidinone ring in xylene as a solvent as in U.S. Patent No. 4,448,969, followed by reaction with the chloropropyltrimethoxysilane.

For group 16, 4-ethyl-4-hydroxymethyloxazolidinone, prepared according to U.S. Patent No. 5,902,818, can be reacted with sodium metal to produce the sodium salt at the oxygen bonded to the exocyclic methylene group, followed by a nucleophilic substitution reaction with chloropropyltrimethoxysilane.

For groups 15 and 17, each possessing amide nitrogens, representatives can be produced by reacting 4,4,5,5-tetramethyl-l,3-imidazolidin-2-one, prepared according to U.S. Patent No. 4,681,948, and dimethylglycoluril, available commercially, respectively, with potassium hydroxide, followed by reaction with chloropropyltrimethoxysilane as for the group 14 case.

For groups 18, 19 and 20, possessing reactive imide nitrogen moieties, the unhalogenated silane compounds can be made, for example, in a procedure analogous to that for the silylhydantoin in group 11 by reacting a sodium or potassium salt of the isocyanurate (available commercially) or a triazinedione (prepared in analogous manner to a derivative described in U.S. Patent No. 5,490,983), respectively, with chloropropyltrimethoxysilane. In the case of the isocyanurate of group 18, two equivalents of chloropropyltrimethoxysilane can be used to bond the trimethoxysilylpropyl moiety to two of the nitrogens of the triazine ring, leaving one nitrogen free for reaction with halogen.

For group 12, two equivalents of a strong base, such as sodium hydride, can be employed to produce the disodium salt of the hydantoin, followed by reaction with one equivalent of chloropropyltrimethoxysilane, to produce a mixture of the compounds of groups 11 and 12.

For group 21, the general procedure described in U.S. Patent No. 4,684,726 can be followed to produce, for example, 3-(2,2,6,6-tetramethylpiperidine-4-oxy)propyltriethoxysilane.

The silane compounds can be rendered biocidal by reacting the corresponding unhalogenated silane compounds, dissolved in water, at ambient temperature with free chlorine from such sources as gaseous chlorine, sodium hypochlorite bleach, calcium hypochlorite, chloroisocyanurates, and dichlorohydantoins. In the case of the dichlorohydantoins, the chlorine moiety on the imide nitrogen should transfer to the more stable amide nitrogen, if available. Likewise, the brominated silane compounds can be prepared by exposing them in aqueous solution at ambient temperature to free bromine from such sources as molecular bromine liquid, sodium bromide in the presence of an

oxidizer such as potassium peroxy monosulfate, and brominated hydantoins. Halogenation can also be effected in organic solvents employing free radical halogenating agents such as t-butyl hypochlorite.

The unhalogenated or halogenated silane compounds can be bound or immobilized to a surface or material through either covalent bonding or an adhesive interaction depending on the nature of the surface or material to provide a surface modified with the unhalogenated or halogenated silane compounds. This can be accomplished by exposing the surface or material to a solution of the unhalogenated silane compound at temperatures in the range of 0 to 300°C, more preferably 20 to 150°C, depending upon the nature of the surface or material. Immobilization of the halogenated silane compounds can be accomplished by exposing the surface or material to a solution of the compound at temperatures in the range of 0 to 60° C, more preferably, 20 to 40°C, depending upon the nature of the surface or material. The solvent for the

silane compounds should contain at least 50% water to be used in the conversion of any alkoxy groups (comprising the R1, R2, and R3 groups in structure II) to hydroxyl groups

so as to provide binding sites to the surface or material. Organic solvents such as dimethylsulfoxide, tetrahydrofuran, dimethylformamide, alcohols, acetone, ethyl acetate, and methylene chloride can also be used in conjunction with water for the silane compounds, although alcohols are less useful for the halogenated silane compounds because they partially protonate the nitrogen of the heterocyclic ring or alkyleneamino group liberating halogen. Base can also be added to the aqueous solutions to enhance the solubility of the silane compounds. If water is the only solvent used, the pH should be adjusted to greater than 12. Other additives can be introduced to the solutions of the silane compounds to enhance binding to the surface or materials, e.g., potassium thiocyanate for binding to cellulose. The solutions containing the silane compounds can be exposed to the surfaces or materials by soaking, spraying, spreading, and the like. Following drying of the solution on the surface, curing at some temperature (which depends upon the surface or material composition, e.g., 25°C for paper, 95°C for cotton fibers and glass) for 15 to 30 minutes, should be performed.

The unhalogenated or halogenated silane compounds can also be polymerized to form siloxane compounds before attaching them to surfaces by exposing them to an acid such as hydrochloric acid in mixtures of ethanol and water, or water alone. The reaction

is illustrated in the FIGURE. The heterocyclic moieties can be introduced before or after the polymerization.

The surface or material can be rendered biocidal if the unhalogenated silane or siloxane compounds are immobilized on the surface by exposure to a source of oxidative halogen, such as an aqueous solution of sodium hypochlorite bleach, calcium hypochlorite, chloroisocyanurates, and dichlorohydantoins; or an organic solution of t-butyl hypochlorite, for chlorination, or an aqueous solution of molecular bromine liquid, sodium bromide in the presence of an oxidizer such as potassium peroxy monosulfate, and brominated hydantoins for bromination. For example, an aqueous solution of 10% CLOROX can be used for efficient chlorination which can be accomplished at ambient temperature by spraying or soaking the surface or material with same. After halogenation, the surface or material should be allowed to dry in air at temperatures up to 40°C (ambient temperature is preferable if time permits) and rinsed with water. The modified surface or material will then exhibit biocidal properties for various time periods dependent upon the composition of the surface or material, the use pattern (contact with organisms and halogen demand), and the storage temperature. When the bound halogen content becomes too low for efficient biocidal activity, the modified surface or material can be recharged with halogen in the same manner as for the original charging noted above.

An alternate embodiment of attaching the biocidal moieties to surfaces is to first bond a silane or a siloxane compound containing a substituted nucleophilic alkyl functional group to the surface, and second, bonding the heterocyclic N-halamine or heterocyclic amine group to the tethered silane or siloxane through a nucleophilic substitution reaction. For example, aminopropyltriethoxysilane can be bonded to a surface, and then the amino functionality can be reacted with 3-hydroxymethylhydantoin to produce an anchored hydantoin that can then be halogenated in situ as described above to render the surface biocidal. Alternatively, the tethered aminopropyltriethoxysilane could be directly halogenated in situ as described above to achieve a biocidal surface. In general, the halogen will be stabilized to a greater extent when bonded to nitrogen on a heterocyclic moiety as opposed to an acyclic moiety.

The mechanism of action of the biocidal surfaces and materials produced as described herein is believed to be a result of surface contact of the organism with chlorine or bromine covalently bound to the heterocyclic functional groups on the bound silane.

The chlorine or bromine atoms are transferred to the cells of the microorganisms where they cause inactivation through a mechanism not completely understood, but probably involving oxidation of essential groups contained within the enzymes comprising the organisms.

A marked advantage of the biocidal surfaces and materials of this invention over prior technology is that the surfaces and materials are much more effective biocidally against pathogenic microorganisms, such as Staphylococcus aureus and Pseudomonas aeruginosa, encountered in medical applications than are commercial biocides such as the quaternary ammonium salts. The biocidal surfaces and materials serve a dual function: (1) inactivation of disease-causing pathogens, and (2) inactivation of odor-causing microorganisms. For this reason, the invention will have widespread use in medical settings such as hospitals, nursing facilities, and research laboratories. It should also be useful for biocidal applications in a variety of other industrial settings, as well as in the home.

Representative surfaces and materials that can be made biocidal with this invention include envelopes, surgical gowns, masks, and gloves, sheets, bandages, sponges, table and counter tops, glassware, as well as articles made from plastic, synthetic fibers, wood, chitin, chitosan, cement grout, latex caulk, porcelain, acrylic films, vinyl, polyurethanes, silicon tubing, marble, and metals.

EXAMPLES

EXAMPLE 1

PREPARATION OF A REPRESENTATIVE UNHALOGENATED SILANE

COMPOUND

Two trialkoxysilylpropylhydantoin derivatives were prepared according to a procedure similar to that outlined in U.S. Patent No. 4,412,078.

A one-liter, three-neck-round-bottom flask was fit with a condenser, dropping funnel, and thermometer. To the flask was added a mixture of 500 mL of ethanol, 64.0 g (0.5 mol) of 5,5-dimethylhydantoin (Acros, Inc.), and 28.0 g (0.5 mol) of potassium hydroxide. The mixture was heated to the boiling point until the solution became clear. Then the solid potassium salt of the 5,5-dimethylhydantoin was isolated by evaporation of the ethanol solvent and the water produced in the reaction under reduced pressure. This salt was dried under vacuum at 60°C for four days to form the anhydrous potassium salt. The dry salt was then placed back in the one liter flask where it was mixed with

500 mL of anhydrous N,N-dimethylformamide (DMF), and the mixture was heated at 60°C until a clear solution formed. Then 120.4 g (0.5 mol) of 3-chloropropyltriethoxysilane (Aldrich Chemical Company) were added dropwise over a one-hour period with stirring at ambient temperature. The mixture was then heated at 95°C for 4 hours, cooled, and the potassium chloride produced in the reaction was removed by filtration. The DMF solvent was removed by distillation to produce 150.0 g of a brown, viscous oil identified as 3-triethoxysilylpropyl-5,5-dimethylhydantoin, the yield being 90.3% of theoretical. The product was further purified by distillation under

reduced pressure (16mm Hg, fraction collected 235-238°C) for elemental and spectroscopic characterization. Anal. Calcd. for C14H28SiN2O5: C, 50.6; H, 8.4; N,

8.4. Found: C, 50.3; H, 8.4; N, 9.0. 1H NMR (CDCl3) 0.61 (2H), 1.22 (9H), 1.43

(6H), 1.73 (2H), 3.48 (2H), 3.82 (6H), 7.17 (1H). IR (KBr) 740, 813, 1081, 1104, 1713, 1774,2879, 2989, 3279, 3485 cm-1. MS (CI/CH4) m+1, 333.

A procedure analogous to that described above utilizing 3-chloropropyltrimethoxysilane (Aldrich Chemical Company) provided

3-trimethoxysilylpropyl-5,5-dimethylhydantoin as a brown oil (8 mm Hg, fraction collected 194-195°C), the yield being 92.0% of theoretical. 1H NMR (CDCl3) 0.62

(2H), 1.43 (6H), 1.71 (2H), 3.53 (11H), 7.07 (1H). IR (KBr) 740, 812, 1091, 1450, 1712, 1773, 2835,2959, 3000-3400 cm-1.

EXAMPLE 2 PREPARATION AND BIOCIDAL EFFICACY OF A REPRESENTATIVE

CHLORINATED SILANE COMPOUND

A portion (6.11 g, 0.021 mol) of 3-trimethoxysilylpropylhydantoin, prepared as described in Example 1, was dissolved in 30 mL of methylene chloride in a 125 mL Erlenmeyer flask. Then 2.30 g (0.021 mol) of tert-butyl hypochlorite, prepared according to the method of Mintz, et al. (Org. Syn. 1969, 49:9-12), were added at room temperature, and the flask was stoppered, and the mixture was allowed to stand at room temperature for 3 hours with all light excluded. Vacuum evaporation was employed to remove the tert-butyl alcohol produced in the reaction. The product, 1-chloro-3-trimethoxysilylpropyl-5,5-dimethylhydantoin, was produced as a yellow oil in 89.7% yield. It was stored at 4°C in the absence of light until use. The total chlorine content was determined to be 10.36% by iodometric/thiosulfate titration as compared to the theoretically possible value of 10.94%. The 1H NMR signal at 5 7.07 for 3-

trimethoxysilylpropylhydantoin vanished upon chlorination indicating the presence of chlorine at the 1 position of the hydantoin moiety.

A 100.8 mg/L solution of the chlorinated silane compound, prepared as described above, containing 11.02 mg/L total chlorine content in chlorine-demand-free water at pH 7 was challenged with S. aurens bacteria (ATCC 6538) for contact times of 5, 10, 30, and 60 min at ambient temperature. Following the contact with the bacteria, further disinfectant action was quenched by adding 0.02 N sodium thiosulfate. Serial dilutions were then plated onto trypticase soy agar, and colony counts were made after 48 hours of incubation at 37°C. No growth was detected on the plates indicating a complete inactivation (>4.9 logs) at all of the contact times. Thus the chlorinated silane compound is biocidal under the conditions tested. Neither lower contact times, nor lower concentrations, were evaluated.

EXAMPLE 3 PREPARATION OF BIOCIDAL PAPER

Small pieces of white and brown commercial office envelopes were cut into small squares. A 2% aqueous alkaline solution (pH3 from NaOH addition) of 3-triethoxysilylpropyl-5,5-dimethylhydantoin, prepared as described in Example 1, was sprayed from an atomizer bottle onto both sides of the paper samples until they became saturated. Then the wet samples were cured until dry at 60°C for 15 minutes. The cured samples were then sprayed on both sides with 10% CLOROX bleach until saturated, allowed to stand at ambient temperature for 10 minutes, rinsed 5 times with 50 mL portions of chlorine-demand-free water, and dried at ambient temperature. The samples were stored in a vacuum desiccator until use for analytical and microbiological characterization.

An iodometric/thiosulfate titration procedure was used to determine the chlorine loadings on the squares of the two kinds of paper as a function of time after chlorination. The data are shown in Table 1.

From the data in Table 1, it can be concluded that the treated paper samples stabilized chlorine very well over a 36-day period.

Freshly chlorinated paper samples (white and brown) were also challenged with S. aureus bacteria (ATCC 6538). Control samples consisted of treated, but unchlorinated 5 paper, and untreated, but chlorinated paper. The data are presented in Table 2.

From the data in Table 2, it can be concluded that both kinds of treated paper were

effective in killing the bacteria. An untreated control which was subjected to the same

chlorination procedure produced a reduction of about 1 Log during a 1 hour contact, but it

is clear that most of the inactivation of the bacteria by the chlorinated treated samples can

be attributed to the bound chlorine on the hydantoin moiety.

Similar results have been obtained for commercial paper file folders.

EXAMPLE 4 PREPARATION OF BIOCIDAL COTTON

Swatches of Style 400 Bleached 100% Cotton Print Cloth (Testfabrics, Inc.) were treated with 3-triethoxysilylpropyl-5,5-dimethylhydantoin, prepared as described in Example 1, in the following manner. A treatment bath was prepared containing 5.0 g of 3-triethoxysilylpropyl-5,5-dimethylhydantoin, 3.0 g of potassium thiocyanate, 50mL of ethanol, and 50 mL of water. After 1 hour of equilibration of the bath mixture, the cotton swatches were soaked in the bath for 10 min. After partially drying in air at ambient temperature, the swatches were cured for 1 hour at 95°C. The swatches were then soaked in a 0.5% liquid detergent solution for 15 min, rinsed with tap water, and allowed to dry in air at ambient temperature. It was found that this treatment produced an average percent weight gain of the swatches of 5.5 + 0.6%; for an identical treatment except with the omission of KSCN the average weight gain was 4.7 ± 0.3%. The swatches were charged with chlorine by soaking in a 10% CLOROX solution for 30 min at ambient temperature, rinsed thoroughly with chlorine-demand-free water until test strips showed less than 0.2 mg/L of free chlorine in the wash water, and then dried in air at ambient temperature. It was found that the average chlorine loading on the swatches was 0.61 ± 0.14%; without the use of KSCN the average chlorine loading was 0.49 + 0.07%. The swatches were stored in a vacuum desiccator until use.

For comparison purposes, a biocidal quaternary ammonium compound (dimethyloctadecyltrimethoxysilylpropylammonium chloride, Aldrich Chemical Company) was also used to treat cotton swatches in a bath similar to that described above (with and without KSCN). The average weight % add on was 14.7%.
