Repository: anandvc/allindianpatents

File: patents/218570-droplet-deposition-apparatus.html
Indian Patents. 218570:"DROPLET DEPOSITION APPARATUS"

Indian Patents

Recently Granted Patents

  Recently Published Patents

Title of Invention	"DROPLET DEPOSITION APPARATUS"

Abstract	An ink supply system for a droplet deposition apparatus wherein the pressure at the nozzle is controlled by a remote point, said remote point being positioned in parallel with said print head. The flow restrictions in the printhead arm and the pressure control arm of the circuit being selected to achieve this. (FIG. 1)	

Full Text	DROPLET DEPOSITION APPARATUS

The present invention relates to printers and in particular droplet

deposition ink jet printers

Ink Jet printers are no longer viewed simply as office printers, their

versatility means that they are now used in digital presses and other industrial

markets. It is not uncommon for print heads to contain in excess of 500 nozzles

and it is anticipated that "page wide" print heads containing over 2000 nozzles

will be commercially available in the near future.

These print heads are typically "end shooters" i.e. the channel or ejection

chamber has an ink inlet and a nozzle through which the ink is ejected. Ink flows

into the chamber via the ink inlet and the only way for the ink to leave" the

chamber is via the nozzle.

It has been found that certain benefits are achieved where an ink outlet is

added to the ejection channel in addition to the ink inlet and the ejection nozzle.

Ink is caused to flow through the channel - even while printing - which helps to

reduce the probability of particles or bubbles blocking the nozzle.

Because of the size of these industrial printers, a large amount of ink is

ejected from the heads when printing full black i.e. all the ejection chambers are

printing at their maximum rate. It is proposed in print heads of the prior art that a

flow rate through the print head of around ten times the maximum printing rate is

used in order to help flush dirt out of the print head and maintain the head at a

constant temperature.

It is preferred that the nozzles are kept at just below atmospheric pressure

since a pressure above atmospheric may result in weeping of ejection fluid and

pressures significantly below atmospheric may cause the sucking of air into the

ejection chamber. Neither of these effects provide stable operation and are

therefore undesirable.

Because of the ink circulation, there is provided an inlet manifold and an

outlet manifold. There is a significant pressure drop in the print head between the

inlet and outlet manifolds and to ensure the correct pressure at the nozzle the

pressures in both the inlet and outlet manifolds may be specified. The inlet

manifold pressure being positive and the outlet manifold pressure being negative

and of a slightly greater magnitude than the inlet pressure.

These pressures can be achieved using a gravity feed system utilising an

upper and lower reservoirs, ink supplied to the print head from the upper

reservoir and a pump being provided to return the un-ejected ink that collects in

the lower reservoir back to the upper reservoir. In order to provide the necessary

pressures.

Whilst this arrangement is acceptable for static applications and where a

large machine is not an issue, there is a need for an ink supply system that is

more compact. It is an object of the present invention to address this and other

problems.

Accordingly, the present inventions consists in one aspect in droplet

deposition apparatus comprising: at least one print head each haying atjeast one

nozzle for ejecting fluid from that print head; fluid supply means for suppling fluid

under pressure,to said at least one print head and pressure control means,

located in said fluid supply means in parallel with the or each print head, for

adjusting fluid pressure within said fluid supply means in order to control the fluid

pressure at the or each nozzle.

Preferably, pressurising means are located in said fluid supply means in

parallel with the or each print head and said pressure control means.

Advantageously, a junction is provided in said fluid supply means

downstream of said pressurising means wherein, said junction divides, said fluid

supply means into at least two arms, and where downstream of said junction said

pressure control means are located in one arm and the or each print heads are

located in a different arm.

Suitably, a further junction is provided in said fluid supply means

downstream of said pressure control means and wherein, said further junction

combines fluid in the arm from said pressure control means and fluid in the arm

from the or each print head into a combined conduit.

According to a preferred embodiment a junction is provided downstream of

the pump, and fluid is directed along one arm to the print head and along the

other arm to a pressure reference point, said arms combining at a further point to

form a single conduit that feeds the pump. Reference point A. is connected to

means capable of adjusting the pressure at reference point A and consequently

the pressure at the nozzle. In the preferred embodiment this is a small reservoir

open to the atmosphere and which can be raised or lowered in order to affect the

pressure at the nozzle. In alternative embodiments the means for adjusting the

pressure is a pressurised container.

Careful selection of the resistances in the pressure reference arm with

reference to the resistance in the printhead allows for control of the pressure at

the nozzle by manipulating the pressure at a remote point arranged in parallel to

the printhead.

Preferably, the flow resistance upstream of reference point A and

upstream of the at least one nozzle are substantially identical and the flow

resistance downstream of reference point C and downstream of the at least one

nozzle are also substantially identical. The flow resistance of the upstream and

downstream conduits either side of reference point A being substantially the

same.

The flow resistance in the conduit either side of reference point A can be

specified through the use of restrictors. The restrictors can be simple hardware,

such as pipes having a particular flow resistance, or more complex hardware

such as valves and the like. If pipes are used it is preferable that substantial

lengths of a moderate inner diameter are used rather than short lengths of a

narrow inner diameter; erosion and accretion of dirt will then be unlikely to spoil.

the symmetry of the system.

Ink preferably flows at a higher rate round the pressure control arm than

round the print head arm of the circuit which means that a dirt particle within the

circuit less of a chance to flow through the print head simply because more ink

flows through the pressure control arm.

The symmetry of the system is not perfect however, as the pump and the

filter cannot both be placed on the "plane of symmetry". However, pump

degradation and filter loading, within reason, do not significantly affect matters.

Even substantial pressure drop through the filter, or pump wear merely lowers

the flowrate through the main restrictors and hence the pressure drop across

them. This in turn reduces the flow rate through the print head, which is not

critical.

Another element of asymmetry is the fact that ink is ejected from the print

head, so while a particular flow enters the head, a smaller amount remains in the

conduit down stream of the print head. Typically a flow of 10 times maximum

printing rate enters the head and correspondingly a flow of between 9 and 10

times maximum printing rate leaves the head. An amount of ejection fluid

between 0 and 1 times the maximum printing rate being ejected by the print

head.

Ink to make up amount of ink that is ejected by the print head is preferably

added to the supply circuit at the point at which the two supply arms combine

downstream of the nozzles and the pressure reference point A.

In a further embodiment of the present invention, the print head is

mounted onto a scanning carriage. The bulk supply reservoir and the pressure

adjustment reservoir are mounted onto a static part of the printer, all the other

equipment mounted onto the carriage. Accelerations at the ends of the carriage

motion are controlled by buffering the resulting pressure fluctuations at A.

Alternatively, the pressure adjustment reservoir can be mounted on the scanning

carriage at a point below that of the nozzles in the print head. Beneficially this

reduces the effects of the acceleration on the pressure within the supply circuit..

In another aspect, the present invention consists in a method of providing

a flow of ink through an ink chamber having an ink inlet port at which a positive

ink pressure is established, an ink ejection orifice and an ink outlet port at which

a negative ink pressure is established, characterised by the flow of ink external to

the chamber through a series connection of a first flow restrictor, a reference

pressure device and a second flow restrictor to define respective positive and

negative ink pressures at the ends of the first and second flow restrictors remote

from the reference pressure device and the application of said positive and

negative ink pressures to the inlet and outlet ports respectively of the ink

chamber.

Advantageously, the reference pressure device operates through

exposure of an ink surface to a defined air pressure which is preferably

controllable and may be atmospheric pressure.

Suitably, the first and second flow restrictors are balanced with the

restriction to ink flow in the chamber between the ink inlet port and the ink

ejection orifice and between the ink ejection orifice and the ink outlet port so that

the ink pressure at the ink ejection orifice is defined by the reference pressure

device.

In yet another aspect, the present invention consists in a method of

supplying ink to a print head where the pressure at the nozzle is controlled by a

remote point, said remote point being positioned in parallel with said print head.

In still a further aspect, the present invention consists in a method of

supplying link to an ink chamber having a nozzle, wherein parallel flows are

established in the ink chamber and in a pressure control path; the parallel flows

being balanced such that the pressure at the nozzle is defined by the pressure

applied at a reference point in the pressure control path.

Advantageously, the pressure control path comprises a series connection

of a first flow restrictor, a reference pressure device defining said reference point

and a second flow restrictor.

Preferably, the reference pressure device operates through exposure of

an ink surface to a defined and preferably controllable air pressure, which may be

atmospheric pressure.

Suitably, the flow of ink through said pressure control path is greater than

the flow of ink through the ink chamber.

The present invention will now be described, by way of example only, with

reference to the accompanying drawings, in which :

Figure 1 is a gravity feed ink supply circuit according to the prior art;

Figure 2 depicts a through flow ink jet print head ;

Figure 3 is an expanded view of the print head of Figure 2 ;

Figure 4 depicts an ink supply circuit for a single row print head according

to the present invention ;

Figure 5 depicts an ink supply circuit for a double row print head according

to the present invention ;

Figure 6 depicts an ink supply circuit for a page wide array ; and

Figure 7 depicts a further circuit for a print head.

Figure 1 depicts a gravity feed ink supply system according to the prior art.

A print head 1 is capable of firing a liquid 2 from nozzles located on the underside

of the head. The ink chambers that eject the nozzles are arranged in two parallel

arrays and supplied with ink from a central manifold 3 and un-ejected ink is

removed from the print head by two outlet manifolds 4.

Ink is continually supplied to the print head from an upper reservoir 5, the

level of liquid within the reservoir being controlled by a level sensor 6. The rate of

ink flow is of the order ten times the maximum drop ejection rate. Because of the

small size of the ejection chambers and the high pressure drop across them, a

high pressure is required going into the print head in order to realise a slightly

negative pressure at the nozzles. This pressure is achieved through the provision

of a pressure head Hu which is the difference between the height of liquid in the

reservoir and the nozzles. Typically the pressure at the inlet manifold must be of

the order +2800 Pa.

The nozzles in the chambers are located mid way between the inlet

manifold 3 and the outlet manifold 4. The pressure drop in the printer either side

of the nozzle is therefore substantially identical. Ink that is flowing through the

chamber passes to a lower reservoir, in which the level of liquid is controlled by a

level sensor 8. The height difference HL between the nozzles and the surface of

the fluid in the lower reservoir defines the pressure at the nozzles, which must be

at a substantial negative pressure of approximately -3200 Pa. This achieves a

pressure at the nozzle that is just below atmospheric.

Ink is returned to the upper reservoir via a filter 10 using a pump 9. In this

arrangement, the print head and pressure reference points are arranged in

series.

Typically Hu is of the order 280mm and HL of the order 320mm. WO

00/38928 (incorporated herein) describes this ink supply in greater detail and

consequently it will not be described in any more detail here.

Figure 2 is a perspective view of a continuous flow drop on demand inkjet print

head. A block of piezoelectric material 24 has channels 32 formed by a sawing

process. The piezoelectric block is polarised in its thickness direction and

electrodes (not shown) are provided on either side of each wall bounding the

channels. Upon activation of a field between the electrodes on opposing sides of

the walls, the walls deflect in shear and hence pressurise the ink contained within

the channels. This causes a drop to be ejected from the nozzles 30 formed in a

cover plate 34. The mechanics of such drop ejection is well known and described

in the prior art, see for example EP-A-0 277 703 or EP-A-0 278 590 and

incorporated herein.

This structure and other structures, single and double row actuators are

also well known in the prior art ; see Indian patent applications Nos.

IN/PCT/2001/310 (WO 00/24584) and IN/PCT/2001/451 (WO 00/29217) amongst

others (both of these applications incorporated herein).

In this single row actuator, ink is supplied to the actuator through ports 20

formed in a base 26 and removed from the actuator through ports 22 also located

in the base, but at the opposite end of the channel. A support 28, with the cover

34 and the base 26 defines a manifold.

The present invention will now be described with reference to Figures 3 to

6.

Figure 3 is an expanded view of the print head of Figure 2. The nozzles 30

are located midway along the channels 32. The dimensions of each of the

channels are relatively small; typically the width is of the order 75 microns, the

depth of 300 microns and the length approximately 1mm. Since the head is

capable of printing drops up to 50pl at a frequency around 6.2 kHz, the greatest

flow rate through the nozzles is about 3.1x10"10 m3/s and thus at 10 times this

flow rate, the velocity along the channel is 0.14m/s.

Because some of the ink is ejected from the nozzles, the pressure drop

along the first half of the channel is greater than that along the second half of the

channel. In theory, these can be shown schematically as two restrictors, 56 and

58 in Figure 4.

The ink supply according to the preferred embodiment of the present

invention is depicted in Figure 4. A single row, through flow print head is

positioned in parallel with a pressure reference point A. Reference point A and

the nozzles 30 are in a fixed spatial relationship with one another and with a

pump 52 positioned so as to be able to supply ink to both reference point A and

the nozzles simultaneously.

Unejected ink that flows from the print head is combined with ink flowing

from the reference point A and used to feed the pump. Ink to replace that which

is ejected from the nozzles is supplied to the ink downstream of either or both the

reference point A and the nozzles from a bulk supply reservoir 54.

Schematically, the channels and manifolds within the print head are

depicted as restrictors 56 and 58. Because the nozzles are positioned centrally

within the channels, each of the restrictors 56, 58 provide substantially the same

resistance.

Located either side of the reference point A are restrictors 60,62. These

are balanced with one another so that when ink is flowing round the circuit a

positive pressure of approximately +2800 Pa is established at the opposite side

of restrictor 60 and a negative pressure of approximately -3200 Pa is established

at the opposite side of restrictor 62.

The circuits are balanced so that the pressure entering the printhead (i.e.

upstream of restrictor 58) is similarly +2800 Pa and the pressure leaving the

printhead (i.e. downstream of restrictor 56) is similarly -3200 Pa. Because of the

pressure drops provided by the restrictors, this establishes a pressure at the

nozzles 30 that is substantially the same as that at the pressure reference point

A.

The restrictors can simply be a length of pipe, either a short piece with a

narrow bore or a longer piece with a larger bore. In this example, the bore is of a

moderate inner diameter so that erosion or build up of dirt will not have a

significant effect on the symmetry of the system. Alternatively, the use of a valve

will provide a greater operating freedom.

The pressure at the reference point A is controlled by the height of the

liquid contained within the small control reservoir 64 with is open to the

atmosphere. By raising the reservoir higher, the pressure at reference point A is

increased and subsequently all the pressures within the supply circuit are also

increased by a corresponding amount. By this simple movement, the pressure at

the nozzles can be raised.

Similarly, by lowering the control reservoir, the pressure at reference point

A is decreased and subsequently all the pressures within the supply circuit are

also decreased by a corresponding amount. By this simple movement, the

pressure at the nozzles can be lowered.

By altering the pressure within the small reservoir, it is possible to effect

purging or sucking at the nozzles for maintenance purposes.

Turning to the hydraulic flows within the supply circuit, the pump must be

sized so as to be able to achieve a flow of at least 10 times the maximum

ejection rate through the print head and a flow, preferably in excess of this,

through the pressure reference point A. A higher flow through the pressure

reference point A of around 20 times the maximum ejection rate being preferred.

The pump must therefore be capable of pumping 30 times the maximum

ejection rate i.e. 9.3x10"9 m3/s. Make up ink is supplied to the system at a rate of

between 0 and 3.1x10"10 m3/s. Whilst this is typically not supplied in a smooth

flow, because it is joining a flow around 30 times larger any pressure fluctuations

are negligible. Indeed, it has been found that the system is tolerant to any flow

surges caused by the pump. It is believed that the reason for this is that as the

pump is located as a component in the circuit a fluctuation in flow at the pump

outlet is matched by a corresponding fluctuation in flow at the pump inlet.

As the flow rate past the pressure reference point A is twice that of the

flow through the head, any dirt particle in the system which avoids being caught

in the filter 66 has twice the chance of flowing round the pressure referance

circuit than through the print head. As the particle must pass through the filter 66

a second time before having a second opportunity to flow through the print head.

Thus, the chance of any one particle causing a blockage in the print head is

further reduced.

Whilst a higher flow rate of ink past the pressure reference point A is

desirable it is no means essential. The important rate of flow is that through the

print head and since this flow volume is preferably ten times the maximum

printing volume there are, at least, nine times the maximum printing volume

leaving the print head outlet. The probability of blockages is therefore reduced

without a large flow passing through the pressure reference point.

The schematic for a double row print head is depicted in Figure 5. The ink

is supplied to both rows from a single central manifold in parallel and non-ejected

ink from both rows of ejection chambers is combined at an exit manifold.

The dashed line B-B in Figures 4 and 5 denotes the placement of

equipment in a scanning application according to a further embodiment of the

present invention. The circuit to the right of the line is placed onto the scanning

carriage, whilst the reservoirs to the left of the line B-B are fixed.

Pressure fluctuations caused by acceleration of the carriage may be

buffered using the small reservoir 64. As the pipe between the small reservoir

and the pressure reference point A may be smaller that the pipes carrying the

flow of ink around the circuit the pressure fluctuations may be controlled by

relatively small changes in altitude of the small reservoir or, where the small

reservoir is closed to atmosphere and the pressure actively controlled, relatively

small changes to the pressure in the air space above the liquid.

In an alternative embodiment for the scanning arrangement the small

reservoir may be mounted on the carriage. Where this is positioned below the

print head no static pressure reference reservoir is required. If, however, it is

inconvenient to place the small reservoir below the print head, it may be placed

above and an air pipe running from the small reservoir to a static pressure control

device may be used to establish the correct pressure at point A. Beneficially the

air pipe does not give rise to a pressure difference .under acceleration.

Figure 6 depicts an ink supply for a page wide array. A main pump 100

circulates ink around a circuit that contains both a pressure control reservoir 102

and a print head 104.

Downstream of the pump is a flow control valve 106 and a filter 108 for

removing dirt particles. The flow control valve maintains a steady flow of

between 1 and 7 litres per minute. The bore of the pipe is around 10mm in

diameter.

Downstream of the filter, the circuit splits into two separate circuits in

parallel. The first, marked, 110,112,114 is formed of a narrow bore tubing and

includes a connection to a pressure control reservoir 102 open to atmospheric

pressure. The narrow bore tubing is of the order 2mm in diameter and its length

is such that the pressure in the pressure control reservoir is reflected at the

nozzles of the print head. The pressure control reservoir 102 contains around

100ml of ink.

The second circuit 110, 116, 114 contains the print head 104. A by-pass

valve 118, which is usually closed, and flow meter 120 are provided to facilitate

operation. The flow through the head is typically between 1 and 7 litres per

minute. The bore of the pipe is of the order 10mm.

The two circuits combine at point 114 and the ink is circulated back to the

pump 100. Ink from a make-up circuit is added at this point. The make up circuit

has a pump 122 providing a flow below 1 litre per minute. The ink is filtered and

supplies the pressure control reservoir 102. The make up ink for supply to the

main pump 100 is removed at this point.

The level of ink in the pressure control reservoir is controlled by a weir,

excess ink flowing out of an outlet to a lower bulk ink reservoir 124 used to

supply the make-up pump 122

A more elegant ink supply can be achieved by supplying the main filter

108, the pressure control reservoir 102 and the narrow bore tubing 130,132 as a

single unit as shown in Figure 7.

In this embodiment the pressure control reservoir 102 is placed in the

single unit in a position above the filter and the unit itself has a size of the order

10cm x 10cm x 20cm. For ease of reference the portion of the single unit

comprising the pressure control reservoir is called the header portion and the

portion comprising the filter the filter portion. The header portion is 3cm in height

and a weir 134 determines the level of liquid in the header portion which is open

to atmosphere. A small bleed hole 136 allows air to pass from the filter portion to

the header portion.

Top-up fluid to replace that printed by the print head 104 is supplied from a

reservoir via a pump 122. The top-up fluid is supplied directly to the header

portion and any excess flows over the weir 134 and returns to the reservoir via a

non-porous tube 138 in the filter portion. The top-up fluid may be filtered prior to

entering the header portion. The flow of ink through this portion is relatively low

and typically well below 1 litre / minute.

Turning to the main ink circulation circuit, a pump, preferably a magnet

pump supplies the fluid to a cooler to cool the ink before it reaches the filter

portion. The outlet of this tube is located in the hollow of a filter. The filter 108 is

preferably a tubular filter with a 5cm OD and a height of 13cm and a pore size of

5um. The ink flows through the filter and an outlet positioned towards the base of

the filter housing is used to take ink to the print head. Beneficially this structure

makes the system tolerant to air as any air must pass through the filter, rather

than the bleed portion 136 and then downwards through the ink in the filter

housing before passing to the print head.

The narrow bores 130 and 132 allow a flow of ink from the print head inlet

to the print head outlet via the header portion and act as two arms of a bridge.

The level of the fluid in the header tank portion is the pressure reference and sets

the pressure at the nozzles.

Ink flows at a reasonable velocity through the narrow bore tubes and the

pressure control reservoir 102 should be of a size such that no air is sucked

down the return bore 132.

The resistances of these tubes are matched to the inlet and outlet tubes to

the print head and the flow of fluid to the print head is of the order 1 litre / minute.

The size of the tubes supplying ink to and from the print head must be of a size

that allows for a sufficient velocity of ink to prevent air collecting; yet large

enough to prevent an excessive pressure drop. |t practice it has been found that

a 10mm bore with an inside diameter of 7mm will works well. Where the diameter

is 12mm with an inside diameter of 10mm is used it has been found the flow of

ink is low enough to allow some air to collect however this air can easily be

dislodged back into the ink stream by gentle tapping.

Each feature disclosed in this specification (which term includes the

claims) and / or shown in the drawings may be incorporated in the invention

independent of or in combination with other disclosed and / or illustrated features.

WE CLAIM :

1. A droplet deposition apparatus comprising :

at least one print head each having at least one nozzle for ejecting fluid

from that print head ;

fluid supply means for supplying fluid under pressure to said at least one

print head ; and

pressure control means, located in said fluid supply means in parallel with

the each print head, for adjusting fluid pressure within said fluid supply means

In order to control the fluid pressure at the or each nozzle and during fluid

ejection.

2. Apparatus as claimed in Claim 1, wherein pressurising means are located

in said fluid supply means in parallel with the of each print head and said

pressure control means.

3. Apparatus as claimed in Claim 2, wherein

a junction is provided in said fluid supply means downstream of said

pressurising means ; said junction divides said fluid supply means into at least

two arms ; downstream of said junction said pressure control means are located

in one arm ; and the or each print head is located in a different arm.

4. Apparatus as claimed in Claim 3, wherein a second junction is provided in

said fluid supply means downstream of said pressure control means ; and said

second junction combines fluid in the arm from said pressure control means and

fluid in the arm from the or each print head into a combined conduit.

5. Apparatus as claimed in Claim 4, wherein said combined circuit supplies

said pressurising means with fluid.

6. Apparatus as claimed in any one of Claims 2 to 5, wherein said

pressurising means is a pump.

7. Apparatus as claimed in any one of Claims 3 to 6, wherein the resistance

of the arm between said junction and said pressure control means and said

junction and said nozzle in the or each print head is substantially the same.

8. Apparatus as claimed in any one of Claims 3 to 7, wherein the resistance

of the arm between said pressure control means said second junction and said

nozzle in the or each print head and said second junction is substantially the

same.

9. Apparatus as claimed in any preceding claim, wherein said pressure

control means is a reservoir containing a fluid having a surface open to

atmospheric pressure.

10. Apparatus as claimed in Claim 9, wherein means are provided that can

raise or lower said reservoir.

11. Apparatus as claimed in Claim 9 or 10, wherein said surface is at a lower

altitude than said nozzles.

12. Apparatus as claimed in Claim 9 or 10, wherein said surface is at a higher

altitude than said nozzles.

13. Apparatus as claimed in any preceding claim, wherein said nozzle is

located in an ejection chamber.

14. Apparatus as claimed in Claim 13, wherein said ejection chamber is

supplied with fluid from an inlet manifold and ink is removed from said ejection

chamber by an outlet manifold, said inlet and said outlet manifolds being different

manifolds.

15. A method of providing a flow of ink through an ink chamber having an ink

inlet port at which a positive ink pressure is established, an ink ejection orifice and

an ink outlet port at which a negative ink pressure is established, characterised by

the flow of ink external to the chamber through a series connection of a first flow

restrictor, a reference pressure device and a second flow restrictor to define

respective positive and negative ink pressures at the ends of the first and second

flow restrictors remote from the reference pressure device and the application in

parallel of said positive and negative ink pressures during fluid ejection to the inlet

and outlet ports respectively of the ink chamber.

16. A method as claimed in Claim 15, wherein the reference pressure device

operates through exposure of an ink surface to a defined air pressure.

17. A method as claimed in Claim 16, wherein the defined air pressure is

controllable.

18. A method as claimed in Claim 17, wherein the defined air pressure is

atmospheric pressure.

19. A method as claimed in Claim 18, wherein the height of said ink surface is

controllable.

20. A method as claimed in any one of Claims 15 to 19, wherein the first and

second flow restrictors are balanced with the restriction to ink flow in the chamber

between the ink inlet port and the ink ejection orifice and between the ink ejection

orifice and the ink outlet port so that the ink pressure at the ink ejection orifice is

defined by the reference pressure device.

21. A method as claimed in any one of Claims 15 to 20, wherein the flow of ink

through said series connection is greater than the flow of ink through the ink

chamber.

22. A method as claimed in any one of Claims 15 to 21, wherein the respective

positive and negative ink pressures are applied to a common ink inlet port and a

common ink outlet port of a plurality of ink chambers connected in parallel.

23. Method of supplying ink to a print head where the pressure at the nozzle

during fluid ejection is controlled by a remote point, said remote point being

positioned in parallel with said print head.

24. A method of supplying ink to an ink chamber having a nozzle, wherein

parallel flows are established in the ink chamber and in a pressure control path ;

the parallel flows being balanced such that the pressure at the nozzle during fluid

ejection is defined by the pressure applied at a reference point in the pressure

control path.

25. A method as claimed in Claim 24, wherein the pressure control path

comprises a series connection of a first flow restrictor, a reference pressure

device defining said reference point and a second flow restrictor.

26. A method as claimed in Claim 25, wherein the reference pressure device

operates through exposure of an ink surface to a defined air pressure.

27. A method as claimed in Claim 26, wherein the defined air pressure is

controllable.

28. A method as claimed in Claim 26, wherein the defined air pressure is

atmospheric pressure.

29. A method as claimed in Claim 28, wherein the height of said ink surface is

controllable.

30. A method as claimed in any one of Claims 15 to 29, wherein the flow of ink

through said pressure control path is greater than the flow of ink through the ink

chamber.

A droplet deposition apparatus comprises :

at least one print head each having at least one nozzle (30) for ejecting

fluid (2) from that print head ;

fluid supply means (5) for supplying fluid under pressure to said at least

one print head ; and

pressure control means (56, 58, 60, 62), located in said fluid supply means

in parallel with the or each print head, for adjusting fluid pressure within said fluid

supply means In order to control the fluid pressure at the or each nozzle and

during fluid ejection.	

Documents:

				214-kolnp-2004-granted-abstract.pdf

				214-kolnp-2004-granted-assignment.pdf

				214-kolnp-2004-granted-claims.pdf

				214-kolnp-2004-granted-correspondence.pdf

				214-kolnp-2004-granted-description (complete).pdf

				214-kolnp-2004-granted-drawings.pdf

				214-kolnp-2004-granted-form 1.pdf

				214-kolnp-2004-granted-form 3.pdf

				214-kolnp-2004-granted-form 5.pdf

				214-kolnp-2004-granted-gpa.pdf

				214-kolnp-2004-granted-letter patent.pdf

				214-kolnp-2004-granted-reply to examination report.pdf

				214-kolnp-2004-granted-specification.pdf

« Previous Patent

Next Patent »

Patent Number	218570	

Indian Patent Application Number	00214/KOLNP/2004	

PG Journal Number	14/2008	

Publication Date	04-Apr-2008	

Grant Date	02-Apr-2008	

Date of Filing	17-Feb-2004	

Name of Patentee	XAAR TECHNOLOGY LIMITED	

Applicant Address	SCIENCE PARK, MILTON ROAD CAMBRIDGWE GREAT BRITAIN	

Inventors:

#	Inventor's Name	Inventor's Address	

1	HARVEY ROBERT	44 WINDSOR ROAD CAMBRIDGE CB4 3JN GREAT BRITAIN	

2	TEMPLE STEPHEN	THE WINDMILL, IMPINGTON CAMBRIDGE GREAT BRITAIN	

3	STANIER PETER	57 PIERCE LANE FULBOURNE CAMBRIDGESHIRE GREAT BRITAIN	

4	MANNING HOWARD JOHN	4 BRIGHTS CRESCET EDINBURGH EH9 2DB GREAT BRITAIN	

5	PHILIPS CHRIST9PHER DAVID	10 BAKER AVENUE POTTON SANDY DEDFORSHIRE GREAT BRITAIN	

PCT International Classification Number	B41J2/17	

PCT International Application Number	PCT/GB02/04062	

PCT International Filing date	2002-09-05	

PCT Conventions:

#	PCT Application Number	Date of Convention	Priority Country	

1	0121909.6	2001-09-11	U.K.	

© All Indian Patents, 2013-2021.

  Patent data available in the public domain from Indian Patents Office, Department of Industrial Policy and Promotions, Ministry of Commerce and Industry, Government of India.

File: patents/218575-etching-medium-for-etching-of-silicon-surfaces-and-layers.html
Indian Patents. 218575:ETCHING MEDIUM FOR ETCHING OF SILICON SURFACES AND LAYERS.

Indian Patents

Recently Granted Patents

  Recently Published Patents

Title of Invention	ETCHING MEDIUM FOR ETCHING OF SILICON SURFACES AND LAYERS.

Abstract	The present invention relates to novel etching media in the form of etching pastes for full-area and selective etching of silicon surfaces and layers, and to the use thereof.	

Full Text	WO 2004/032218	PCT/EP2003/008805

Etching pastes for silicon surfaces and layers

	The present invention relates to novel etching media in the form of

	etching pastes for full-area and selective etching of silicon surfaces and

5	 layers, and to the use thereof.

Prior art

	In the photovoltaics, electronics and semiconductor industry, silicon

10 	surfaces and layers are often etched by wet-chemical methods in dip

	baths. This full-area etching can be carried out either in an acidic

	medium (isotropic etching) or in an alkaline medium (anisotropic etch-

	ing). In acidic etching, mixtures of hydrofluoric acid and nitric acid are

	frequently used, in alkaline etching, strong bases, such as sodium

15 	hydroxide solution, potassium hydroxide soIution, tetramethyIammonium

	hydroxide (TMAH), etc., are frequently used.

	In order to produce defined, fine etching patterns/structures (for

	example for buried structures) in addition to full-area etching (for

20 	example polish etches, texture etches), material-intensive, time-

	consuming and expensive process steps, such as, for example, the

	photolithographic masking process known to the person skilled in the

	art, are necessary before the actual etching step.

25 	In a masking process of this type, the starting material is a silicon wafer.

	A dense oxide layer is produced thereon by thermal oxidation and

	structured as follows.

	The oxide is uncovered at the desired points by coating with a photo-

30 	resist, drying, exposing to UV light using a photomask, and subse-

	quently developing, and then removed using hydrofluoric acid. The

	photoresist which still remains is subsequently removed ("stripped"), for

	example using a solvent. The Si wafer thus provided with an oxide mask

	can then be etched selectively at the points not covered by the oxide in

35	 a strong base, such as, for example, 30% KOH, The oxide mask is

WO 2004/032218	PCT/EP2003/008805

-2-

	resistant to the base. After selective etching of the silicon, the oxide

	mask is usually removed again using hydrofluoric acid.

	Lithographic processes of this type are not used in the industrial pro-

5 	duction of solar cells for cost reasons [1]. However, selective structur-

	ing/opening of the silicon surface or layer is necessary by the following

	procedure.

	In the production process for a standard silicon solar ceil, the p-n transi-

10 	tion necessary for the photoelectric effect is formed on a p-doped wafer

	by, for example, gas diffusion in a POCI3 oven. In the process, an

	n-doped silicon layer with a thickness of about 500 nm is formed around

	the entire wafer and has to be partially opened/cut for the tater photo-

	voltaic application.

15

	This opening can be carried out mechanically, by laser cutting or dry-

	etching methods, such as plasma etching.

	The disadvantages of mechanical cutting, for example grinding of the

20 	cell edges in the final step of the production process (after metallisa-

	tion), consist in considerable losses of silicon material (and metal

	paste), the mechanical stress and the formation of crystal defects in the

	solar cell.

25 	Plasma etching is carried out with fluorinated hydrocarbons, for example

	with CF4 or C2F6 gas, in expensive vacuum equipment. In this process,

	the cells are stacked in advance and etched at the cell edges in the

	plasma-etching unit. Considerable handling problems during stacking

	and high wafer breakage rates occur in the process. These technologi-

30 	cal problems will intensify even further in the future since the aim is,

	owing to high material costs, to use ever thinner potycrystalline silicon

	starting substrates (
	of 250-330 µm which are usual today.

35 	Owing to the requisite linear (XY) movement of the punctiform laser

	source, the isolation of the p-n transition by laser is a time-consuming,

WO 2004/032218	PCT/EP2003/008805

-3-

	throughput-limiting process. The investment costs considerable. In

	addition, local crystal defects are generated.

	In expensive processes for the production of a selective emitter, which

5 	have currently only been developed and used on a laboratory scale, the

	lithographic oxide masking already described above is used. The oxide

	masks the wafer in such a way that the areas on which the contacts will

	later lie remain free. The masked wafer is subjected to phosphorus dif-

	fusion and n++-doped in the non-masked areas. After removal of the

10 	oxide mask, the entire wafer is n+-doped [2].

	This gives a solar cell with a selective emitter, i.e. with highly doped n++

	areas with a depth of 2-3 µm (areas without oxide mask and later lying

	under the contacts) with a doping concentrations of about 1*1020 cm-3

15 	and a flat (0.5-1 µm) n+-doped emitter over the entire solar cell with a

	doping concentration of about 1*1019 cm-3.

	The alternative to lithography is the use of screen-printed contact lines

	as etching mask. Both wet-chemical and plasma-chemical etching is

20 	described in the literature. Disadvantages of dipping the screen-printed

	solar cell into a mixture of HF/HNO3 - besides the intended removal of

	silicon between the contact lines - are attack of the silicon beneath the

	contact lines and etching damage in the metal contact lines themselves.

	This causes rapid impairment of the fill factor [3].

25

	Plasma-chemical etching (reactive ion etching, RIE) is carried out using

	gases, such as, for example, SF6 or SF6/O2, in expensive vacuum

	equipment and with considerable technological optimisation effort for

	the process [4], [5], [6].

30

	Besides the formation of the selective emitter, the silicon surface here is

	structured (roughened, "textured") on the emitter side in such a way that

	the antireflection behaviour of the solar cell improves.

35 	the object of the invention is to find a less expensive process with lower

	material fosses for opening the p-n transition in solar cells.

WO 2004/032218	PCT/EP2003/008805

-4-

	The object of the present invention is therefore also to provide a simple,

	inexpensive process which can be carried out in the solar-cell industry

	and by means of which silicon surfaces can be etched selectively for the

	production of emitters and for improving the antireflection behaviour. At

5 	the same time, it is an object of the present invention to provide an

	inexpensive etchant for carrying out the etching process.

	The object is achieved, in particular, by an etching medium for the

	etching of silicon surfaces and layers in the form of a thickened, alkaline

10 	liquid, where the etching process ts carried out in the alkaline, solvent-

	containing liquid.

	The present object is therefore achieved by me provision of an inexpen-

	sive etching paste which can be applied rapidly and selectively, for

15 	example using a screen printer or a dispenser, to the areas to be etched

	and thus significantly minimises firstly the consumption of etching

	chemicals and secondly the loss of material on the solar cell

	Besides the described opening of the p-n transition of a solar cell,

20 	selective etching of silicon using an etching paste enables the produc-

	tion of a selective (also two-stage) emitter in mass production and an

	improvement in the antireflection behaviour of the solar cell.

	The.present invention is thus distinguished from processes in which an

25 	alkaline viscous salt solution is applied, for example, to ceramic parts

	and dried (solvent evaporates), and the actual etching process is carried

	out in the alkaline melt at 300-400°C [7].

	The present invention is a printable and dispensable etching

30 	medium in the form of an etching paste which comprises

	a. at least one solvent

	b. thickeners and

	c. optionally additives, such as antifoams, thixotropic agents, flow-

	control agents, deaerators and adhesion promoters,

35 	and is effective at temperatures of from 70 to 150ºC and/or can, if

	desired, be activated by the input of energy.

WO 2004/032218	PCT/EP2003/008805

-5-

	This etching medium comprises, as etching component, an organic

	or inorganic base in a concentration of from 2 to 50% by weight,

	preferably from 5 to 48% by weight, based on the total amount.

5 	The etching component which can be employed is at least one

	component selected from the group consisting of sodium hydroxide,

	potassium hydroxide, ammonia, ethanolamine, ethylenediamine,

	tetraalkylammonium hydroxide or one of the ethylene-

	diamine/pyrocatechol and ethanolamine/gallic acid mixtures.

10

	The present invention thus relates to etching media which comprise

	a solvent selected from the group consisting of water, isopropanol,

	diethylene glycol, dipropylene glycol, polyethylene glycols, 1,2-

	propanediof, 1,4-butanediol, 1,3-butanediol, glycerol, 1,5

15 	pentanediol, 2-ethyl-1-hexanol or mixtures thereof, or selected from

	the group consisting of acetophenone, methyl-2-hexanone,

	2-octanone,4-hydroxy-4-methy 1-2 - pentanone, 1 -methyl-2-pyrroIId-

	one, ethylene glycol monobutyl ether, ethylene glycol monomethyl

	ether, triethylene glycol monomethyl ether, diethylene glycol mono-

20 	butyI ether, dipropyIene gIycol monomethyl ether, carboxylic acid

	esters, such as [2,2-butoxy(ethoxy)]ethyl acetate, propylene

	carbonate as such or in a mixture in an amount of from 10 to 90%

	by weight, preferably in an amount of from 15 to 85% by weight,

	based on the total amount of the medium.

25

	Etching media according to the invention furthermore comprise a

	thickener selected from the group consisting of hydroxyalkylguar.

	xanthan gum, cellulose and/or ethyl-, hydroxypropyl- or hydroxy-

	ethylcellulose, carboxymethylcellulose, sodium carboxymethyI-

30 hydroxyethylcellulose, homopolymers or copofymers based on

	functionalised vinyl units of acrylic acid, acrylates and alkyl meth-

	acrylates (C10-C30), individually or in a mixture in an amount of from

	0.5 to 25% by weight, preferably from 1 to 10% by weight, based on

	the total amount of the etching medium.

35

WO 2004/032218	PCT/EP2003/008805

-6-

	Besides these components, additives selected from the group

	consisting of antifoams, thixotroptc agents, flow-control agents,

	deaerators and adhesion promoters may be present in an amount

	of from 0 to 2% by weight, based on the total amount.

	5

	The present Invention also relates to a process for the etching of

	silicon surfaces and layers in which an etching medium according to

	the invention is applied over the entire area or in accordance with

	the etch structure mask specifically only to the areas of the surface

10 	where etching is desired and is removed again after an exposure

	time of from 30 s to 5 min.

	In accordance with the invention, the etching medium acts at a

	temperature in the range from 70 to 150°C, If necessary, activation

15 	is carried out by the input of energy, preferably by means of IR

	radiation.

	In the process according to the invention, the etching medium is

	applied to the surface to be etched by a screen, template, pad,

20 	stamp, ink-jet or manual printing process or by a dispensing tech-

	nique. After the exposure time and when the etching is complete,

	the etching medium is rinsed off using a solvent or solvent mixture.

	The etching media according to the invention can be used in

25 photovoltaics, semiconductor technology, high-performance elec-

	tronics, in particular for the production of photodiodes, circuits,

	electronic components or for the etching of silicon surfaces and

	layers for isolation of the p-n transition in solar cells. They can also

	be used for the etching of silicon surfaces and layers for the pro-

30 	duction of a selective emitter for solar cells, for the etching of sili-

	con surfaces and layers of solar cells for improving the antireflec-

	tion behaviour, for the etching of silicon surfaces and layers in a

	process for the production of semiconductor components and cir-

	cuits thereof, or for the etching of silicon surfaces and layers in a

35 	process for the production of components in high-performance

	electronics.

WO 2004/032218	PCT/EP2003/008805

-7-

Object of the invention

	The object of the invention is for semiconductor surfaces and layers, in

	particular silicon surfaces and layers, to be etched over the entire area

5 	or structured selectively using etching pastes, A technique with a high

	degree of automation and high throughput which is suitable for transfer

	of the etching paste to the area to be etched is printing and dispensing.

	In particular, screen, template, pad, stamp and ink-jet printing

	processes and the dispensing process are known to the person skilled

10 	in the art. Manual application, for example by means of a

	brush/application roller, is likewise possible.

	Depending on the screen, template, klischee or stamp design or car-

	tridge or metering unit control, it is possible to apply the etching pastes

15 	described in accordance with the invention over the entire area or

	selectively in accordance with the etch structure mask only to the areas

	where etching is desired. All masking and lithography steps are super-

	fluous in this case.

20 	It is thus possible for structuring processes with complex masking or

	processes such as laser structuring to be significantly shortened and

	carried out less expensively or for processes which are susceptible to

	technological faults, such as plasma etching, to be replaced by printing

	and dispensing techniques. In addition, the etching process can be sig-

25 	nificantly reduced with respect to the consumption of etching chemicals

	since the etching paste is only applied to the areas to be etched.

	In particular during isolation of the p-n transition in the production of sili-

	con solar cells, the following advantages can be achieved through the

30 	useofetching pastes:

	• no need for expensive plasma-etching units

	• reduction in the high celf breakage rates which occur

	• minimisation of the high loss of material during mechanical separation

35 	• avoidance of surface defects

WO 2004/032218	PCT/EP2003/008805

-8-

	In the production of the selective emitter using etching pastes, it is like-

	wise possible to dispense with oxide masking and expensive plasma

	etching, in addition, selective application of the etching paste avoids

	underetching of the contact areas. Since masking is not required, even

5 	by screen-printed metal contact lines, etching damage to the contacts is

	excluded.

	It should also be noted that, in contrast to the photolithographic,

	plasma-chemical and laser processes used hitherto, the production of a

10 	selective emitter and the improvement in the antireflection behaviour

	can be made significantly shorter and simpler with the etching paste

	according to the invention. The wafers are uniformly n++-doped over the

	entire surface. The areas between the contacts are etched away by the

	etching paste, thus n+-doped and improved in their antireflection

15	 behaviour. A plurality of process steps are thus saved.

	The etching operation is preferably carried out with the input of energy,

	for example in the form of heat radiation (IR lamp) or by means of a

	hotplate. When etching is complete, the etching pastes are rinsed off

20	 the etched surface using a suitable solvent or solvent mixture.

	The etching duration can be between a few seconds and several min-

	utes depending on the application, desired etching depth and/or edge

	sharpness of the etch structures and the etching temperature set.

25

The etching pastes have the following composition:

	• etching components

	• solvents

30 	• thickeners

	• if desired additives, such as, for example, antifoams, thixotropic

	agents, flow-control agents, deaerators and adhesion promoters

	In order to etch semiconductor elements from main group 4 of the Peri-

35 	odic Table, such as silicon, strong caustic lyes are used [7]. The etching

WO2004/032218	PCT/EP2003/008805

-9-

	action of the etching pastes described in accordance with the invention

	is therefore based on the use of alkaline, silicon-etching solutions.

	Acidic etching pastes based on HF or fluoride - as described for oxides

5 	[8], [9] - d° not exhibit an etching action on silicon.

	The alkaline etching components used in the etching pastes described

	in accordance with the invention can be aqueous solutions of inorganic

	lyes, such as sodium hydroxide, potassium hydroxide, ammonia or

10 	organic-based, alkaline etching mixtures, such as ethyJenediamine/

	pyrocatechol, ethanolamine/gallic acid, tetraalkylammonium hydroxide

	or combinations of the two.

	The proportion of etching components employed is in a concentration

15 	range 2 - 50% by weight, preferably 5 - 48% by weight, based on the

	totaL weight of the etching paste. Particular preference is given to etch-

	ing media in which the etching components are present in an amount of

	10 - 45% by weight. Particularly suitable are etching media in which the

	etching component(s) is (are) present in an amount of 30 - 40% by

20 	weight, based on the total weight of the etching paste, since etching

	rates which facilitate complete opening of the p-n transition and a high

	throughput and at the same time show high selectivity have been found

	for etching media of this type.

25 	The etching components are effective in the etching pastes at 70-

	150 °C. On silicon surfaces and layers, etching depths of less than 1 µm

	have been achieved at temperatures below 100°C and etching depths

	of up to 2-3 µm have been achieved at temperatures above 100°C.

30 	Suitable inorganic and/or organic solvents and/or mixtures thereof may

	be the following:

	• water

	• simple or polyhydric alcohols (for example isopropanol, diethylene

35 	glycol, dipropylene glycol, polyethylene glycols, 1,2-propanediol, 1,4-

WO2004/032218	PCT/EP2003/008805

-10-

	butanediol, 1,3 -butanediol, glycerol, 1,5 pentanedioI, 2-ethyl-1-hexa -

	nol) or mixtures thereof

	•ketones (for example aceiophenone, methyI-2-hexanone,

	2-octanone, 4-hydroxy-4- methyl-2- pentanone, 1 -methyI-2-5 pyrrolidone)

	•ethers (for example ethylene glycol monobutyl ether, ethylene glyool

	monomethyl ether, triethylene glycol monomethyl ether, diethylene

	glycol monobutyl ether, dipropylene glycol monomethyl ether)

	•carboxylic acid esters (for example [2,2-butoxy(ethoxy)]ethyl acetate)

10 • 	esters of carbonic acid (for example propylene carbonate)

	Preference is given to the use of water and solvents from the group

	consisting of the ethers and ketones.

15 	Water has proven particularly suitable.

	The proportion of the solvents is in the range 10 - 90% by weight, pref-

	erably 15 - 85% by weight, based on the total weight of the etching

	paste. Particularly suitable compositions have proven to be those in

20	 which solvents are present in an amount of 55 - 75% by weight, based

	on the total weight of the etching paste.

	The viscosity of the etching pastes described in accordance with the

	invention is set by means of network-forming thickeners which swell in

25 	the liquid phase and can be varied depending on the desired area of

	application.

	Possible thickeners are crosslinked and uncrosslinked homopolymers

	and copolymers based on monomer units such as funciionalised vinyl

30 	units, for example acrylic acid, acrylates, alkyl methacrylates (C1o-C30)

	and hydroxyalkylguar, xanthan gum and β-glucosidically linked glucose

	units, i.e. cellulose and/or cellulose derivatives, such as cellulose

	ethers, in particular ethyl-, hydroxypropyl- or hydroxyethylcellulose,

	carboxymethylcellulose and salts of the glycolic acid ether of cellulose,

35 inparticular sodium carboxymethylcellulose.The thickeners can be

	employed individually and/or in combination with other thickeners. Pref-

WO 2004/032218	PCT/EP2003/008805

-11 -

	erenee is given to the use of salts of carboxymethylcellulose and cross-

	linked acrylic acid polymers as thickener. The sodium salt of carboxy-

	methylcellulose (Finnfix®) and crosslinked acrylic acid homopolymers

	(Carbomers®) have proven very particularly suitable for this purpose.

5

	The proportion of thickeners necessary for the specific setting of the

	viscosity range and for the formation of a printable or dispensable paste

	is in the range 0.5 - 25% by weight, preferably 1 - 10% by weight,

	based on the total weight of the etching paste. Particularly suitable

10 	compositions have proven to be those in which thickeners are present in

	an amount of 1.5 - 6% by weight.

	Additives having properties which are advantageous for the desired

	purpose are antifoams, for example TEGO® Foamex N (dimethylpoly-

15 	siloxane), thixotropic agents, for example BYK® 410 (modified urea),

	Borchigel® Thixo2, flow-control agents, for example TEGO® Glide ZG

	400 (polyether-siloxane copolymer), deaerators, for example TEGO®

	Airex 986 (polymer with silicone tip), and adhesion promoters, for

	example Bayowet® FT 929 (fluorosurfactant). These can positively

20 	influence the printability and dispensability of the etching paste. The

	proportion of the additives is in the range 0 - 2% by weight, based on

	the total weight of the etching paste.

	It has been found through experiments that both the choice of the com-

25 	ponents employed for the preparation of the etching media and the

	mixing ratio of the components to one another in the etching media is of

	considerable importance. Depending on the manner in which the

	etching media are applied to the area to be etched, the percentage ratio

	of the components to one another should be set differently, since, inter

30 	alia, the viscosity and flowability or the thixotropy being set are consid-

	erably influenced by the amounts of solvent and thickener present- The

	amounts of solvent and thickener present in turn influence the etching

	behaviour. Depending on the type of use in the process according to the

	invention, it is therefore possible for the person skilled in the art to

35	 select a correspondingly adapted composition of the etching medium.

WO 2004/032218	PCT/EP2003/008805

-12-

Areas of application

	Areas of application of the etching pastes according to the invention are

	in the;

5

• solar-cell Industry

• semiconductor industry

• high-performance electronics

10 	The etching pastes according to the invention can be employed in all

	areas where full-area and/or structured etching of silicon surfaces or

	layers is desired. Thus, individual structures can be etched over the full

	area or selectively to the depth desired in each case in a silicon surface

	or layer.

15

	Areas of application are, for example:

	• all etching steps (synonymous with structuring steps), including sur-

	face cleaning/roughening of silicon surfaces and layers, which result

	20 in the production of optoelectrical components, such as solar cells,

	photodiodes and the like, in particular isolation of the p-n transition in

	silicon solar ceils and the partial removal of doped layers (selective

	emitters)

	• all etching steps on silicon surfaces and layers which result in the

	25 production of semiconductor components and circuits

	• all etching steps on silicon surfaces and layers which result in the

	production of components in high-performance electronics (IGBTs,

	power thyristors, GTOs, etc.).

30 	For better understanding and for illustration of the invention, examples

	are given below which fall within the scope of protection of the present

	invention, but are not suitable for restricting the invention to these

	examples.

35

WO 2004/032218	PCT/EP2003/008805

-13-

Examples

Example 1

5 	40.0 g of KOH

	59.0 g of deionised water

	1.5 g of ethylene gfycol monobutyl ether

	4.0 g of Carbomer (acrylic acid homopolymer)

10 	The chemicals were weighed into a beaker, mixed and dissolved, and

	the thickener was added with stirring.

	The mixture is transferred into containers after a short standing time.

	This mixture gives an etching paste with which, for example, silicon

15 	surfaces and layers can be etched specifically over the entire area or in

	structures down to a desired depth with and/or without input of energy.

	The etching paste was applied to the silicon surface, for example by

	screen printing or using a dispenser (for example pin diameter of

20 	260 µm), and etched on a hotplate for 3 min at 100°C. On production of

	etch structures with a fine width of about 1 mm on an n-doped (100) sili-

	con wafer, the etching depth determined (depending on the printing and

	dispensing parameters) is 0.3 - 1 µm. The etching depth can be

	increased by increasing the KOH concentration and the line width. For

25 	line widths of 4 mm and KOH concentrations of 20 - 50% by weight, the

	etching depths are 2 - 3 µn.

	The resultant etching paste is stable on storage, easy to handle and

	printable- It can be removed from the printed surface or layer or from the

30 	paste carrier (screen, doctor blade, template, stamp, klischee, cartridge,

	etc.) using a solvent, for example using water

35

WO 2004/032218	PCT/EP2003/008805

-14-

	Example 2

	8.0 g of KOH

	26.4 g of deionised water

	5 4.0 g of N-methylpyrrolidone

	2.3 g of the Na salt of carboxymethylcellulose (Finnfix®)

	The batch and processing were carried out as described in Example 1.

10 	The etching paste was applied to the silicon surface using a dispenser

	(pin diameter 450 µm) and etched for 3 min at an etching temperature

	of 130°C. On production of etch structures with a line width of about

	1 mm on an n-doped (100) silicon wafer, the etching depth determined

	(depending on the printing and dispensing parameters) is 0.2 - 1 µm.

15

Example 3

37.8% by weight of water

	0.8% by weight of ethanoiamine

20 	50.0% by weight of ethylene glycol

	4.7% by weight of tetraethylammonium hydroxide

	4.7% by weight of tetrapropylammonium hydroxide

	0.3% by weight of gallic acid

25 	1.8 % by weight of the Na salt of carboxymethylcellulose (Finnfix®)

	The batch and processing were carried out as described in Example 1.

	The etching paste was applied to the silicon surface by screen printing

30 	or using a dispenser (pin diameter 450 µm) and etched for 3 min at an

	etching temperature of 130°C. The etching depth determined on pro-

	duction of etch structures with a line width of 1 mm is about 200 nm on

	a silicon wafer,

35

WO 2004/032218	PCT/EP2003/008805

- 15-

Example 4

	39.4% by weight of deionised water

	49.3% by weight of ethylene glycol

5 	4.9% by weight of tetraethylammonium hydroxide

	4.9% by weight of tetrapropylammonium hydroxide

	1.5% by weight of the Na salt of carboxymethylcellulose (Finnfix®)

	The batch and processing were carried out as described in Example 1.

10

	The etching paste was applied to the silicon surface by screen printing

	or using a dispenser (pin diameter 450 µm) and etched for 3 min at an

	etching temperature of 130°C. The etching depth determined on pro-

	duction of etch structures with a line width of 1 mm is about 300 nm on

15 	a silicon water

	Example 5

	50% by volume of tetraethylammonium hydroxide

20 	20 % by volume of ethylenediamine

	20% by volume of deionised water

	10% by volume of triethylenetetraamine

	0.25 g of gallic acid

25	 3% by weight of xanthan gum

	The batch and processing were carried out as described in Example 1.

	The etching paste was applied to the silicon surface by screen printing

30 	or using a dispenser (pin diameter 450 µm) and etched for 3 min at an

	etching temperature of 100°C. The etching depth determined on pro-

	duction of etch structures with a line width of 4 mm is about 1 µm on a

	silicon wafer.

35

WO 2004/032218	PCT/EP2003/008805

-16-

	[1] W. Wettling, Phys. Bl. 12 (1997), pp. 1197-1202

	[2] J. Horzel, J. Slufzik, J, Nijs, R. Mertens, Proc. 26th IEEE PVSC,

	(1997), pp. 139-42

5 	[3] M. Schnell, R. Lüdemann, S. Schäfer, Proc. 16thEU PVSEC, (2000),

	pp. 1482-85

	[4] D.S. Ruby, P. Yang, S. Zaidi, S. Brueck, M. Roy, S. Narayanan,

	Proc. 2nd World Conference and Exhibition on PVSEC, (1998), pp.

	1460-63

10

	[5] US 6,091,021 (2000), D.S. Ruby, W.K. Schubert, J.M. Gee, S.H

	Zaidi

	[6] US 5,871,591 (1999), D.S. Ruby, J.M. Gee, W.K. Schubert

15 	[7] EP 0229915 (1986), M. Bock, K. Heymann, H.J. Middeke, D. Ten-

	brink

	[8] WO 00/40518 (1998), M. Lulyf R. Singh, C. Redmon, J. Mckown, R.

	Pratt

20

	[9] DE 10101926 (2000), S. Klein, L. Haider, C. Zielinski, A, Kubelbeck,

	W. Stockum

	[10] A.F. Bogenschütz, Ätzpraxis für Halbleiter [Etching Practice for

	25 	Semiconductors], Carl Hanser Verlag, Munich 1967

	30

	35

WO 2004/032218	PCT/EP2003/008805

- 17-

PATENT CLAIMS

	1. Etching medium for the etching of silicon surfaces and layers,

	characterised in that

5 	the etching medium is a thickened, alkaline liquid.

	2. Printable etching medium according to Claim 1, characterised in

	that it is an etching paste which comprises

a.	at least one solvent

b.	10 b. thickeners and optionally

	c. additives, such as antifoams, thixotropic agents, flow-control

	agents, deaerators and adhesion promoters,

	and is effective at temperatures as low as from 70 to 150°C

	and/or can, if desired, be activated by the input of energy,

15

	3. Etching medium according to Claims 1 and 2, characterised in

	that it comprises, as etching component, an organic or inorganic

	base in a concentration of from 2 to 50% by weight, preferably

	from 5 to 48% by weight, based on the total amount.

20

	4. Etching medium according to Claim 3, characterised in that it

	comprises, as etching component, at least one component

	selected from the group consisting of sodium hydroxide, potas-

	sium hydroxide, ammonia, ethenolamine, ethylenediamine,

	25 tetraalkylammonium hydroxide or one of the ethylenediamine/

	pyrocatechol and ethanofamine/gallic acid mixtures.

5. Etching medium according to Claim 2, characterised in that it a

	solvent selected from the group consisting of water, isopropanol,

30 diethylene glycol, dipropylene glycol, polyethylene glycols, 1,2-

	propanediol, 1,4-butanediol, 1,3-butanediol, glycerol, 1,5

	pentanediol, 2-ethyl-1-hexanol or mixtures thereof, or selected

	from the group consisting of acetophenone, methyl-2-hexanone,

	2-octanone, 4-hydroxy-4-methyl-2-pentanone, 1-methyl-2-

35 pyrrolidone, ethylene glycol monobutyl ether, ethylene glycol

	monomethyl ether, triethylene glycol monomethyl ether, di-

WO2004/032218	PCT/EP2003/008805

- 18-

	ethylene glycol monobutyl ether, dipropylene glycol monomethyl

	ether, carboxylic acid esters, such as [2,2-butoxy(ethoxy)]ethyl

	acetate, propylene carbonate as such or in a mixture in an

	amount of from 10 to 90% by weight, preferably in an amount of

	5 from 15 to 85% by weight, based on the total amount of the

	medium.

	6. Etching medium according to Claim 2, characterised in that it

	comprises a thickener selected from the group consisting of

10	 hydroxyalkylguar, xanthan gum, cellulose and/or ethyl-, hydroxy-

	propyl- or hydroxyethy (cellulose, carboxymethylcellulose,

	sodium carboxymethylhydroxyethylcellulose, homopolymers or

	copolymers based on functionalised vinyl units of acrylic acid,

	acrylates and alkyl methacrylates (C10-C30), individually or in a

15 	mixture in an amount of from 0.5 to 25% by weight, preferably

	from 1 to 10% by weight, based on the total amount of the

	etching medium.

	7. Etching medium according to Claim 3, characterised in that it

20 comprises additives selected from the group consisting of

	antifoams, thixotropic agents, flow-control agents, deaerators

	and adhesion promoters in an amount of from 0 to 2% by

	weight, based on the total amount.

25 	8. Process for the etching of silicon surfaces and layers, character-

	ised in that an etching medium according to Claims 1-7 is

	applied over the entire area or in accordance with the etch

	structure mask specifically only to the areas of the surface

	where etching is desired and is removed again after an expo-

30	 sure time of from 30 s to 5 min.

9. 	Process according to Claim 8, characterised in that the etching

	medium acts at a temperature in the range from 70 to 150ºC

	and/or, if necessary, is activated by the input of energy.

WO 2004/032218	PCT/EP2003/008805

-19-

	10. Process according to Claim 9, characterised in that the etching

	medium is activated by exposure to heat (IR lamp, hotplate).

	11. Process according to Claim 8, characterised in that the etching

5 	medium is applied to the surface to be etched by a screen,

	template, pad, stamp, ink-jet or manual printing process or by a

	dispensing technique.

	12. Process according to Claim 8, characterised in that the etching

10 	medium is rinsed off using a solvent or solvent mixture when the

	etching is complete.

	13. Use of an etching medium according to C/aims 1-7 in photo-

	voltaics, semiconductor technology, high-performance elec-

15	 tronics and for the production of photodiodes, circuits, electronic

	components.

	14. Use of an etching medium according to Claims 1-7 for the etch-

ing of silicon surfaces and layers for isolation of the p-n transi-

20 	tion in solar cells.

	15. Use of an etching medium according to Claims 1-7 for the etch-

	ing of silicon surfaces and layers for the production of a selec-

	tive emitter for solar cells,

25

	16. Use of an etching medium according to Claims 1-7 for the etch-

	ing of silicon surfaces and fayers of solar cells for improving the

	antireflection behaviour.

30 	17. Use of an etching medium according to Claims 1-7 for the etch-

ing of silicon surfaces and layers in a process for the production

of semiconductor components and circuits thereof.

	18. Use of an etching medium according to Claims 1-7 for the etch-

35 	ing. of silicon surfaces and layers in a process for the production

	of components in high-performance electronics.

Documents:

« Previous Patent

Next Patent »

Patent Number	218575	

Indian Patent Application Number	00554/KOLNP/2005	

PG Journal Number	14/2008	

Publication Date	04-Apr-2008	

Grant Date	02-Apr-2008	

Date of Filing	01-Apr-2005	

Name of Patentee	MERCK PATENT GMBH	

Applicant Address	FRANKFURTER STRESSE 250, 64293 DARMSTADT, GERMANY	

Inventors:

#	Inventor's Name	Inventor's Address	

1	KLEIN, SYLKE	AUF DEM WINGERT 8, 64380 ROSSDORF, GERMANY.	

2	KUBELBECK, ARMIN	AUGERTENSTRASSE 45, 64625 BENSHATM, GERMANY	

3	STOCKUM, WERNER	WALDSTRESSE 59, 64354 REINHEIM, GERMANY.	

PCT International Classification Number	C09K13/02	

PCT International Application Number	PCT/EP2003/008805	

PCT International Filing date	2003-08-08	

PCT Conventions:

#	PCT Application Number	Date of Convention	Priority Country	

1	102 41 300.2	2002-09-04	Germany	

© All Indian Patents, 2013-2021.

  Patent data available in the public domain from Indian Patents Office, Department of Industrial Policy and Promotions, Ministry of Commerce and Industry, Government of India.
