Repository: anandvc/allindianpatents

File: patents/218604-an-invertebrate-pest-control-composition-for-coating-a-propagule.html (part 1 of 11)
Indian Patents. 218604:AN INVERTEBRATE PEST CONTROL COMPOSITION FOR COATING A PROPAGULE

Indian Patents

Recently Granted Patents

  Recently Published Patents

Title of Invention	AN INVERTEBRATE PEST CONTROL COMPOSITION FOR COATING A PROPAGULE

Abstract	N/A	

Full Text	THE PATENTS ACT, 1970

COMPLETE SPECIFICATION

Section 10

"Anthranilamide Arthropodicide Treatment"

E.L DU PONT DE NEMOURS AND COMPANY, a corporation organized and

existing under the laws of the State of Delaware, USA/of 1007 Market Street,

Wilmington, Delaware 19898, USA	/

The  following  specification particularly  describes  the  nature  of this invention and the manner in which it is to be performed:

WO 03/024222

PCT/US02/30302

1

TITLE 

ANTHRANILAMEDE ARTHROPODICIDE TREATMENT

FIELD OF THE INVENTION 

This invention relates to the control of phytophagous invertebrate pests such as 

5  	 arthropod pests by contacting plant propagules or the locus of the propagules with certain anthranilamides and to propagule-coating compositions comprising the anthranilamides.

BACKGROUND OF THE INVENTION 

The control of invertebrate pests such as arthropods is extremely important in achieving high crop efficiency.  Damage by invertebrate pests to growing and stored

10 	agronomic crops can cause significant reduction in productivity and thereby result in increased costs to the consumer. The control of invertebrate pests in forestry, greenhouse crops, ornamentals and nursery crops is also important

Plants are subject to injury by invertebrate pests at all stages of growth, beginning with seeds or other propagules such as bulbs, tubers, rhizomes, conns, and stem and leaf cuttings

15 	and ending with mature plants. Besides the cost of materials, the effort and time required for application of invertebrate pest control substances make repetition of treatments undesirable. Ideally a single treatment of a plant at the propagule stage would protect the plant from invertebrate pests during its entire life.

A variety of techniques for treating propagules with plant protection substances are

20 	known. These include soaking propagules in arthropodicide-comprising solutions, coating propagules with films, pelleting materials and the like comprising arthropodicidal compositions, and applying arthropodicidal compounds to the growing medium surrounding the propagules. While some compounds can effectively protect propagules from certain phytophagous invertebrate pests, new compounds are needed that are more effective or have

25 	a broader spectrum of activity, are less costly, less toxic, environmentally safer or have different modes of action.

Particularly needed are invertebrate pest control treatments that can protect the plant not only at its propagule stage but also later in its development. Achieving this objective requires compounds that are active against invertebrate pests and can effectively translocate

30 	from the locus of the propagule up through the growing stems, leaves and other aboveground plant parts. Furthermore the compounds need to have high activity against invertebrate pests to compensate for the dilution occasioned by the expanding plant mass. Also, the compounds cannot rapidly degrade and lose their biological potency in the environment of the plant's vascular tissues.  The combination of these properties is rare.  Treatments of

35 	propagules effective for protecting from phytophagous invertebrate pests not only the propagule but also the plant at later growth stages have now been discovered.

WO 03/024222

PCT/US02/30302

2

SUMMARY OF THE INVENTION 

This invention involves compounds of Formula I, their //-oxides and their agriculrurally suitable salts

5  wherein

A and B are independently O or S;

R1 is H, CpCg alkyl, C2-Cg alkoxycarbonyl or C2-Cg alkylcarbonyl; R2 is H or CrC6 alkyl;

R3 is H; CrC6 alkyl, C2-C6 alkenyl, C2-C6 alkynyl, or C3-C6 cycloalkyl, each

10	optionally substituted with one or more substituents selected from the group

	consisting of halogen, CN, NO2, hydroxy, C1-C4 alkyl, C1-C4 alkoxy, C1-C4

haloalkoxy, CJ-C4 alkylthio, C1-C4 alkylsulfinyl, C1-C4 alkykulfonyl, C2-Cg

alkoxycarbonyl, C2-Cg alkylcarbonyl, C3-C6 trialkylsilyl, phenyl, phenoxy,

5-membered heteroaromatic rings, and 6-membered heteroaromatic rings;

15	each phenyl, phenoxy, 5-membered heteroaromatic ring, and 6-membered

	heteroaromatic ring optionally substituted with one to three substituents

independently selected from the group consisting of Q-C4 alkyl, C2-C4

alkenyl, C2-C4 alkynyl, CyCg cycloalkyl, C1-C4 haloalkyl, C2-C4

haloalkenyl, C2-C4 haloalkynyL, C3-C6 halocycloalkyl, halogen, CN, NO2,

20	CrC4 alkoxy, CrC4 haloalkoxy, CrC4 alkylthio, CrC4 alkylsulfinyl, CrC4

	alkylsulfonyl, C1-C4 alkylamino, C2~Cg dialkylamino, CyCg

cycloalkylamino, C4-Cg (alkyl)(cycloalkyl)amino, C2-C4 alkylcarbonyl, C2-

Cg alkoxycarbonyl, C2-Cg alkylaminocarbonyl, C3~Cg dialkylaminocarbonyl.

and C3-C6 trialkylsilyl; Q-C4 alkoxy; C1-C4 alkylamino; C2-Cg

25	dialkylamino; C3-C6 cycloalkylamino; C^-Cg alkoxycarbonyl or C2-Cg

alkylcarbonyl; R4 is H, CrC6 alkyl, C2-C6 alkenyl, C2-C6 alkynyl, C3-C6 cycloalkyl, CrC6 haloalkyl, CN, halogen, CrC4 alkoxy, 0^4 haloalkoxy or N02;

WO 03/024222

PCT/US02/30302

R5 is H, CrC6 alkyl, CrC6 haloalkyl, CrC4 alkoxyalkyl, CrC4 hydroxyalkyl,

C(0)R10, C02R10, C(O)NR10Rn, halogen, C10-C4 alkoxy, C1-C4 haloalkoxy,

NRlORH, N(Rn)C(O)Rl0, N(Rn)C02R10 or S(0)nR12;

R6 is H, CrC6 alkyl, CrC6 haloalkyl, halogen, CN, CrC4 alkoxy or CrC4

5	haloalkoxy;

R7 is CrC6 alkyl, C2-C6 alkenyl, C2-G6 alkynyl, C3-C6 cycloalkyl, CrC6

	haloalkyl, C2-C6 haloalkenyl, C2-C6 haloalkynyl or C3-C6 halocycloalkyl; or

R7 is a phenyl ring, a benzyl ring, a 5- or 6-membered heteroaromatic ring, a

naphthyl ring system or an aromatic 8-, 9- or 10-membered fused

10	heterobicyclic ring system, each ring or ring system optionally substituted

with one to three substituents independently selected from R9; R8 is H, CrC6 alkyl, CrC6 haloalkyl, halogen, CrC4 alkoxy or CrC4

	haloalkoxy;

each R9 is independently CrC4 alkyl, C2-C4 alkenyl, C2-C4 alkynyl, CyC$

15	cycloalkyl, C rC4 haloalkyl, C2-C4 haloalkenyl, C2-C4 haloalkynyl, C3-C6

	halocycloalkyl, halogen, CN, N02, Ci-C4 alkoxy, C^Q haloalkoxy, Cj-Q

alkylthio, Cx-C4 alkylsulfinyL CrC4 alkylsulfonyl, Ci-C4 alkylamino, C2-Cg

dialkylamino, C3-Cg cycloalkylamino, C4-Cg (alkyl)(cycloalkyl)amino, C2-

C4 alkylcarbonyl, C2-Cg alkoxycarbonyL C2-Cg alkylaminocarbonyl, C3-C8

20	dialkylaminocarbonyl or CyC$ trialkylsilyl;

	R10 is H, CrC4 alkyl or CrC4 haloalkyl;

R^isHorq-Qalkyl;

R12 is CrC4 alkyl or CrC4 haloalkyl; and

n is 0, 1 or 2.

25	This invention provides a method for protecting a propagule or a plant grown

therefrom from an invertebrate pest. The method comprises contacting the propagule or the locus of the propagule with a biologically effective amount of a compound of Formula I, an TV-oxide thereof or an agriculturally suitable salt thereof.

This invention also provides a propagule comprising a biologically effective amount of 30  a compound of Formula I, its TV-oxide or an agriculturally suitable salt thereof.

This invention further provides a propagule contacted with a biologically effective amount of a compound of Formula I, its Af-oxide or an agriculturally suitable salt thereof.

This invention still further provides an invertebrate pest control composition for coating a propagule comprising a biologically effective amount of a compound of Formula I, 

35  its W-oxide or an agriculturally suitable salt thereof and a film former or adhesive agent.

DETAILED DESCRIPTION OF THE INVENTION 

As referred to in the present disclosure and claims, the term "propagule" means a seed or a regenerable plant part. The term "regenerable plant part" means a part of a plant other

WO 03/024222

PCT/US02/30302

4

than a seed from which a whole plant may be grown or regenerated when the plant part is placed in horticultural or agricultural growing media such as moistened soil, peat moss, sand, vermiculite, perlite, rock wool, fiberglass, coconut husk fiber, tree fern fiber and the like, or even a completely liquid medium such as water. Regenerable plant parts commonly include 

5  	 rhizomes, tubers, bulbs and conns of such geophytic plant species as potato, sweet potato, yam, onion, dahlia, tulip, narcissus, etc. Regenerable plant parts include plant parts that are divided (e.g., cut) to preserve their ability to grow into a new plant. Therefore regenerable plant parts include viable divisions of rhizomes, tubers, bulbs and conns which retain meristematic tissue, such as an eye. Regenerable plant parts can also include other plant

10  parts such as cut or separated stems and leaves from which some species of plants can be grown using horticultural or agricultural growing media. As referred to in the present disclosure and claims, unless otherwise indicated, the term "seed" includes both unsprouted seeds and sprouted seeds in which the testa (seed coat) still surrounds part of the emerging shoot and root.

15	In the above recitations, the term "alkyl", used either alone or in compound words

such as "alkylthio" or "haloalkyl" includes straight-chain or branched alkyl, such as, methyl, ethyl, /j-propyl, /"-propyl, or the different butyl, pentyl or hexyl isomers. "Alkenyl" includes straight-chain or branched alkenes such as 1-propenyl, 2-propenyl, and the different butenyl, pentenyl and hexenyl isomers. "Alkenyl" also includes polyenes such as 1,2-propadienyl

20  and 2,4-hexadienyl. "AJkynyl" includes straight-chain or branched alkynes such as

1-propynyl, 2-propynyl and the different butynyl, pentynyl andhexynyl isomers. "AJkynyl" can also include moieties comprised of multiple triple bonds such as 2,5-hexadiynyl. "Alkoxy" includes, for example, methoxy, ethoxy, n-propyloxy, isopropyloxy and the different butoxy, pentoxy and hexyloxy isomers. "Alkoxyalkyl" denotes alkoxy substitution

25  	on alkyl. Examples of "alkoxyalkyl" include CH3OCH2, CH3OCH2CH2, CH3CH2OCH2, CH3CH2CH2CH2OCH2 and CH3CH2OCH2CH2. "Alkylthio" includes branched or straight-chain alkylthio moieties such as methylthio, ethylthio, and the different propylthio, butylthio, pentylthio and hexylthio isomers. "Cycloalkyl" includes, for example, cyclopropyl, cyclobutyl, cyclopentyl and cyclohexyl.

30	The term "heterocyclic ring" or "heterocyclic ring system" denotes rings or ring

systems in which at least one ring atom is not carbon and comprises 1 to 4 heteroatoms independently selected from the group consisting of nitrogen, oxygen and sulfur, provided that each heterocyclic ring comprises no more than 4 nitrogens, no more than 2 oxygens and no more than 2 sulfurs. The heterocyclic ring can be attached through any available carbon

35  or nitrogen by replacement of hydrogen on said carbon or nitrogen. The term "aromatic ring system" denotes fully unsaturated carbocycles and heterocycles in which at least one ring of the polycyclic ring system is aromatic (where aromatic indicates that the Huckel rule is satisfied for the ring system). The term "heteroaromatic ring" denotes fully aromatic rings in

WO 03/024222

PCT/US02/30302

5

which at least one ring atom is not carbon and comprises 1 to 4 heteroatoms independently selected from the group consisting of nitrogen, oxygen and sulfur, provided that each heterocyclic ring comprises no more than 4 nitrogens, no more than 2 oxygens and no more than 2 sulfurs (where aromatic indicates that the Huckelrule is satisfied). The heterocyclic 

5  	ring can be attached through any available carbon or nitrogen by replacement of hydrogen on said carbon or nitrogen. The term "aromatic heterocyclic ring system" includes fully aromatic heterocycles and heterocycles in which at least one ring of a polycyclic ring system is aromatic (where aromatic indicates that the Huckel rule is satisfied). The term "fused heterobicyclic ring system" includes a ring system comprised of two fused rings in which at

10  	least one ring atom is not carbon and can be aromatic or non aromatic, as defined above.

The term "halogen", either alone or in compound words such as "haloalkyl", includes fluorine, chlorine, bromine or iodine. Further, when used in compound words such as "haloalkyl", said alkyl may be partially or fully substituted with halogen atoms which may be the same or different. Examples of "haloalkyl" include F3C, C1CH2, CF3CH2 and

15  CF3CC12. The terms "haloalkenyl", "haloalkynyl", "haloalkoxy", and the like, are defined analogously to the term "haloalkyl". Examples of "haloalkenyl" include (C1)2C=CHCH2 and CF3CH2CH=CHCH2. Examples of "haloalkynyl" include HCsCCHCI, CF3C=C, CC13C=C and FCH2OCCH2. Examples of "haloalkoxy" include CF30, CC13CH20, HCF2CH2CH20 and CF3CH20.

20	The total number of carbon atoms in a substituent group is indicated by the "Q-Cj"

prefix where i and j are numbers from 1 to 8. For example, C1-C4 alkylsulfonyl designates methylsulfonyl through butylsulfonyl; C2 alkoxyalkyl designates CH3OCH2; C3 alkoxyalkyl designates, for example, CH3CH(OCH3), CH3OCH2CH2 or CH3CH2OCH2; and C4 alkoxyalkyl designates the various isomers of an alkyl group substituted with an alkoxy

25  	group containing a total of four carbon atoms, examples including CH3CH2CH2OCH2 and CH3CH2OCH2CH2. In the above recitations, when a compound of Formula I comprises a heterocyclic ring, all substituents are attached to this ring through any available carbon or nitrogen by replacement of a hydrogen on said carbon or nitrogen.

When a group has a substituent which can be hydrogen, for example R3, then, when

30  this substituent is taken as hydrogen, it is recognized that this is equivalent to said group being unsubstituted.

Compounds of Formula I can exist as one or more stereoisomers. The various stereoisomers include enantiomers, diastereomers, atropisomers and geometric isomers. One skilled in the art will appreciate that one stereoisomer may be more active and/or may

35  exhibit beneficial effects when enriched relative to the other stereoisomer(s) or when separated from the other stereoisomers). Additionally, the skilled artisan knows how to separate, enrich, and/or to selectively prepare said stereoisomers. Accordingly, the

WO 03/024222

PCT/US02/30302

6

compounds of the invention may be present as a mixture of stereoisomers, individual stereoisomers, or as an optically active form.

The salts of compounds of Formula I include acid-addition salts with inorganic or organic acids such as hydrobromic, hydrochloric, nitric, phosphoric, sulfuric, acetic, butyric, 

5  	fumaric, lactic, maleic, malonic, oxalic, propionic, salicylic, tartaric, 4-toluenesulfonic or valeric acids.

Methods, propagules and compositions of the invention preferred for reason of cost,

ease of chemical synthesis or application, and/or biological efficacy involve the following

preferred compounds:

10	Preferred 1. A compound of Formula I wherein

A and B are both O;

R7 is a phenyl ring or a 5- or 6-membered heteroaromatic ring selected from the group consisting of

each ring optionally substituted with one to three substituents

15	independently selected from R9;

Q is O, S,NHorNR9;and

	W, X, Y and Z are independently N, CH or CR9, provided mat in J-3 and J-4

at least one of W, X, Y or Z is N.

Preferred 2. A compound of Preferred 1 wherein

20	R1,R2andR8areaUH;

R3 is C1-C4 alkyl optionally substituted with halogen, CN, OCH3 or

S(0)pCH3;

R4 group is attached at position 2;

R4 is CH3, CF3, OCF3, OCHF2) CN or halogen;

25	R5 is H, CH3 or halogen;

R6 is CH3, CF3 or halogen;

	R7 is phenyl or 2-pyridinyl, each optionally substituted; and

p is 0, 1 or 2.

Preferred 3. A compound of Preferred 2 wherein R3 is C1-C4 alkyl and R6 is CF3.

30	Preferred 4. A compound of Preferred 2 wherein R3 is C1-C4 alkyl and R6 is CI or Br.

As noted above, R7 is (among others) a phenyl, a benzyl, a 5- or 6-membered heteroaromatic ring, a naphthyl ring system or an aromatic 8-, 9- or 10-membered fused heterobicyclic ring system, each ring or ring system optionally substituted with one to three substituents  independently  selected  from R9.  The  term "optionally substituted"  in

WO 03/024222

PCT/US02/30302

connection with these R7 groups refers to groups which are unsubstituted or have at least one non-hydrogen substituent that does not extinguish the invertebrate pest control activity possessed by the unsubstituted analog. Note also that J-l through J-4 below denote 5- or 6-membered heteroaromatic rings. An example of a phenyl ring optionally substituted with 1 to 3 R9 is the ring illustrated as J-5 in Exhibit 1, wherein r is an integer from 0 to 3. An example of a benzyl ring optionally substituted with 1 to 3 R9 is the ring illustrated as J-6 in Exhibit 1, wherein r is an integer from 0 to 3. An example of a naphthyl ring system optionally substituted with 1 to 3 R9 is illustrated as J-59 in Exhibit 1, wherein r is an integer from 0 to 3. Examples of a 5- or 6-membered heteroaromatic ring optionally substituted with 1 to 3 R9 include the rings J-7 through J-58 illustrated in Exhibit 1 wherein r is an integer from 0 to 3. Note that J-7 through J-26 are examples of J-l, J-27 through J-41 are examples of J-2, and J-46 through J-58 are examples of J-3 and J-4. The nitrogen atoms that require substitution to fill their valence are substituted with H or R9. Note that some J groups can only be substituted with less than 3 R9 groups (e.g. J-19, J-20, J-23 through J-26 and J-37 through J-40 can only be substituted with one R9). Examples of aromatic 8-, 9- or 10-membered fused heterobicyclic ring systems optionally substituted with 1 to 3 R9 include J-60 through J-90 illustrated in Exhibit 1 wherein r is an integer from 0 to 3. Although R9 groups are shown in the structures J-5 through J-90, it is noted that they do not need to be present since they are optional substituents. Note that when the attachment point between (R9)r and the J group is illustrated as floating, (R9)r can be attached to any available carbon atom of the J group. Note that when the attachment point on me J group is illustrated as floating, the J group can be attached to the remainder of Formula I through any available carbon of the J group by replacement of a hydrogen atom.

Exhibit 1

WO 03/024222

PCT/US02/30302

/

// y& ■ j^\A ■

4  3

A

5.	,4  9

I,

J-13

J-14

J-15

J-16

O? . JJA .

R7 J-18

I,

R7

J-17

N—N

w

O'

J-19

N—N

I  J-20

/

N—N

/  J-21

B?

J-22

Ry

sO J-23

^„>  ' A^

J-24

A

»  2

5

J-25

J-26

J-27

J-28

-A

-A

-N

J-29

J-30

J-31

J-32

A

A

// \A

J-33

S'

J-34

J-35

("
-^

J-36

n

R^ ^O'

f ,/

J-37

J-38

J-39

J-40

WO 03/024222

PCT/US02/30302

A  .

B7-	V.^

R*

ftf

^N^

v  ■

J-41

J-46

J-47

J-48

A>A

J-49

J-50

J-51

J-52

J-53 4

"(RJ)r  .

X*N^

J-54

J-55

J-56

J-57

J-58

GO

>^

J-59

J-60

J-61

(R9)r

W^r

"(R^r

;.N

—(R 

J-62

J-63

J-64

WO 03/024222

PCT/US02/30302

10

—
4-^

QG

J-65

J-66

J-67

po

J-68

J-69

R7  . y^y

J-70

H-CR^r

WU

^

J-71

J-72

(R0

(R 

yJ-J-^

J-73

J-74

J-75

R7 /

,M, yc^. ycN^

J-76

J-77

J-78

(R(RR9

CO-**,

J-79

J-80

J-81

WO 03/024222

PCT/US02/30302

11

R9

PCX

(R 

yxy^

J-82

J-83

J-84

pQ^

J-85

J-86

J-87

^  ,  (R(R!

N^

or

N

J-8

J-89

J-90

10

One or more of the following methods and variations as described in Schemes 1-22 can be used to prepare the compounds of Formula I. The definitions of A, B and R1 through R9 in the compounds of Formulae 2-40 below are as defined above in the Summary of the Invention unless indicated otherwise. Compounds of Formulae Ia-d, 2a-d, 3a, 4a-d, 5a-b, 17a-c, 18a and 32a-b are various subsets of the compounds of Formula I, 2, 3, 4, 5, 17, 18 and 32. In the schemes, Het is the moiety shown below:

Hetis

A typical method for preparation of a compound of Formula la is described in Scheme 1.

WO 03/024222

PCT/US02/30302

12

Scheme 1

O^Het

a

acid scavenger

R^%3

la (A is O) lb (A is S)

The method of Scheme 1 involves coupling of an amine of Formula 2 with an acid chloride of Formula 3 in the presence of an acid scavenger to provide the compound of Formula la. 

5  	Typical acid scavengers include amine bases such as triethylamine,

A^N-diisopropylemylarnine and pyridine; other scavengers include hydroxides such as sodium and potassium hydroxide and carbonates such as sodium carbonate and potassium carbonate. In certain instances it is useful to use polymer-supported acid scavengers such as polymer-bound ACA'-diisopropylethylamine and polymer-bound 4-(dimemylamino)pyridine.

10  The coupling can be run in a suitable inert solvent such as tetrahydrofuran, dioxane, diethylether or dichloromethane to afford the anilide of Fonn	ula la.

A thioamide of Fonnula lb can be obtained in a subsequent step from the corresponding amide of Formula la by treatment with one of a variety of standard thio transfer reagents including phosphorus pentasulfide and Lawesson's reagent (2,4-bis(4-

15  methoxyphenyl)-13-dithia-2,4-diphosphetane-2,4-disulfide).

As shown in Scheme 2, an alternate procedure for the preparation of compounds of Formula la involves coupling of an amine of Formula 2 with an acid of Formula 4 in the presence of a dehydrating agent such as dicyclohexylcarbodiimide (DCC), l,r-carbonyl-diimidazole,  bis(2-oxo-3-oxazohdinyl)phosphinic  chloride  or  benzotriazol-1-yloxy-tris-

20  (dimemylamino)phosphonium hexafluorophosphate.

Scheme 2

+

O^yHet OH

dehydrative coupling reagent^

la

25

Polymer-supported reagents are again useful here, such as polymer-bound cyclohexylcarbodiimide. The coupling can be run in a suitable inert solvent such as dichloromethane or A/r,A/-dimethylformamide. The synthetic methods of Schemes 1 and 2 are just representative examples of a wide variety of coupling methods useful for the preparation

WO 03/024222

PCT/US02/30302

13

10

of Formula I compounds; the synthetic literature is extensive for this type of coupling reaction.

One skilled in the art will also realize that acid chlorides of Formula 3 may be prepared from acids of Formula 4 by numerous well-known methods. For example, acid chlorides of Formula 3 are readily made from carboxylic acids of Formula 4 by reacting the carboxylic acid 4 with thionyl chloride or oxalyl chloride in an inert solvent such as toluene or dichloromethane in the presence of a catalytic amount of N, AT-dimemylforrnamide.

As shown in Scheme 3, amines of Formula 2a are typically available from the corresponding 2-nitrobenzamides of Formula 5 via catalytic hydrogenation of the nitro group.

Scheme 3

H

^s**

reduction  R4

aldehyde

R-

,2/

B  reductive alkylation

RJ

2a

20^ is other than H)

15

20

Typical procedures involve reduction with hydrogen in the presence of a metal catalyst such as palladium on carbon or platinum oxide and in hydroxylic solvents such as ethanol and isopropanol. Amines of Formula 2a can also be prepared by reduction with zinc in acetic acid. These procedures are well documented in the chemical literature. R1 substituents such as C^-Cg alkyl can be introduced at this stage through well known methodologies including either direct alkylation or through the generally preferred method of reductive alkylation of the amine. As is further shown in Scheme 3, a commonly employed procedure is to combine the amine 2a with an aldehyde in the presence of a reducing agent such as sodium cyanoborohydride to produce the Formula 2b compounds where R1 is C^-Cg alkyl.

Scheme 4 shows that compounds of Formula Ic can be alkylated or acylated with a suitable alkylating or acylating agent such as an alkyl halide, alkyl chloroformate or acyl chloride in the presence of a base such as sodium hydride or H-butyllithium in an inert solvent such as tetrahydrofuran or AyV-dimethylformamide to afford anilides of Formula Id wherein R^ is other than hydrogen.

WO 03/024222

PCT/US02/30302

14 Scheme 4

O,

-A

Het

R3

alkylating or

acylating

	SSSt	,

base, solvent

r

•Pr.

R2/N^R3

Ic

Id (R1 is other than H)

The intermediate amides of Formula 5a are readily prepared from commercially available 2-nitrobenzoic acids. Typical methods for amide formation can be used. As shown in Scheme 5, these methods include direct dehydrative coupling of acids of Formula 6 with amines of Formula 7 using for example DCC, and conversion of the acids to activated forms such as the acid chlorides or anhydrides and subsequent coupling with amines to form amides of Formula 5a.

Scheme 5

RJ

T

R2^*5

amide formation

-P?

,2/

5a(BisO) 5b(BisS)

10 	Alkyl chloroformates, such as ethyl chloroformate or isopropyl chloroformate, are especially useful reagents for this type of reaction involving activation of the acid. The chemical literature is extensive regarding methods for amide formation. Amides of Formula 5a are readily converted to thioamides of Formula 5b by using commercially available thio transfer reagents .such as phosphorus pentasulfide and Lawesson's reagent.

15	Intermediate anthranilic amides of Formula 2c or 2d may also be prepared from isatoic

anhydrides of Formula 8 or 9, respectively, as shown in Scheme 6.

WO 03/024222

PCT/US02/30302

15 Scheme 6

f

R^N*?

H I

R

RJ

2/

10

2d (R1 is other than H)

Typical procedures involve combination of equimolar amounts of the amine 7 with the isatoic anhydride in polar aprotic solvents such as pyridine and A^-dimethylformamide at temperatures ranging from room temperature to 100 °C. R1 substituents Such as alkyl and substituted alkyl may be introduced by the base-catalyzed alkylation of isatoic anhydride 8 with known alkylating reagents R*-Lg (wherein Lg is a nucleophilic displaceable leaving group such as halide, alkyl or aryl sulfonates or alkyl sulfates) to provide the alkyl substituted intermediate 9. Isatoic anhydrides of Formula 8 may be made by methods described in Coppola, Synthesis 1980, 505-36.

As shown in Scheme 7, an alternate procedure for the preparation of specific compounds of Formulaic involves reaction of an amine 7 with a benzoxazinone of Formula 10.

0

15

10

Scheme 7

H I

R2-^RvR3

R2-'N^R3 Ic

WO 03/024222

PCT/US02/30302

16

10

The reaction of Scheme 7 can be run neat or in a variety of suitable solvents including tetrahydrofuran, diethyl ether, pyridine, dichloromethane or chloroform with optimum temperatures ranging from room temperature to the reflux temperature of the solvent. The general reaction of benzoxazinones with amines to produce anthranilamides is well documented in the chemical literature. For a review of benzoxazinone chemistry see Jakobsen et al., Biorganic and Medicinal Chemistry 2000,8, 2095-2103 and references cited therein. See also Coppola^ /. Heterocyclic Chemistry 1999,36,563-588.

Benzoxazinones of Formula 10 can be prepared by a variety of procedures. Two procedures that are especially useful are detailed in Schemes 8-9. In Scheme 8, a benzoxazinone of Formula 10 is prepared directly via coupling of a pyrazolecarboxylic acid of Formula 4a with an anthranilic acid of Formula 11.

Scheme 8

CO2H

R7

4a

1. MeS(0)2Q, tertiary amine

-*»  10

3.	tertiary aiime

4.	MeS^d

This involves sequential addition of methanesulfonyl chloride in the presence of a tertiary 

15 	amine such as triethylamine or pyridine to a pyrazolecarboxylic acid of Fonnula 4a, followed by the addition of an anthranilic acid of Formula 11, followed by a second addition of tertiary amine and methanesulfonyl chloride. This procedure generally affords good yields of the benzoxazinone and is illustrated with greater detail in Examples 6 and 8.

Scheme 9 depicts an alternate preparation for benzoxazinones of Formula 10 involving 

20  	coupling of a pyrazole acid chloride of Fonnula 3a with an isatoic anhydride of Fonnula 8 to provide the Formula 10 benzoxazinone directly.

Scheme 9

acetonitrile/pyridine

10

WO 03/024222

PCT/US02/30302

17

Solvents such as pyridine or pyridine/acetonitrile are suitable for this reaction. The acid chlorides of Formula 3a are available from the corresponding acids of Formula 4a by a variety of synthetic methods such as chlorination with thionyl chloride or oxalyl chloride.

Isatoic anhydrides of Formula 8 can be prepared from isatins of Formula 13 as outlined in Scheme 10.

Scheme 10 a3CH(OH)2

(H2NOH)2 • H2S04

	».

/H20

H2°2

-»► 8

H2S04 /HOAc

10

15

20

Isatins of Formula 13 are obtained from aniline derivatives of Formula 12 using methods known in the literature. Oxidation of isatin 13 with hydrogen peroxide generally affords good yields of the corresponding isatoic anhydride 8 (Angew. Chem. Int. Ed. Engl. 1980,19, 222-223). Isatoic anhydrides are also available from the anthranilic acids 11 via many known procedures involving reaction of 11 with phosgene or a phosgene equivalent.

The syntheses of representative acids of Formula 4 are depicted in Schemes 11-16. Syntheses of pyrazoles of Formula 4a are shown in Scheme 11.

Scheme 11

R6	R8

KMn04

	>■

Me  +  R7-Lg

K

Me

DMF

R7 4a

15

14

16

Lg is a leaving group

The synthesis of compounds of Formula 4a in Scheme 11 involves as the key step introduction of the R7 substituent via alkylation or arylation of the pyrazole of Formula 14 with compounds of Formula 15 (wherein Lg is a leaving group as defined above). Oxidation of the methyl group affords the pyrazole carboxylic acid. Some of the more preferred R6 groups include haloalkyl.

Synthesis of pyrazoles of Formula 4a is also shown in Scheme 12.

WO 03/024222

PCT/US02/30302

18

CC^H

Lg is a leaving group

17

R7-Lg 15

R6v	R8

These acids may be prepared via metallation and carboxylation of compounds of Formula 18 as the key step. The R7 group is introduced in a manner similar to that of Scheme 11, i.e. via alkylation or arylation with a compound of Formula 

15  Representative R6 groups include e.g. cyano, haloalkyl and halogen.

This procedure is particularly useful for preparing l-(2-pyridinyl)pyrazolecarboxylic acids of Formula 4b as shown in Scheme 13.

CO2H

R9

10

17

15a (Lg is Q or Br)

18a

1, IDA

2-C02

R6	/8

4b

15

Reaction of a pyrazole of Formula 17 with a 2,3-dihalopyridine of Formula 15a affords good yields of the 1-pyridylpyrazole of Formula 18a with good specificity for the desired regiochemistry. Metallation of 18a with lithium diisopropylamide (LDA) followed by quenching of the lithium salt with carbon dioxide affords the l-(2-pyridmyl)pyrazole-carboxylic acid of Formula 4b. Additional details for these procedures are provided in Examples 1, 3, 6, 8 and 10.

The synthesis of pyrazoles of Formula 4c is described in Scheme 14.

WO 03/024222

PCT/US02/30302

19

Scheme 14

CO^Et

COjH

NHNH9 R7

19

O

20

o

CO2B

EtOH heat

21

l)NaOH 2)HCI

	^>

Scheme 14 involves reaction of an optionally substituted phenyl hydrazine of Formula 19 with a ketopyruvate of Formula 20 to yield pyrazole esters of Formula 21. Hydrolysis of the esters affords the pyrazole acids of Formula 4c. This procedure is particularly useful for the preparation of compounds in which R7 is optionally substituted phenyl and R6 is haloalkyl. An alternate synthesis of pyrazole acids of Formula 4c is described in Scheme 15.

Scheme 15

^s

+

'COjB.

Et3N

CC^H

CO2B	1- Et3N

2. Oxidation

23

22

or

^^

R7	25

a

CF

22	Hal is halogen

Br>^  ^Br

26

R7 27

li

NaOH 2.HC1

R6.

^>-

CO2H

i>

4c

10 	The method of Scheme 15 involves 3+2 cycloaddition of an appropriately substituted iminohalide 22 with either substituted propiolates of Formula 23 or acrylates of Formula 25. Cycloaddition with an acrylate requires additional oxidation of the intermediate pyrazoline to the pyrazole. Hydrolysis of the esters affords the pyrazole acids of Formula 4c. Preferred iminohalides for this reaction include the trifluoromethyl iminochloride of Formula 26 and

15  the iminodibromide of Formula 27. Compounds such as 26 are known (J. Heterocycl. Chem.

WO 03/024222

PCT/US02/30302

20

1985, 22(2), 565-8). Compounds such as 27 are available by known methods (Tetrahedron Letters 1999, 40, 2605). These procedures are particularly useful for the preparation of compounds where R7 is optionally substituted phenyl and R6 is haloalkyl or bromo.

The starting pyrazoles of Formula 17 are known compounds or can be prepared 

5	according to known methods. The pyrazole of Formula 17a (the compound of Formula 17 wherein R6 is CF3 and R8 is H) can be prepared by literature procedures (/. Fluorine Chem. 1991, 53(1), 61-70). The pyrazoles of Fonnula 17c (compounds of Formula 17 wherein R6 is CI or Br and R8 is Ff) can also be prepared by literature procedures (Chem. Ber. 1966, PP(10), 3350-7). A useful alternative method for the preparation of compound 17c is

10  depicted in Scheme 16.

Scheme 16

1. n-BuLi	N^  S(0)2NMe2  2 R^j^XV^	S(0)2NMe2

28	29 ■-

I		1

TFA		S'R6	

	1 H		1 H

	17b	Q36 is CI or Br)	17c

In the method of Scheme 16, metallation of the sulfamoyl pyrazole of Formula 28 with fl-buty Uithium followed by direct halogenation of the anion with either hexachloroethane

15 	(for R6 being CI) or 1,2-dibromotetrachloroethane (for R6 being Br) affords the halogenated derivatives of Fonnula 29. Removal of the sulfamoyl group with trifluoroacetic acid (TFA) at room temperature proceeds cleanly and in good yield to afford the pyrazoles of Fonnula 17c. One skilled in the art will recognize that Formula 17c is a tautomer of Formula 17b. Further experimental details for these procedures are described in Examples 8 and 10.

20	Pyrazolecarboxylic acids of Formula 4d wherein R6 is H, Cj-Cg alkyl or C\-C^

haloalkyl can be prepared by the method outlined in Scheme 17.

WO 03/024222

PCT/US02/30302

21 Scheme 17

30

R6

31

32

R9

ester to acid

	►

conversion

4d

Reaction of a compound of Formula 30 wherein R13 is C\-C^ alkyl with a suitable base in a suitable organic solvent affords the cyclized product of Formula 31 after neutralization with an acid such as acetic acid. The suitable base can be, for example but not limitation, sodium hydride, potassium /-butoxide, dimsyl sodium (CH3S(0)CH2~Na+), alkali metal (such as lithium, sodium or potassium) carbonates or hydroxides, tetraalkyl (such as methyl, ethyl or butyl)ammonium fluorides or hydroxides, or 2-te^butymiimo-2-oUemylamino-l,3-dimethyl-perhydro-l,3,2-diazaphosphonine. The suitable organic solvent can be, for example but not limitation, acetone, acetonitrile, tetrahydrofuran, dichloromethane, dimethylsulfoxide, or A/^V-dimethylformamide. The cyclization reaction is usually conducted in a temperature range from about 0 to 120 °C. The effects of solvent, base, temperature and addition time are all interdependent, and choice of reaction conditions is important to minimize the formation of byproducts. A preferred base is tetrabutylammonium fluoride.

Dehydration of the compound of Formula 31 to give the compound of Formula 32, followed by converting the carboxylic ester function to carboxylic acid, affords the compound of Formula 4d. The dehydration is effected by treatment with a catalytic amount of a suitable acid. This catalytic acid can be, for example but not limitation, sulfuric acid. The reaction is generally conducted using an organic solvent. As one skilled in the art will realize, dehydration reactions may be conducted in a wide variety of solvents in a temperature range generally between about 0 and 200 °C, more preferably between about 0 and 100 °C. For the dehydration in the method of Scheme 17, a solvent comprising acetic acid and temperatures of about 65 °C are preferred. Carboxylic ester compounds can be converted to carboxylic acid compounds by numerous methods including nucleophilic

WO 03/024222

PCT/US02/30302

22

cleavage under anhydrous conditions or hydrolytic methods involving the use of either acids or bases (see T. W. Greene and P. G. M. Wuts, Protective Groups in Organic Synthesis, 2nd ed., John Wiley & Sons, Inc., New York, 1991, pp. 224-269 for a review of methods). For the method of Scheme 17, base-catalyzed hydrolytic methods are preferred. Suitable bases 

5 	include alkali metal (such as lithium, sodium or potassium) hydroxides. For example, the ester can be dissolved in a mixture of water and an alcohol such as ethanol. Upon treatment with sodium hydroxide or potassium hydroxide, the ester is saponified to provide the sodium or potassium salt of the carboxylic acid. Acidification with a strong acid, such as hydrochloric acid or sulfuric acid, yields the carboxylic acid of Fonnula 4d. The carboxylic 

10 	acid can be isolated by methods known to those skilled in the art, including crystallization, extraction and distillation.

Compounds of Formula 30 can be prepared by the method outlined in Scheme 18.

Scheme 18

NH

u	-\/—3	O
6  %,	O^RIB

R9 	*• 30

solvent

acid

scavenger

33

35

15	wherein R6 is H, CrC6 alkyl or C^Cg haloalkyl and R13 is C2-C4 alkyL

Treatment of a hydrazine compound of Formula 33 with a ketone of Formula 34 in a solvent such as water, methanol or acetic acid gives the hydrazone of Fonnula 35. One skilled in the art will recognize that this reaction may require catalysis by an optional acid and may also require elevated temperatures depending on the molecular substitution pattern of the

20 	hydrazone of Formula 35. Reaction of the hydrazone of Formula 35 with the compound of Fonnula 36 in a suitable organic solvent such as, for example but not limitation, dichloromethane or tetrahydrofuran in the presence of an acid scavenger such as triethylamine provides the compound of Formula 30. The reaction is usually conducted at a temperature between about 0 and 100 °C.  Further experimental details for the method of

25  Scheme 18 are illustrated in Example 17. Hydrazine compounds of Fonnula 33 can be prepared by standard methods, such as by contacting the corresponding halo compound of Formula 15a with hydrazine.

Pyrazolecarboxylic acids of Formula 4d wherein R6 is halogen can be prepared by the method outlined in Scheme 19.

WO 03/024222

PCT/US02/30302

CO2R

13

ester to acid

	»► 4d

conversion

37	32

wherein R13 is C1-C4 alkyl.

  Oxidization of the compound of Formula 37 optionally in the presence of acid to give the 

5  	compound of Formula 32 followed by conversion of the carboxylic ester function to the carboxylic acid provides the compound of Formula 4d. The oxidizing agent can be hydrogen peroxide, organic peroxides, potassium persulfate, sodium persulfate, ammonium persulfate, potassium monopersulfate (e.g., Oxone®) or potassium permanganate. To obtain complete conversion, at least one equivalent of oxidizing agent versus the compound of Formula 37

10 	should be used, preferably between about one to two equivalents. This oxidation is typically carried out in the presence of a solvent. The solvent can be an ether, such as tetrahydrofuran, />-dioxane and the like, an organic ester, such as ethyl acetate, dimethyl carbonate and the like, or a polar aprotic organic such as A^A^-dimethylformamide, acetonitrile and the like. Acids suitable for use in the oxidation step include inorganic acids, such as sulfuric acid,

15  phosphoric acid and the like, and organic acids, such as acetic acid, benzoic acid and the

like.  The acid, when used, should be used in greater than 0.1 equivalents versus the

compound of Formula 37.  To obtain complete conversion, one to five equivalents of acid

can be used.  The preferred oxidant is potassium persulfate and the oxidation is preferably

1 carried out in the presence of sulfuric acid.  The reaction can be carried out by mixing the
