Repository: anandvc/allindianpatents

File: patents/218777-a-catalyst-for-polymerizing-or-copolymerizing-an-alpha-olefin-and-a-method-for-preparing-the-same.html (part 1 of 4)
Indian Patents. 218777:A CATALYST FOR POLYMERIZING OR COPOLYMERIZING AN ALPHA-OLEFIN AND A METHOD FOR PREPARING THE SAME

Indian Patents

Recently Granted Patents

  Recently Published Patents

Title of Invention	A CATALYST FOR POLYMERIZING OR COPOLYMERIZING AN ALPHA-OLEFIN AND A METHOD FOR PREPARING THE SAME

Abstract	The invention has an object to provide a catalyst for polymerizing or copolymerizing an &#945;-olefin, catalyst constituent thereof, and method of polymerizing &#945;-olefins with the catalyst, for production of &#945;-olefin polymers or copolymers wi th high hydrogen response, high polymarization reaction rate, high stereoregularity and excellent melt fluidity. The invention discloses a catalyst constituent of the catalyst for polymerizing or copolymerizing an &#945;-olefin, represented by Formula 37 or 38: Formula 37 Si(OR<SUP>1</SUP>)3(NR<SUP>2</SUP>R<SUP>3</SUP>) (where in Formula 37, R<SUP>1</SUP> is a hydrocarbon group with 1 to 6 carbon atoms; R<SUP>2</SUP> is a hydrocarbon group with 1 to 12 carbon atoms or hydrogen; and R<SUP>3</SUP> is a hydrocarbon group wi th 1 to 12 carbon a toms) Formula 38 RNSi(OR<SUP>1</SUP>)<SUP>3</SUP> (where in Formula 38, R<SUP>1</SUP> is a hydrocarbon group wi th 1 to 6 carbon atoms; and RN is a cyclic1 amino group).	

Full Text	TECHNICAL FIELD

The present invention relates to a catalyst for

polymerizing or copolymerizing an α-olefin, catalyst component

thereof, and method of polymerizing α-olefins with the catalyst

for use in polymerization or copolymerization of a-olefins.

BACKGROUND ART

In recent years, in JP-A-57-63310, JP-A-58-83016, JP-A-59-58010, JP-A-60-44507 and others, there have been proposed, for polymerization of alpha-olef in, a number of highly active carrier-supported type catalyst systems comprising solid constituents containing indispensably magnesium, titanium, a halogen element and an electron donor, an organometal compound of a metal of I-III groups in Periodic Table, and an electron donor. Further, in JP-A-62-11705, JP-A-63-259807, JP-A-2-84404, JP-A-4-202505and JP-A-4-370103, therehave been disclosed other polymerization catalysts characterized by containing a specific organosilicon compound as an electron donor. For example, JP-A 2-84404 discloses a method that" employs a cyclopentyl (alkyl) dimethoxy silane or di(cyclopentyl) dimethoxy silane as an electron donor. The catalyst systems using such the silicon compounds, however, are not always excellent in hydrogen response . JP-A 63-223008 discloses a catalyst system that employs a di(n-propyl) dimethoxy silane as an electron donor excellent in hydrogen response, which is though not particularly satisfactory at stereoregularity and causes a problem because an a-olefin polymer can not have an increased solidity.

JP-A 9-40714 proposes an alkoxy silane compound having an aliphatic amino substituent.  JP-A 8-3215, 8-100019 and

8-157519 propose methods of manufacturing α-olefins using an alkoxy silane having an aliphatic amino substituent as a catalyst component, which are though not always satisfactory at hydrogen response. JP-A 8-143620 proposes a method of manufacturing α-olefin using a dialkoxy silane having two aliphatic amino substituents as an electron donor, which is though not always satisfactory at polymerization activity and stereoregularity in performance.

JP-A 8-100019 and 8-157519 propose methods of manufacturing a-olef in polymers having a small molecular weight (or large MFR) using a dialkoxy silane having a hydrocarbon group-containing amino substituent and a hydrocarbon group as a catalyst component. They describe examples of polymers with MFR (Melt Flow Rate) of 60g/10min at most, which are not always

satisfactory at hydrogen response in performance.

JP-A 8-120021. 8-143621 and 8-2316663 disclose methodes using cyclic amino silane compounds. When these specifically described compounds are employed as catalyst components, they exhibit high stereoregularity but are not always adequately satisfactory at hydrogen response. In addition, a problem occurs because a molecular weight distribution is not always wide.

JP-A 6-25336, 7-90012 and 7-97411 disclose methods using a nitrogen atom-containing heterocyclic substitutional organosilicon compound that includes a silicon atom directly bonded to any carbon atom in a heterocycle, but they fail to describe any molecular weight distribution. JP-A 3-74393 and 7-173212 disclose methods using a monocyclic amino group-containing organosilicon compound but fail to describe any molecular weight distribution.

A propylene polymer with a wide molecular weight distribution and high stereoregularity can be produced in such a method that can be considered as comprising: producing a high stereoregularity and low molecular weight propylene polymer and a high crys tallinity and high molecular weight propylene polymer previously using a conventional method; and then melting and

blending them in a desirable ratio. In this case, production of the propylene polymer with a relatively low molecular weight and wide molecular weight distribution makes it extremely difficult to melt and blend the low molecular weight propylene polymer and the highmolecular weight propylene polymer uniformly, resulting in problems associated with gel generation, for example.

JP-A 2000-63417 discloses a method that provides an a-olefin polymer with high activity, high hydrogen response, high stereoregularity and wide molecular weight distribution. This system, however, worsens hydrogen response and greatly sacrifices stereoregularity when the molecular weight distribution is extended to an aimed value. Thus, an improvement is required.

A high hydrogen response is also important. Namely, when hydrogen coexists in a polymerization system to adjust the molecular weight, a low hydrogen response requires a large amount of hydrogen. Therefore, as described above, the use of an excessive chain transfer agent such as hydrogen is required to produce a low molecular weight polymer. Consequently, it is required to lower a polymerization temperature during bulk polymerization in a polymerization device having a pressure-proof limit and reduce amonomer partial pressure during gas-phase polymerization, resulting in an ill effect exerted on the productivity rate disadvantageously.

JP-A 8-143620 according to the applicant proposes a method of manufacturing an a-olefin using a dialkoxy silane having two aliphatic amino substitutions as an electron donor. This method, however, may lower stereoregularity (H. I. ) and polymerization activity on production of polymers with MFR of 200 or more and is not always satisfactory at performance.

JP-A 8-3215 and 9-40714 also according to the applicant propose an alkoxy silane compound having an aliphatic amino substitution and methods of manufacturing stereoregularity and melt fluidity (that is, high MFR) using the same. The silane compound described therein, however, is only a dialkoxy silane

having both of one amino group containing hydrocarbon group and one hydrocarbon group, that is, a dialkoxy silane represented by RLSi(OR2)2(NR3R4). In addition, specifically exemplified compounds are only dimethoxy silanes, for example, a methyl(diethylamino) dimethoxy silane. As for a trialkoxy silane represented by Si(OR2)3(NR3R4), no specific compound is exemplified. The obtained polymerization result is not always satisfactory because a larger MFR results in a lower stereoregularity.

JP-A 2000-63417 and 2000-204111 disclose methods using organosilicon compounds and polycyclic amino organosilicon compounds. When the compounds described therein are employed as catalysts, they exhibit high stereoregularity but are not always satisfactory at hydrogen response.

The carrier catalyst system using the electron donor described earlier is not always satisfactory at balanced polymerization activity, stereoregularity and hydrogen response in performance, and accordingly a further improvement is required.

In recent years, in the field of injection molding mainly for automobile materials and household electrical materials, for the purpose of thinning and light-weighting of products,

a-olefin polymers with high melt fluidity, high solidity and high heat resistance are increasingly needed. It is important to use a catalyst with a high hydrogen response during polymerization toproduce such a-olefin polymers. Specifically, it is general to allow hydrogen to coexist as a chain transfer agent in the polymerization system to adjust the molecular weight of the a-olefin polymer. In particular, to increase the melt fluidity of the a-olefin polymer, hydrogen is required to lower the molecular weight. Melt flow rate is employed as an index of the melt fluidity of the a-olefin polymer. The lower the molecular weight of the a-olefin polymer is related with the higher the melt flow rate. A lower hydrogen response requires a large amount of hydrogen in the polymerization system to increase the melt flow rate of the a-olefin polymer. A higher

hydrogen response does not require such the amount of hydrogen as is required in the case of the lower hydrogen response to

produce the a-olefin polymer with the same melt flow rate. Accordingly, the low hydrogen response requires introduction of an excessive amount of hydrogen into the polymerization system

to elevate the melt flow rate of the cc-olefin polymer. Consequently, for safety in a production method, the polymerization temperature in the polymerization device having the pressure-proof limit should be lowered in relation to an increased hydrogen partial pressure. This exerts ill effects on the production speed and the quality disadvantageously.

On the other hand, ethylene propylene block copolymers are widely employed for household electrical and automobile materials and required to reduce their production costs. Methods of manufacturing ethylene propylene block copolymers include a method with the conventional catalyst system, which comprises producing an ethylene propylene block copolymer in a polymerization reactor; and then mixing and kneading a rubber component mechanically, though it has a problem because of its high cost. Therefore, in a method using multistage polymerization devices, a propylene homopolymer is produced at the first stage polymerization device, and a sufficient amount of copolymer is produced during ethylene propylene copolymerization in the following polymerization stages. In this case, such a catalyst system is strongly desired that can produce the so-called linearly polymerized block copolymer of ethylene and propylene so that the produced block polymer has sufficient fluidity.

As for the block copolymer from the conventional catalyst system, if an amount of the polymer in the following stages reaches 10% or more of the polymer in the first state, molding is substantially impossible. This is because the melt fluidity is extremely small unless the rubber component in the block copolymer (a room temperature p-xylene soluble component) has an extremely small value of [t\] .

As a method of manufacturing ethylene propylene block

copolymers, jJP-A 8-217841 also filed by the applicant discloses one, which employs a silane compound or bis (dialkylamino) silane as a component of a polymerization catalyst. JP-A 8-231663 also filed by the applicant discloses another method, which employs a silane compound or bis(dicyclicamino) silane as a component of a polymerization catalyst. These (mejthodes^ however, have a subject associated with insufficient hydrogen response.

To solve the above problems associated with the prior arts, the present invention has an object to provide a catalyst for polymerizing or copolymerizing an a-olefin, catalyst component thereof, and method of polymerizing a-olef ins with the catalyst, for production of a-olefin polymers or copolymers with high hydrogen response, high polymerization activity, high stereoregularity and excellent melt fluidity.

SUMMARY OF THE INVENTION The present invention is described below.  In the

invention, a-olefin includes ethylene, propylene, 1-butene, 1-hexene, 4-methylpentene-l, 3-methylbutene-l, 1-octene and others.

Catalyst Components

For achievement of the above object, the present invention is directed to a catalyst constituent of catalyst for

polymerizing or copolymerizing an a-olefin, represented by Formula 14.

Formula 14

SKORMjtNRV)

In Formula 14, R1 is a hydrocarbon group with 1 to 6 carbon

atoms, such as an unsaturated or saturated aliphatic hydrocarbon

group with 1 to 6 carbon atoms, and more preferably a hydrocarbon

group with 2 to 6 carbon atoms . Specifically, it includes methyl

group, ^thyl group, n-propyl group, iso-propyl group, n-butyl  rl^tW)^-

group, iso-butyl group, ter-butyl group, sec-butyl group,/

I i

n-penty"l group, iso-pentyl group, cyclopentyl group, n-hexyl group, cyclohexyl group and others. Ethyl group is particularly preferred.

In Formula 14, R2 is a hydrocarbon group with 1 to 12 carbon atoms or hydrogen, such as an unsaturated or saturated aliphatic hydrocarbon group with 1 to 12 carbon atoms or hydrogen. Specifically, it includes hydrogen, and methyl group, ethyl group n-propyl group, iso-propyl group, n-butyl group, iso-butyl group ter-butyl group, sec-butyl group, n-pentyl group, iso-pentyl group, cyclopentyl group, n-hexyl grou, cyclohexyl group and others. Ethyl group is particularly preferred.

In Formula 14, R3 is a hydrocarbon group with 1-12 carbon atoms, such as an unsaturated or saturated aliphatic hydrocarbon group with 1-12 carbon atoms. Specifically, it includes methyl, ethyl, n-propyl, iso-propyl, n-butyl, iso-butyl, ter-butyl, sec-butyl, n-pentyl, iso-pentyl, cyclopentyl, n-hexyl and cyclohexyl groups. Ethyl group is particularly preferred.

The compound of Formula 14 preferably comprises one or

more	of	dimethylaminotriethoxysilane;

diethylaminotriethoxysilane; diethylaminotrimethoxysilane ; diethylaminotri-n-propoxysilane;

di-n-propylaminotriethoxysilane; methyl-n-propylamino

triethoxysilane;	t-butylaminotriethoxysilane;

ethyl-n-propylaminotriethoxysilane;

ethylisopropylaminotriethoxysilane;	and

methylethylaminotriethoxysilane. These organosilicon compounds may be employed solely or in combination of two or more.

The compound of Formula 14 can be synthesized by reacting an alkyl amine eguivalently with a Grignard reagent to produce a magnesium salt of an alkyl amine through Grignard exchange reaction; and then reacting tetraethoxysilane with equivalent amount of the magnesium salt of alkyl amine. A lithium salt may be employed instead of the magnesium salt. In addition to synthesis using the Grignard reagent, the compound of Formula 14 may also be synthesized by reacting an alkoxy silane halide

with a"dialkyl amine as described later.

Diethylaminotriethoxysilane, or the compound of Formula 14 for use in the invention, can be synthesized by reacting diethyl amine with equivalent amount of a Grignard reagent to produce a magnesium salt of diethylamine through Grignard exchange reaction; and then reacting tetraethoxysilane with equivalent amount of the magnesium salt of diethylamine. A lithium salt of diethyl amine may be employed instead of the magnesium salt of diethyl amine.

Methyl-n-propylaminotriethoxysilane, or the compound of Formula 14 for use in the invention, can be synthesized by reacting a methyl-n-propyl amine with equivalent amount of a Grignard reagent to produce a magnesium salt of methyl-n-propylamine through Grignard exchange reaction; and then reacting tetraethoxysilane with equivalent amount of the magnesium salt of methyl-n-propyl amine. A lithium salt of methyl-n-propylamine may be employed instead of the magnesium salt of methyl-n-propyl amine.

T-butylaminotriethoxysilane, or the compound of Formula 14 for use in the invention, can be synthesized by reacting a t-butyl amine with equivalent amount of a Grignard reagent to produce a magnesium salt of t-butyl amine through Grignard exchange reaction; and then reacting tetraethoxysilane with equivalent amount of the magnesium salt of t-butyl amine. A lithium salt of t-butylamine may be employed instead of the magnesium salt of t-butyl amine.

Ethyl-n-propylaminotriethoxysilane, or the compound of Formula 14 for use in the invention, can be synthesized by reacting ethyl-n-propylamine with equivalent amount of a Grignard reagent to produce a magnesium salt of ethyl-n-propylamine through Grignard exchange reaction; and then reacting tetraethoxysilane with equivalent amount of the magnesium salt of ethyl-n-propylamine. Alithiumsalt of ethyl-n-propylaminemay be employed instead of the magnesium salt of ethyl-n-propylamine .

Methylethylaminotriethoxysilane, or the compound of Formula 14 for use in the invention, can be synthesized by reacting

methylethylamine with equivalent amount of a Grignard reagent to produce a magnesium salt of methylethylamine through Grignard exchange reaction; and then reacting tetraethoxysilane with equivalent amount of the magnesium salt of methylethylamine. A lithium salt of methylethylamine may be employed instead of the magnesium salt of methylethylamine.

For achievement of the above object, the present invention is directed to a catalyst constituent of catalyst for polymerizing or copolymerizing an ct-olefin, represented by Formula 15.

Formula 15  ,

RNSMOR1^

In Formula 15, R1 is a ]]yrirQqarhon group with 1 to 6 carbon atoms, such as an unsaturated or saturated aliphatic hydrocarbon group with 1 to 6 carbon atoms, and more preferably a hydrocarbon group with 2 to_6 carbon atoms . Specifically, it includes methyl group, ethyl group, n-propyl group, iso-propyl group, n-butyl group, iso-butyl group, ter-butyl group, sec-butyl group, n-pentyl group, iso-pentyl group, cyclopentyl group, n-hexyl group, cyclohexyl group and others. An ethyl group is particularly preferred.

In Formula 15, RN is a cyclic amino .group, such as perhydroquinolino group; perhydroisoquinolino group; 1,2, 3,4-tetrah.ydroquinolino group; 1, 2, 3 , 4-tetrahydro isoquinolino group; and octamethyleneimino group.

The compound of Formula 15 specifically includes (perhydroquinolino)triethoxysilane, (perhydroisoquinolino)triethoxysilane, (1,2,3, 4-tetrahydroquinolino)triethoxysilane, (1,2,3,4-tetrahydroisoquinolino)triethoxysilane,  and octarnethyleneiminotriethoxysilane.

The compound of Formula 15 can be synthesized by reacting polycyclic amine such as perhydroquinoline with equivalent

amount "of a Grignard reagent to produce a magnesium salt of polycyclic amine through Grignard exchange reaction; and then reacting tetraethoxysilane with equivalent amount of the magnesium salt of polycyclic amine. A lithium salt of polycyclic amine produced with butyl lithium or the like may be employed instead of the magnesium salt of polycyclic amine. In addition to synthesis using the Grignard reagent, the compound of Formula 15 may also be synthesized by reacting an alkoxy silane halide with a dialkyl amine as described later.

Method of Manufacturing Catalyst Components

In addition to the above synthesis using the Grignard reagent, the catalyst component of Formula 14 may also be synthesized by reacting an alkoxy silane halide represented by Formula 16 with a dialkyl amine represented by Formula 17.

Formula 16

XnSi(OR1)4-n

Formula 17 NHR2R3

In the alkoxy silane halide represented by Formula 16,

X denotes halogen group, such as fluoro group, chloro group and

bromo group, and more preferably chloro group. In the alkoxy

silane halide represented by Formula 16, R1 is a hydrocarbon

group with 1 to 4 jsarbon atoms, for example, methyl group; ethyl

group; propyl group such as n-propyl group and iso-propyl group;

and butyl group such as n-butyl group, iso-butyl group and

tert-butyl group. Ethyl group is particularly preferred. In

the alkoxy silane halide represented by Formula 16, n = 1, 2,

3. The alkoxy silane halide represented by Formula 16

specifically includes fluorotriethoxysilane,

chlorotriethoxysilane,	chlorotrimethoxysilane,

chlorotri-n-propoxysilane,  and  bromotriethoxysilane. Chlorotriethoxysilane is particularly preferred.

In the dialkyl amine represented by Formula 17, R2 is a hydrocarbon group with 1 to 12 carbon atoms or hydrogen, such as an unsaturated or saturated aliphatic hydrocarbon group with 1 to 12 carbon atoms or hydrogen. Specifically, it includes hydrogen, and methyl group, ethyl group, n-propyl group, iso-propyl group, n-butyl group, iso-butyl group, ter-butyl group, sec-butyl group, n-pentyl group, iso-pentyl group, cyclopentyl group, n-hexyl group, cyclohexyl group, octyl group and others. Ethyl group is particularly preferred.

In the dialkyl amine represented by Formula 17, R3 is a hydrocarbon group with 1 to 12 carbon atoms, such as an unsaturated or saturated aliphatic hydrocarbon group with 1-12 carbon atoms. Specifically, it includes methyl group, ethyl group, n-propyl group, iso-propyl group, n-butyl group, iso-butyl group, ter-butyl group, sec-butyl group, n-pentyl group, iso-pentyl group, cyclopentyl group, n-hexyl group, cyclohexyl group, octyl group and others. Ethyl group is particularly preferred.

The dialkyl amine represented by Formula 17 includes dimethylamine, diethylamine, di-n-propylamine, methyl-n-propylamine, t-butylamine, ethyl-n-propylamine, ethylisopropylamine, methylethylamine and others.

In addition to the above synthesis using the Grignard reagent, the catalyst component represented by Formula 15 may also be synthesized by reacting the alkoxy silane halide represented by Formula 16 with a cyclic amine represented by Formula 18.

Formula 18

RNH

In the cyclic amine represented by Formula 18, RN is a cyclic  amino  group,  such  as  perhydroquinolino  group, perhydroisoquinolino group, 1,2,3,4- tetrahydroquinolino group, 1,2, 3,4-tetrahydroisoquinolino group, and octamethyleneimino group.

Specific examples of the cyclic amine represented by-Formula 18 include perhydroquinoline, perhydroisoquinoline, 1,2,3,4 -1 etrahydroquinoline, 1,2,3,4- tetrahydroisoquinoline, octamethyleneimine and others.

The compound represented by Formula 16 can be produced in a novel method invented by the Inventors et al. , which comprises reacting a tetcaiialo silane represented by Formula 19 with an orthosformate ester represented by Formula 20.

Formula 19

SiX4 Formula 20

HCfOI^h

In the tetrahalo silane represented by Formula 19, X is a halogen group, such as fluoro group, chloro group and bromo group, and more preferably chloro group. The tetrahalo silane represented by Formula 19 specifically includes tetrafluorosilane, tetrachlorosilane, and tetrabromosilane. Tetrachloro silane is particularly preferred.

In the orthoformate ester represented by Formula 20, R1 is a hydrocarbon group with 1-4 carbon atoms, for example, methyl group; ethyl group; propyl group such as n-propyl group and iso-propyl group; and butyl group such as n-butyl group, iso-butyl group and tert-butyl group. Ethyl group is particularly preferred. The orthoformate ester represented by Formula 20 specifically includes methyl orthoformate and ethylorthoformate. Among those, Ethyl orthoformate is particularly preferred.

The reaction between the tetrahalo silane represented by Formula 19 and the orthoformate ester represented by Formula 2 0 may proceed without the use of any solvent though such a solvent may be employed that can not react with a material and with a

reacted product.  If a solvent is employed, it may be n-heptane, toluene, or diethyl ether. Among them, n-heptane is preferable.

A reaction temperature ranges preferably between -20 and 200 °C, and more preferably between 0 and 120 CC. A reaction time normally ranges between 0.25 and 120 hours and varies based on types and amounts of the tetrahalo silane and orthof ormate ester and the catalyst and solvent, and on the reaction temperatures. In another case, preferably, a reaction is performed at between -20 and 15 °C for between 0.25 and 24 hours, and then another reaction is performed at room temperature for between 0.25 and 120 hours.

An additional ratio between the tetrahalo silane represented by Formula 19 and the orthof ormate ester represented by Formula 20 can control the number of X and OR bonded to Si, that is n in XnSi(OR)4.n. As for a trialkoxyhalo silane represented by XiSi(OR)3 in the case of n = 1, preferably SiX4: HC(OR)3 = 1:2.6 to 3.5 (molar ratio).

A reaction can proceed with no catalyst though the use of an acidic catalyst is desirable because it can reduce the reaction time effectively. The acidic catalyst may be either a Lewis acid or a Bronsted acid. The Lewis acid includes aluminum chloride, titanium chloride, and boron fluoride. Preferably, from the viewpoint of suppressing the generation of hydrogen halide gases, the Bronsted acid includes an acid in such a form that does not contain an extra water content. For example, it includes carboxylic acid (such as a trifluoroacetic acid), sulfonic, acid (such as p-toluene sulfonic acid), and polyphosphoric acid. Among those, p-toluene sulfonic acid is preferable. The p-toluene sulfonic acid may be employed as a hydrate unless generation of a small amount of hydrogen halides causes any problem.

An additional amount of the p-toluene sulfonic acid to SiX4 ranges preferably between 10"5 and 10 mole %, more preferably between 10"2 and 5 mole %.

Preferably, the reaction is performed by dropping the orthof ormate ester represented by Formula 20 into the tetrahalo

silane, represented by Formula 19. In this case, both or either of them may be formed in solution.

The alkoxy silane halide represented by Formula 16, produced through the reaction between the tetrahalosilane represented by Formula 19 and the orthof ormate ester represented by Formula 20, is not isolated and is reacted with the dialkyl amine represented by Formula 17 to produce the catalyst component of Formula 14.

The alkoxy silane halide represented by Formula 16, produced through the reaction between the tetrahalosilane represented by Formula 19 and the orthof ormate ester represented by Formula 20, is not isolated and is reacted with the cyclic amine represented by Formula 18 to produce the catalyst component of Formula 15.

In addition to the use of the Grignard reagent, a (dialkylamino) alkoxy silane may be produced from an alkoxy silane halide employed as a material in a known method.

Alkoxy silane halides are not only semiconductor method materials but also suitable precursors on chemical synthesis for various low-molecular and high-molecular silicon compounds. Namely, through the use of differences in reactivity between a halogeno group and an alkoxy group and variations in the substituted number of the substituents, various high value-added silicon compounds can be derived.

Methodes of manufacturing the above alkoxy silane halides are disclosed, for example, in J. Am. Chem. Soc, vol. 68, p. 70 (1946) and Khimiya i Industriya. No. 6, p. 248 (1983), which produce chloroethoxysilane by reacting tetrachlorosilane with ethanol. These methodes, however, generate hydrogen chloride gas in the reaction system. Therefore, it is required to remove the gas and make it harmless. In addition, a restriction occurs on the reactor due to the gas being corrosive. Measures applied for those are unsatisfactory not only at method steps but also at costs. Thus, a further improvement is desired.

On the other hand, a patent publication (JP-A 5-310751) proposes a method of manufacturing through a reaction of

tetrachlorosilane with tetraalkoxysilane. This method can prevent generation of the hydrogen chloride gas though yields in examples are 60 to 75 % at most, and a much higher yield is desired.

As disclosed in Zhurnal Obshchei Khimii, vol. 65, p. 1142 (1995) , trichloroethoxysilane can be produced at a maximum yield of 90% through a reaction of tetrachlorosilane with tetraalkoxysilane in the presence of ethanol. In this reaction system, however, it is obvious that hydrogen chloride gas is generated.

The above method of manufacturing the catalyst can provide alkoxy silane halides and diethylamino trialkoxy silanes at a high yield without generation of corrosive gases such as hydrogen chloride gas.

g-Olefin Polymerization or Copolymerization Catalysts

For achievement of the above object, the present invention is directed to a catalyst for polymerizing or copolymerizing an cc-olefin, which includes the catalyst constituent of Formula 14 or Formula 15. For example, it includes [A] a solid catalyst constituent consisting essentially of magnesium, titanium, a halogen element and an electron donor; [B] an organoaluminum compound constituent; and [ C ] the catalyst constituent of Formula 14 or Formula 15.

In the present invention, a solid constituent of the catalyst, containing magnesium, titanium, a halogen element and an electron donor indispensably, is used as the constituent (A) . Since there is no particular restriction as to the method for preparation of the solid constituent of the catalyst, it can be prepared by using methods for example those proposed in JP-A-54^94590, JP-A-56-55405 , JP-A-56-45909, JP-A-56-163102, JP-A-57-63310, JP-A-57-115408, JP-A-58-83006 , JP-A-58-83016, J P - A-58-138707, JP-A-59-149905 , jT-A-60-23404TjP-A-60-32805 , JP-A-61-18300, JP-A-61-55104, JP-A-2-77413, JP-A-2-117905 and others.

As to the representative method for preparing the solid

catalyst constituent (A), there can be exemplified (i) a method which comprises co-grinding a magnesium compound, an electron donor and a titanium halide compound, or dispersing and dissolving them in a solvent to allow them to contact with each other for preparation of the catalyst constituent, (ii) A method which comprises dissolving a magnesium compound and an electron donor in a solvent and adding a titanium halide compound to the resulting solution to precipitate a solid catalyst and others.

The magnesium compound available for preparation of the

solid catalyst constituent [A] includes a magnesium halide and

a di(alkoxy) magnesium. The magnesium halide specifically

includes magnesium chloride, magnesium bromide, magnesium

iodide, and magnesium fluoride. The magnesium chloride is

particularly preferable. Specifically, the di(alkoxy)

magnesium includes di(methoxy}magnesium, di(ethoxy) magnesium,

di(n-propoxy)magnesium,	di(n-butoxy)magnesium,

e thoxy (me thoxy) magnesium, ethoxy (n - propoxy) magnes ium, butoxy(ethoxy)magnesium and others. The di(ethoxy)magnesium and di( n-but oxy) magnes ium are particularly preferable. These di(alkoxy) magnesium may be prepared by reacting a metal magnesium with an alcohol in the presence of a halogen or a halogen-containing metal compound. The dialkoxy magnesium may be employed solely or in combination of two or more.

The dialkoxy magnesium for use in preparation of the solid catalyst constituent [A] maybe shaped in a granulated, powdery, indeterminate or spherical form. For example, the use of spherical dialkoxy magnesium can produce an a-olef in homopolymer excellent in morphology and having a narrow particle diameter distribution, or a copolymer powder with another a-olef in to achieve good powder fluidity. This is effective to solve the problem associated with clogging of hoppers and lines during production, for example.

Specific examples of the titanium halide compounds available for preparation of the solid catalyst constituent [A] include tetrahalide titanium such as tetrachloro titanium and tetrabromo titanium;  trihalide(alkoxy)  titanium such as

trichloro(methoxy)titanium, trichloro (ethoxy) titanium,

trichloro(propoxy)titanium, trichloro (butoxy) titanium,

tribromo(methoxy)titanium, tribromo(ethoxy)titanium,

tribromo(propoxy)titanium, and tribromo(butoxy)titanium;

dihalide(dialkoxy)titanium	such	as

dichloro(dimethoxy)titanium, dichloro(diethoxy)titanium, dichloro(dipropoxy) titanium, and dichloro(dibutoxy) titanium; and halide(trialkoxy) titanium such as chloro(trimethoxy)titanium, chloro(triethoxy)titanium, chloro(tripropoxy) titanium, and chloro (tributoxy) titanium. Particularly, the tetrachlorotitanium is preferable. These titanium halides may be employed solely or in combination of two or more.

The electron donor for use in preparation of the solid catalyst constituent [A] includes a Lewis basic compound, preferably an aromatic dies ter, more preferably an orthophthalic diester. The orthophthalic diester specifically includes dimethylorthophthalate, (ethyl)methylorthophthalate, diethyl orthophthalate, (ethyl)n-propyl orthophthalate, di-n-propyl orthophthalate, (n-butyl)n-propyl orthophthalate, (n-butyl)ethyl orthophthalate, (iso-butyl)ethyl orthophthalate, di-n-butyl orthophthalate, diiso-butyl orthophthalate, n-pentyl orthophthalate, diiso-pentyl orthophthalate, di-n-hexyl orthophthalate, bis(2-ethylhexyl) orthophthalate, di-n-heptyl orthophthalate, di-n-octyl orthophthalate and others. Particularly, diethyl orthophthalate, di-n-propyl orthophthalate, di-n-butyl orthophthalate, diiso-butyl orthophthalate, di-n-heptyl orthophthalate, bis(2-ethylhexyl) orthophthalate, and di-n-octyl orthophthalate are preferable. These orthophthalic diesters may be employed solely or in combination of two or more.

Compounds having two or more ether groups shown in JP-A 3-706, 3-62805, 4-270705 and 6-25332 may preferably be employed as the electron donor. Further, maleic diesters having a linear or branched alkyl group with 2-8 carbon atoms shown in the republished WO 00/39171 may be employed as the electron donor.

Among these maleic diesters, di n-butyl maleate is particularly preferable.

Organoaluminum compounds as to the constituent [B] used in the present invention includes an alkyl aluminum halide such as an alkyl aluminum and a diethyl aluminum chloride, preferably an alkyl aluminum, and specifically a tri(alkyl) aluminum. Specific examples include tri(methyl) aluminum, tri(ethyl) aluminum, tri(n-prppyl) aluminum, tri(n-butyl) aluminum, tri(isobutyl) aluminum, tri(n-hexyl) aluminum, and tri(n-octyl) aluminum. Among those, tri(ethyl) aluminum is preferable particularly. These organoaluminum compounds may be employed solely or in combination of two or more. Polyaluminoxan, produced through reaction of alkyl aluminum with water, may be employed similarly.

An amount of the organoaluminum compound constituent [B] used as the cc-olef in polymerization catalyst ranges between 0.1 and 1500, preferably between 50 and 1000, in molar ratio relative to titanium in the solid catalyst constituent [A].

An amount of the constituent [C] ranges between 0.001 and 10, preferably between 0.005 and 5, in molar ratio (Si/Al) relative to aluminum in the constituent [B].

For achievement of the above object, the present invention is directed to a catalyst for polymerizing or copolymerizing an a-olefin, which, in addition to the constituents [A] , [B] and [C], further includes [D] an organosilicon compound, constituent represented by Formula 21 or Formula 22.

In Formula 21 or Formula 22 of the invention, R1 represents a hydrocarbon group having 1 to 8 carbon atoms including an unsaturated or saturated aliphatic hydrocarbon group having 1 to 8 carbon atoms- Specific examples of R1 include methyl group, ethyl group, n-propyl group, iso-propyl group, n-butyl group, iso-butyl group, ter-butyl group, sec-butyl group, n-pentyl group, iso-pentyl group, cyclopentyl group, n-hexyl group and cyclohexyl group. Among these, methyl group is particularly preferred.

R2 represents a hydrocarbon group having 2 to 24 carbon atoms, preferably 2 to 8 carbon atoms, a hydrocarbylamino group having 2 to 24 carbon atoms, preferably 2 to 8 carbon atoms, or a hydrocarbylalkoxy group having 2 to 24 carbon atoms, preferably 2 to 8 carbon atoms . Among these, a hydrocarbon group having 2 to 24 carbon atoms or a hydrocarbylamino group having 2 to 24 carbon atoms is preferred.

Specific examples of the hydrocarbon group having 2 to 24 carbon atoms include ethyl group, n-propyl group, iso-propyl group, n-butyl group, iso-butyl group, sec-butyl group, ter-butyl group, n-pentyl group, iso-pentyl group, n-hexyl group, n-heptyl group, n-octyl group, cyclopentyl group, cyclohexyl group, texyl group, phenyl group benzyl group, tolyl group and the like. The other example is a hydrocarbon group containing silicon atom such as trimethylsilylmethyl group and bis trimethylsilylmethyl group.

Specific examples of the hydrocarbylamino group having 2 to 24 carbon atoms include, dimethylamino group, methylethylamino group, diethylamino group, ethyl-n-propyl-amino group, di-n-propyl-amino group, ethylisopropyl-amino  group,  diisopropyl-amino  group.

pyrrolidine) group, piperidino group, and hexamethyleneimino group.

Specific examples of the hydrocarbylalkoxy group having 2 to 24 carbon atoms include methoxy group, iso-propoxy group, and ter-butoxy group.

Among them, propyl group such as n-propyl group and isopropyl group, butyl group such as iso-butyl group and ter-butyl group, cyclopentyl group, diethylamino group, ter-butoxy group, and the like are preferably used.

JR3 N represents a polycyclic amino group having 7 to 40^ carbon atoms, wherein the ca"rb~bn atoms and the nitrogen atom form a cyclic skeleton. The polycyclic amino group may be a saturated polycyclic amino group, or may be a partially or entirely unsaturated polycyclic amino group. The nitrogen atom of the polycyclic amino group is bonded directly to the silicon atom of the organosilicon compound to form Si--N bond. Thus, the polycyclic amino group can be defined as a substituent formed by chemically bonding the N atom to Si atom by removing the hydrogen atom from the secondary amine R3 NH. In the general formula 21, each one of two R3 N groups may be the same or different.

Specific examples of the polycyclic amino group include

amine compounds as mentionedby the following chemical structural

formulas 23; perhydroindole, perhydroisoindole,

perhydroquinoline, perhydroisoquinoline, perhydrocarbazole,

perhydroacrydine,	perhydrophenanthoridine,

perhydrobenzo(g)quinoline, perhydrobenzo(h)quinoline,

perhydrobenzo (f) quinoline, perhydrobenzo (g) isoquinoline,

perhydrobenzo(h) isoquinoline, perhydrobenzo (f) isoquinoline,

perhydroacequinoline,	perhydroaceisoquinoline,

perhydroiminostilbene, and amine compounds in which some of the hydrogen atoms other than the nitrogen atom are substituted with alkyl group, phenyl group or cycloalkyl group.

Formula  23

m cr«» en no

^^Y  k>^  ^^N^  ^^NH

H	H

Perhydroindole  Perhydroisoindole	Perhydroquinoftne  Perhydroisoquinoline

OD ceo cc9

N	^^  N  ^^	^^  N

H	H	H

Perhydrocarbazole	Perhydroacridine	Perhydrophenanthridine

H	Hf"^	r^

^\ N  ^^ JL >  ^^ >^ NH

Perhydrobenzo(g)quinoline	Perhydrobenzo(h)quinoline	Perhydrobenzo(f;quinoline

H

■^  >	p	NH

Perhydrobenzo(g)isoquinoline  Perhydrobenzo(h)isoquinoline  Perhydrobenzo(f)isoquinoline

H

Perhydroacequinoline	Perhydroaceisoquinoline	Perhydroiminostilbene

Further,  R3  NH  represents  amine  compounds  such  as

1,2,3,4-tetrahydroquinoline	and

1,2,3,4-tetrahydroisoquinoline as mentioned by tfie following chemical structural formulas 24, which is apartially unsaturated polycyclic amino compound, or in which some of the hydrogen atoms other than the nitrogen atom are substituted with alkyl group, phenyl group or cycloalkyl group.

Specifically preferable examples of the amine compounds

represented by R3 NH include perhydroquinoline,

perhydroisoquinoline,	1,2,3,4-tetrahydroquinoline,

1,2,3,4-tetrahydroisoquinoline, and their derivatives.
