Repository: anandvc/allindianpatents

File: patents/218799-a-separator-for-alkaline-batteries.html (part 1 of 2)
Indian Patents. 218799:A SEPARATOR FOR ALKALINE BATTERIES

Indian Patents

Recently Granted Patents

  Recently Published Patents

Title of Invention	A SEPARATOR FOR ALKALINE BATTERIES

Abstract	The present invention relates to a separator for alkaline batteries is characterized by having a nonwoven fiber structure including polyamide fibers and solvent-spinning cellulose fibers as main fibers wherein the mass ratio of the polyamide fibers to the solvent spinning cellulose fibers is within the range from 20:80 to 80:20. The polyamide fiber is made of a polyamide wherein 60-100 mol% of the dicarboxylic acid unit is the terephthalic acid unit and 40-99 mol% of the diamine unit is 1,9-nonanediamine unit. The separator is excellent in the liquid holding property, does not deteriorate even when used in an alkaline battery wherein a positive electrode mixture including an agent for improving the discharge performance under heavy loads which has a strong oxidizing power is used, and can have good performance even after a long exposure to high temperatures. Therefore, the separator is suitably used in devices which requires discharge performance under heavy loads.	

Full Text	TECHNICAL FIELD

The present invention relates to a separator for alkaline batteries and an alkaline battery using the separator. More particularly, the present invention relates to a separator for alkaline batteries which exhibits an improved discharging property (in particular, an improved discharging property at high temperatures) and an improved discharging property under a great load and an alkaline battery equipped with the separator.

BACKGROUND ART

Recently, portable information instruments requiring the excellent discharging property under a great load such as digital cameras are widely used. When a conventional battery is used for the portable information instruments requiring the discharging property under a great load, the capacity of the battery decreases in a short time since conventional batteries have short lives. The battery must be replaced with a fresh battery every time the capacity of the battery decreases, and it is difficult that the instruments are utilized smoothly. Moreover, since the application and the mode of utilization of batteries diversify, batteries are frequently exposed to high temperatures during storage, during periods without discharge and during periods with discharge (during the use of the instruments). Conventional batteries exhibit rapid deterioration in the discharging property when the batteries are exposed to high temperatures.

As the means for improving the discharging property of alkaline batteries under a great load, it is proposed that an active substance for the positive electrode prepared by adding nickel oxyhydroxide to manganese dioxide is used in an alkaline battery having a positive electrode mix, a negative electrode made of zinc and an alkaline electrolyte (an alkaline aqueous solution) and the proposed means has been used for practical applications (for example, Japanese Patent Application Laid-Open No. Showa 57(1982)-49468).

For improving the discharging property under a great load, the storage property and the resistance to leakage of the liquid, it is proposed that a material prepared by adding polyethylene powder to the combination of manganese dioxide and nickel oxyhydroxide is used as the positive electrode mix (for example, Japanese Patent Application Laid-Open Nos. 2001-32250 and 2001-332249).

In conventional alkali batteries, non-woven fabrics formed by using a synthetic fiber such as a

polyvinyl alcohol-based fiber, a polyolefin-based fiber and a polyamide fiber or a mixed fiber obtained by adding a cellulose fiber to the synthetic fiber as the main fiber are used as the separator.

Among the above non-woven fabrics, non-woven fabrics formed by using an aliphatic polyamide fiber such as nylon 6 and nylon 66 have advantages in that the property for holding the electrolyte is excellent and the capacity of discharge is great due to the excellent resistant to alkalis and the hydrophilic property. However, the above non-woven fabrics have a drawback in that, when the fabrics are used as the separator for alkaline batteries, the fabrics tend to be degraded by oxidation with oxygen gas generated during charging due to poor resistance to degradation by oxidation at high temperatures. In particular, the fabrics tend to be degraded more easily by oxidation when the fabrics are used for secondary batteries which are repeatedly charged and discharged at high temperatures.

To improve the resistance of the polyamide fiber to degradation by oxidation, it is proposed that a separator for batteries is formed with a mixture or a composite of a polyamide fiber and a polyolefin fiber (for example, Japanese Patent Application Laid-Open Nos. Showa 55(1980)-25921 and Showa 55(1980)-66864). The degradation by oxidation can be decreased to some degree due to the decease in the content of the polyamide fiber. However, the improvement is not sufficient and the problem is not overcome fundamentally.

It is proposed that a non-woven fabric formed with an aromatic polyamide fiber or an entirely aromatic polyamide fiber in place of the aliphatic polyamide is used for the separator for batteries (for example, Japanese Patent Application Laid-Open Nos. Showa 58(1983)-147956 and Heisei 5(1993)-289054). However, the non-woven fabric constituting this separator for batteries has poor strength since the fiber constituting the separator has a high melting point and exhibits poor adhesion with a thermoplastic binder fiber although the separator exhibits excellent hydrophilic property, resistance to alkalis and resistance to degradation by oxidation.

From the above standpoint, the present inventors have been studying to develop a separator for batteries which exhibits excellent hydrophilic property, resistance to alkalis, property for holding alkaline electrolytes, resistance to degradation by oxidation and adhesion to binder fibers. It was found that a separator for batteries exhibiting the excellent hydrophilic property, resistance to alkalis, property for holding alkaline electrolytes, resistance to degradation by oxidation and

adhesion with binder fibers could be obtained when a separator for batteries was formed by using a fiber formed, as the main fiber component, with a polyamide which was synthesized from a dicarboxylic acid component containing 60% by mole or more of an aromatic dicarboxylic acid and a diamine component containing 60% by mole or more of an aliphatic alkylenediamine having 6 to 12 carbon atoms such as 1,9-nonanediamine and 2-methyl-l,8-octanediamine. Patents have been applied based on the above finding (Japanese Patent Application Laid-Open Nos. Heisei9(1997)-259856 and 2002-151041).

The present inventors conducted further studies based on the inventions disclosed in Japanese Patent Application Laid-Open Nos. Heisei 9(1997)-259856 and 2002-151041 described above, and it was recognized that, for an alkaline battery using, as the positive electrode mix, manganese dioxide added with an agent having a great oxidizing ability for enhancing the discharging property under a great load such as nickel oxyhydroxide, it was urgently necessary that a separator for alkaline batteries which exhibited more excellent resistance to degradation by oxidation at high temperatures than that of the battery described above, was not degraded by oxidation with nickel oxyhydroxide added to the positive electrode mix even when the separator was exposed to high temperatures for a long time, for example, even when the separator was stored at high temperatures, could maintain a great capacity of the positive electrode (the capacity of the battery) for a long time and, therefore, could maintain the excellent discharging property under a great load, be developed.

The present invention has an object of providing a separator for alkaline batteries which, when the separator is used for an alkaline battery using, as the positive electrode mix, manganese dioxide added with an agent having a great oxidizing ability for enhancing the discharging property under a great load such as nickel oxyhydroxide, is not degraded by oxidation with nickel oxyhydroxide added to the positive electrode mix even when the separator is exposed to high temperatures for a long time, for example, even when the separator is stored at high temperatures, can maintain a great capacity of the positive electrode (the capacity of the battery) for a long time and, therefore, can maintain the excellent discharging property under a great load.

The present invention has a further object of providing an alkaline battery equipped with the separator for alkaline batteries described above.

DISCLOSURE OF THE INVENTION

As the result of intensive studies by the present inventors to achieve the above objects, it was found that, when a specific cellulose fiber, i.e., a solvent-spun cellulose fiber produced by using a spinning solution prepared by dissolving cellulose into a non-reactive solvent, was used in combination with a fiber comprising a polyamide constituted with a dicarboxylic acid unit mainly containing the terephthalic acid unit and a diamine unit mainly containing the 1,9-nonanediamine unit or the 1,9-nonanediamine unit and the 2-methyl-l,8-octanediamine unit, such as the fibers described in Japanese Patent Application Laid-Open Nos. Heisei 9(1997)-259856 and 2002-151041 described above, and a separator for alkaline batteries was formed by using the above fibers as the main component fibers, the obtained separator for batteries showed less degradation of the polyamide fiber in the separator with the positive electrode mix than that in conventional separators for batteries even when the separator is exposed to high temperatures for a long time, for example, even when the separator is stored at high temperatures, and that, due to this effect, the decrease in the capacity of the battery was further suppressed when an alkaline battery was prepared by using the separator for alkaline batteries and the discharging property of the alkaline battery under a great load was further improved.

It was also found by the present inventors that, when the polyamide fiber constituting the separator in the above separator for alkaline batteries was formed with a polyamide having sealed chain ends, the polyamide fiber exhibited further improved oxidation resistance, hydrolysis resistance, water resistance and heat resistance, and the separator for alkaline batteries exhibited further improved oxidation resistance, hydrolysis resistance, water resistance and heat resistance.

It was also found by the present inventors that, when the main component fibers are adhered together using a fiber-shaped binder in the separator for alkaline batteries using the above specific polyamide fiber and a cellulose fiber as the main component fibers, a separator exhibiting excellent strength and property for separation could be obtained. The present invention has been completed based on the above knowledge.

The present invention provides:

(1) A separator for alkaline batteries (i) which comprises a non-woven fiber structural material comprising a polyamide fiber and a cellulose fiber as main component fibers, wherein

(ii) the polyamide fiber is a fiber formed with a polyamide constituted with a dicarboxylic acid unit and a diamine unit, the dicarboxylic acid unit comprising 60% by mole or more and 100% by mole or less of a terephthalic acid unit and the diamine unit comprising 40% by mole or more and 99% by mole or less of a 1,9-nonanediamine unit;

(iii) the cellulose fiber is a solvent-spun cellulose fiber produced by using a spinning solution prepared by dissolving cellulose into a non-reactive solvent; and

(iv) a ratio of an amount by mass of the polyamide fiber to an amount by mass of the cellulose fiber in the non-woven fiber structural material is in a range of 20:80 to 80:20.

The present invention further provides:

(2)	A separator for alkaline batteries described in (1), wherein the polyamide forming the

polyamide fiber comprises a 2-methyl-l,8-octanediamine unit in combination with the 1,9-

nonanediamine unit, and a ratio of an amount by mole of the 1,9-nonanediamine unit to an

amount by mole of the 2-methyl-l,8-octanediamine unit in the polyamide is in a range of 99:1 to

40:60.

The present invention further provides:

(3)	A separator for alkaline batteries described in any one of (1) and (2), wherein the polyamide

forming the polyamide fiber has a fi-action of sealed chain ends of 10% or greater.

The present invention further provides:

(4)	A separator for alkaline batteries described in any one of (1) to (3), wherein a size of a single

fiber in the polyamide fiber is in a range of 0.01 to 1.0 dtex.

[0024] The present invention further provides:

(5)	A separator for alkaline batteries described in any one of (1) to (4), wherein the cellulose

fiber is a solvent-spun cellulose fiber obtained by dry-wet spinning in water of a spinning solution

prepared by dissolving cellulose into an amine oxide. The present invention further provides:

(6)	A separator for alkaline batteries described in any one of (1) to (5), wherein the main

component fibers are adhered together with a fiber-shaped binder.

The present invention further provides:

(7)	A separator for alkaline batteries described in (6), wherein an amount of the fiber-shaped

binder is in a range of 3 to 30% by mass based on a total of an amount by mass of the main

component fibers and an amount by mass the fiber-shaped binder.

The present invention further provides:

(8)	An alkaline battery, which is equipped with a separator for alkaline batteries described in any

oneof(l)to(7).

THE MOST PREFERRED EMBODIMENT TO CARRY OUT THE INVENTION

The present invention will described in detail in the following.

The separator for alkaline batteries of the present invention comprises a non-woven fiber structural material comprising a polyamide fiber and a cellulose fiber as main component fibers.

The "non-woven fiber structural material" means a fiber structural material formed not by weaving or knitting the above main component fibers but by adhesion and/or entanglement of the above main component fibers with each other and includes non-woven fabrics having a flat sheet shape, materials having a shape of paper, materials having a shape of a cylinder, materials having a shape of a cylinder with a bottom and non-woven fiber structural materials having other shapes.

The polyamide fiber which is one of the main component fibers constituting the separator for alkaline batteries is formed with a dicarboxylic acid unit and a diamine unit.

It is necessary that the polyamide comprise 60% by mole or more, preferably 75% by mole or more and more preferably 90% by mole or more and 100% by mole or less of the terephthalic acid unit based on the entire amount of the dicarboxylic acid unit constituting the polyamide. When the amount of the terephthalic acid unit in the polyamide is less than 60% by mole, the properties such as the oxidation resistance, the chemical resistance and the heat resistance of the polyamide fiber become inferior and such an amount is not preferable.

The polyamide forming the polyamide fiber may comprise other dicarboxylic acid units in combination with the terephthalic acid unit as long as the amount of the other dicarboxylic acid units is 40% by mole or less. Examples of the other dicarboxylic acid unit include structural units derived from aliphatic dicarboxylic acids such as malonic acid, dimethylmalonic acid, succinic acid, 3,3-diethylsuccinic acid, glutaric acid, 2,2-dimethylglutaric acid, adipic acid, 2-methyladipic acid, trimethyladipic acid, pimellic acid, azelaic acid, sebacic acid and suberic acid; structural units derived from alicyclic dicarboxylic acids such as 1,3-cyclopentane-dicarboxylic acid and 1,4-cyclohexanedicarboxylic acid; and structural units derived from aromatic dicarboxylic acids such as isophthalic acid, 2,6-naphthalenedicarboxylic acid, 1,4-phenylenedioxane-diacetic acid, 1,3-phenylenedioxanediacetic acid, diphenic acid, 4,4"-oxydibenzoic acid, diphenylmethane-4,4"-dicarboxylic acid, diphenylsulfone-4,4"-dicarboxylic acid and 4,4"-biphenyldicarboxylic acid. The polyamide may comprise the dicarboxylic acid unit described above singly or in combination or two or more.

When the polyamide forming the polyamide fiber comprises the other dicarboxylic acid units in combination with the terephthalic acid unit as the dicarboxylic acid unit, it is preferable that the polyamide comprises aromatic dicarboxylic acid units other than the terephthalic acid unit from the standpoint of the oxidation resistance, the chemical resistance and the heat resistance.

The polyamide may fiirther comprise, where necessary, structural units derived from polybasic carboxylic acids having a functionality of three or greater such as trimellitic acid, trimesic acid and pyromellitic acid as long as the amount is small and the meh spinning can be conducted.

It is necessary that the polyamide fiber which is one of the main component fibers constituting the separator for alkaline batteries of the present invention comprise 40% by mole or more of the 1,9-nonanediamine unit based on the entire amount of the diamine units constituting the polyamide so that the oxidation resistance, the heat resistance, the hydrolysis resistance and the dimensional

stability of the polyamide fiber are improved and, as the result, these properties of the separator for alkaline batteries using the polyamide are improved. It is preferable that the polyamide fiber comprises 50% by mole or more and 99% by mole or less of the 1,9-nonanediamine unit.

In particular, it is preferable that the polyamide forming the polyamide fiber comprises the 2-methyl-l,8-octanediamine unit as the diamine unit in combination with the 1,9-nonanediamine unit since the oxidation resistance, the chemical resistance, the heat resistance and the hydrolysis resistance of the polyamide fiber are further improved.

When the polyamide forming the polyamide fiber comprises both of the 1,9-nonanediamine unit and the 2-methyl-l,8-octanediamine unit, it is preferable that the total of the amounts of the both units is in the range of 60 to 100% by mole and preferably in the range of 80 to 100% by mole based on the entire amount of the diamine units constituting the polyamide. In this case, it is preferable that the ratio of [the amounts by mole of the 1,9-nonanediamine unit] to [the amount by mole of the 2-methyl-l,8-octanediamine unit] is in the range of 99:1 to 40:60, more preferably in the range of 99:1 to 50:50 and most preferably in the range of 95:5 to 70:30 from the standpoint of the oxidation resistance, the chemical resistance, the heat resistance, the hydrolysis resistance and the property for melt spinning.

When the polyamide forming the polyamide fiber comprises the 1,9-nonanediamine unit and does not comprise the 2-methyl-l,8-octanediamine unit, it is preferable that the amount of the 1,9-nonanediamine unit is in the range of 60 to 100% by mole based on the amount of the entire diamine units constituting the polyamide from the standpoint of the oxidation resistance, the chemical resistance, the heat resistance, the hydrolysis resistance and the property for meh spinning.

The polyamide forming the polyamide fiber may further comprise, where necessary, diamine units other than the 1,9-nonanediamine unit and the 2-methyl-l,8-octanediamine units as long as the objects of the present invention are not adversely affected. Examples of the other diamine unit which may be comprised in the polyamide include diamine units derived from aliphatic diamines such as ethylenediamine, propylenediamine, 1,4-butanediamine, 1,6-hexanediamine, 1,8-octanediamine, 1,10-decanediamine, 1,12-dodecanediamine, 2-methyl-l,5-pentanediamine, 3-methyl-1,5-pentanediamine, 2,2,4-trimethyl-1,6-hexanediamine, 2,4,4-trimethyl-1,6-hexanediamine, 2-methyl-l,8-octanediamine and 5-methyl-1,9-nonanediamine. The polyamide

forming the polyamide fiber may comprise the diamine unit described above singly or in combination or two or more.

It is preferable that the polyamide forming the polyamide fiber has an intrinsic viscosity [TJ] in

the range of 0.6 to 2.0 dl/g, more preferably in the range of 0.6 to 1.9 dl/g and most preferable in the range of 0.8 to 1.6 dl/g as measured in concentrated sulfuric acid at 30°C. since the property for melt spinning and the mechanical properties of the obtained polyamide fiber are excellent.

It is preferable that 10% or more, more preferably 35% or more and most preferably 70% or more of the chain ends in the polyamide forming the polyamide fiber are sealed from the standpoint of the property for melt spinning in the production of the fiber and the oxidation resistance, the chemical resistance, the heat resistance and the hydrolysis resistance of the obtained polyamide fiber.

For obtaining the fraction of sealed chain ends in the polyamide, the numbers of the chain ends of the carboxyl group and the amino group and the chain end sealed with a chain end sealing agent present in the polyamide are measured and the fraction of sealed chain ends can be obtained from the obtained numbers in accordance with mathematical equation (2) described in EXAMPLES. It is preferable that the numbers of the chain end groups are obtained by obtaining the integral values of the characteristic signals assigned to the chain end groups in accordance with the "H-NMR, followed by obtaining the numbers of the chain end groups from the obtained values by calculation from the standpoint of the accuracy and the easiness.

The chain end sealing agent for the polyamide is not particularly limited as long as the agent is a monofiinctional compound reactive with the amino group or the carboxyl group present at the chain ends of the polyamide molecules. From the standpoint of the reactivity and the stability of the sealed chain ends, monocarboxylic acids and monoamines are preferable as the chain end sealing agent. Among these compounds, monocarboxylic acids are preferable from the standpoint of the easiness of handling.

The monocarboxylic acid which can be used as the chain end sealing agent is not particularly limited as long as the agent can react with amino group. Examples of the monocarboxylic acid include aliphatic monocarboxylic acids such as acetic acid, propionic acid, butyric acid, valeric acid, caproic acid, caprylic acid, lauric acid, tridecylic acid, myristic acid, palmitic acid, stearic

acid, pivalic acid and isobutyric acid; alicyclic monocarboxylic acids such as cyclohexanecarboxylic acid; and aromatic monocarboxylic acids such as benzoic acid, toluic acid, a -naphthalenecarboxylic acid,β -naphthalenecarboxylic acid, methylnaphthalene carboxylic acid and phenylacetic acid. The above carboxylic acids can be used singly or in combination or two or more. Among the above carboxylic acids, acetic acid, propionic acid, caproic acid, caprylic acid, lauric acid, tridecylic acid, myristic acid, palmitic acid, stearic acid and benzoic acid are preferable from the standpoint of the reactivity, the stability of the sealed chain ends and the price.

To seal the chain ends of the polyamide with the monocarboxylic acid, the amount by mole of the diamine component is set slightly greater than the amount by mole of the dicarboxylic acid component in the preparation of the polyamide so that both chain ends of the polyamide have amino groups, and the monocarboxylic acid is added to the thus obtained polyamide to seal the amino group at the chain ends.

When the chain ends of the polyamide is sealed with a monoamine, the monoamine is not particularly limited as long as the monoamine can react with carboxyl group. Examples of the monoamine include aliphatic monoamines such as methylamine, ethylamine, propylamine, butylamine, hexylamine, octylamine, decylamine, stearylamine, dimethylamine, diethylamine, dipropylamine and dibutylamine; and aromatic monoamines such as aniline, toluidine, diphenylamine and naphthylamine. The monoamines described above can be used singly or in combination or two or more. Among the above monoamines, butylamine, hexylamine, octylamine, decylamine, stearylamine, cyclohexylamine and aniline are preferable from the standpoint of the reactivity with carboxyl group, the boiling point, the stability of the sealed chain ends and the price.

To seal the chain ends of the polyamide with the monoamine, the amount by mole of the diamine component is set slightly smaller than the amount by mole of the dicarboxylic acid component in the preparation of the polyamide so that both chain ends of the polyamide have carboxyl groups, and the monoamine is added to the thus obtained polyamide to seal the carboxyl group at the chain ends.

It is preferable that the amount of the chain end sealing agent used in the preparation of the polyamide is adjusted in accordance with the intrinsic viscosity [7] (the molecular weight) of the

polyamide obtained at the end of the process, the fraction of sealed chain ends, the reactivity and the boiling point of the chain end sealing agent and the conditions of the reaction. In general, it is preferable that the chain end sealing agent is used in an amount in the range of about 0.5 to 10% by mole based on the total of the amount by mole of the dicarboxylic acid and the amount by mole of the diamine.

It is preferable that the size of the single fiber in the polyamide fiber constituting the separator for alkaline batteries of the present invention is in the range of 0.01 to 1.0 dtex and more preferably in the range of 0.1 to 0.8 dtex from the standpoint of the property for handling in the production of the non-woven fiber structural material for the separator for alkaline batteries using a paper machine and the property for holding the alkaline electrolyte, the property for separation and the internal resistance of the obtained separator for alkaline batteries.

It is preferable that the length of the polyamide fiber constituting the separator for alkaline batteries of the present invention is in the range of about 0.5 to 5 mm and more preferably in the range of 1 to 4 mm from the standpoint of the property for dispersion of the polyamide fiber in water and the property for forming the texture in the production of the non-woven fiber structural material for the separator for alkaline batteries using a paper machine.

The processes for producing the polyamide and the fiber comprising the polyamide used in the present invention are not particularly limited and any processes can be used as long as the polyamide and the polyamide fiber having the composition of the structural units described above can be produced. For example, the polyamide can be produced in accordance with the solution polymerization process or the interfacial polymerization process using an acid chloride and the diamine as the raw materials or in accordance with the melt polymerization process, the solid phase polymerization process or the meh extrusion polymerization process using the dicarboxylic acid and the diamine as the raw materials. The obtained polyamide is melt spun and drawn in accordance with a conventional process, cut into a prescribed length and the polyamide fiber for the separator for alkaline batteries can be obtained.

The polyamide and the fiber comprising the polyamide used in the present invention can be advantageously produced, for example, in accordance with the process described in the following. However, the processes for producing the polyamide and the fiber comprising the polyamide used the present invention are not limited to the process described as the example.

EXAMPLE OF PREPARATION OF A POLYAMIDE AND A POLYAMIDE FIBER

(1) Preparation of a Polyamide

A chain end sealing agent and a catalyst are added together to the diamine and the dicarboxylic acid at the beginning of the reaction and a nylon salt is formed. The formed nylon salt is polymerized at a temperature of 280° C. or lower and a prepolymer having an intrinsic viscosity [;7]in the range of 0.15 to 0.25 dl/g (in concentrated sulfuric acid, at 30° C.) is prepared. The obtained prepolymer is polymerized in accordance with the solid phase polymerization process or the process using a melt extruder until the intrinsic viscosity has a value in the range of 0.6 to 2.0 dl/g. The polyamide for the polyamide fiber can be produced easily in accordance with the above process.

In the above process, when the chain end sealing agent and the catalyst are not added at the beginning of the production of the prepolymer but at a stage after the formation of the nylon salt, problems tend to arise in that the suitable balance between the amount by mole of the carboxyl group and the amount by mole of the amino group is lost during the polymerization and cross linked structures are formed. Therefore, it is preferable that the chain end sealing agent and the catalyst are added at the beginning.

By adjusting the intrinsic viscosity [?j] of the prepolymer in the range of 0.15 to 0.25 dl/g described above, the loss of the suitable balance between the amount by mole of the carboxyl group and the amount by mole of the amino group can be prevented and the decrease in the polymerization rate is suppressed in the post-polymerization step for increasing the molecular weight. Thus, the polyamide having a narrow molecular weight distribution and exhibiting excellent physical properties and property for melt spinning can be obtained.

In the above process, when the post-polymerization step for increasing the molecular weight is conducted in accordance with the solid phase polymerization, it is preferable that the polymerization is conducted under a reduced pressure or under a stream of an inert gas. When the polymerization temperature in the post-polymerization step is adjusted in the range of 200 to 250°C. the polyamide having no color and containing no gel can be produced with excellent productivity while the polymerization rate is kept at a great value.

When the final step of the polymerization is conducted using a melt extruder, almost no decomposition of the polyamide takes place and the polyamide can be obtained without degradation by adjusting the polymerization temperature at 370" C. or lower.

Examples of the catalyst described above used for producing the polyamide include phosphoric acid, phosphorous acid, hypophosphorous acid, ammonium salts of these acids, salts of these acids with metals such as potassium, sodium, magnesium, vanadium, calcium, zinc, cobah, manganese, tin, tungsten, germanium, titanium and antimony, and esters of these acids such as ethyl esters, isopropyl esters, butyl esters, hexyl esters, undecyl esters, octadecyl esters, decyl esters, stearyl esters and phenyl esters. Among these compounds, sodium hypophosphite is preferable from the standpoint of the availability and the property for handling.

In the preparation of the polyamide, where necessary, stabilizers and antioxidants may be added during the polymerization or after the polymerization.

(2) Preparation of the Polyamide Fiber

The polyamide fiber is prepared by melt spinning the polyamide obtained above. It is preferable that the melt spinning is conducted using a melt extruder and more preferably using a melt extruder of the screw type. The polyamide obtained above is melted preferably at a temperature in the range of the mehing point to 360° C. and extruded from nozzles of a die in a fiber shape with a melt residence time of 30 minutes or shorter. The heat decomposition during the spinning is suppressed and the polyamide fiber having the excellent quality can be obtained when the melt temperature and the melt residence time satisfy the above conditions.

The polyamide fiber (the thread) spun in the above is drawn by a winding roller or the like. Where necessary, a zone for heating or keeping the temperature may be disposed directly under the nozzles or a cooling zone using a blowing chamber or the like may be disposed. An oil may be applied to the thread formed by the spinning. It is preferable that the melt spinning is conducted in a manner such that the drawn fiber has a birefringence of 20 x 10"  or smaller. By

adjusting the birefi-ingence at 20x10"3 or smaller, the polyamide fiber can be drawn sufficiently in the drawing step and the polyamide fiber having a great strength can be obtained.

The polyamide fiber obtained above is drawn. The drawing can be conducted by using a conventional apparatus for drawing such as the heated oil bath, the apparatus for blowing with heated steam, the roller heater, the plate heater of the contact type and the plate heater of the non-contact type. It is preferable that the temperature of the drawing is 270 ° C. or lower and more preferably in the range of 120 to 250 ° C, and the draw ratio is 2 or greater and more preferably 3 or greater. When the temperature of drawing is higher than 270 ° C, degradation of the polyamide and reorganization of the crystals take place and the strength of the fiber tends to decrease. Where necessary, following the drawing, the heat treatment at a fixed length, the heat treatment under tension or the heat treatment under relaxation may be conducted at a temperature in the range of 120 to 270 "C.

As another process, the object polyamide fiber may be prepared in the single step by the direct drawing after spinning without using the above process.

By adjusting the hole diameter of the nozzle in the melt spinning, the amount of spinning of the polyamide and the draw ratio in the series of steps described above for obtaining the polyamide fiber, the polyamide fiber having a size of the single fiber in the range of 0.01 to 1.0 denier which can be advantageously used for the separator for alkaline batteries can be obtained.

The polyamide fiber obtained as described above is cut into a length in the range of 0.5 to 5 mm and short fibers of the polyamide for forming the separator for alkaline batteries of the present invention can be produced.

In the present invention, it is necessary that the so-called "solvent-spun cellulose fiber" which is produced by using a spinning solution prepared by dissolving cellulose into a non-reactive solvent is used as the other main component fiber constituting the separator for alkaline batteries.

The "solvent-spun cellulose fiber" is different from the so-called regenerated cellulose fiber which is prepared by chemically converting (modifying) cellulose into a cellulose derivative, followed by regenerating cellulose from the cellulose derivative, such as the conventional viscose rayon and the conventional copper ammonia rayon. The present fiber is a fiber obtained by simply dissolving cellulose into a solvent without chemical conversion (modification), followed by coagulating the obtained solution to obtain cellulose in the fiber shape. From this standpoint, the solvent-spun cellulose fiber used in the present invention is greatly different from fiber and

pulp modified with an alikali (mercerized) which are obtained by the treatment with a concentrated alkali, such as mercerized cellulose fiber and mercerized pulp.

Physical properties of the solvent-spun cellulose fiber used in the present invention are greatly different from those of the conventional regenerated cellulose fibers obtained by regeneration from cellulose II (hydrated cellulose) via viscose, such as viscose rayon, polynodic rayon, high tenacity rayon and copper ammonia rayon, and fibrils at the inside of the fiber are well developed into the innermost portion of the fiber.

The solvent-spun cellulose fiber used in the present invention is not particularly limited as long as the fiber is the cellulose fiber prepared in accordance with the solvent-spinning process, in which a spinning solution is prepared by dissolving cellulose into a "non-reactive solvent", i.e., a solvent which dissolves cellulose without causing reactions with cellulose (without causing chemical modification of cellulose) and the cellulose fiber is obtained by using the prepared spinning solution.

As the cellulose material for obtaining the solvent-spun cellulose fiber, cellulose I (natural cellulose without any modification) alone, cellulose II (hydrated cellulose) alone and mixtures of cellulose I and cellulose II can be used. From the standpoint of the recycling of resources, the cellulose fiber obtained by coagulating the solution of the cellulose material into the fiber shape using cellulose I alone as the cellulose material is preferable.

As the non-reactive solvent used for the preparation of the solvent-spun cellulose fiber, any solvent can be used as long as the solvent can dissolve cellulose without causing reactions with cellulose. Examples of the non-reactive solvent include inorganic solvents such as an aqueous solution of zinc chloride, organic solvents such as N-methylmorpholinoxide as a typical example and mixed solvents of the organic solvent and water. Among these solvents, amine oxides such as N-methylmorpholinoxide is preferable as the non-reactive solvent from the standpoint of the cost and the environment.

Examples of the solvent-spun cellulose fiber preferably used in the present invention include solvent-spun cellulose fibers which are prepared in a manner such that a spinning solution is prepared by dissolving cellulose in an amine oxide, the prepared spinning solution is subjected to the dry-wet spinning in water, and the obtained fiber is further drawn. Typical examples of the

solvent-spun cellulose fiber described above include "TENCEL" (a registered trade name) manufactured by ACORDIS Company in England and "SOLUTION" (a registered trade name) manufactured by RENZING Company in Austria.

The dry-wet spinning is the process in which the spinning solution is extruded from a die into a gas, which is typically the air, and the extruded fluid is immediately introduced into a coagulating fluid for coagulation. In general, the die is disposed in the gas at a position above the surface of the coagulating fluid by 5 to 200 mm. After the spinning solution extruded from the die is passed through the gas, the spinning solution is introduced into a coagulating bath comprising water or the like and is coagulated.

In the present invention, the reason why the oxidation is suppressed remarkably even when the separator is exposed to high temperatures for a long time, for example, even when the separator is stored at high temperatures, and a great positive electrode capacity (the capacity of the battery) can be maintained for a long time when the separator for alkaline batteries is formed using the specific polyamide fiber described above in combination with the solvent-spun cellulose as the main component fibers is not fully elucidated but can be considered as follows.
