Repository: anandvc/allindianpatents

File: patents/218835-a-copolymer-comprising-an-isoolefin-and-a-multiolefin.html (part 1 of 5)
Indian Patents. 218835:"A COPOLYMER COMPRISING AN ISOOLEFIN AND A MULTIOLEFIN"

Indian Patents

Recently Granted Patents

  Recently Published Patents

Title of Invention	"A COPOLYMER COMPRISING AN ISOOLEFIN AND A MULTIOLEFIN"

Abstract	The invention relates to new polymerization processes including diluents including hydrofluorocarbons and their use to produce novel polymers with new sequence distributions. In particular, the invention relates to copolymers of an isoolefin, preferably isobutylene, and a multiolefin, preferably a conjugated diene, more preferably isoprene, with new sequence distributions.	

Full Text	Polymers with New Sequence Distributions CROSS REFERENCE TO RELATED APPLICATIONS

[0001]	This application claims the benefit of Provisional Application Nos.

60/435,061, filed December 20, 2002, 60/464,187, filed April 21, 2003, and 60/479,081, filed June 17, 2003, the disclosures of which are incorporated by reference.

FIELD OF INVENTION

[0002]	The invention relates to new polymerization processes including

diluents including hydrofluorocarbons and their use to produce novel polymers with new sequence distributions. In particular, the invention relates to copolymers of an isoolefin, preferably isobutylene, and a multiolefin, preferably a conjugated diene, more preferably isoprene, with new sequence distributions.

BACKGROUND

[0003]	Isoolefin polymers are prepared in carbocationic polymerization

processes. Of special importance is butyl rubber which is a copolymer of isobutylene with a small amount of isoprene. Butyl rubber is made by low temperature cationic polymerization that generally requires that the isobutylene have a purity of >99.5 wt% and the isoprene have a purity of >98.0 wt% to prepare high molecular weight butyl rubber.

[0004]	The  carbocationic  polymerization  of  isobutylene  and  its

copolymerization with comonomers like isoprene is mechanistically complex. See, e.g., Organic Chemistry, SIXTH EDITION, Morrison and Boyd, Prentice-Hall, 1084-1085, Englewood Cliffs, New Jersey 1992, and K. Matyjaszewski, ed, Cationic Polymerizations, Marcel Dekker, Inc., New York, 1996. The catalyst system is typically composed of two components: an initiator and a Lewis acid.

Examples of Lewis acids include AlCla and BFa. Examples of initiators include Br0nsted acids such as HC1, RCOOH (wherein R is an alkyl group), and H2O. During the polymerization process, in what is generally referred to as the initiation step, isobutylene reacts with the Lewis acid/initiator pair to produce a carbenium ion. Following, additional monomer units add to the formed carbenium ion in what is generally called the propagation step. These steps typically take place in a diluent or solvent. Temperature, diluent polarity, and counterions affect the chemistry of propagation. Of these, the diluent is typically considered important.

[0005]	Industry  has  generally  accepted  widespread  use  of a  slurry

polymerization process (to produce butyl rubber, polyisobutylene, etc.) in the diluent methyl chloride. Typically, the polymerization process extensively uses methyl chloride at low temperatures, generally lower than -90°C, as the diluent for the reaction mixture. Methyl chloride is employed for a variety of reasons, including that it dissolves the monomers and aluminum chloride catalyst but not the polymer product. Methyl chloride also has suitable freezing and boiling points to permit, respectively, low temperature polymerization and effective separation from the polymer and unreacted monomers. The slurry polymerization process in methyl chloride offers a number of additional advantages in that a polymer concentration of approximately 26% to 37% by volume in the reaction mixture can be achieved, as opposed to the concentration of only about 8% to 12% in solution polymerization. An acceptable relatively low viscosity of the polymerization mass is obtained enabling the heat of polymerization to be removed more effectively by surface heat exchange. Slurry polymerization processes in methyl chloride are used in the production of high molecular weight polyisobutylene and isobutylene-isoprene butyl rubber polymers. Likewise polymerizations of isobutylene and para-methylstyrene are also conducted using methyl chloride. Similarly, star-branched butyl rubber is also produced using methyl chloride.

[0006]	However, there are a number of problems associated with the

polymerization in methyl chloride, for example, the tendency of the polymer

particles in the reactor to agglomerate with each other and to collect on the reactor wall, heat transfer surfaces, impeller(s), and the agitator(s)/pump(s). The rate of agglomeration increases rapidly as reaction temperature rises. Agglomerated particles tend to adhere to and grow and plate-out on all surfaces they contact, such as reactor discharge lines, as well as any heat transfer equipment being used to remove the exothermic heat of polymerization, which is critical since low temperature reaction conditions must be maintained.

[0007]	The commercial reactors typically used to make these rubbers are

well mixed vessels of greater than 10 to 30 liters in volume with a high circulation rate provided by a pump impeller. The polymerization and the pump both generate heat and, in order to keep the slurry cold, the reaction system needs to have the ability to remove the heat. An example of such a continuous flow stirred tank reactor ("CFSTR") is found in U.S. Patent No. 5,417,930, incorporated by reference, hereinafter referred to in general as a "reactor" or "butyl reactor". In these reactors, slurry is circulated through tubes of a heat exchanger by a pump, while boiling ethylene on the shell side provides cooling, the slurry temperature being determined by the boiling ethylene temperature, the required heat flux and the overall resistance to heat transfer. On the slurry side, the heat exchanger surfaces progressively accumulate polymer, inhibiting heat transfer, which would tend to cause the slurry temperature to rise. This often limits the practical slurry concentration that can be used in most reactors from 26 to 37 volume % relative to the total volume of the slurry, diluent, and unreacted monomers. The subject of polymer accumulation has been addressed in several patents (such as U.S. Patent No. 2,534,698, U.S. Patent No. 2,548,415, U.S. Patent No. 2,644,809). However, these patents have unsatisfactorily addressed the myriad of problems associated with polymer particle agglomeration for implementing a desired commercial process.

|0008]	U.S. Patent No. 2,534,698 discloses, inter alia, a polymerization

process comprising the steps in combination of dispersing a mixture of isobutylene and a polyolefin having 4 to 14 carbon atoms per molecule, into a

body of a fluorine substituted aliphatic hydrocarbon containing material without substantial solution therein, in the proportion of from one-half part to 10 parts of fluorine substituted aliphatic hydrocarbon having from one to five carbon atoms per molecule which is liquid at the polymerization temperature and polymerizing the dispersed mixture of isobutylene and polyolefin having four to fourteen carbon atoms per molecule at temperatures between -20°C and -164°C by the application thereto a Friedel-Crafts catalyst. However, '698 teaches that the suitable fluorocarbons would result in a biphasic system with the monomer, comonomer and catalyst being substantially insoluble in the fluorocarbon making their use difficult and unsatisfactory.

[0009]	U.S.  Patent No. 2,548,415  discloses,  inter alia, a continuous

polymerization process for the preparation of a copolymer, the steps comprising continuously delivering to a polymerization reactors a stream consisting of a major proportion of isobutylene and a minor proportion isoprene; diluting the mixture with from 1/2 volume to 10 volumes of ethylidene difluoride; copolymerizing the mixture of isobutylene isoprene by the continuous addition to the reaction mixture of a liquid stream of previously prepared polymerization catalyst consisting of boron trifluoride in solution in ethylidene difluoride,

maintaining the temperature between -40°C and -103°C throughout the entire copolymerization reaction .... '415 teaches the use of boron trifluoride and its complexes as the Lewis acid catalyst and 1,1-difluoroethane as a preferred combination. This combination provides a system in which the catalyst, monomer and comonomer are all soluble and yet still affords a high degree of polymer insolubility to capture the benefits of reduced reactor fouling. However, boron trifluoride is not a preferred commercial catalyst for butyl polymers for a variety of reasons.

[0010]	U.S. Patent No. 2,644,809  teaches, inter alia, a polymerization

process comprising the steps in combination of mixing together a major proportion of a monoolefm having 4 to 8, inclusive, carbon atoms per molecule, with a minor proportion of a multiolefin having from 4 to 14, inclusive, carbon

atoms per molecule, and polymerizing the resulting mixture with a dissolved Friedel-Crafts catalyst, in the presence of from 1 to 10 volumes (computed upon the mixed olefins) of a liquid selected from the group consisting of dichlorodifluoromethane, dichloromethane, trichloromonofluormethane, dichloromonofluormethane, dichlorotetrafluorethane, and mixtures thereof, the monoolefm and multiolefm being dissolved in said liquid, and carrying out the polymerization at a temperature between -20oC and the freezing point of the liquid. '809 discloses the utility of chlorofluorocarbons at maintaining ideal slurry characteristics and minimizing reactor fouling, but teaches the incorporation of diolefin (i.e. isoprene) by the addition of chlorofluorocarbons (CFC). CFC's are known to be ozone-depleting chemicals. Governmental regulations, however, tightly controls the manufacture and distribution of CFC's making these materials unattractive for commercial operation.

[0011]	Additionally, Thaler, W.A., Buckley, Sr., D.J., High Molecular-

Weight, High Unsaturation Copolymers of Isobutylene and Conjugated Dienes, 49(4) Rubber Chemical Technology, 960 (1976), discloses, inter alia, the cationic slurry polymerization of copolymers of isobutylene with isoprene (butyl rubber) and with cyclopentadiene in heptane.

[0012]	Therefore, finding alternative diluents or blends of diluents to

create new polymerization systems that would reduce particle agglomeration and/or reduce the amount of chlorinated hydrocarbons such as methyl chloride is desirable. Such new polymerization systems would reduce particle agglomeration and reactor fouling without having to compromise process parameters, conditions, or components and/or without sacrificing productivity/throughput and/or the ability to produce high molecular weight polymers. Additionally, finding new polymers associated with the aforementioned processes would help supply the world's increasing demand for elastomers and/or also provide for new end use applications.

[0013]	Hydrofluorocarbons (HFC's) are chemicals that are currently used

as environmentally friendly refrigerants because they have a very low (even zero) ozone depletion potential. Their low ozone depletion potential is thought to be related to the lack of chlorine. The HFC's also typically have low flammability particularly as compared to hydrocarbons and chlorinated hydrocarbons.

[0014]	Isobutylene/isoprene  copolymerizations  have  been  conducted

under a variety of polymerizations conditions including different monomer feed ratios, temperatures, catalysts, and solvents or diluents. A number of these systems have been described. See e.g. Cationic Polymerizations of Olefins: A Critical Inventory, J. P. Kennedy, (10-12 and 86-137) Wiley-Interscience, New York, 1972, and Carbocationic Polymerization, J.P. Kennedy, E. Marechal, Wiley-lnterscience, New York, 1982.

[0015]	The  copolymerization  of isobutylene  and  isoprene  has  been

conducted in solution and in slurry. Solution polymerizations often employ chlorinated hydrocarbons or mixtures of hydrocarbons and chlorinated hydrocarbons to serve as a solvent for the monomers, catalyst and the prepared copolymers. A typical example is ethyl chloride/hexane mixtures. In slurry copolymerization, a chlorinated hydrocarbon, usually methyl chloride, is used as a solvent for the monomers and catalyst, but the copolymer produced is insoluble in the diluent.

[0016]	The sequence distribution, characterization of the arrangement of

the monomer units along polymer chain, of the prepared copolymers is influenced by the polymerization conditions as well as the intrinsic reactivity of the comonomers employed. The sequence distribution of a copolymer may be expressed in terms of combinations of adjacent structural units. For example, characterizable sequences of two monomer units are called diads. Three monomer unit sequences are called triads. Four monomer unit sequences are called tetrads and so forth. Copolymers prepared under different conditions with the same comonomer incorporation may exhibit differences in their sequence distributions

as expressed by the diad (or triad, etc.) fractions in the copolymer chain. Sequence distributions and comonomer incorporation are mathematically linked by probability statistics because of the competitive nature of the chemical events involved in copolymerization. A parameter that aids in the characterization of this relationship is the reactivity ratio, a ratio of the rate constants of homopropagation (adding a like monomer) to cross propagation (adding an unlike monomer). Copolymers with the same comonomer incorporation, but with different sequence distributions often exhibit different physical properties. See e.g. Chemical Microstructure of Polymer Chains, J.L. Koenig, Wiley-Interscience, New York, 1980, and Polymer Sequence Determination: Carbon-13 NMR Method, J.C. Randall, Academic Press, 1977. An extreme, but clarifying example is the comparison of the physical attributes of random and block copolymers.

[0017]	It is generally known that conjugated dienes are less reactive than

isobutylene in carbocationic copolymerization systems. Of the known linear conjugated dienes, isoprene is one of the more reactive dienes in copolymerization with isobutylene. This tendency towards lower reactivity of the conjugated diene is expressed in the sequence distribution of the prepared copolymers. At a given copolymer composition, isoprene units do not exhibit a tendency to follow other isoprene units in the copolymer chain. Consequently, BII (B = isobutylene, 1= isoprene), IIB and III triad fractions are relatively low than compared to systems with more reactive comonomers.

[0018]	Because isobutylene/isoprene copolymerations are often conducted

in chlorinated hydrocarbons or mixtures of hydrocarbons and chlorinated hydrocarbons, the degree to which the sequence distribution can be varied is quite limited. Expression of this limitation is found by examination of the known reactivity ratios of isoprene for isobutylene/isoprene copolymerizations See e.g., J. E. Puskas, "Carbocationic Polymerizations" in Encyclopedia of Polymer Science and Technology, (DOI: 10.1002/0471440264.pst040) John Wiley & Sons, New York, 2003. Values for isoprene reactivity ratios, TIP, under a variety of polymerization conditions fall below 1.4 indicating a narrow range of available

isoprene centered triad fractions (BII, 1IB and III) in the prepared copolymers. Finding a polymerization system in which different concentrations of isoprene centered triad fraction can be prepared at a given comonomer incorporation is desirable for preparing copolymers suitable for the simultaneous introduction of crosslinking sites and functional groups.

[0019]	Other background references include WO 02/34794 that discloses a

free radical polymerization process using hydrofluorocarbons. Other background references include DE 100 61 727 A, WO 02/096964, WO 00/04061, U.S. Patent No. 5,624,878, U.S. Patent No. 5,527,870, and U.S. Patent No. 3,470,143.

SUMMARY OF THE INVENTION

[0020]	The  invention  provides  for  new  polymerization  processes

comprising diluents comprising hydrofluorocarbons and their use to produce novel polymers with new sequence distributions. In particular, the invention provides for copolymers comprising an isoolefin, preferably isobutylene, and a multiolefm, preferably a conjugated diene, more preferably isoprene, with new sequence distributions.

[0021]	In invention provides for a copolymer comprising an isoolefin,

preferably isobutylene, and a multiolefm, preferably a conjugated diene, preferably isoprene, the copolymer having a copolymer sequence distribution defined by:

F = m A / (1 + mA)2

wherein m is the copolymer sequence distribution parameter; A is the molar ratio of multiolefin to isoolefin in the copolymer; and F is the isoolefin-multiolefm-multiolefin triad fraction in the copolymer; wherein m is from greater than 1.5.

[0022]	In the previous embodiment, m may be from greater than 2.0.

[0023]	In the previous embodiment, m may be from greater than 2.5.

[0024]	In the previous embodiment, m may be from greater than 3.5.

[0025]	In another aspect of the invention, the invention provides for a

copolymer comprising an isoolefm, preferably isobutylene, and a multiolefin, preferably a conjugated diene, even more preferably isoprene, the copolymer having a copolymer sequence distribution defined by:

F = m A / (1 + mA)2

wherein m is the copolymer sequence distribution parameter; A is the molar ratio of multiolefin to isoolefm in the copolymer; and F is the isoolefin-multiolefin-multiolefin triad fraction in the copolymer; wherein mis from 1.10 to 1.25.

[0026]	In the previous embodiment, m may be from 1.15 to 1.20.

[0027]	In the previous embodiment, m may be from 1.15 to 1.25.

[0028]	In the previous embodiment, m may be about 1.20.

[0029]	In another aspect of the invention, the invention provides for a

copolymer produced by the process comprising contacting an isoolefm, preferably isobutylene, a multiolefin, preferably a conjugated diene, even more preferably isoprene, one or more Lewis acid(s), one or more initiator(s), and a diluent comprising one or more hydrofluorocarbon(s) (HFC's); the copolymer having a copolymer sequence distribution defined by:

F = m A / (1 + mA)2

wherein m is the copolymer sequence distribution parameter; A is the molar ratio of multiolefin to isoolefin in the copolymer; and F is the isoolefin-multiolefm-multiolefm triad fraction in the copolymer; wherein m is from greater than 1.5 or m is from 1.10 to 1.25.

[0030]	In the previous embodiment, m may be from greater than 2.0.

[0031]	In the previous embodiment, m may be from greater than 2.5.

[0032]	In the previous embodiment, m may be from greater than 3.5.

[0033]	In the previous embodiment, m may be from 1.15 to 1.20.

[0034]	In the previous embodiment, m may be from 1.15 to 1.25.

[0035]	In the previous embodiment, m may be m is about 1.20.

[0036]	In any of the previous embodiments, the copolymer may be

halogenated to form a halogenated copolymer.

[0037]	In any of the previous embodiments, when present, the halogenated

copolymer is halogenated with chlorine or bromine.

[0038]	In any of the previous embodiments, when present, the halogen

content is greater than 0.5 wt% based upon the weight of the halogenated copolymer.

[0039]	In any of the previous embodiments, when present, the halogen

content is from 0.5 wt% to 3.0 wt% based upon the weight of the halogenated copolymer.

[0040]	In any of the previous embodiments, the copolymer has a Mw of

from greater than 50,000.

[0041]	In any of the previous embodiments, the copolymer has a Mw of

from greater than 100,000.

[0042]	In any of the previous embodiments, the copolymer has a Mw of

from greater than 500,000.

[0043]	In any of the previous embodiments, the copolymer has a Mw of

from greater than 1,000,000.

[0044]	In any of the previous embodiments, the copolymer has a MWD of

from greater than 2.

[0045]	In any of the previous embodiments, the copolymer has a MWD of

from 2 to 6.

[0046]	In any of the previous embodiments, the copolymer has a Mooney

viscosity of at least 20 ± 5 (ML 1 + 8 at 125°C, ASTM D 1646).

[0047]	In any of the previous embodiments, the copolymer has a Mooney

viscosity of from 20 ± 5 to 60 ±5 (ML 1 + 8 at 125°C, ASTM D 1646).

[0048]	In any of the previous embodiments, the multiolefm, or conjugated

diene, or isoprene, when present, content is from greater than 0.5 mol%.

[0049]	In any of the previous embodiments, the multiolefm, or conjugated

diene, or isoprene, when present, content is from greater than 1.0 mol%.

[0050]	In any of the previous embodiments, the multiolefin, or conjugated

diene, or isoprene, when present, content is from greater than 2.5 mol%.

[0051]	In any of the previous embodiments, the multiolefin, or conjugated

diene, or isoprene, when present, content is from greater than 5.0 mol%.

[0052]	The invention also provides for a blend comprising the copolymer

of any of the previous embodiments and a secondary rubber selected from the group consisting of at least one of natural rubber, polyisoprene rubber, poly(styrene-co-butadiene) rubber (SBR), polybutadiene rubber (BR), poly(isoprene-co-butadiene) rubber (IBR), styrene-isoprene-butadiene rubber (SIBR), ethylene-propylene rubber (EPR), ethylene-propylene-diene rubber (EPDM), polysulfide, isobutylene/cyclopentadiene copolymer rubber, isobutylene/methyl cyclopentadiene copolymer rubber, nitrile rubber, propylene oxide polymers, star-branched butyl rubber and halogenated star-branched butyl rubber, brominated butyl rubber, chlorinated butyl rubber, star-branched polyisobutylene rubber, star-branched brominated butyl (polyisobutylene/isoprene copolymer) rubber; poly(isobutylene-co-^-methylstyrene) and halogenated poly(isobutylene-co-/?-methylstyrene), halogenated poly(isobutylene-co-isoprene-co-p-methylstyrene), poly(isobutylene-co-isoprene-co-styrene), halogenated poly(isobutylene-co-isoprene-co-styrene), poly(isobutylene-co-isoprene-co-a-methylstyrene) halogenated poly(isobutylene-co-isoprene-co-a-methylstyrene), and mixtures thereof.

[0053]	This invention also relates to a polymerization process comprising

contacting one or more monomers, one or more Lewis acids and one or more initiators in the presence of a diluent comprising one or more hydrofluorocarbons (HFC's) in a reactor under polymerization conditions.

[0054]	In another embodiment, this invention relates to a process to

produce polymers of monomer(s) comprising contacting, in a reactor, the monomer(s) and a Lewis acid in the presence of a hydrofluorocarbon diluent, wherein the Lewis acid is not a compound represented by formula MXs, where M is a group 13 metal, X is a halogen.

[0055]	In  one embodiment,  the  invention provides  a polymerization

medium suitable to polymerize one or more monomer(s) to form a polymer, the polymerization medium comprising one or more Lewis acid(s), one or more initiator(s), and a diluent comprising one or more hydrofluorocarbon(s) (HFC's).

[0056]	In another embodiment, the invention provides a polymerization

medium suitable to polymerize one or more monomer(s) to form a polymer, the polymerization medium comprising one or more Lewis acid(s) and a diluent comprising one or more hydrofluorocarbon(s) (HFC); wherein the one or more Lewis acid(s) is not a compound represented by formula MXs, where M is a group 13 metal and X is a halogen.

[0057]	In preferred embodiments, the polymerization processes and media

as described in any of the embodiments above produce polymers that include (poly)isobutylene homopolymers, isobutylene-isoprene (butyl rubber) copolymers, isobutylene and alkylstyrene copolymers, and star-branched butyl rubber terpolymers.

DRAWINGS

[0058]	Figure 1 is a graph of the relationship between dielectric constant

and temperature.

[0059]	Figure 2 is a drawing of diluent mass uptake as a function of

volume fraction of hydrofluorocarbon in methyl chloride.

[0060]	Figure 3 is a plot of peak molecular weight (Mp) versus monomer

conversion of certain inventive polymers as described herein.

[0061]	Figure 4 is a graph of the relationship between the percentage of

the BII triad fraction and the mol% IP incorporated into the copolymer.

DETAILED DESCRIPTION

[0062]	Various specific  embodiments,  versions and  examples  of the

invention will now be described, including preferred embodiments and definitions that are adopted herein for purposes of understanding the claimed invention. For determining infringement, the scope of the "invention" will refer to any one or more of the appended claims, including their equivalents, and elements or limitations that are equivalent to those that are recited.

[0063]	For purposes of this invention and the claims thereto the term

catalyst system refers to and includes any Lewis acid(s) or other metal complex(es) (described herein) used to catalyze the polymerization of the olefmic monomers of the invention, as well as at least one initiator, and optionally other minor catalyst component(s).

[0064]	In one  embodiment, the  invention provides  a polymerization

medium suitable to polymerize one or more monomer(s) to form a polymer, the polymerization medium comprising one or more Lewis acid(s), one or more initiator(s), and a diluent comprising one or more hydrofluorocarbon(s) (HFC's).

[0065]	In another embodiment, the invention provides a polymerization

medium suitable to polymerize one or more monomer(s) to form a polymer, the polymerization medium comprising one or more Lewis acid(s) and a diluent comprising one or more hydrofluorocarbon(s) (HFC); wherein the one or more Lewis acid(s) is not a compound represented by formula MXs, where M is a group 13 metal and X is a halogen.

[0066]	The phrase "suitable to polymerize monomers to form a polymer"

relates to the selection of polymerization conditions and components, well within the ability of those skilled in the art necessary to obtain the production of a desired polymer in light of process parameters and component properties described

herein. There are numerous permutations of the polymerization process and variations in the polymerization components available to produce the desired polymer attributes. In preferred embodiments, such polymers include polyisobutylene homopolymers, isobutylene-isoprene (butyl rubber) copolymers, isobutylene and para-methylstyrene copolymers, and star-branched butyl rubber terpolymers.

[0067]	Diluent  means  a  diluting  or  dissolving  agent.  Diluent  is

specifically defined to include chemicals that can act as solvents for the Lewis Acid, other metal complexes as herein described, initiators, monomers or other additives. In the practice of the invention, the diluent does not alter the general nature of the components of the polymerization medium, i.e., the components of the catalyst system, monomers, etc. However, it is recognized that interactions between the diluent and reactants may occur. In preferred embodiments, the diluent does not react with the catalyst system components, monomers, etc. to any appreciable extent. Additionally, the term diluent includes mixtures of at least two or more diluents.

[0068]	A reactor is any container(s) in which a chemical reaction occurs.

[0069]	Slurry refers to a volume of diluent comprising monomers that

have precipitated from the diluent, monomers, Lewis acid, and initiator. The slurry concentration is the volume percent of the partially or completely precipitated polymers based on the total volume of the slurry.

[0070]	As used herein, the new numbering scheme for the Periodic Table

Groups are used as in CHEMICAL AND ENGINEERING NEWS, 63(5), 27 (1985).

[0071]	Polymer may be used to refer to homopolymers, copolymers,

interpolymers, terpolymers, etc. Likewise, a copolymer may refer to a polymer comprising at least two monomers, optionally with other monomers.

[0072]	When a polymer is referred to as comprising a monomer, the

monomer is present in the polymer in the polymerized form of the monomer or in the derivative form the monomer. Likewise, when catalyst components are described as comprising neutral stable forms of the components, it is well understood by one skilled in the art, that the ionic form of the component is the form that reacts with the monomers to produce polymers.

[0073]	Isoolefm refers to any olefin monomer having two substitutions on

the same carbon.

[0074]	Multiolefm refers to any monomer having two double bonds.  In a

preferred embodiment, the multiolefin is any monomer comprising two conjugated double bonds.

[0075]	Elastomer or elastomeric composition, as used herein, refers to any

polymer or composition of polymers consistent with the ASTM D1566 definition. The terms may be used interchangeably with the term "rubber(s)", as used herein.

[0076]	Alkyl refers to a paraffinic hydrocarbon group which may be

derived from an alkane by dropping one or more hydrogens from the formula, such as, for example, a methyl group (CH3), or an ethyl group (CH3CH2), etc.

[0077]	Aryl refers to a hydrocarbon group that forms a ring structure

characteristic of aromatic compounds such as, for example, benzene, naphthalene, phenanthrene, anthracene, etc., and typically possess alternate double bonding ("unsaturation") within its structure. An aryl group is thus a group derived from an aromatic compound by dropping one or more hydrogens from the formula such as, for example, phenyl, or

[0078]	Substituted refers to at least one hydrogen group by at least one

substituent selected from, for example, halogen (chlorine, bromine, fluorine, or iodine), amino, nitro, sulfoxy (sulfonate or alkyl sulfonate), thiol, alkylthiol, and

hydroxy; alkyl, straight or branched chain having 1 to 20 carbon atoms which includes methyl, ethyl, propyl, tert-butyl, isopropyl, isobutyl, etc.; alkoxy, straight or branched chain alkoxy having 1 to 20 carbon atoms, and includes, for example, methoxy, ethoxy, propoxy, isopropoxy, butoxy, isobutoxy, secondary butoxy, tertiary butoxy, pentyloxy, isopentyloxy, hexyloxy, heptryloxy, octyloxy, nonyloxy, and decyloxy; haloalkyl, which means straight or branched chain alkyl having 1 to 20 carbon atoms which is substituted by at least one halogen, and includes, for example, chloromethyl, bromomethyl, fluoromethyl, iodomethyl, 2-chloroethyl, 2-bromoethyl, 2-fluoroethyl, 3-chloropropyl, 3-bromopropyl, 3-fluoropropyl, 4-chlorobutyl, 4-fluorobutyl, dichloromethyl, dibromomethyl, difluoromethyl, diiodomethyl, 2,2-dichloroethyl, 2,2-dibromomethyl, 2,2-difluoroethyl, 3,3-dichloropropyl, 3,3-difluoropropyl, 4,4-dichlorobutyl, 4,4-difluorobutyl, trichloromethyl, 4,4-difluorobutyl, trichloromethyl, trifluoromethyl, 2,2,2-trifluoroethyl, 2,3,3-trifluoropropyl, 1,1,2,2-tetrafluoroethyl, and 2,2,3,3-tetrafluoropropyl. Thus, for example, a "substituted styrenic unit" includes p-methylstyrene, /7-ethylstyrene, etc.

[0079]	In  one  embodiment,  this  invention  relates  to  the  use  of

hydrofluorocarbon(s) or blends of hydrofluorocarbon(s) with hydrocarbon(s) and/or chlorinated hydrocarbon(s) to produce a polymer slurry which is less prone to fouling (i.e., also observed more glass like, less sticky particles in the reaction vessel with reduced adherence to the walls of the vessel or to the stirring impeller as well as reduced particle to particle agglomeration). More particularly, this invention relates to the use of hydrofluorocarbon diluent(s) or HFC diluent blends with hydrocarbons and/or chlorinated hydrocarbon blends to polymerize and copolymerize isoolefms with dienes and/or alkylstyrenes to produce isoolefin homopolymers and copolymers with significantly reduced reactor fouling. Further, this invention relates to the use of hydrofluorocarbon diluent(s) or diluent blends with hydrocarbons and/or chlorinated hydrocarbon blends to polymerize and copolymerize isoolefms with dienes to produce isoolefin copolymers with significantly reduced reactor fouling and hence longer run life for the reactors, as compared to conventional systems.

[0080]	In another embodiment, the hydrofluorocarbons are used in a

tubular reactor to obtain reduced polymer accumulation on the heat transfer tubes and/or reduce polymer accumulation on the impeller and thus obtain longer run life.

[0081]	In another embodiment, the hydrofluorocarbons are used in a

tubular reactor at higher temperatures to produce polymers at much greater run lengths (such as greater than 15 hours, preferably greater than 20 hours, preferably greater than 30 hours, more preferably greater than 48 hours than possible with other halogenated hydrocarbons.

[0082]	In another embodiment the hydrofluorocarbons are used in an

autorefrigerated boiling-pool reactor where heat is removed by evaporation of the diluent and monomers mixture to reduce reactor wall fouling, and agitator/impeller fouling among other things.

[0083]	In another preferred embodiment the hydrofluorocarbons are used

in a polymerization process to obtain higher molecular weights at the same temperature than when other halogenated hydrocarbons are used.

[0084]	In one embodiment, this invention relates to the discovery of new

polymerization systems using diluents containing hydrofluorocarbons. These diluents effectively dissolve the selected catalyst system and monomers but are relatively poor solvents for the polymer product. Polymerization systems using these diluents are less prone to fouling due to the agglomeration of polymer particles to each other and their depositing on polymerization hardware. In addition, this invention further relates to the use of these diluents in polymerization systems for the preparation of high molecular weight polymers and copolymers at equivalent to or higher than to those polymerization temperatures using solely chlorinated hydrocarbon diluents such as methyl chloride.

[0085]	In another embodiment, this invention relates to the discovery of

new polymerization systems using fluorinated aliphatic hydrocarbons capable of dissolving the catalyst system. These polymerization systems are also beneficial for isoolefin slurry polymerization and production of a polymer slurry that is less prone to fouling, while permitting dissolution of monomer, comonomer and the commercially preferred alkylaluminum halide catalysts. In addition, this invention further relates to the use of these diluents for the preparation of high molecular weight polymers and copolymers at higher polymerization temperatures as compared to polymerization systems using solely chlorinated hydrocarbon diluents such as methyl chloride.

[0086]	In yet another embodiment, this invention relates to the preparation

of isoolefmic homopolymers and copolymers, especially the polymerization reactions required to produce the isobutylene-isoprene form of butyl rubber and isobutylene-p-alkylstyrene copolymers. More particularly, the invention relates to a method of polymerizing and copolymerizing isoolefms in a slurry polymerization process using hydrofluorocarbon diluents or blends of hydrofluorocarbons, and chlorinated hydrocarbon diluents, like methyl chloride.

[0087]	In another embodiment, the polymerization systems of the present

invention provide for copolymerizing an isomonoolefin having from 4 to 7 carbon atoms and para-alkylstyrene monomers. In accordance with a preferred embodiment of the invention, the system produces copolymers containing between about 80 and 99.5 wt. % of the isoolefin such as isobutylene and between about 0.5 and 20 wt. % of the para-alkylstyrene such as para-methylstyrene. In accordance with another embodiment, however, where glassy or plastic materials are being produced as well, the copolymers are comprised between about 10 and 99.5 wt. % of the isoolefin, or isobutylene, and about 0.5 and 90 wt. % of the para-alkylstyrene, such as para-methylstyrene.

10088]	In a preferred embodiment this invention relates to a process to

produce polymers of cationically polymerizable monomer(s) comprising contacting, in a reactor, the monomer(s), a Lewis acid, and an initiator, in the presence of an HFC diluent at a temperature of 0°C or lower, preferably -10°C or lower, preferably -20°C or lower, preferably -30°C or lower, preferably -40°C or lower, preferably -50°C or lower, preferably -60°C or lower, preferably -70°C or lower, preferably -80°C or lower, preferably -90°C or lower, preferably -100°C or lower, preferably from 0°C to the freezing point of the polymerization medium, such as the diluent and monomer mixture.

Monomers and Polymers

[0089]	Monomers which may be polymerized by this system include any

hydrocarbon monomer that is polymerizable using this invention. Preferred monomers include one or more of olefins, alpha-olefins, disubstituted olefins, isoolefins, conjugated dienes, non-conjugated dienes, styrenics and/or substituted styrenics and vinyl ethers. The styrenic may be substituted (on the ring) with an alkyl, aryl, halide or alkoxide group. Preferably, the monomer contains 2 to 20 carbon atoms, more preferably 2 to 9, even more preferably 3 to 9 carbon atoms. Examples of preferred olefins include styrene, para-alkylstyrene, para-methylstyrene, alpha-methyl styrene, divinylbenzene, diisopropenylbenzene, isobutylene, 2-methyl-l-butene, 3-methyl-1-butene, 2-methyl-2-pentene, isoprene, butadiene, 2,3-dimethyl-l,3-butadiene, B-pinene, myrcene, 6,6-dimethyl-fulvene, hexadiene, cyclopentadiene, piperylene, methyl vinyl ether, ethyl vinyl ether, and isobutyl vinyl ether and the like. Monomer may also be combinations of two or more monomers. Styrenic block copolymers may also be used a monomers. Preferred block copolymers include copolymers of styrenics, such as styrene, para-methylstyrene, alpha-methylstyrene, and €4 to CSQ diolefins, such as isoprene, butadiene, and the like. Particularly preferred monomer combinations include 1) isobutylene and para-methyl styrene 2) isobutylene and isoprene, as well as homopolymers of isobutylene.

[0090]	Additionally,  preferred  monomers  include  those  that  are

cationically polymerizable as described in Cationic Polymerization of Olefms, A Critical Inventory, Joseph Kennedy, Wiley Interscience, New York 1975. Monomers include any monomer that is cationically polymerizable, such as those monomers that are capable of stabilizing a cation or propagating center because the monomer contains an electron donating group. For a detailed discussion of cationic catalysis please see Cationic Polymerization of Olefms, A Critical Inventory, Joseph Kennedy, Wiley Interscience, New York 1975.

[0091]	The monomers may be present in the polymerization medium in an

amount ranging from 75 wt% to 0.01 wt% in one embodiment, alternatively 60 wt% to 0.1 wt%, alternatively from 40 wt% to 0.2 wt%, alternatively 30 to 0.5 wt%, alternatively 20wt% to 0.8 wt%, alternatively and from 15 wt% to 1 wt% in another embodiment.

[0092]	Preferred polymers include homopolymers of any of the monomers

listed in this Section. Examples of homopolymers include polyisobutylene, polypara-methylstyrene, polyisoprene, polystyrene, polyalpha-methylstyrene, polyvinyl ethers (such as polymethylvinylether, polyethylvinylether).

[0093]	Preferred polymers also include copolymers of 1) isobutylene and

an alkylstyrene; and 2) isobutylene and isoprene.

[0094]	In one embodiment butyl polymers are prepared by reacting a
