Repository: anandvc/allindianpatents

File: patents/218847-a-synthetic-co-polymer-bio-synthetic-matrix-comprising-the-copolymer-and-process-for-preparing-the-matrix.html (part 1 of 3)
Indian Patents. 218847:A SYNTHETIC CO-POLYMER, BIO-SYNTHETIC MATRIX COMPRISING THE COPOLYMER AND PROCESS FOR PREPARING THE MATRIX

Indian Patents

Recently Granted Patents

  Recently Published Patents

Title of Invention	A SYNTHETIC CO-POLYMER, BIO-SYNTHETIC MATRIX COMPRISING THE COPOLYMER AND PROCESS FOR PREPARING THE MATRIX

Abstract	A bio-synthetic matrix comprising a hydrogel which is formed by cross-linking a synthetic polymer and a bio-polymer is provided. The matrix is robust, biocompatible and non-cytotoxic and is capable of supporting cell in-growth in vivo. The matrix can be tailored to further comprise one or more bioactive agents. The matrix may also comprise cells encapsulated and dispersed therein, which are capable of proliferating upon deposition of the matrix in vivo. Methods of preparing the bio-synthetic matrix and the use of the matrix in vivo for tissue engineering or drug delivery applications are also provided. ABSTRACT 344/CHENP/2005 A synthetic co-polymer, bio-synthetic matrix comprising the copolymer and process for preparing the matrix The present invention relates to a synthetic co-polymer comprising one or more N-alkyl or N,N-dialkyl substituted acrylamide co-monomer, one or more hydrophilic co-monomer and one or more acryl- or methacryl- carboxylic acid co-monomer derivatised to contain a pendant cross-linkable moiety, said synthetic co-polymer having a number average molecular mass between 2,000 and 1,000,000, wherein said synthetic co-polymer is reactive with primary amines via the pendant cross-linkable moiety.	

Full Text	 

The present invention pertains to the field of tissue engineering and in particular to a bio-synthetic matrix comprising a hydrogel suitable for in vivo use.

BACKGROUND

Tissue engineering is a rapidly growing field encompassing a nμmber of technologies aimed at replacing or restoring tissue and organ function. The key objective in tissue engineering is the regeneration of a defective tissue through the use of materials that - can integrate into the existing-tissue so as to restore normal tissue function. Tissue engineering, therefore, demands materials that can support cell over-growth, in¬growth or encapsulation and, in many cases, nerve regeneration.

Polymer compositions are finding widespread application in tissue engineering. Natural bio-polymers such as collagens, fibrin, alginates and agarose are known to be non-cytotoxic and to support over-growth, in-growth and encapsulation of living cells. Matrices derived from natural polymers, however, are generally insufficiently robust for transplantation. In contrast, matrices prepared from synthetic polymers can be formulated to exhibit predetermined physical characteristics such as gel strength, as well as biological characteristics such as degradability. Reports that synthetic analogues of natural polymers, such as polylysine, poly(ethylene imine), and the like, can exhibit cytotoxic effects [Lynn & Langer, J. Amer. Chem. Soc., 122:10761-10768 (2000)3 have lead to the development of alternative synthetic polymers for tissue engineering applications.

Hydrogels are crosslinked, water-insoluble, water-containing polymers which offer good biocompatibility and have a decreased tendency to induce thrombosis, encrustation, and inflammation and as such are ideal candidates for tissue engineering purposes. The use of hydrogels in cell biology is well known [see, for example, A.

2

Atala and R.P. Lanza, eds., "Methods in Tissue Engineering" Academic Press, San Diego, 2002], A wide variety of hydrogels for in vivo applications have been described [see, for example, the review by Jeong, et al, Adv. Drug Deliv. Rev., 54:37-51 (2002)]. Hydrogels based on N-isopropylacrylamide (NiPAAm) and certain co¬polymers thereof, for example, are non-toxic and capable of supporting growth of encapsulaied cells in vitro [Vemon, etai, Macromol. Symp., 109:155-167 (1996); Stile, el al, Macromolecules, 32:7370-9 (1999); Stile, et al.,Biomacromolecules 3: 591 - 600. ( 2002); Stile, et al, Biomacromolecules 2:185 -194.(2001); Webb, et al, MVSC Orthopaedic 1,3:18-21 (2000); An et al, U.S. Patent No. 6,103,528]. Temperature-sensitive NiPAAm polymers have also been described for use in immunoassays [U.S. Patent No. 4,780,409]. However, despite manipulations of synthesis conditions and improvements to enhance biocompatibility, it is still difficult to obtain a seamless host-implant interface and complete integration of the hydrogel implant into the host [Hicks, et al. Surv. Ophthalmol. 42: 175-189 (1997); Trinkaus-Randall and Nugent, J. Controlled Release 53:205-214 (1998)].

Modifications of synthetic polymer gels with a second naturally derived polymer to generate an interpenetrating polymer network ("IPM") structure have been reported [For example, see Gutowska et al, Macromolecules, 27:4167 (1994); Yoshida et al, Nature, 374:240 (1995); Wu & Jiang, U.S. Patent No. 6,030,634; Park et al, U.S. Patent No. 6,271,278]. However, these structures are frequently destabilised by extraction of the naturally derived component by culture media and by physiological fluids. Naturally derived polymers also tend to biodegrade rapidly within the body resulting in destabilisation of in vivo implants.

More robust hydrogels comprising cross-linked polymer compositions have also been described. For example, U.S. Patent No. 6,388,047 describes a composition consisting of a hydrophobic macromer and a hydrophilic polymer that are cross-linked to form a hydrogel by free-radical polymerisation. U.S. Patent No. 6,323,278 describes a cross-linked polymer composition which can form in situ and which comprises two synthetic polymers, containing multiple electrophilic groups and the other containing multiple nucleophilic groups. Both U.S. Patent No. 6,388,047 and 6,384,105 describe systems that must be cross-linked by free radical chemistry, which requires the use of

initiators that are well known to be cytotoxic (azo compounds, persulfates), thus leading to possible side effects if the hydrogel was to be used in the tissue or with encapsulated cells.

U.S. Patent No. 6,384,105 describes injectable, biodegradable polymer composites comprising poly(propylene fμmarate) and polyethylene glycol)-dimethacrylate which can be cross-linked in situ. The hydrogels described in this patent are largely based on polymers with a polyethylene oxide backbone polymers. Although these polymers are known to be biocompatible, their ability to support cell growth is uncertain.

U.S. Patent No. 6,566,406 describes biocompatible cross-linked hydrogels that are formed from water soluble precursors having electrophilic and nucleophilic groups capable of reacting and cross-linking in situ. The precursors are described as being a polyalkylene oxide polymer and a cross-linker. As indicated above, the ability of polyalkylene oxide backbone polymers to support cell growth is uncertain.

There remains a need therefore, for an improved matrix that is biocompatible, sufficiently robust to function as an implant and that can support ceil growth in vivo.

This background information is provided for the purpose of making known information believed by the applicant to be of possible relevance to the present invention. No admission is necessarily intended, nor should be construed, that any of the preceding information constitutes prior art against the present invention.

SμmMARY OF THE INVENTION

An object of the present invention is to provide a bio-synthetic matrix and uses thereof. In accordance with an aspect of the present invention, there is provided a synthetic co-polymer suitable for the preparation of a bio-synthetic matrix, comprising one or more N-alkyl or N,N-dialkyl substituted acrylamide co-monomer, one or more hydrophilic co-monomer and one or more acryl- or methacryl- carboxylic acid co-monomer derivatised to contain a pendant reactive moiety capable of cross-linking bioactive molecules, said synthetic polymer having a nμmber average molecular mass between about 2,000 and about 1,000,000.

In accordance with another aspect of the invention, there is provided a bio-synthetic matrix comprising the synthetic co-polymer, a bio-polymer and an aqueous solvent, wherein the synthetic co-polymer and bio-polymer are cross-linked to form a hydrogel.

In accordance with another aspect of the invention, there are provided uses of the bio-synthetic matrix as a scaffold for tissue regeneration, for replacement of damaged or removed tissue in an animal, or for coating surgical implants.

In accordance with another aspect of the invention, there are provided compositions comprising: one or more bioactive agent or a plurality of cells; a synthetic co-polymer of the invention; a bio-polymer; and an aqueous solvent

In accordance with another aspect of the invention, there is provided an implant for use in tissue engineering comprising a pre-formed bio-synthetic matrix, said matrix comprising an aqueous solvent and a bio-polymer cross-linked with a synthetic co¬polymer of the invention.

In accordance with another aspect of the invention, there is provided a use of the implant as an artificial cornea.

In accordance with another aspect of the invention, there is provided a process for preparing a synthetic co-polymer comprising: (a) dispersing one or more N-alkyl or N,N-dialkyl substituted acrylamide co-monomer, one or more hydrophilic co-monomer and one or more acryl- or methacryl- carboxylic acid co-monomer derivatised to contain a pendant cross-linkable moiety in a solvent in the presence of an initiator; (b) allowing the N-alkyl or N,N-dialkyl substituted acrylamide co-monomer, hydrophilic co-monomer and acryl- or methacryl- carboxylic acid co-monomer to polymerise to form a synthetic co-polymer, and (c) optionally purifying the synthetic co-polymer; and a process for preparing a bio-synthetic matrix comprising preparing a synthetic co-polymer, dispersing the synthetic co-polymer and a bio-polymer in an aqueous mediμm and allowing the synthetic co-polymer and the bio-polymer to cross-link to provide the bio-synthetic matrix.

BRIEF DESCRIPTION OF THE FIGURES

Figure J depicts the general structure of a terpolymer according to one embodiment of the invention comprising N-isopropylacrylamide, (NiPAAm), acrylic acid (AAc) and N-acryloxysuccinimide (ASI).

Figure 2 presents the clinical results from the transplantation into pigs of artificial corneas prepared from a bio-synthetic matrix according to one embodiment of the invention.

Figure 3 presents the results of in vivo confocal microscopy at 6 weeks post-operative of artificial corneas prepared from a bio-synthetic matrix according to one embodiment of the invention and transplanted into pigs.

Figure 4 depicts in vivo testing for corneal sensitivity of artificial corneas prepared from a bio-synthetic matrix according to one" embodiment of the invention and transplanted into pigs.

Figures 5, 6 and 7 present the results of morphological and biochemical assessment of artificial corneas prepared from a bio-synthetic matrix according to one embodiment of the invention and transplanted into pigs.

Figure 8 shows (A) the structure of a terpolymer containing a cross-linked bioactive according to one embodiment of the invention, (B) a corneal scaffold composed of cross-linked collagen and the terpolymer shown in (A) and (C) shows a corneal scaffold composed of thermogelled collagen only.

Figures 9 and 10 depict the results of delivery of a hydrogel containing collagen and a terpolymer-bioactive agent according to one embodiment of the invention into mouse and rat brains.

Figure 11 shows modulus (A) and stress at failure (B) from suture pull out measurements as a function of the concentration ratios of N-acryloxysuccinimde to collagen amine groups for hydrogel matrices according to one embodiment of the invention.

Figure 12 depicts transmission (A) and back scattering (B) of light across the visible region as a function of the concentration ratios of N-acryloxysuccinimde to collagen amine groups for hydrogel matrices according to one embodiment of the invention.

Figure 13 depicts transmission (A) and back scattering (B) of light across the visible region as a function of the concentration ratios of N-acryloxysuccinimde to collagen amine groups for a hydrogel matrix according to another embodiment of the invention.

Figure 14 depicts restoration of touch sensitivity for a pig corneal implant comprising a hydrogel according to one embodiment of the invention.

Figure 15 depicts corneal implantation procedure by lamellar keratoplasty in pigs and clinical in vivo confocal microscopic images of 6-week implants comprising a hydrogel according to one embodiment of the invention. Bar «* 25 urn for D-F, 15 \xm forG-O.

Figure 16 depicts post-surgical corneal regeneration in pigs receiving corneal implants comprising a hydrogel according to one embodiment of the invention. Bar = 100 μm for A-F, 40 μm for G-1,200 nm for J-L, 20 μm for M-0,30 urn for P-R

Figure 17 depicts implant-host integration post-surgery at 6 weeks post surgery in pigs receiving corneal implants comprising a hydrogel according to one embodiment of the invention. Bar = 100 urn in all cases.

Figure 18 depicts corneal touch sensitivity in implants in pigs receiving corneal implants comprising a hydrogel according to one embodiment of the invention.

Figure 19 depicts the results of innervation compatibility tests on various hydrogel matrices.

Figure 20 depicts epithelial cell growth and stratification on various hydrogels. (A) low magnification views of epithelial growth on the hydrogels (inset is higher magnification) and (B) counts of the cell thickness of the epitheliμm grown over the hydrogels.

DETAILED DESCRIPTION OF THE INVENTION

It should be understood that this invention is not limited to the particular process steps and materials disclosed herein, but is extended to equivalents thereof as would be recognised by those ordinarily skilled in the relevant arts. It should also be understood that terminology employed herein is for the purpose of describing particular embodiments only and is not intended to be limiting.

DEFINITIONS

Unless defined otherwise, all technical and scientific terras used herein have the same meaning as commonly understood by one of ordinary skill in the art to which this invention pertains.

The term "hydrogel," as used herein, refers to a cross-linked polymeric material which exhibits the ability to swell in water or aqueous solution without dissolution and to retain a significant portion of water or aqueous solution within its structure.

The term "polymer," as used herein, refers to a molecule consisting of individual monomers joined together. In the context of the present invention, a polymer may comprise monomers that are joined "end-to-end" to form a linear molecule, or may comprise monomers that are joined together to form a branched structure.

The term "monomer," as used herein, refers to a simple organic molecule which is capable of forming a long chain either alone or in combination with other similar organic molecules to yield a polymer.

The term "co-polymer," as used herein, refers to a polymer that comprises two or more different monomers. Co-polymers can be regular, random, block or grafted. A regular co-polymer refers to a co-polymer in which the monomers repeat in a regular pattern (e.g. for monomers A and B, a regular co-polymer may have a sequence: ABABABAB). A random co-polymer is a co-polymer in which the different monomers are arranged randomly or statistically in each individual polymer molecule (e.g. for monomers A and B, a random co-polymer may have a sequence: AABABBABBBAAB). In contrast, a block co-polymer is a co-polymer in which the

different monomers are separated into discrete regions within each individual polymer molecule (e.g. foT monomers A and B, a block co-polymer may have a sequence: AAABBBAAABBB). A grafted co-polymer refers to a co-polymer which is made by linking a polymer or polymers of one type to another polymer molecule of a different composition.

The term "terpolymer," as used herein, refers to a co-polymer comprising three differentmonomers.

The term "bio-polymer," as used herein, refers to a naturally occurring polymer. Naturally occurring polymers include, but are not limited to, proteins and carbohydrates. The term "bio-polymer" also includes derivatised forms of the naturally occurring polymers that have been modified to facilitate cross-linking to a synthetic polymer of the invention.

The term "synthetic polymer," as used herein, refers to a polymer that is not naturally occurring and that is produced by chemical or recombinant synthesis.

The terms "alkyl" and "lower alkyl" are used interchangeably herein to refer to a straight chain or branched alkyl group of one to eight carbon atoms or a cycloalkyl group of three to eight carbon atoms. These terms are further exemplified by such groups as methyl, ethyl, n-propyl, /-propyl, n-butyl, t-butyl, 1-butyl (or 2-methylpropyl), i-amyl, n-amyl, hexyl, cyclopropyl, cyclobutyl, cyclopentyl, cyclohexyl and the like.

The term "bioactive agent," as used herein, refers to a molecule or compound which exerts a physiological, therapeutic or diagnostic effect in vivo. Bioactive agents may be organic or inorganic. Representative examples include proteins, peptides, carbohydrates, nucleic acids and fragments thereof, anti-tμmour and anti-neoplastic compounds, anti-viral compounds, anti-inflammatory compounds, antibiotic compounds such as antifungal and antibacterial compounds, cholesterol lowering drugs, analgesics, contrast agents for medical diagnostic imaging, enzymes, cytokines, local anaesthetics, hormones, anti-angiogenic agents, neurotransmitters, therapeutic oligonucleotides, viral particles, vectors, growth factors, retinoids, cell adhesion

factors, extracellular matrix glycoproteins (such as laminin), hormones, osteogenic factors, antibodies and antigens.

The term "biocompatible," as used herein, refers to an ability to be incorporated into a biological system, such as into an organ or tissue of an animal, without stimulating an immune and / or inflammatory response, fibrosis or other adverse tissue response.

As used herein, the term "about" refers to a +/-10% variation from the nominal value. It is to be understood that such a variation is always included in any given value provided herein, whether or not it is specifically referred to.

1.  BIO-SYNTHETIC MATRIX

The present invention provides a bio-synthetic matrix comprising a hydrogel which is formed by cross-linking a synthetic polymer and a bio-polymer. The bio-polymer may be in its naturally-occurring form, or it may be derivatised to facilitate cross-linking to the synthetic polymer. The matrix is robust, biocompatible and non-cytotoxic. The matrix can be formed in aqueous solution at neutral pH and can be tailored to further comprise one or more bioactive agents such as growth factors, retinoids, cell adhesion factors, enzymes, peptides, proteins, nucleotides, drugs, and the like. The bioactive agent can be covalently attached to the synthetic polymer, or it may be encapsulated and dispersed within the final matrix depending on the end use demands for the matrix. The matrix may also comprise cells encapsulated and dispersed therein, which are capable of proliferation and/or diversification upon deposition of the matrix in vivo.

In one embodiment of the present invention, the bio-synthetic matrix supports cell growth. Such cell growth may be epithelial and/or endothelial surface coverage (i.e. two dimensional, 2D, growth) and/or three-dimensional (3D) cell growth involving growth into the matrix itself.

In another embodiment of the invention, the bio-synthetic matrix supports nerve in¬growth. As is known in the art, nerve growth into transplanted tissue takes place over an extended period of time, typically in the order of months or years. Growth of

nerves into the matrix can occur more rapidly than growth of nerves into transplanted tissue thus leading to more rapid regeneration of functional tissue, for example, nerve in-growth may occur within weeks.

The bio-synthetic matrix can be tailored for specific applications. For example, the matrix can be used in tissue engineering applications and may be pre-formed into a specific shape for this purpose. The matrix can also be used as a drug delivery vehicle to provide sustained release of a therapeutic or diagnostic compound at a particular site within the body of an animal.

In order to be suitable for in vivo implantation for tissue engineering purposes, the bio-synthetic matrix must maintain its form at physiological temperatures, be substantially insoluble in water, be adequately robust, and support the growth of cells. It may also be desirable for the matrix to support the growth of nerves.

1.1  Synthetic Polymer

In accordance with the present invention, the synthetic polymer that is incorporated into the bio-synthetic matrix is a co-polymer comprising one or more acrylamide derivatives, one or more hydrophilic co-monomers and one or more derivatised catboxylic acid co-monomers which comprise pendant cross-linkable moieties.

As used herein, an "acrylamide derivative" refers to aN-alkyl or N,N-diaIkyI substituted acrylamide or methacrylamide. Examples of acrylamide derivatives suitable for use in the synthetic polymer of the present invention include, but are not limited to, N-rnethylacrylamide, N-ethylacrylamide, N-isopropylacrylamide (NiPAAm), N-octylacrylamide, N-cyclohexylacrylamide, N-methyl-N-ethylacrylamide, N-methylmethacrylamide,N-ethylmethacrylamide, N-isopropylmethacrylamide, N,N-dimethylacrylamide, N,N-diethylacrylamide, N,N-dimethylmethacrylamide,N,N-diethy]methacrylamide, N,N-dicyclohexylacrylamide, N-methyl-N-cyclohexylacrylamide, N-acryloylpyrrolidine,N-vinyl-2-pyrrollidinone, N-methacryloylpyrrolidine, and combinations thereof.

A "hydrophilic co-monomer" in the context of the present invention is a hydrophilic monomer that is capable of co-polymerisation with the acrylamide derivative and the

derivatised carboxylic acid components of the synthetic polymer. The hydrophilic co-monomer is selected to provide adequate solubility for polymerisation, aqueous solubility of the co-polymer and freedom from phase transition of the final co-polymer and hydrogel. Examples of suitable hydrophilic co-monomers are hydrophilic acryl- or methacryl- compounds such as carboxylic acids including acrylic acid, methacrylic acid and derivatives thereof, acrylamide, methacrylamide, hydrophilic acrylamide derivatives, hydrophilic methacrylamide derivatives, hydrophilic acrylic acid esters, hydrophilic methacrylic acid esters, vinyl ethanol and its derivatives and ethylene glycols. The carboxylic acids and derivatives maybe, for example, acrylic acid, methacrylic acid, 2-hydroxyethyl methacrylate (HEMA), or a combination thereof. Examples of hydrophilic acrylamide derivatives include, but are not limited to, N,N-dimelhylaciylamide,N,N-diethylacrylamide,2-|>lfJ,J-dimethylamino]ethylacrylamide, 2-[N,N-diethylamino]ethylacrylamide, N,N-diemylmethacrylarnide, 2-[N,N-dimethylamino] ethylmethacrylamide, 2-[N,N-diethylamino]ethylmethacrylamide, N-vinyl-2-pyrrollidinone, or combinations thereof. Examples of hydrophilic acrylic esters include, but are not limited to, 2-[N,N-diethylamino] ethylacrylate, 2-[N,N-dimeihylamino]ethylacrylate, 2-[N,N-diethylamino]ethylmethacrylate, 2-[N,N-dimethylamino]ethylmethacrylate, or combinations thereof.

As used herein, a "derivatised carboxylic acid co-monomer" refers to a hydrophilic acryl- or methacryl- carboxylic acid, for example, acrylic acid, methacrylic acid, or a substituted version thereof, which has been chemically derivatised to contain one or more cross-linking moieties, such as succinimidyl groups, imidazoles, benzotriazoles andp-nitrophenols. The term "succinimidyl group" is intended to encompass variations of the generic succinimidyl group, such as sulphosuccinimidyl groups. Other similar structures such as 2-(N-morpholino)ethanesulphonic acid will also be apparent to those skilled in the art. In the context of the present invention the group selected as a cross-linking moiety acts to increase the reactivity of the carboxylic acid group to which it is attached towards primary amines (i.e. -NHfe groups) and thiols (i.e. -SH groups). Examples of suitable groups for derivatisation of the carboxylic acid co-monomers for use in the synthetic polymer include, but are not limited to, N-succinimide, N-succinimide-3-sulphonic acid, N-benzotriazole, N-imidazole and/?-nitrophenol.

In one embodiment of the present invention, the synthetic polymer comprises:

(a)	one or more acrylamide derivative of general formula I:

wherein:

R1, R2, R3, R4 and R5 are independently selected from the group of: H and

lower alkyl;

(b)	one or more hydrophilic co-monomer (which may be the same or different to (a))

having the general formula II:

  [

wherein:

Y is O or is absent;

R6, and R7 are independently selected from the group of: H and lower alkyl;

Rg is H, lower alkyl, or-OR', where R' is H or lower alkyl; and

R9 is H, lower alkyl, or-C(0)Rio, and

R,o is -NR4R3 or-OR", where R" is H or CH2CH2OH;

and (c) one or more derivatised carboxylic acid having the general formula HI:

wherein:

R11, R12 and R13 are independently selected from the group of: H and lower

alkyland

Q is N-succinimido, 3-sulpho-succinimdo (sodiμm salt), N-benzotriazolyl, N-

imidazolyl or/p-nitrophenyl.

In one embodiment, the synthetic polymer comprises one or more acrylamide derivative of general formula I, one or more hydrophilic co-monomer of general formula II and one or more derivatised carboxylic acid of general formula HI, as described above, wherein the term "lower alkyl" refers to a branched or straight chain alkyl group having 1 to 8 carbon atoms.

In another embodiment, the synthetic polymer comprises one or more acrylamide derivative of general formula I, one or more hydrophilic co-monomer of general formula II and one or more derivatised carboxylic acid of general formula III, as described above, wherein the term "lower alkyl" refers to to a cycloalkyl group having 3 to 8 carbon atoms, such as cyclopropyl, cyclobutyl, cyclopentyl and cyclohexyl.

The co-polymer may be linear or branched, regular, random or block. In accordance with the present invention, the final synthetic polymer comprises a plurality of pendant reactive moieties available for cross-linking, or grafting, of appropriate biomolecules.

A worker skilled in the art will appreciate that the group of compounds encompassed by the term "acrylamide derivative" and the group of compounds encompassed by the term "hydrophilic co-monomer" overlap substantially and that a single monomer could be selected that fulfils the functions of both these components in the co¬polymer. Thus, for example, when an acrylamide derivative is selected that is sufficiently hydrophilic to confer on the synthetic polymer the desired properties, then a hydrophilic co-monomer component may be chosen that is identical to the selected acrylamide derivative resulting in a co-polymer that comprises two different monomers only (i.e. theacrylamide derivative/hydrophilic co-monomer and the derivatised carboxylic acid co-monomer). On the other hand, when enhanced hydrophilicity beyond that provided by the selected acrylamide derivative is desired,

then one or more different hydrophilic co-monomers may be chosen resulting in a co¬polymer comprising at least three different monomers.

In one embodiment of the present invention, the acrylamide derivative and the hydrophilic co-monomer used in the preparation of the synthetic polymer are the same. In another embodiment, the acrylamide derivative and the hydrophilic co-monomer used in the preparation of the synthetic polymer are different.

The overall hydrophilicity of the co-polymer is controlled to confer water solubility at 0°C to physiological temperatures without precipitation or phase transition. In one embodiment of the present invention, the co-polymer is water soluble between about 0°C and about 37°C.

The co-polymer should be sufficiently soluble in aqueous solution to facilitate hydrogel formation. In accordance with one embodiment of the present invention, therefore, the term "water soluble" is intended to refer to an aqueous solubility of the co-polymer of at least about 0.5 weight/volμme (w/v) %. In another embodiment, the co-polymcr has an aqueous solubility of between about 1.0 w/v % and about 50 w/v %-ln a further embodiments, the co-polymer has an aqueous solubility of about 5 w/v % and about 45 w/v % and between about 10% w/v and about 35% w/v.

As is known in the art, most synthetic polymers have a distribution of molecular mass and various different averages of the molecular mass are often distinguished, for example, the nμmber average molecular mass (M„) and the weight average molecular mass (Mw). The molecular weight of a synthetic polymer is usually defined in terms of its nμmber average molecular mass (Mn), which in turn is defined as the sμm of p.jMj divided by the sμm of nj .where nj is the nμmber of molecules in the distribution with mass Mj. The synthetic polymer for use in the matrix of the present invention typically has a nμmber average molecular mass (M„) between 2,000 and 1,000,000. In one embodiment of the present invention, the Mn of the polymer is between about 5,000 and about 90,000. In another embodiment of the present invention, the M„ of the polymer is between about 25,000 and about 80,000. In a further embodiment; the M„ of the polymer is between about 30,000 and about 50,000. In another embodiment, the M„ of the polymer is between about 50,000 and about 60,000.

It is also well-known in the art that certain water-soluble polymers exhibit a lower critical solution temperature (LCST) or "cloud point." The LCST of a polymer is the temperature at which phase separation occurs (i.e. the polymer begins to separate from the surrounding aqueous mediμm). Typically, for those polymers or hydrogels that are clear, the LCST also corresponds to the point at which clarity begins to be lost. It will be readily apparent that for certain tissue engineering applications, the presence or absence of phase separation in the final hydrogel may not be relevant provided that the hydrogel still supports cell growth. For other applications, however, a lack of phase separation in the final hydrogel may be critical. For example, for optical applications, clarity (and, therefore, the absence of any phase transition) will be important.

Thus, in accordance with one embodiment of the present invention, co-polymers with a LCST between about 35°C and about 60°C are selected for use in the hydrogels. In another embodiment, co-polymers with a LCST between about 42°C and about 60°C are selected for use in the hydrogels It is also known in the art that the LCST of a polymer may be affected by the presence of various solutes, such as ions or proteins, and by the nature of compounds cross-linked or attached to the polymer. Such effects can be determined empirically using standard techniques and selection of a synthetic polymer with an appropriate LCST for a particular application is considered to be within the ordinary skills of a worker in the art.

In order for the synthetic polymer to be suitably robust and thermostable, it is important that the ratio of acrylamide derivatives) to hydrophilic co-monomer(s) is optimised when different monomers are used for these components. Accordingly, the acrylamide derivatives) are present in the synthetic polymer in the highest molar ratio. In addition, the nμmber of derivatised carboxylic acid co-monomer(s) present in the final polymer will determine the ability of the synthetic gel to form cross-links with the bio-polymer in the bio-synthetic matrix. Selection of suitable molar ratios of each component to provide a final synthetic polymer with the desired properties is within the ordinary skills of a worker in the art.

In accordance with one embodiment of the present invention, when different monomers are being used as the acrylamide derivative and hydrophilic co-monomer components, the amount of acrylamide derivative in the polymer is between 50% and

90%, the amount of hydrophilic co-monomer is between 5% and 50%, and the amount of derivatised carboxylic acid co-monomer is between 0.1% and 15%, wherein the sμm of the amounts of acrylamide derivative, hydrophilic co-monomer and derivatised carboxylic acid co-monomer is 100%, wherein the % value represents the molar ratio.

In accordance with another embodiment of the invention, the synthetic polymer is prepared using the same monomer as both the acrylamide derivative and the hydrophilic co-monomer and the molar ratio of the acrylamide derivative/hydrophilic co-monomer is between about 50% and about 99.5% and the molar ratio of the derivatised carboxylic acid co-monomer js between about 0.5% and about 50%.

In accordance with a further embodiment, the combined molar ratio of the acrylamide derivative and the hydrophilic co-monomer is between about 80% and about 99% and the molar ratio of the derivatised carboxylic acid co-monomer is between about 1% and about 20%.

One skilled in the art will appreciate that the selection and ratio of the components in the synthetic polymer will be dependent to varying degrees on the final application for the bio-synthetic matrix. For example, for ophthalmic applications, it is important that the final matrix be clear, whereas for other tissue engineering applications, the clarity of the matrix may not be an important factor.

In one embodiment of the present invention, the synthetic polymer is a random or block co-polymer comprising one acrylamide derivative, one hydrophilic co-monomer and one derivatised carboxylic acid co-monomer (a "terpolymer"). In another embodiment, the synthetic polymer is a terpolymer comprising NiPAAm monomer, acrylic acid (AAc) monomer and a derivatised acrylic acid monomer. In a further embodiment, the synthetic polymer is a terpolymer comprising NiPAAm monomer, acrylamide (AAm) monomer and derivatised acrylic acid monomer. In another embodiment, the derivatised acrylic acid monomer is N-acryloxysuccinimide. In another embodiment, a terpolymer is prepared with a feed ratio that comprises NiPAAm monomer, AAc monomer and N-acryloxysuccinimide in a ratio of about 85:10:5 molar %.

In an alternate embodiment of the invention, the synthetic polymer is a random or block co-polymer comprising one acrylamide derivative/hydrophilic co-monomer and one carboxylic acid co-monomer. In another embodiment, the synthetic polymer comprises DMAA monomer and a derivatised acrylic acid monomer. In a further embodiment, the derivatised acrylic acid monomer is N-acryloxysuccinimide. In another embodiment, a synthetic polymer is prepared with a feed ratio that comprises DMAA monomer and N-acryloxysuccinimide in a ratio of about 95:5 molar %.

7.2  Bio-polymer

Bio-polymers are naturally-occurring polymers, such as proteins and carbohydrates. In accordance with the present invention, the bio-synthetic matrix comprises a bio-polymer or a derivatised version thereof cross-linked to the synthetic polymer by means of the pendant cross-linking moieties in the latter. Thus, for the purposes of the present invention the bio-polymer contains one or more groups which are capable of reacting with the cross-linking moiety (e.g. a primary amine or a thiol), or can be derivatised to contain such a group. Examples of suitable bio-polymers for use in the present invention include, but are not limited to, collagens (including Types I, n, HI, IV and V), denatured collagens (or gelatins), recombinant collagens, fibrin-fibrinogen, elastin, glycoproteins, alginate, chitosan, hyaluronic acid, chondroitin sulphates and glycosaminoglycans (or proteoglycans). One skilled in the art will appreciate that some of these bio-polymers may need to be derivatised in order to contain a suitable reactive group as indicated above, for example, glucosaminoglycans need to be deacetylated or desulphated in order to possess a primary amine group. Such derivatisation can be achieved by standard techniques and is considered to be within the ordinary skills of a worker in the art.

Suitable bio-polymers for use in the invention can be purchased from various commercial sources or can be prepared from natural sources by standard techniques.

1.3  Bioacdve Agents

As indicated above, the synthetic polymer to be included in the bio-synthetic matrix the present invention contains a plurality of pendant cross-linking moieties. It will be

I i I

apparent that sufficient cross-linking of the synthetic and bio-polymers to achieve a suitably robust matrix can be achieved without reaction of all free cross-linking groups. Excess groups may, therefore, optionally be used to covalently attach desirable bioactive agents to the matrix. Non-limiting examples of bioactive agents that,may be incorporated into the matrix by cross-linking include, for example, growth factors, retinoids, enzymes, cell adhesion factors, extracellular matrix glycoproteins (such as laminin, fibronectin, tenascin and the like), hormones, osteogenic factors, cytokines, antibodies, antigens, and other biologically active proteins, certain pharmaceutical compounds, as well as peptides, fragments or motifs derived from biologically active proteins.

In one embodiment of the present invention, the cross-linking groups are succinimidyl groups and suitable bioactive agents for grafting to the polymer are those which contain either primary amino or thiol groups, or which can be readily derivatised so as to contain these groups.

2.  METHOD OF PREPARING THE BIO-SYNTHETIC MA TRIX

2.1  Preparation of the Synthetic Polymer

Co-polymerization of the components for the synthetic polymer can be achieved using standard methods known in the art [for example, see A. Ravve "Principles of Polymer Chemistry", Chapter 3. Plenμm Press, New York 1995]. Typically appropriate quantities of each of the monomers are dispersed in a suitable solvent in the presence of an initiator. The mixture is maintained at an appropriate temperature and the co-polymerisation reaction is allowed to proceed for a pre-determined period of time. The resulting polymer can then be purified from the mixture by conventional methods, for example, by precipitation.

The solvent for the Co-polymerisation reaction may be a non-aqueous solvent if one or more monomer is sensitive to hydrolysis or it may be an aqueous solvent. Suitable aqueous solvents include, but are not limited to, water, buffers and salt solutions. Suitable non-aqueous solvents are typically cyclic ethers (such as dioxane), chlorinated hydrocarbons (for example, chloroform) or aromatic hydrocarbons (for

example, benzene). The solvent may be nitrogen purged prior to use, if desired. In one embodiment of the present invention, the solvent is a non-aqueous solvent. In another embodiment, the solvent is dioxane.

Suitable polymerisation initiators are known in the art and are usually free-radical initiators. Examples of suitable initiators include, but are not limited to, 2,2-azobisisobutyronitrile (AJBN), other azo compounds, such as 2,2'-azobis-2-ethylpropionitrile; 2,2'-azobis-2-cyc]opropyhpropionitrile; 2,2'-azobiscyclohexanenitrile; 2,2'-azobiscyclooctanenitrile, and peroxide compounds, such as dibenzoyl peroxide and its substituted analogues, and persulfates, such as sodiμm, potassiμm, and the like.
