Repository: anandvc/allindianpatents

File: patents/218864-a-chromium-steel-alloy.html
Indian Patents. 218864:A CHROMIUM STEEL ALLOY

Indian Patents

Recently Granted Patents

  Recently Published Patents

Title of Invention	A CHROMIUM STEEL ALLOY

Abstract	Abstract: A chromium steel alloy having 0 to 0.75% of carbon, 0.4 to 1.6% of manganese, 12 to 19% of chromium, up to 0.2% of nickel, up to 0.7% of silicon, 0.5 to 1,5% of molybdenum, up to 1.5% of tungsten, 0.05 to 0.3% of vanadium and (%Ti/%Nb), 0.02 to 0.15% of sulfur up to 0.1% of nitrogen and up to 0.008% of boron, remainder iron including smelting-related impurities. This steel alloy is distinguished by good process ability, resistance to corrosion, resistance to abrasion, a high resistance to heat up to 300°C and above, and a high rigidity.	

Full Text	 

Recent developments in sewing machines have also decisively changed the profile of demands imposed on Industrial (sewing) needles. Hitherto, industrial needles for sewing machines have been produced from a carbon steel containing approximately 0,8 to 1.1% of carbon. In humid air needles of this type tend to form rust spots, which very greatly limits their use. Therefore’ to improve the resistance to corrosion and to avoid the formation of rust, the needles are coated by electrodeposition, for example in rotating drums. Nickel and/or chromium is applied as coating by cathode deposition. The layer thicknesses often differ very considerably, and critical areas, for example in the region of the eye, Chef point or the thread groove, can often only be provided with a very thin coating. However, it is in these very regions that, in operation, high levels of wear occur. Abrasion of the coating is also undesirable, since it is known that nickel is a highly allergenic metal even in very small concentrations,

A further drawback of the coating by electrodeposition is that during cathode deposition of metal in electrodeposition baths, hydrogen can be incorporated in the needle material. This hydrogen causes the brittleness to increase very considerably, with the result that there is a risk of needles breaking, with possible damage to the machine.

For economic production of the needles, the workability

is a parameter of crucial importance. This applies in particular to the production of thin needles. The carbon steels containing up to 1.1% of carbon which have been used hitherto are just able to satisfy these conditions, but in the annealed state with carbon contents of over 1% there may already be difficulties with working the thread groove and the eye. With these carbon steels, it is possible to achieve a hardness of at most 800 to 840 HVl after a special heat treatment.

However, the temperature stability, i.e. the maintenance of the hardness after heating, is Insufficient. Even in the case of heating to SOCC, a drop in hardness of more than 200 HVl units (10 HRC units) is possible. Furthermore, at full hardness, there is a considerable susceptibility to uptake of hydrogen, for example during coating by electrodeposition. Even low hydrogen contents may embrittle the martens tic microstructure, which is stabilized only by carbon, and cause an increased risk of fractures. This is particularly critical in the case of thin needles. Because of difficulties in the micromachining and precision machining of the eye and the thread groove and because of insufficient matching of the alloying elements, it has hitherto been impossible to utilize the advantages of relatively high-alloy steels.

The demands imposed on new needle materials are determined primarily by the increases in performance in sewing machines. Developments are toward an increase in the economic viability of the production of seams combined, at the same time, with simple operation and a longer service life of the sewing machines. The following measures serve this purpose:

increasing the sewing speed, improving the thread guidance, optimizing the sewing foot pressure,

continuous adjustability of the stitch width, highest possible stitching force of the needles combined with lowest possible friction.

The desire for higher sewing speeds results solely from economic considerations, in order to reduce costs and increase production. For example, industrial sewing machines are currently already driven at more than 7000 rpm. The high sewing speeds (i.e. the high stitch numbers) lead to particular loads on the needles and require adjustment of the materials and of the materials properties.

The high sewing speeds and the associated particular loads on the needles therefore require improved materials properties. These relate to the heat resistance of the needle point, the wear resistance as a sum property of corrosion and abrasion resistance, the hardness, the rigidity, the maximum bending force and the maximum bending.

Recent tests have shown that when thick materials are being sewn at high sewing speeds, temperatures of up to 300°c occur at the needle point. Under these conditions, the wear resistance is significantly reduced after even a short period of use, a fact which is also attributable to insufficient protection by coatings applied by electrodeposition.

A major drawback of needles made from carbon steel is in particular the drop in the core hardness and the insufficient mechanical properties under extreme loads. The matrix, which is only stabilized by carbon, is often unable to resist deformation at elevated temperatures. As a result, the service life of the needle is reduced considerably. The deformation in turn significantly increases the risk of damage to the sewing machine.

An industrial needle should have a high core hardness and a high heat resistance, if possible to over 300°C.

The wear resistance as a sum property of abrasion resistance and corrosion resistance should be good and as far as possible should not be adversely affected by the action of air and moisture and by contact with abraded fabric and fibers (finishing agents, dyes, chemicals, bleach residues and other substances) ,

The risk of a needle breaking should also be low when different materials are being sewn, in particular during sewing in the transition region between different materials and when sewing padding and reinforcements.

The numerical value of the rigidity S, expressed as a guotient Fmax/Smax (maximum bending force/maximum bending) should be high and have a scatter which is as low as possible. The bending of a needle until it breaks should be between 1.5 and 2.5 mm and should not exceed 3.0 mm.

The production of needles should be inexpensive, environmentally friendly and simple. The shaping and heat treatment should be possible with conventional installations. In the case of needles made from sintered carbide, this condition is not satisfied, since shaping requires diamond grinding tools and the eye has to be manufactured by means of spark erosion.

Needles for medium sewing speeds are produced from wire, which has a simple alloy structure and is easy to process. Inexpensive production is a crucial aspect in the selection of the materials. Carbon steels containing approx. 0.8 to 1.1% of carbon, approximately corresponding to a steel with materials number 1.1546, are customary. For high demands on the needles, wire

from the upper carbon range is currently used. However, the limits of processability are encountered in this range.

To produce an industrial needle, a wire is processed predominantly by means of chipless shaping. In this case, first of all the needle stem and neck: are processed and extruded by means of presses, and the eye is flattened and shaped out. Then, the needles are straightened and the thread groove is introduced by means of roll stamping. Precision machining of the eye and sharpening of the needle point follow as further processing stages. There then follows a hardening step with a subsequent tempering treatment, if appropriate also in combination with a deep cooling treatment. The sewing needles then achieve a hardness of approx. 60 HRC. This is followed by precision grinding of the needle points, cleaning and coating with nickel and/or chromium by electrodeposition. The coating by electrodeposition takes place in rotating plastic vessels with direct current being supplied, the negative supply conductor being introduced into the interior of the plastic vessel, where it makes contact with the needles. The electrolyte used is often the acid solution of a chromate (Cr’*) salt. From this solution, a thin film of chromium or hard chromium is deposited on a nickel layer which has often been deposited beforehand.

During the coating operation, it is very easy for hydrogen to diffuse into the lattice of the needle material, with the result that the hardened carbon steel can suffer considerable embrittlement. This in turn leads to a high susceptibility to breaking on the part of the needle and increases the risk of failure at high sewing speeds.

The drawback of hydrogen embrittlement can be avoided by using a physical coating process, for example the

PVD (Physical Vapor Deposition) process. These processes predominantly operate in vacuum or at reduced pressure and require temperatures of 300 to 500°C. However, the relatively high temperatures lead to excessive thermal loads being placed on the needles -on account of their low content of alloying metals -and to a drop in the substrate hardness (core hardness]. As a result, the compressive strength of the point deteriorates.

To achieve the highest possible compressive strength and hardness, German laid-open specification 38 19 481 proposes producing the needle stem and the point of a machine needle from an ultrafine-grained sintered carbide. This high-strength needle stem is to be joined to the needle shank by means of cold extrusion, erosion taking place in order to form the thread groove and the eye. However, the high costs of this complex shaping and the considerable time required for erosion machining do not satisfy the criteria of economic mass production and therefore have also not gained acceptance in practice.

It has also already been attempted to use known stainless steels with additions of molybdenum and other alloying elements for the production of industrial needles. The intention was in particular to improve the resistance to corrosion. However, these needles made from conventional stainless steels were difficult to work and did not achieve the required surface hardness. Compared to the known carbon steels, in particular the lower rigidity combined, at the same time, with a high degree of plastic deformation was a considerable drawback.

Therefore, to increase Che surface hardness, German laid-open specification 2 054 671 proposes producing machine needles from a stainless steel and subsequently hardening  the  parts which are  exposed  to  wear by

This embodiment too has failed to gain acceptance in practice, since the high nitriding temperatures cause

distortion by means of a straightening operation	is

generally difficult to carry out,  since it leads	to

incipient cracks forming in the layer and therefore	to

the formation of fracture points.

European laid-open specification 0 694 622 Al has already disclosed a steel alloy which is suitable for cutlery and contains 0.4 to 0.84% of carbon, up to 1.0% of silicon, up to 1.4% of manganese, 16.0 to 18.0% of chromium, 0.8 to 1.5% of molybdenum, 0.05 to 0.2% of vanadium, up to 0.15% of niobium, up to 0.18% of titanium, 0.12 to 0.29% of nitrogen, up to 0.25% of nickel, up to 0.20% of cobalt and up to 0.15% of copper, in which the total nickel, cobalt and copper contents are at most 0.48% and the total carbon and nitrogen contents are 0.61 to 0.95%.

Furthermore, German patent 39 01 470 describes a cold work steel having 0.10 to 0.80% of carbon, 0.20 to 1.00% of sil icon, 0,20 to 0.70% of manganese, up to 0.025% of phosphorus, up to 0.025% of sulfur, 10.0 to 20.0% of chromium, 0.5 to 4.0% of molybdenum, up to 0.50% of nickel, 0.20 to 0.70% of nitrogen and 0.01 to 0.10% of vanadium, in which the total content of carbon and nitrogen at a ratio of between 0.3 and 2.0 is below 1.0%.

The invention is based on the object of proposing a nickel-free or low-nickel alloy for the production of rust-free and wear-resistant needles, in particular for industrial  needles.  The  alloy  has  an  improved

processability,  a rigidity	which is improved in the

hardened  and  heat-treated	state,  an  improved  heat

resistance and an excellent	resistance to abrasion and

resistance to corrosion.

The alloy contains:

0.4 to 0.75	% of carbon,

0,4 to 1.6	% of manganese,

12 to 19	% of chromium,

up to 0.2	% of nickel,

up to 0.7	% of silicon,

0.5 to 1.5	% of molybdenum,

up to 1,5	% of tungsten,

0.05 to 0.3	%of vanadium, titanium and niobium,

0.02 to 0.15	% of sulfur,

up to 0.1	% of nitrogen,

up to 0.008	% of boron,

remainder iron	and smelting-related impurities.

A preferred embodiment contains:

0.6 to 0.7	% of carbon,

17 to 19	% of chromium,

0.03 to 0.1	% of silicon,

0.5 to 0.8	% of manganese,

up to 0.1	% of nickel.

Furthermore, it is advantageous if the alloy individually or in addition to one another - contains in each case at least 0.10% of silicon, 0.05% of tungsten, 0.01% of titanium and, in each case in total, 0.05% of vanadium and titanium and/or 0.05% of vanadium and niobium.

The alloy is preferably characterized by the following relationship:

K, = 30 X (%C + %N)/(%Cr + %Ho) = 0.9 to 1.25.

A further characterization of the alloy may be the matching of the sulfide-forming elements manganese, titanium to sulfur and carbon and nitrogen. Particularly advantageous properties are given within the following limits:

K; = 10 X %S/{%C + %N) = 0.35 to 1.50

and/or

Kj - (%Mn + %Ti)/%S = 5 to 30.

These relationships characterize the interaction of the sulfur as a function of the total carbon and nitrogen and manganese and titanium content.

The following properties of the alloy are particularly advantageous:

Good  processability  with  shaping  tools,  in particular by means of stamping and punching

tools.

High resistance to corrosion as a result of the alloying elements chromium and molybdenum. The high resistance to corrosion makes it possible to dispense with expensive, environmentally polluting coating processes using electrodeposition (chromium plating).

Elimination of the hydrogen embrittlement which is possible during coating by electro-deposition. The uptake of hydrogen may cause different levels of embrittlement to the needles, with the result that the risk of fractures increases considerably.

High resistance to wear and abrasion and high hardness after a standard heat treatment (hardening).

The good resistance to wear and the required hardness are achieved by a high strength of the matrix and carbides and/or carbonitrides which are finely distributed therein. The mechanical properties of the matrix are determined predominantly by the level of dissolved alloying elements and can be adjusted by specially matching the chromium, molybdenum, carbon and nitrogen contents, preferably with a nickel content of less than 0.1%,

Low plastic deformability of the hardened needles combined, at the aame time, with a low scatter in the bending force, the bending and the needle rigidity.

The needle rigidity is characterized by the ratio of the maximum bending force to the maximum bending. These values are determined by

the ratio of the alloying elements manganese and titanium to sulfur and of carbon and nitrogen to chromium and molybdenum.

Low scatter in the values for the maximum bending, the maximum bending force and the needle rigidity.

The alloy contains little or no nickel and is therefore distinguished by a particularly low allergenic potential; it is therefore also suitable for medical needles, which are exposed to aggressive chemical cleaning agents and disinfectants at elevated temperatures.

However, the material according to the invention is also suitable for the production of other needles, such as industrial needles.

The invention is explained in more detail below with reference to exemplary embodiments.

Table  r

Alloy	%C	%Cr	%(Ji	mr\	‘Mo	IN	%S	ITi

Al	0.92	0.27	
A2	1.06	0.20	
A3	0.56	0.15	
El	0.62	17.3	
E2	0.68	IB.5	
E3	0.60	IS.7	
ZA	0.72	17.4	
ES	0.58	17	
E6	0.55	17.6	
CI	0.41	16.2	0.8	1.46	0.95	
C2	0.12	16.8	0.15	1.32	0.45	
C3	0.90	17.8	0.15	0.86	1.2	
Eh:  additionally  contains  0.0061  of  B  and  0.04%  of  Nil.

Table	II				

		Ist Cycle		2	‘d Cycle			rd  Cycle	

	Condensation	flE-30	Overall	Condensation	AR-30	Overall	Condensation	Afi-30	Overall

	water  test	abrasion	assess-	water  test	abrasion	assess-	water  test	abrasion	assess-

Alloy	under changing

conditions  -assessment	[mgl	ment	under changing

conditions  -assessment	[mgl	ment	under

changing

conditions  ~

assessment	|mg]	ment

M	0	1.2	mottled'	3	4.3	poor	3-4	n.d.	poor

A2	0-1	2	mottled'	3-4	5.2	poor	4	n.d.	poor

A3	0-1	1.6	mottled*	3	S.O	poor	4-5	n.d.	poor

E:	0	
E2	D	
E3	0	
E4	0	
E5	0	
E6	0	=  0.1	good	0	0.1	good	0	0.26	good

CI	0	
C2	0	

Assessment:	0

Condensation water test  0-1 under changing conditions  1

1-2

No rust spots

Rust spots at a few locations

Large numbers of local formations of rust

Continuous spots oE rust

2-4  50 to approx. 80% of the surface covered with rust '5-6  80 to 100? of the surface covered with rust

Overall assessment; Cycle

good: relatively good:

poor:

mottled*:

No significant changes

Slightly rounded edges and points.

Considerable wear and rounding of the

edge.

Matt areas causes by detachment of the

electrodeposition layer

n.d. not determined

Table I compares conventional alloys Al to A3 and CI to C3 with six alloys El to E6 in accordance with the invention.

These test alloys have been used to carry out tests to determine the overall resistance to wear in a humid atmosphere using the condensation water test under changing conditions as laid down by DIN 50017 together with a subsequent 30-minute or 60-minute chafing test in a rotating vessel. The specimens used were wire pins which had been ground and hardened in the usual way, with a diameter of 1 mm, and industrial needles with a nickel coating applied by electrodeposition. The condensation water test under changing conditions was used to determine the resistance of the specimens to corrosion under these conditions established in a climate chamber, The specimens were stored for 8 hours at 40°C and 100% relative humidity in air. Then, the specimens were slowly cooled to room temperature over 16 hours and the rust coverage was determined. During the subsequent chafing test, the change in the specimen surface was optically assessed and the mass loss determined.

The bending characteristics of the specimens were determined using an F 33 test machine produced by Shimatzu at a bending rate of 2.5 mm/min. The rigidity S, Fniax and Smax was taken or calculated from the corresponding force/bending diagrams.

The test data are compiled in  Tables  III  and IV below.

Table  III

Alloy	Kl	K2	K3	t na>;	'-'nia>i	S	Comments

Bl	99.6	0,022	140.0	16.9	3.2	5,3	Relatively easy to process

62	150.0	0.029	110.0	20.0	■ 2.0	10.0	Difficult to work

B3	171.2	0.021	160.0	17.8	3.6	4.9	Relatively easy to process

El	1.2	0.429	17.3	25.0	2.6	9.6	Easy to process

F,2	1.2	1,299	6.7	24.6	2.2	11.2	Easy to process

E3	1.1	1.286	7.8	23.0	2.4	9.6	Easy to process

E4	1.2	0.909	8.3	27.3	2.2	12.4	Easy to process

E5	1.0	0.484	25.0	27.9	1.5	18.6	Relatively easy to process Hiqher heat resistance

Ee	1.0	0.781	15.8	24.3	1.7	14.3	Easy to process

Cl	0.7	0.048	730.0	14.0	5	2.B	Limited processability

C2	0.2	15.385	6.6	9.8	>5	n.d.	Limited processability

C3	1.4	0.011	860.0	18.5	2.3	8.0	Difficult to process

Table IV

Alloy	Kl	K2	K3	t RdX	•’f’d,".	s

Al	99.6	0.002	140	16.9	3.2	5.3

A2	152.9	0.028	110	20.0	2.0	10.0

A3	171.2	0.021	160	17.8	3.6	4.9

El	1.2	0.429	17.3	25.0	2.6	9.6

E2	1.2	1.299	6.7	24.6	2.2	11.2

E3	1.1	1.286	7.a	23.0	2.4	9.6

£■1	1.2	0.909	8.3	27.3	2.2	12.4

E5	1.0	0.484	25.0	27.9	1.5	18.6

E6	1.0	0.781	15.8	24.3	1.7	14, 3

CI	D.7	0.048	730	14.0	5	2.8

C2	0.2	15.385	6.6	9.8	>5	n.d.

C3	1.4	0.011	S60	18.5	2.3	a.o

E5: Comment additionally contains 0.006% of B and 0.04% of Nb.

The data  from the  two  tables demonstrate  that	the

alloys El to E5 in accordance with the invention	are

distinguished by a high rigidity S combined, at	the

same time, with good processability.

In this connection, the graph illustrates the maximum bending force as a function of the bending, showing the allows El to E6 according to the invention compared to the conventional test alloys Bl to B3 and CI to C3 and known sintered carbides in the tough-hard range.

The range of the invention is indicated by E. It is characterized in that after hardening the needles are in the tough-hard range. B indicates results of tests using a steel containing 0.88% to > 1% of carbon. Bl indicates the range of embrittlement caused by hydrogen. In this brittle range, the maximum possible bending force and the bending are greatly reduced.

The range C, by contrast, relates to the characteristics of known stainless steels with a considerable plastic deformation level. In these steels, there is a risk of permanent bending of the needle at high sewing speeds causing considerable damage to the sewing machine.

For comparison purposes, the range D describes the performance of sintered carbide. However, this material is too brittle for practical uses as a needle material.

As the diagram presented in Fig. 1 shows (cf. also Table III), in the alloy according to the invention the bending characteristic is advantageously kept within tight limits. The advantageous alloy according to the invention for industrial needles (E in Fig. 1) is distinguished by a high alloying content of the matrix, which is advantageously also matched at the same time to the content of carbides, nitrides and carbonitrides,

This matching is defined in particular by the ratios Kl, K2 and K3.

Table II shows the results of the wear resistance. A high atmospheric humidity combined with simultaneous abrasion has a particularly unfavorable effect on the overall wear. This double load can be the cause of increased needle wear. Conditions of this type are frequency encountered in particular in tropical countries. Under these conditions, layers applied by electrodeposition offer inadequate protection, since there is increased corrosion after the layer has been removed.

By contrast, the test alloys El to E6 according to the invention present only minimal wear under the selected conditions. This is attributable to the fact that, in addition to the matching of the alloying contents, the criteria with regard to factors Kl, K2 and K3 are also satisfied, and the matrix is highly wear-resistant.

WE CLAIM:

A chromium steel alloy, having

0.4 to 0.75% of carbon

0.4 to 1.6% of manganese

12 to 19% of chromium

up to 0.2% of nickel

up to 0.7%i of sihcon

0.5 to 1.5% of molybdenum

up to 1.5%) of tungsten

0.05 to 0.3%i of vanadium, titanium and niobium,

0.02 to 0.15% of sulfur,

up to 0.1% of nitrogen,

up to 0.008% of boron

remainder iron including smelting-related impurities.

The chromium steel alloy as claimed in claim 1, contains

0.6 to 0.7% of carbon

17 to 19% of chromium

0.03 to 0.1% of silicon

0.5 to 0.8% of manganese

upto 0.1% of nickel

upto 1,5% of molybdenum.

The chromium steel alloy as claimed in claim  I, satisfying the following

condition

K, = 30 X {%C + %N) / (%Cr + %Mo) = 0.9 to 1.25.

4.	The chromium steel alloy as claimed in any one of claims 1 to 3, satisfying the

following condition

Kj = 10 X S/(%C + %N) = 0.35 to 1.50.

5.	The chromium steel alloy as claimed in any one of claims 1 to 4, satisfying the

following condition

K3 = (%Mn %Ti) / S - 5 to 30.

Documents:

« Previous Patent

Next Patent »

Patent Number	218864	

Indian Patent Application Number	IN/PCT/2002/1083/CHE	

PG Journal Number	23/2008	

Publication Date	06-Jun-2008	

Grant Date	16-Apr-2008	

Date of Filing	15-Jul-2002	

Name of Patentee	STAHLWERK ERGSTE WESTIG GMBH	

Applicant Address		

Inventors:

#	Inventor's Name	Inventor's Address	

1	KLOSS-ULITZKA, Gisbert		

2	SCHNABEL, Gunter		

3	PACHER, Oskar		

PCT International Classification Number	C22C 38/18	

PCT International Application Number	PCT/EP2001/000100	

PCT International Filing date	2001-01-08	

PCT Conventions:

#	PCT Application Number	Date of Convention	Priority Country	

1	10001725.8	2000-01-17	Germany	

2	100 27 049.2	2000-06-02	Germany	

© All Indian Patents, 2013-2021.

  Patent data available in the public domain from Indian Patents Office, Department of Industrial Policy and Promotions, Ministry of Commerce and Industry, Government of India.

File: patents/218865-lithium-based-active-material-and-preparation-thereof.html (part 1 of 3)
Indian Patents. 218865:LITHIUM BASED ACTIVE MATERIAL AND PREPARATION THEREOF

Indian Patents

Recently Granted Patents

  Recently Published Patents

Title of Invention	LITHIUM BASED ACTIVE MATERIAL AND PREPARATION THEREOF

Abstract	ABSTRACT IN/PCT/2002/01088/CHE "LITHIUM BASED ACTIVE MATERIAL AND PREPARATION THEREOF" This invention relates to a compound represented by the general formula LiFe1. yMyPO4 where 0 < y < 1 and M is at least one selected from the group consisting of Mg, Ca, Zn, Sr, Pb, Cd, Sn, Ba, Be, and mixtures thereof	

Full Text	 

Field of the Invention

This invention relates to improved materials usable as electrode active materials and to their • preparation.

Background of the Invention

Lithium batteries are prepared from one or more lithium electrochemical cells containing

•	electrochemically.active (electroactive) materials.  Such

cells typically include an anode (negative electrode), a

cathode (positive electrode), and an electrolyte

interposed between spaced apart positive and negative

electrodes.  Batteries with anodes of metallic lithium

and containing metal chalcogenide cathode active material

are. known.  The electrolyte typically comprises a salt of

lithium dissolved in one or more solvents, typically

nonaqueous (aprotic) organic solvents.  Other

electrolytes are solid electrolytes typically called

polymeric matrixes that contain'an ionic conductive

medium, typically a metallic powder or salt, in

combination with a polymer that itself may be ionically

•	conductive which is electrically insulating.  By

convention, during discharge of the cell, the negative

electrode of the cell is defined as the anode.  Cells

having- a metallic lithium anode, and metal chalcogenide

cathode are charged in an initial condition.  During

discharge, lithium ions from the metallic anode pass

through-the liquid electrolyte to the electrochemical

active (electroactive) material of the cathode whereupon they rel'ease electrical energy to an external circuit.

It has recently been suggested to replace the lithium metal anode with an insertion anode, such as a lithium metal chalcogenide or lithium metal oxide. Carbon anodes, such as coke and graphite, are also insertion materials.  Such negative electrodes are used with lithium- containing insertion cathodes, in order to form an electroactive couple in a cell.  Such cells, in an initial condition, are not charged.  In order to be used to deliver electrochemical energy, such cells must be charged in order to transfer lithium to the anode from the lithium- containing cathode.  During discharge the lithium is transferred from the anode back to the cathode.  During a subsequent recharge, the lithium is transferred back to the anode where it re-inserts.  Upon, subsequent charge and discharge, the lithium ions (Li'^) are transported between the electrodes.  Such rechargeable batteries, having no free metallic species are called rechargeable ion batteries or rocking chair batteries.  See U.S. Patent Nos. 5,418,090; 4,464,447; • 4,194,062; and 5,130,211.

Preferred positive electrode active materials include LiCoOz, LiMn204, and LiNiOz.  The cobalt compounds are relatively expensive and the' nickel compounds are difficult to synthesize.  A relatively economical positive electrode is LiMn204, for which methods of synthesis are known.  The lithium cobalt oxide (LiCoOj) , the lithium manganese oxide (LiMn204) , and the lithium nickel oxide (LiNiOs) all have a common disadvantage in that the charge capacity of a cell comprising such cathodes suffers a significant loss in capacity.  That

is., the initial capacity available (amp hours/gram) from LiMn204, LiNiOj, and LiCoOj is less than the theoretical capacity because significantly less than 1 atomic unit of lithixim engages in the electrochemical reaction.  Such an initial capacity value is significantly diminished during the first cycle operation and such capacity further diminishes on every successive'cycle of operation.  For LilNliOz and LiCo02-only about 0.5 atomic units of lithium is reversibly cycled during cell operation.  Many attempts have been made to reduce capacity fading, for example, as described in U.S. Patent No. 4,828,834 by Nagaura .et al.  However," the presently known and commonly used, alkali transition metal oxide compounds suffer from relatively low capacity. Therefore, there remains, the difficulty of obtaining a lithium-containing electrode material having acceptable capacity without disadvantage of significant capacity loss when used in a cell.

Summary of the Invention

The invention provides novel lithium-mixed metal materials which, upon electrochemical interaction, release lithium ions, and are capable of reversibly cycling lithium ions.  The invention provides a rechargeable lithium battery which comprises an electrode formed from the novel lithium-mixed metal materials. Methods for making the novel lithium-mixed metal materials and methods for using such lithium-mixed metal materials in electrochemical cells are also provided. The lithium-mixed metal materials comprise lithium and at least one'other metal besides lithium.  Preferred materials are lithium-mixed metal phosphates which •' contain lithium and two other metals'besides lithium. Accordingly, the invention provides a rechargeable lithium battery which comprises an electrolyte; a first electrode having a compatible active material; and a second electrode comprising the novel materials.  In one aspect, the novel m;aterials are lithium-mixed metal ■phosphates which preferably used as a positive electrode' active material, reversibly cycle lithium ions with the compatible negative electrode active material. Desirably, the lithium-mixed metal phosphate is represented by the nominal general formula LiaMIv,MIIc (PO4) d-  Such compounds include LiiMIaMIIbPO^ and LijMIaMIIt, (POJ 3; therefore, in an initial condition 0
In one aspect, MI and MII are the same.  In a preferred aspect, MI and MII are different from one

another.  At least one of MI and MII is an element capable of an oxidation state higher than that initially present in the lithium-mixed metal phosphate compound. Correspondingly, at least one of MI and MII has more than one oxidation state in the phosphate compound, and more than one oxidation state above the ground state M°. The term oxidation state and valence state are used in the art interchangeably.

In another aspect, both MI and MII may have ■ more'than one oxidation state and both may be oxidizable from the state initially present in the phosphate' compound.  Desirably, MII is a metal or semi-metal having a +2 oxidation state, and is selected from Groups 2, '12 and 14 of the Periodic Table.  Desirably, MII is selected from non-transition metals and semi-metals.  In one embodiment. MII has only one oxidation state and is nonoxidizable from its oxidation state in the lithium-mixed metal compound.  In another embodiment, MII has more than one oxidation state.  Examples of semi-metals having more than one oxidation state are selenium and tellurium; other non-transition metals with more than one oxidation state are tin and lead.  Preferably, MII is selected from Mg (magnesium), Ca (calcium), Zn (zinc), Sr (strontium) , Pb (lead), Cd (cadmium), Sn (tin), Ba (barium), and Be (beryllium), and mixtures thereof.  In another preferred aspect, MII is a metal having a +2 oxidation state and having more than one oxidation state, and is oxidizable from its oxidation state in lithium-mixed metal compound.

Desirably, MI is selected from Fe (iron) ,. Co (cobalt),' Ni (nickel), Mn (manganese), Cu (copper), V (vanadium), Sn (tin), Ti (titanium), Cr (chromium), and

mixtures thereof.  As can be seen, MI is preferably selected from the first row of transition metals and further includes tin, and MI preferably initially has a +2 oxidation state..

In a preferred aspect, the product LiMIi.yMIIyPO^ is an olivine structure and the product LijMIi.y (PO4) 3 is a rhombohedral or monoclinic Nasicon structure.  In another aspect, the term "nominal formula" refers to the fact that the relative proportion of atomic species may vary slightly on the order of 2 percent to 5 percent, or more typically, 1 percent to 3 percent.  In still another aspect,.any portion of P (phosphorous) may be substituted by Si (silicon), S (sulfur), and/or As (arsenic); and any portion of 0 (oxygen) may be substituted by halogen, preferably F (fluorine).  These aspects are also disclosed in U.S. Patent Application Serial Numbers 09/105,748 filed June 26, 1998, and 09/274,371 filed March 23, 1999;- and in U.S. Patent No. 5,871,856 issued February 16, 1999, which is incorporated by reference in its entirety; each of the listed applications and patents are co-owned by the assignee of the present invention.

The metal phosphates are alternatively represented by the nominal general formulas such as , Lii.^MIi-yMIIyPO^ (0 
signifying capability to release and reinsert lithium. The term "general" refers to a faMIIy of compounds, with M, X and y representing variations therein.  The expressions 2-y and 1-y each signify that the relative amount of MI and MII may vary.  In addition, as stated above, MI may be a mixture of metals meeting the earlier stated criteria for MI.  In addition, MIX may be a mixture of metallic elements meeting the stated criteria

for MII.  Preferably, where MII is a mixture, it is a mixture of 2 metallic elements; and where MI is a mixture, it is a mixture of 2 metals.  Preferably, each such metal and metallic element has a +2 oxidation state in the initial phosphate compound.

The active material of the counter electrode is any material compatible with the lithium-mixed metal phosphate of the invention.  Where the lithium-mixed metal phosphate is used as a positive electrode active material, metallic lithium, lithium-containing material, or non-lithium-containing material may be used as the negative electrode active material.  The negative electrode is desirably a nonmetallic insertion material. Desirably, the negative electrode comprises an active material from the group consisting of metal oxide, particularly transition metal oxide, metal chalcogenide, carbon, graphite, and mixtures thereof.  It is preferred that the anode active material comprises a carbonaceous material such as graphite.  The lithium-mixed metal phosphate of the invention may also be used as a negative electrode material.

In another enibodiment, the present invention provides a method of preparing a compound, of the nominal general formula LiaMIbMII^ (POJd where 0 

Preferably, the lithiuin-containiay compouna xs  in particle form, and an example is lithium salt. Preferably, the phosphate-containing anion compound is in particle form, and examples include metal phosphate salt and diammonium hydrogen phosphate.(DAHP) and ammonium . dihydrogen phosphate (ADHP).  The lithium compound, one, or more metal compounds,- and phosphate compound are included in a proportion which provides the stated nominal general formula.  The starting materials are mixed together with carbon, which is included in an amount sufficient to reduce the metal ion of one or more of the metal-containing starting materials without full reduction to an elemental metal state.  Excess quantities of carbon and one or more other starting materials (i.e., 5 to 10% excess) may be used to enhance product quality. A small amount of carbon, remaining after the reaction, functions as a conductive constituent in the ultimate electrode formulation.  This is an advantage since such remaining carbon is very intimately mixed with the product active material. Accordingly, large quantities of excess carbon, on the order of 100% excess  carbon are useable in the process.  The carbon present during compound formation is thought to be intimately dispersed throughout the precursor and product.  This provides many advantages, including the enhanced conductivity of the product.  The presence of carbon particles in the starting materials is also thought to provide nucleation sites for the production of the product crystals.

The starting, materials are intimately mixed and then reacted together where the reaction is initiated by heat and is preferably conducted in a nonoxidizing, inert atmosphere, whereby the lithium, metal from the metal compound(s), and phosphate combine to form the

tJie particles are intermingled to form an essentially homogeneous powder mixture of the precursors.  In one aspect, the precursor powders are dry-mixed using a ball MIIl, such as zirconia media.  Then the mixed powders are pressed into pellets.  In another aspect, the precursor powders are mixed with a binder.  The. binder is selected so as to not inhibit reaction betw.een particles of the powders.  Therefore, preferred binders decompose or evaporate at a temperature less than the reaction temperature..  Examples include mineral oils (i.e., glycerol, or C-18 hydrocarbon mineral oil) and polymers which decompose (carboniz.e) to form a carbon residue before the reaction starts, or which evaporate before the reaction starts.  In still another aspect, intermingling is conducted by forming a wet mixture using a volatile solvent and then the intermingled particles are pressed together in pellet form to provide good grain-to-grain contact.

Although it is desired that the precursor compounds be present in a proportion which provides the stated general forit|ula of the product, the lithium compound may be present in an excess amount on the order • • of 5 percent excess lithium.compared to a stoichiometric mixture of the precursors.  And the carbon may be.present at up to 100% excess compared to the stoichiometric amount.  The method of' the invention may also be used to prepare other novel products, and to prepare known products.  A number of lithium compounds are available as precursors, such as lithium acetate■(LiOOCCHa) , lithium hydroxide, lithium nitrate (LiNOj) , lithium oxalate (LizCjO^) , lithium oxide (LizO) , lithium phosphate (LisPOJ , lithium dihydrogen phosphate (LiHzPO^) , lithium

lithium carbonate is preferred for the solid state reaction since it has a very high melting-point and coinmonly reacts with 'the other precursors before melting. Lithium carbonate has a melting point over 600°C and it decomposes in the presence of the other precursors and/or effectively reacts with the other precursors before melting. In contrast^ lithium hydroxide melts at about 400°C.  At some reaction temperatures preferred herein of over 450°C the lithium hydroxide will melt before any significant reaction with' the other precursors occurs to an effective extent.  This melting renders the reaction very difficult to control.  In addition, anhydrous LiOH -'is highly hygroscopic and a significant quantity of water is released during the reaction.  Such water needs to be removed from the oven and the resultant product may need to be dried.  In one preferred aspect, the solid state reaction made possible by the present invention is much preferred since it is conducted at temperatures at which the lithium-containing compound reacts with the other reactants before melting.  Therefore, lithium hydroxide is useable as a precursor in the method of the invention in combination with some precursors, particularly the phosphates.  The method of the invention is able to be conducted as an sconomical carbothermal-based process with a wide variety of precursors and over a relatively broad temperature range.

The aforesaid precursor compounds (starting materials) are generally crystals, granules, and powders .and are generally referred to as being in particle form. Although many types of phosphate salts are known, it is preferred to use diammonium hydrogen phosphate (NHJ2HPO4 (DAHP) or ammonium dihydrogen phosphate- (NH4)H2P04 (ADHP) .

Both ADHP and DAHP meet the preferred criteria that the precursors decompose in "the presence of one another or react with one another before melting of such precursor. ■Exemplary metal compounds are FezOj, FejO^, V2O5, VO,, LiVOa, NH4VO3, Mg(0H)2, Cao, MgO, Ca(0H)2, MnOj, MnzOj, Mn3(POj2A 'CuO, SnO, Sn02, TiOz, TijOs, Cr203, PbOj, PbO, Ba(0H)2, BaO, Cd(0H)2.  In addition, some starting materials serve as both the  source of metal ion "and phosphate, such as FePO^, FesfPOJjr Zn^iPO^)^,  and Mg3(P04)2.  Still others contain both lithium ion and phosphate such as Li3P04 and LiHjPO^.  Other exemplary precursors are H3PO4 (phosphoric acid); and P2O5 '(P4O10) phosphoric oxide; and HPO3 meta phosphoric■acid, which is a decomposition product of P2O5. If it is desired to■' replace any of the oxygen with a halogen; such as fluorine, the starting materials further include a fluorine compound such as LiF.  If it is desired to replace any of the phosphorous with silicon, then the starting materials further include silicon oxide (SiOg) . SiMIIarly, ammonium sulfate in the starting materials is useable to replace phosphorus with sulfur.

The starting materials are available from a number of sources. The following- are typical. Vanadium pentoxide of the formula V2O5 is obtainable from any number of suppliers including Kerr McGee, Johnson Matthey, or Alpha Products of Davers, Massachusetts. '  Vanadium pentoxide has a CAS number of 1314-62-1. Iron oxide FejOa'-is a common and very inexpensive material available in powder form from the same suppliers.  The other precursor materials mentioned above are also available from well known suppliers, such as those listed above.

The method of the invention may also be used to react starting materials in the presence of carbon to form a variety of other novel products ;• such as gamma-■ LiV2O5 and also to produce known products.  Here, the carbon functions to reduce metal ion of a starting metal compound to provide a product containing such reduced metal ion.  The method is particularly useful to also add lithium to the resultant product, which thus contains the .metallic element ions, namely, the lithium ion and the other metal ion, thereby forming a mixed'metal product. An example is the reaction of vanadium pentoxide (V2O5) with lithium carbonate in the presence of carbon to form gamma-LiV2O5.  Here the starting metal ion V^^V^^ is reduced to V^^V^^ in the final product.  A single phase gamma-LiV205 product ds not known to have been directly and independently formed before.

As described earlier, it is desirable to conduct the reaction at a temperature where the lithium compound reacts before melting.  The temperature should be about 400°C or greater, and desirably 450°C or greater, and preferably 500°C or greater, and generally will proceed at a faster rate at higher temperatures. The various reactions involve production of CO or CO2 as an effluent gas.  The equilibrium at higher temperature favors CO formation.  Some of the reactions are more desirably conducted at temperatures greater than 600°C; most desirably greater than 650°C; preferably 700°C or greater; more preferably 750°C or' greater.  Suitable ■ ranges for many reactions are about 700 to 950°C, or about 700 to 800°C. .

Generally, the higher temperature reactions produce CO effluent and the stoichiometry requires more

carbon be used than the case where CO2 effluent is produced at lower temperature.  This is because the reducing effect of the C to CO2 reaction is greater than the C. to CO reaction.  The C to CO2 reaction involves an increase in carbon oxidation state of +4 (from 0 to 4) and the C to CO reaction involves an increase in carbon oxidation state of +2 (from ground state zero to 2). Here, higher temperature generally refers to a range of about 650°C to about 1000°C and lower temperature refers to up to about 650°C.  Temperatures higher than 1200°C are not thought to be needed.

In one aspect, the method of the■invention utilizes the reducing capabilities of carbon in a unique and controlled manner to produce desired products having structure and lithium content suitable for electrode

■■active materials.  The method of the invention makes it possible to produce products containing lithium, metal and oxygen in an economical and convenient process.  The ability to lithiate precursors, and change the oxidation state of a metal without causing abstraction of oxygen from a precursor is heretofore unexpected".  These advantages are at least in part achieved by the reductant, carbon, having an oxide whose free energy of formation becomes more negative as temperature increases. Such oxide of carbon is more stable at high temperature

■ than at low temperature.  This feature is used to produce products having one or more metal ions- in a reduced oxidation state relative to the precursor metal ion oxidation state.  The method utilizes an effective combination of quantity of carbon, time and temperature to produce new products and to produce known products in a new way.

Referring back to the discussion of temperature, at about VOCC both the carbon to carbon monoxide and the carbon to carbon dioxide reactions are occurring.  At closer to 600°C the C to CO2 reaction is the dominant reaction.' At closer to 800°C the C to CO reaction is dominant.  Since the reducing effect of the C to CO2 reaction is greater, the result is that less carbon is needed per atomic unit of metal to be reduced. In the case of carbon to carbon monoxide, each atomic unit of carbon is oxidized from ground'state zero to plus 2.  Thus, for each atomic unit of metal ion (M) which is being reduced by one oxidation state, one half atomic unit of carbon is required.  In the case of the carbon to carbon dioxide reaction, one quarter atomic unit of •' carbon is stoichiometrically required for each atomic unit of metal ion (M) which is reduced by one oxidation state, because carbon goes from ground state zero to a plus 4 oxidation, state.  These same relationships apply for each such metal ion being reduced and for each unit reduction in oxidation state desired.

It is preferred to heat the starting materials at a ramp rate of a fraction of a degree to 10°C per minute and preferably about 2°C per minute.  Once the desired reaction temperature is attained, the reactants (starting materials) are held at the reaction temperature for several hours.  The heating is preferably conducted under non-oxidizing or inert gas such as argon or vacuum. Advantageously, a reducing atmosphere is not required, although it may be used if desired.  After reaction, the products- are preferably cooled from the elevated temperature to ambient (room) temperature (i.e., 10°C to 40°C).  Desirably, the cooling occurs at a rate siMIIar to the earlier ramp rate, and preferably 2°C/minute

cooling.  Such cooling rate has been found to be adequate to achieve the desired structure of the final product. It is also possible to quench the products at a cooling rate on the order of about 100°C/minute.  In some instances, such rapid cooling (quench) may be preferred..

The present invention resolves the capacity-problem posed by widely used cathode active material. It has been found that the capacity and capacity retention of cells having the preferred active material of the invention are improved over -conventional materials. Optimized cells containing lithium-mixed metal phosphates of the invention potentially have performance improved over commonly used lithium metal oxide compounds. 'Advantageously, the new method of making the novel, lithium-mixed metal phosphate compounds of the invention is. relatively economical and readily adaptable to commercial production.

Objects, features, and advantages of the invention include an electrochemical cell or battery based on lithium-mixed metal phosphates.  Another object is to provide an electrode active material which combines the advantages of good discharge capacity and capacity retention.  It is also an object of the present invention to provide electrodes which can be manufactured economically.  Another object is to provide a method for forming electrode active material which lends itself to commercial scale production for preparation of large quantities.

These and other objects, features, and advantages will become apparent from the following description of the preferred embodiments, claims, and accompanying drawings.

Brief Description of the Prayings

Figure 1 shows the results of an x-ray-diffraction analysis, of the LiFeP04 prepared according to the invention using CuKa radiation, X  = 1.54 05A.  Bars refer to.simulated..pattern from refined cell parameters. Space Group, SG = Pnma (62).  The values are a = r0.2883A (0.0020), b = 5.9759A (0-.0037), c = 4.6717A (0.0012) 0.0072, cell volume = 287.2264A^ (0.0685).  Density, - p = 3.605 g/cc, zero = 0.452 (0.003).  Peak at full width half maximum, PFWHM = 0.21.  Crystallite size from XRD data = 704A.

Figure 2 is a voltage/capacity plot of.LiFePO^-containing cathode cycled with a lithium metal anode using constant current cycling at ± 0.2 MIIliamps per square centimeter in a range of 2.5 to 4.0 volts at a. temperature of about 23°C. . The cathode contained 19.0mg of the LiFeP04 active material, prepared by the method of the invention.  The electrolyte comprised ethylene carbonate (EC) and dimethyl carbonate (DMC) in a weight ratio of 2:1 and included a ,1 molar concentration of LiPFg salt.  The lithium-metal-phosphate containing electrode and the lithium metal counter electrode are maintained spaced apart by a glass-fiber separator which is interpenetrated by the solvent and the salt.

Figure 3 shows multiple constant current cycling of LiFeP04 active' material cycled with a, lithium metal anode using the electrolyte as described in connection with Figure 2 'and cycled, charge and discharge at ± 0.2 MIIliamps per square centimeter, 2.5 to 4.0 volts at two different temperature conditions,. 23°C and 60°C.  Figure 3 shows the excellent rechargeability of

the lithium iron phosphate/lithium metal cell, a-nd also shows the excellent cycling and specific capacity (mAh/g) of the active material.

Figure 4 shows the results of an x-ray diffraction analysis, of the LiFe0.9Mg0.1PO4 prepared according to the invention, using CuKa radiation, X  = 1.5405A.  Bars refer to simulated pattern from refined cell parameters SG = Pnma.(62}.  The values are a = 10.2688A '(0.0069), b = 5.9709A (0.0072), c = 4.6762A (0.0054), cell volume = 286.7208A (0.04294), p = 3.617 . ■g/cc, zero = 0.702 (0.003), PFWHM = 0.01, and crystallite = 950A.

Figure 5 is a voltage/capacity plot of LiFe0.9Mg0.1POj-containing cathode cycled with a lithitim metal anode using constant current cycling at + 0.2 MIIliamps per square centimeter in a range of 2.5 to 4.0 volts.  Other conditions are as described earlier with respect to Figure 2.  The cathode contained 18.9mg of the LiFe0.9Mg0.1PO4 active material prepared by the method of the invention.

Figure 6 shows multiple constant current cycling of LiFe0.9Mg0.1PO4 cycled with a lithium metal anode using the electrolyte as described in connection with. Figure 2 and cycled, charge and discharge at ± 0.2 MIIliamps per square centimeter, 2.. 5 to 4.0 volts at two different temperature' conditions, 23°C and 60°C.  Figure 6 shows the excellent rechargeability of the lithium-■ metal-phosphate/lithium metal cell, and also shows the ■ excellent cycling and capacity of the cell.

Figure 7 is a voltage/capacity plot of LiFe0.8Mg0.2PO,-containing cathode cycled with a lithium laetal anode using constant current cycling at + 0.2 MIIliamps per square centimeter in a range of 2.5 to 4.0 volts at 23°C.  Other conditions are as described earlier with respect to Figure'2.  The cathode contained 16mg of the LiFeo_BMg0.2P04 active material prepared by the .method of the invention.

Figure 8 shows the results of an x-ray diffraction analysis, of the LiFeo.sCao,!?©^ prepared according to the invention, using CuKa radiation, X = 1.5405A.  Bars refer to simulated pattern from refined cell parameters SG = Pnma (52).  The values are a = 10.3240A (0.0045), b = 6.0042A (0.0031), c = 4.6887A (0.0020), cell volume = 290.6370A (0.1807), zero = 0.702 (0.003), p = 3.62 g/cc, PFWHM = 0.18, and crystallite = 680A.

Figure 9 is a voltage/capacity plot of LiFeo_gCat)_2E'04~c:ontaining cathode cycled with a lithium metal anode using constant current cycling at ± 0.2 MIIliamps per square centimeter in a range of 2.5 to 4.0 volts at 23°.  Other conditions are as described earlier with respect to Figure 2.  The cathode contained 18.5mg of the LiFe0.8Ca0.2PO4 active material .prepared by 'the method, of the invention.

Figure 10 is a voltage/capacity plot of LiFe0.8Zn0.2P04~c°i^taining cathode cycled with a lithium metal anode using constant current cycling at ± 6.2 MIIliamps per square centimeter in a range of 2.5 to 4.0 volts at 23°C.  Other conditions are as described earlier with respect to Figure 2.  The cathode contained 18.9mg'

of the LiFe(,.82n0.2P04 active material prepared by the method of the invention.

Figure 11 shows the results of an x-ray diffraction analysis of the gamma-LixV205'(x = 1, gamma LiV2O5) prepared according to the invention using CuKo: . radiation X = 1.5405A.  The values are a = 9.687A-(1), b = 3.603A (2), and c '= lO.SlTA (3); p)hase type is gamma-LijjVjOg (x = 1) ; symmetry is orthorhombic; and space group i s Pnma.

Figure 12 is a voltage/capacity plot of gamma-LiV2O5-containing cathode cycled with a lithium metal anode using constant current cycling at ± 0.2 MIIliamps per square centimeter in a range of 2.5 to 3.8 volts at 23°C.  Other conditions are as described earlier with respect to Figure 2.  The cathode contained 21mg of the gamma-LiV2O5 active material prepared by the method of the invention.

Figure 13 is a two-part graph based on multiple constant current cycling of gamma-LiVsOs cycled with a lithium metal anode using the electrolyte as described in connection with Figure 2 and cycled, charge and discharge ■ at + 0.2 MIIliamps per square centimeter, 2.5 to 3.8 volts.  In the two-part graph, Figure 13 shows the excellent rechargeability of the lithium-metal-oxide/lithium metal cell.  Figure 13 shows the excellent cycling and capacity of the cell.

Figure 14 shows the results of an x-ray diffraction analysis of the Li3V2{P04)3 prepared according to the invention.  The analysis is based on CuKa

radiation, X  = 1,5405A.  The values are a = 12.184A (2), b = 8.679A (2), c = 8.627A (3), and ^ = 90.457° (4).

Figure 15 shows the results of an x-ray diffraction analysis of LisVjlPOJs prepared according to a method described in U.S. Patent No. 5,871,866.  The analysis is based on CuKa radiation, X = 1.5405A.  The

■values are a = 12.155A (2), b = 8.711A (2), c = 8.645A (3); the angle beta is 90.175 (6); symmetry is

■ Monoclinic; and space group is P2i/n.

Figure 16 is an EVS (Electrochemical Voltage Spectroscopy) voltage/capacity profile for a cell with cathode material formed by the carbothermal reduction method of the invention.  The cathode material is 13.8mg of Li3V2(P04)3. The cell includes a lithium metal counter electrode in an electrolyte comprising ethylene carbonate (EC) and dimethyl carbonate (DMC) in a weight ratio of 2:1 and including a 1 molar concentration of LiPFg salt. The lithium-metal-phosphate containing electrode and the • lithium metal counter electrode are maintained spaced apart by a fiberglass separator which is interpenetrated by the solvent and the salt.  The conditions are ± 10 mV steps, between about 3.0 and 4.2 volts, and the critical limiting current density is less than, or equal to 0.1 mA/cm^.

Figure 17 is an EVS differential capacity versus voltage plot for the cell as described in connection with Figure 16.

Figure 18 shows multiple constant current cycling of LiFe0.8Mg0.2E'04 cycled with a lithium metal anode using the electrolyte as described in connection

with Figure 2 and cycled, charge and discharge at ± 0.2 MIIliamps per square centimeter, 2.5 to 4.0 volts at two different temperature conditions, 23°C and 6b°C.  Figure 18 shows the excellent rechargeability of the lithiurti-metal-phosphate/lithium metal cell, and also shows the excellent cycling and capacity of the cell.

Figure 19 is a graph of potential over time for the first four complete cycles of the LiMgo_iFe0.9P04/MCMB graphite cell of the invention.

Figure 20 is a two-part graph based on multiple constant current cycling of LiFe0.9Mg0.1PO4 cycled with an MCMB graphite anode using the electrolyte as described in connection with Figure 2 and cycled, charge and discharge at ± 0.2 MIIliamps per square centimeter, 2.5 to 3.6 volts, 23°C and based on a C/10 (10 hour) rate.  In the two-part graph. Figure 20 shows the excellent rechargeability of the lithium-metal-phosphate/graphite ■ cell.  Figure 20' shows the.excellent cycling and capacity of the cell.

Figure 21 is a graph of potential over time for the first three complete cycles of the gaxnma-LiVsOs/MCMB-graphite cell of the invention.

Figure 22 is a diagrammatic representation of a typical laminated lithium-ion battery cell structure.

Figure 23 is a diagrammatic representation of a'• typical multi-cell battery cell structure.

Detailed Description of the Preferred Embodimen-fcs

The present invention provides lithium-mixed metal-phosphates, which are usable as electrode active materials, for lithium (Li* ) ion removal and insertion. Upon extraction of the lithium ions from the lithium-mixed-metal-phosphates, significant capacity is achieved. In one aspect of the invention, electrochemical energy 'is provided when combined with a suitable counter electrode by extraction of a quantity x of lithium from lithium-mixed-metal-phosphates Lia.;KMIbMIIc(P04)ci.  When a quantity X of lithium is removed per formula unit of the lithium-mixed-metal phosphate,, metal MI is oxidized.  In another aspect, metal MII is also oxidized.  Therefore, at least one of MI and MII is oxidizable from its initial condition in the phosphate compound as Li is removed. . Consider the following which illustrate the mixed metal compounds of the invention: LiFei_ySnyP04, has two oxidizable elements, Fe and Sn; in contrast, LiF.ei_yMgyPO^ has one oxidizable metal, the metal Fe.

In another aspect, the invention provides a lithium ion battery which comprises an electrolyte; a negative electrode having an insertion active material; and a positive electrode comprising'a lithium-mixed-metal-phosphate active material characterized by an ability to release lithium ions for insertion into the negative electrode active material.  The lithium-mixed-metal-phosphate is desirably represented by the nominal general formula LiaMIbMIIe(POJ j- .Although the metals MI and MII may be the same, it is preferred that the metals Ml'and MII are different.  Desirably, in the phosphate compound MI is a metal s-elected from the group: Fe, Co, Ni, Mn, Cu, V, Sn, Ti, Cr and mixtures thereof, and MI is

most desirably a transition metal or mixture thereof selected from said group.  Most preferably, MI has a +2 valence or oxidation state.

In' another aspect. MII is selected from Mg, Ca, Zn, Sr, Pb, Cd, Sn, Ba, Be, and mixtures thereof.  Most preferably, MII has a +2 valence or oxidation state.  The lithium-mixed-metal-phosphate is preferably a compound represented by the nominal general formula Lia.j5MIi,MIIc(P04);j, signifying the preferred composition and its capability to release x lithium.  Accordingly, during cycling, charge and discharge, the value of x varies as x greater than or equal to 0 and less than or equal to a.  The present invention resolves a capacity problem posed by conventional cathode active materials. Such problems with conventional active materials are described by Tarascon in U.S. Patent No. 5,425,932, using LiMngOi as an example.  SiMIIar problems are observed with LiCo02, LiNiOj, and -many, if not all, lithium metal chalcogenide materials.  The present invention demonstrates that significant capacity of the cathode active material is utilizable and maintained. .

A preferred novel procedure for forming the lithium-raixed-metal-phosphate LiaMIbMIIc (PO,) ^ compound active material will now be described. In addition, the preferred novel procedure is also applicable to formation of other lithium metal compounds, and will be described as such.  The basic procedure will be described with reference to exemplary starting materials but is not limited thereby.  The basic process comprises conducting a reaction between a lithium compound, preferably lithium • carbonate (LiaCOs), metal compound(s), for example, vanadium pentoxide (V2O5) , iron oxide (Fe203) , and/or

manganese hydroxide, and a phosphoric acid derivative, preferably the phosphoric acid ammonium salt, diammonium hydrogen phosphate,. (NHJ 2H (POJ .  Each of the precursor starting materials are available from a number of chemical outfits including Aldrich Chemical Company and Fluka. Using the method described herein,. LiFePO^ and LiFeo,9Mg0.1P04, Li3V2(P04)3 were prepared with approximately a stoichiometric amount of LijCOj, the respective metal compound, and (NH4)2HP04. Carbon powder was included with

	these precursor materials.  The precursor materials were

initially intimately mixed and dry ground for about 30

minutes... The intimately mixed compounds were then

pressed into pellets.  Reaction was conducted by heating

in an oven at a preferred ramped heating, rate to an •' .

elevated temperature, and held at such elevated

temperature for several hours to complete formation of

the reaction product. The entire reaction was conducted

in a non-oxidizing atmosphere, under flowing pure argon

gas.  The flow rate will depend upon the size of the oven

and the quantity needed to maintain the atmosphere. The

oven was permitted to cool down at the end of the

reaction period, where cooling occurred at a desired rate

under argon.  Exemplary and preferred ramp rates,

elevated reaction temperatures and reaction times are

described herein.' In one aspect, a ramp rate of

2°/minute to an elevated temperature in a range of 750°C

to 800°C was suitable along with a dwell (reaction time)

of 8 hours.  Refe.r to Reactions 1, 2, 3 and 4 herein.  In

another variation per Reaction 5, a reaction temperature

of 600°C was used along with a dwell time of about one

hour.  In still another variation, as per Reaction 6, 'a

two-stage heating was conducted, first,to a temperature

	of 300°C and then to a temperature of 850°.

The general aspects of the above synthesis route are applicable to a variety of starting materials. .Lithium-containing compounds include LizO (lithium oxide), LiHjPO^ (lithium hydrogen phosphate), Li2C204 (lithium oxalate), LiOH (lithium hydroxide), LiOH.HjO (lithium hydroxide monohydride), and LiHCOg (lithium hydrogen carbonate). The metal compounds(s) are reduced in the presence of the reducing agent, carbon. The same considerations apply to other lithium-metal- and phosphate-containing precursors.  The thermodynamic considerations such as ease of reduction, of the selected precursors, the reaction kinetics, and the melting point of the salts will cause adjustment in the- general procedure, such as, amount of carbon reducing agent, and the temperature-of reaction.

Figures 1 through 21 which will be described more particularly below show characterization data and capacity in actual use for the cathode materials (positive electrodes) of the invention.  Some,tests were conducted in a cell comprising a lithium metal counter electrode (negative electrode) and other tests were conducted in cells having a carbonaceous counter electrode.  All of the cells had an EC-.DMC-LiPFg electrolyte.
