Repository: anandvc/allindianpatents

File: patents/218889-steel-composition.html
Indian Patents. 218889:STEEL COMPOSITION

Indian Patents

Recently Granted Patents

  Recently Published Patents

Title of Invention	STEEL COMPOSITION

Abstract	The Present invention relates to a steel composition comprising in percentages by Weight. C 0.25 - 0.35% Cr 24 - 28% Ni 10 - 15% Mn 3 - 6% Nb 1.75 - 2.50% N 0.50 - 0.70% Si 0 - 0.30% Whereby C+N $m(G) 0.8 %, and the rest consists impurities resulting from the steel making. ABSTRACT IN/PCT/2002/00060/CHE Steel composition The present invention relates to a steel composition comprising in percentages by weight. C 0.25 - 0.35% Cr 24 - 28% Ni 10 - 15% Mn 3 - 6% Nb 1.75 - 2.50% N 0.50 - 0.70% Si 0 - 0.30% whereby C+N> 0.8%, and the rest consists impurities resulting from the steel making.	

Full Text	 

wo 01/86009 A1	PCT/FR01/01388

Steel composition, method for making same and pa-ls produced from said compositions, particularly valves

This Invention relates to steel compositions intended in particular for tine manufacture of intake and exhaust valves for vehicles that are powered by an internal combustion engine.

During use, this type of part is subjected to n- ajor mechanical stresses at temperatures that continue to rise as the power and performance C'f the engines in which they are installed increases. Currently, when the engine intake include.* a turbo, this temperature is generally between 200 and 400'C, although it can reach 800°c: at the level of the exhaust when the fuel used is gasoline. The exhaust valves can therefore be subjected to temperatures that range up to 900°C for each ignition followed by an exhaust. The materials used for these valves must also be able to withstand sudden and large variations in temperature.

This increase in the temperatures of the valves during operation makes them even more sensitive to oxidation and corrosion caused by certain components of the fuels used, such as lead, sulfur and vanadium pentoxide,.which reduce the useful life of the valves.

The direct oxidation of the metal represents this primary mechanism in the European countries, where regulations tend to require the use of unleaded gasoline and a reduction in the amount of sulfur in fuels to very low levels, on accoun of atmospheric pollutfon.

Apart from these various stresses that are encountered during the utilization of the finished parts, the steel or alloy used to manufacture tfiem must also satisfy certain additional criteria. The valves are generally manufactured in two stages. First of all, the steelmaker will prepare a grade of steel or alloy which it will then supply to the valve manufacturer in the form of bars that have been straightened, but which may also liave been rough turned or subjected to any other surface treatment specified by the customer. This manufacturer will then proceed to

wo 01/86009 A1	PCT/FR01/013B8

shear these bars, rn an operation that is also called blank cutting. In an initial manufacturing process, the bar is cut into blanks at a high temperature, which is followed by the extrusion of the blanks into valves at temperatures ranging from 1150 to 1200"'C, which requires that the grain structure of the bar supplied remain stable up to the forging temperatures.

In a second manufacturing process, called ipsetting, the blanks are obtained by shearing at the ambient temperature, which require;* a metal that is not very brittle, to prevent '  non-uniform shearing and the cracking of these blanks. It has also been found that during this cold shearing operation, problems can occur that are related to carbide segregations in the blanks, which can result among other things in excessive wear of the tools.

The steels of the prior art cause problems diuing shearing because, among other things, the appearance of cracks in'the parts requires frequent adjustments to the production lines.

The materials conventionally used for the manufacture of valves of this type include austenitic stainless steels, which have an iron-nickel.chromium base and range from steels with a high manganese content (up to 10% by weight) to steels with a high nickel content (up to 21% by weight). The high-temperature oxidation resistance of these steels is not always satisfactory, in particular when, for example, the engine is operating in a marine atmosphere and is exposed to chlorine, or when an increase in the perfomnance of the engine results in hotter combustion gases. These insufficiencies have led steelmakers to increase the chromium content of their steels even further, which has the disadvantage that it promotes the formation of ferrite at high temperature, as well as intennetallic phases that make the steel brittle at engine operating temperatures.

The essential object of this invention is therefore to eliminate the above mentioned disadvantages of the steel compositions of the prior art by making available steel compositions that have, among other things, improved resistance to oxidation, improved mechanical characteristics and improved operational properties that make it possible, among other things, to manufacture exhaust valves that have excellent mechanical strength and resistance to

wo 01/86009 A1	PCTyFR01/6l3S8

and the rest consists primarily of iron and the unavoidable impurities.

The inventors have discovered, to their surprise, that the steel compositions defined above all have a solidification mode that is very dose to a eutectic between the y phase of austenite and a phase which has been found to be a n obium carbonitride Nb(C,N). Three phase diagrams are presented in Figures 1 to 3, which correspond respectively to:

wo 01/86009 A1	PCT/FRQ1/01388

-	In Figure 1: Steel compositions not as taught by this invention and containing 0,286% C, 4.93% Mn, 11.92% Ni, 25.21 % Cr,, 0.292% Si, but 1.6% niobium and 0.5% nitrogen,

-	In Figure 2: Steel compositions as taugh' by this invention and identical to those described above, but containing 1.75% niobium and 0.525% nitrogen,

-	in Figure 3; Steel compositions as taught by this invention and identical to those described above, but containing 2% niobium and 0.55% nitrogen.

Figures 4, 6 and 7 represent structures of steels as taught by the invention at different stages of their preparation and use, Figure 5 shows he structure of steel of the prior art.

These tlieoretical phase diagrams have been plotted as a function of the carbon content of the compositions, because the carbon content must be between 0.25 and 0.35% by weight for reasons of hardness, but also because, outside that" at range, extremely undesirable carbide-based precipitates are formed.

An examination of Figure 1, in which the curv(j labeled 1 represents the austenite phase and the curve labeled 7 represents the niobium carbc nitride phase, reveals that the niobium carbonitride curve exceeds the austenite curve only for carbon levels that are greater than 0.5% by weight, which implies that the theoretical eutectic 7/Nb(C,N) (represented by the letter E) is located to the right of the diagram.

On the other hand, an examination of Figure 2, on which the curves are labeled the same as in Figure 1, shows that the eutectic is obtainc-'d for a carbon content of 0.30% by weight.

When molten steel that has the theoretical euts^ctic composition is cooled, the niobium carbonfthdes that are formed when the temperature of said eutectic is reached precipitate very early and are then distributed uniformly in the rest of ti* e molten steel that surrounds them. The

wo 01/86009 A1	PCT/FR01/013a8

Structure that results from the conventional thermornechanicaf transformations, which generally include rolling followed by the cooling of the rolled parts, is uniform and altogether remarkable. This structure is illustrated in Figure 4. This structure retains its good homogeneity throughout the cross section of the bars following heat treatments or reheats at very high temperatures (> 110C) as Illustrated in Figure 6.

For purposes of comparison, Figure S also slows the conventional banded structure obtained with the austenitic stainless steels of the pirlor art. These segregated bands are not uniform; the dark bands contain the carbides while the lighter bands do not. These bands are in fact obtained after drawing of the steel, which contains dendrites of the austenitic phase and an interdentritic and intergranular network of carbides that at result from an end-of-solidification reaction.

These differences in stnjcture result in major differences in behavior, specifically during the hot transformation of the steel heats that have just been prepared. If the structure of the steei composition is heterogeneous, as is the case ol the compositions of the prior art, the final structure of the parts produced will itself be heterogeneous, resulting in variations of the properties of the steel.

Moreover, the heterogeneity of the structure can have other disadvantages during the fabrication of the parts. For example, during the fabrication of valves for vehicles powered by internal combustion engines, the automaker shears re und steel bars that have a diameter of 6 to 13 mm on automated production lines. Because the structure of the steel is not homogeneous, the shearing will not be uniform, which results in the appearance of cracks and necessitates frequent adjustments of the production lines.

In one preferred embodiment of the invention, the levels of nitrogen, niobium and carbon in the steel, which are the three elements that form niobium carbonitride Nb(C.N) are selected

wo 01/86009 A1	PCT/FR01/0138a

SO that the resulting steel compositions are hyper-elutectic in the theoretical phase diagrams. The phase diagrams in. Figure 3 represent one example of a composition of this type for which the eutectic E corresponds to a carbon level of approximately 0-15% by weight. The hyper-eutectic compositions taught by the invention, for which the carbon concentration is between 0.25 and 0.35%. preferably between 0.25 and 0.32*'/o by weight, have the advantage that the precipitation of the niobium carbonitrides occurs very during the solidification process, thereby allowing an optimal distribution of the precipitates within the melt.

It should also be noted that although the compositions can be qualified as hyper-eutectic in the theoretical phase diagrams, in industrial practice the Inventors have also noted the primary precipitation of the austenite phase. This discrepancy between theory and the reality of experience can be explained by the phenomena of remelting, gennination and phase growth.,

An examination of these diagrams shows ono of the advantages of the compositions taught by the invention, which is that the eutectic y/Nb(C,N) is retained even with low levels of carbon, because nitrogen Is substituted for the carbcn In the Nb(C,N) compound. It is therefore possible to preserve the favorable effect of the eutectic on the solidification structures, while limiting the level of carbon m the steel, which has several interesting consequences, as will be explained below.

One of the favorable consequences of the limited levels of carbon is that .there exists a very wide range of temperatures (approximately 1,1175C to 1 1300°C) in which the structure consists exclusively of austenite and niobium carbonitrides. In particular, the undesirable carbide MasCs is completely dissolved, which makes possible a good response of the metal during thermomeohanical transformation operations such as roiling or extrusion>forging.

The presence of niobium carbonitride in this rs nge of temperatures also has the advantage of limiting the enlargement of the grains during the recrystallization heat treatments,

V

wo 01/86009 A1	PCT/FR01/01388

solution annealing and/oP tempering of the finished products. The recrystalllzed structures are therefore homogeneous, which is a very"valuable characteristic and one which is very difficult to achieve repeatably when steel compositions of the prior art are used.

The inventors have also sought to limit the Ii3vel of carbon In the compositions taught by the invention to reduce the potential level of grain boundary precipitation of the undesirable carbide M23Cb during the final stabilization annealing of the pieces or during the utilization of the parts made from these steels. This potential level of precipitation nevertheless remains high in the compositions taught by the invention, because ritrogen is substituted for the carbon to form nitrides and carbonitrides. However, it has been found that, surprisingly, the ductility at room temperature, measured by elongation in the A50 tensile test, remains very good. The oxidation resistance characteristics are also excellent.

The inventors have also found that the structure obtained upon completion of the solidification of the ingots undergoes a major modification after the conventional thermomechanical transformation operations (rolling etc.).

It has been.found that the network of small rods of eutedic carbonitrides Nb(C,N) disappears, leaving instead & relatively uniforrn distribution of globular carbonitrides Nb(C,N) in the transformed products, such as rolled bars, for example, as illustrated in Figure 6.

When the concentrations of nitrogen; niobium and carbon are such that the resulting compositions are hypo-eutectic in the theoreticalphar.e diagrams, the niobium carbonitrides are precipitated only at the end of the solidification, result ng in a distribution which is a priori (ess advantageous. The result is what is called a "Chinese script' structure, as illustrated in Figure 7. Nevertheless, here again, it has surprisingly been found that the network of small rods

wo 01/86009 A1	PCT/FR01/0138S

forms globules after forging, which makes possible a subsequent transformation without any particular problems. On the other hand, the band structure is even more apparent.

The excellent properties observed fpr the sleel compositions taught by the invention are obtained thanks to the precise balancing of the alloy elements.

The chromium is used essentially to obtain good oxidation resistance thanks to the passjvated oxide layer which it forms on the surface of the metal, it also has a beneficial influence on the high-temperature mechanical strergth. The level of chromium in the compositions taught by the invention is from 24 to 28%, preferably 25 to 26% by weight.

Nickel has a desired gamma-forming effect. The quantity of nickel that can be used is limited on account of its price to a level that is just s jfficient for the solidification of the matrix in the austenite mode. The level of nickel in the compc sitions taught by the invention is from 10 to 15%. preferably 11,S to 12.5% by weight.

Carbon has the desired hardening effect, but an excessive amount results in the precipitation of carbides that increase brittleness and have an adverse effect on oxidation resistance. The level of carbon in the compositions taught by the invention is from 0,25 to 0.35% by weight, preferably 0.25 to 0.32%.

Nitrogen is a highly effective gamma-forming element which among other things makes it possible for the compositions taught by the inventicn to remain in the austenitic range while retarding the precipitation of the intermetallic phases. However, the level of nitrogen is limited on account of the problems encountered in introducing W into steel compositions on account of its low limit of solubility in molten steel. The level of nitrogen is 0.5 to 0.7%, preferably 0.61 to 0.7% by weight. These levels also correspond to quasi-saturation at equilibrium of the liquid metal at the conventional processing temperatures, which is an advantage, because this addition is then easy to do with conventional means that are known tc technicians skilled in the art. In addition, because the solidification of the steel taught by the invention gives birth to two phases (austenite and niobium carbonitride) which can accepl a lot of nitrogen, there is no untimely degasification reaction In the ingots which can generate undesirable bubbles or blisters.

wo 01/86009 A1	PCTyFROI/01388

Manganese facilitates the introduction of nitrogen into the composition by Increasing the value of its limit of solubility in liquid and solid phasiss, but the quantity of manganese is limited on account of its undesirable etfects on oxidation resistance. The level of manganese in the compositions taught by the invention is 3 to 6%, preferably 4.8 to 5.2% by weight.

Niobium, in addition to Its carbide-forming properties which are favorable for the high-temperature strength of the steel, makes it possible to achieve the eutectic described above. The level of niobium in the compositions taught by the invention is 1.75 to 2.50%, preferably 1.90 to 2.30% by weight.

Silicon is limited to a maximum, level of 0.30% by weight, although it improves the oxidation resistance, because it isstrongly sigma-fofming and also reduces the solubility of nitrogen.

The steel compositions taught by the invention can be used to manufacture parts according to processes applicable to the conventlons materials cited as references, taking these special characteristics into account,

For example, the steels cannot be prepared in a vacuum, because the liquid must be saturated with nitrogen. For this purpose, an electric 'umace or an AOD (Argon Oxygen Decarburization) furnace can be used, or any other suitable means for the preparation of steels that contain high levels of the alloy element nitrogen, including the secondary refining processes by electrosJag remelting. The remeltlng can be done, 'or example, under slag using a consumable electrode if the. objective is to achieve a bw level of inclusions.

These operations may optionally be followed by a conventional hot thermomechanical transformation process such asforging or rolling, which can in turn be followed by a tempering treatment, which will preferably be performing by holding the steel at 1.050 to 1,1Q0'C for 1 to 16 hours In air or in another fluid which guarantees a complete fine-grain recrystallization and satisfactory- ductility characteristics.  '

The solution annealing and recrystallization annealing treatments as well as the preheating of products for the manufacture of the valves can be performed between 1,100 and 1,2O0'C; the highest temperatures result in limited grain grov/fh.

wo 01/86009 A1	PCT/FR01/01388

The purpose of the stabilization annealing is to guarantee a certain structural and dimensional stability at the temperatures at which the steel will be used. Tliis treatment can be carried out, for example, in the form of a hold at 70 D1 000'C for 1 to 16 hours in air or in another fluid. Generally speaking, it is preferable to perform this treatment at a temperature that is higher than or equal to the temperature at which the part will be used,

TESTS

The symbols used in the following description have the following meanings:

Rm  -  maximum strength

Rpo.2  =  . conventional limit of elasticity at 0,2% defonnation

Asd  =	elongation in % on the basis c f 5 d (d = diameter of the test piece).

All the percentages indicated are percentages by weight

The. various tests were performed on one hand on two compositions taught by the invention designated A and B, and on the other hanc on a composition C which is not a composition that is claimed by this patent and was ciested specifically for purposes of comparison, as well as on three reference steel compositions designated D, E and F.

The three reference steels of the phor art are the following:

D:  X50CrMnNiNbN 21.9 (DIN 1.4882)

E:  X33CrNilVlnN 23.8 (DIN 1,4866)

F:  X35CrNiMnMoW25.9

Rm. Rpo.2 snd Asd are measured by means of a tensile test.

wo 01/86009 A1	PCT/FR01;01388

Mechanical properties at ambient temperature and at elevated temperatures

Because the mechanical strength values of the valve steels are very strongly dependent on the conditions under which they have been annealed, the values that have been compared below are average values obtained for different thermall operating conditions, all including a high-temperature solution annealing followed by aging at a lower temperature.

In addition to the statistical fluctuations of the strength levels from one lot to another (on the order of several tens of MPs), it was found that the elevation of the aging temperature and/or an increase in the hold time at the aging temperature results in a drop in the strength levels, in particular in the limit of elasticity, a phenomenon that is linked to the coalescence of the carbides and other precipitates-

That implies that the mechanical strength values measured on a sample treated by short-term aging at a temperature that is lower than the service temperature are meaningless,

wo 01/88009 A1	PCT/FR01/013a8 ,

because these values would decrease rapidly durirtg the operational use of the parts manufactured from the steels in question.

A technician skilled in the art will therefore ragard the data in the literature with some degree of skepticism, in particular when the annealing conditions of the tested pieces are not specified.

That is why the tested compositions were solution annealed at 1,160°C for 1 hour and then cooled in water, then aged for 4 hours at 850°C, with the exception of Grade F, which was solution annealed at 1,120'C for 1 hour, then cooled in water, and then aged at 820°C for 4 hours.

The aging at 850C corresponds to a temperature that is deemed to be equal to or. higher than the temperature at which the vaives will ae operated in modern engines where the prevailing temperatures are very high.

It has therefore been determined that for aging -reatments suitable for use at very high temperatures, the alloys taught by the invention exhibit mechanical strength levels that are

wo 01/86009 AT	PCT/FR01/01388

higher than those of the reference steels, and ever more so when the nitrogen level is between 0,64% and 0.70% by weight, at least.

Creep-elonciation strength

This strength is determined on the basis of tie value of the stress that results in 1 % elongation by creep in 100 hours.

The three grades A, B and C were previously treated by solution annealing and aging at 850'C for 4 hours, while the reference steel grades /vere treated in the manner conventional for each steel, which is to their advantage in the comparison.

The results are presented in Table 3..

Tests of resistance to corrosion and oxidation

1.  Resistance to corrosion bv sodium sulfate + NaCl

This test is used to reproduce the conditions e):perienced by the valves when they are in contact v/ith the combustion fumes of Diesel engines in a marine environment, where the corrosion is aggravated by the presence of chlorides.

The steel test piece is a cylinder 12 mm in diameter and 12 mm long cut in the axis of the products. The test piece is weighed and then placed in a cold alumina crucible which is filled with a mixture of 90% by weight of sodium sulfate and 10% by weight of sodium chloride which has previously been melted for 20 minutes in an electric furnace at a temperature of

wo 01/86009 A1	PCT/FROI/01388

approximately 927"C. The whole test apparatus is left in the furnace, at thst temperature, for one hour.

The test piece Is then removed from the crL cible and allowed to cool in air. It is then pickled by immersion for approximately 15 minutes in an aqueous solution that has previously been heated to 100'C and containing 12% ferric sliifate and 2.5% of a 40% HF solution. The weight loss Is then measured.

The pickilng/weighing cycle is repeated several times, and then the weight of the test piece is plotted on a graph as a function of the cumulative duration of the picklings. This graph should show a first straight line which represents this attack of the oxide formed in contact with the corrosive mixture, then a second straight line which represents the attack of the uncorroded steel by the pickling solution. The intersection of these two straight lines makes it possible to obtain the weight loss of the test piece Am due to ccrrosion by molten lead oxide. The corrosion rate C is then calculated on the basis of the formula presented below:

Am

Am;  Loss of weight of the test piece in g

S:  Initial surface area of the test piece in dm2

t;	Duration of the corrosion test in hours.

2. .  Resistance, to oxidation in air

The steel test piece is a cylinder 6 mm in diameter and 20 mm long cut along the axis of the products, and with a hole 3 to 4 inches in diameter.

This tests consists of bringing the test piece, v/hich was previously placed in an alumina crucible, to a temperature of 871 *C for 100 hours.in an electric furnace, and then allowing -the test piece to cool. This test piece is weighed before and after the oxidation, and the weight gain is determined according to the fonnula presented below:

p--pi

Weight gain = —^—

wo 01/36009 A1	PCT/FR01/013Sa

Pf:  Weight after oxidation

Pi:  Initial weight

S;  Initial surface area of the test piece in dm2

Several successive picklings are then performed as for Test 1. The first picklings last 1 o hninutes, and the duration of the pickling is gradually increased to 20,40 and then 60 minutes, The pickling is stopped when the uncoroded metal Is attached.

The graph of the weight of the test piece as la function of the cumulative duration of the picklings once again gives two straight lines with diflerent slopes, the intersection of wtiich gives the value of the weight Pr of the uncorroded metal, "he weight loss is then calculated as follows:

The results of the corrosion and oxidation tests are presented together in the following

Although the thermal treatments of these steels; are not absolutely identical, it has been found that the oxidation rates of the steels taught by the invention (A and 8) are less than those of the reference steel D, and are on thesame order as those of the beter steels of the prior art, or even better in the case of Grade B.

wo 01/86009 A1	PCT/FR01/01358

An increase in the content of niobium, all other things being equal (C / B), improves the oxidation resistance, because itseems that the nitrogen preferentially forms the nitride NbN rather than the nitride C r2N, thereby leaving .more  chromium free and not fixed.

It is therefore apparent that the steel as taught by the invention can produce a very good resistance to oxidation in spite of concentrations of C + N as high as 1%.

The inventors were very surprised to find a very marked improvement in corrosion '  resistance in the medium Na2S04 + NaCI with an in ;rease in the nitrogen content of the steel taught by the invention. When the nitrogen content is in the highest range, this corrosion resistance in molten salts is equivalent to that of the best reference steel, in spite of a grain boundary precipitation rate of nitrides and carbides which is much higher.

It has therefore been found that the steels taught by the invention exhibit both excellent mechanical properties at ambient temperature and at very high temperatures, as well as excellent resistance to oxidation and corrosion by molten salts.

It goes without saying that the embodiments of the invention that have been described above have been presented purely as examples and are in no way intended to be restrictive, and that numerous modifications can easily be made by a technician skilled in the art without thereby going beyond the context of the invention.

For example, although the principal application of the compositions taught by the invention described here is the manufacture of valves for vehicles powered by an internal combustion engine, it is clear that the invention is not limited to such an application, and that it can be used to manufacture all parts that are requirec; to withstand similar or identical stresses, as might be the case for hot working tools, for example, fasteners (screws, nuts) or control mechanisms.

WE CLAIM:

1.	Steel composition comprising in percentages by weight.

C	0.25	-	0.35%

Cr	24	-	28%

Ni	10	-	15%

Mn	3	-	6%

Nb	1.75	-	2.50%

N	0.50	-	0.70%

Si	0	-	0.30%

whereby C+N> 0.8%, and the rest consists impurities resulting from steel making.

2.	The steel composition as claimed in claim 1, comprises 25 to 26% by weight of chromium.

3.	The steel composition as claimed  in claims 1 or 2, comprises 1.90 to 2.30% by weight of niobium.

4.	The steel composition as claimed in any one of claims 1 to 3, comprises 0.61 to 0.70%) by weight of nitrogen.

5.	The steel composition as claimed in any one of claims 1 to 4, wherein C+ N > 0.9%.

6.	The steel composition as claimed in claim 1, comprising in percentages by weight:

C	0.25	-	0.32%

Cr	25	-	26%

Ni	11.50	-	12.50%

Mn	4.80	-	5.20%

Nb	1.90	-	2.30%

N	0.61	-	0.70%

Si	0	-	0.30%

whereby C+ N> 0.9%, and the rest consists impurities resulting from steel making.

7.	The steel composition as claimed in any one of claims 1 to 6, wherein the levels of carbon, nitrogen and niobium are also selected so that said compositions are hypereutectic in the theoretical phase diagrams.

8.	Method for the preparation of a steel piece having a composition as claimed in any one of the claims 1 to 7, comprising the steps of preparing an electrode with the steel composition having

C	0.25	-	0.35%

Cr	24	-	28%

Ni	10	-	15%

Mn	3	-	6%

Nb	1.75	-	2.50%

N	0.50	-	0.70%

Si	0	-	0.30%

and the electro slag remelting of said consumable electrode.

9.	The method as claimed in claim 8, wherein said steel is formed by a hot thermomechanical process such as forging or rolling.

10.	The method as claimed in claim 8, wherein the steel is thermal tempered between 1050 and 1100°C, after optional thermomechanical transformation operations.

11.The method as claimed in any of the claims 8 or 9, comprises the following subsequent steps: the solution armealing of the steel at 1100-I200°C; and a stabilization heat treatment at a temperature greater than or equal to the temperature at which said piece will be used.

12. Parts, in particular valves, formed from a steel having the composition as claimed in any of the claims 1 to 7 or obtained by a method as claimed in any of the claims 8 to 10.

Documents:

				in-pct-2002-0060-che abstract.pdf

				in-pct-2002-0060-che assignment.pdf

				in-pct-2002-0060-che claims-duplicate.pdf

				in-pct-2002-0060-che claims.pdf

				in-pct-2002-0060-che correspondence-others.pdf

				in-pct-2002-0060-che correspondence-po.pdf

				in-pct-2002-0060-che description (complete)-duplicate.pdf

				in-pct-2002-0060-che description (complete).pdf

				in-pct-2002-0060-che drawings.pdf

				in-pct-2002-0060-che form-1.pdf

				in-pct-2002-0060-che form-18.pdf

				in-pct-2002-0060-che form-26.pdf

				in-pct-2002-0060-che form-3.pdf

				in-pct-2002-0060-che form-5.pdf

				in-pct-2002-0060-che form-6.pdf

				in-pct-2002-0060-che others.pdf

				in-pct-2002-0060-che pct.pdf

				in-pct-2002-0060-che petition.pdf

				IN-PCT-2002-60-CHE POWER OF ATTORNEY  02-09-2009.pdf

« Previous Patent

Next Patent »

Patent Number	218889	

Indian Patent Application Number	IN/PCT/2002/60/CHE	

PG Journal Number	23/2008	

Publication Date	06-Jun-2008	

Grant Date	16-Apr-2008	

Date of Filing	10-Jan-2002	

Name of Patentee	AUBERT & DUVAL	

Applicant Address		

Inventors:

#	Inventor's Name	Inventor's Address	

1	PERDRISET, Frederic		

2	MONTAGNON, Jacques		

PCT International Classification Number	C21D6/00	

PCT International Application Number	PCT/FR01/01388	

PCT International Filing date	2001-05-07	

PCT Conventions:

#	PCT Application Number	Date of Convention	Priority Country	

1	00/05967	2000-05-10	France	

© All Indian Patents, 2013-2021.

  Patent data available in the public domain from Indian Patents Office, Department of Industrial Policy and Promotions, Ministry of Commerce and Industry, Government of India.
