Repository: anandvc/allindianpatents

File: patents/218940-improved-pumping-apparatus-and-process-for-slurry-polymerization-in-loop-reactors.html (part 1 of 2)
Indian Patents. 218940:IMPROVED PUMPING APPARATUS AND PROCESS FOR SLURRY POLYMERIZATION IN LOOP REACTORS

Indian Patents

Recently Granted Patents

  Recently Published Patents

Title of Invention	IMPROVED PUMPING APPARATUS AND PROCESS FOR SLURRY POLYMERIZATION IN LOOP REACTORS

Abstract	IMPROVED PUMPING APPARATUS AND PROCESS FOR SLURRY POLYMERIZATION IN LOOP REACTORS [0074] An olefin polymerization process and apparatus wherein a fluid slurry comprising monomer, diluent and catalyst is circulated in a continuous loop reactor by two or more pumps. The process and apparatus allow operating the reaction at significantly higher solids content in the circulating fluid slurry. In a preferred embodiment, the fluid slurry is circulated by two impellers arranged so that the downstream impeller benefits from the rotational energy imparted by the upstream impeller. An olefin polymerization process operating at higher reactor solids by virtue of more aggressive circulation has improved efficiencies, particularly in larger-volume reactors.	

Full Text	 

Attorney Docket No. 1879-13825US01

IMPROVED PUMPING APPARATUS AND PROCESS FOR SLURRY POLYMERIZATION IN LOOP REACTORS

RELATED APPLICATIONS

[0001] This application claims the benefit under 35 U.S.C. § 119(e) of U.S. Provisional Application No. 60/411,612 ("the '612 application") filed on September 17, 2002. The '612 application is incorporated by reference herein.

FIELD OF THE INVENTION

[0002] This invention relates to slurry polymerization in a liquid medium. More particularly, the invention relates to improved pumping apparatus and processes for a large-volume loop reactor used for slurry polymerization.

BACKGROUND OF THE INVENTION

[0003] Polyolefms such as polyethylene and polypropylene may be prepared by particle form polymerization, also referred to as slurry polymerization. In this technique, feed materials such as monomer and catalyst are fed to a loop reactor, and a product slurry containing solid polyolefin particles in a liquid medium is taken off or withdrawn from the reactor.

[0004] In a loop polymerization operation, a fluid slurry is circulated around the loop reactor using one or more pumps, typically axial flow pumps having impellers disposed within the reactor. The pumps provide the motive force for circulation of the fluid slurry. As the volume of the reactor and the solids concentration of the fluid slurry increase, the demands on the pumps also increase. In general, the flow rate, pressure, density, and viscosity of the fluid slurry must be considered in selecting and operating the loop reactor pumps.

[0005] Slurry polymerization in a loop reaction zone has proven commercially successful. The slurry polymerization technique has enjoyed international success with billions of pounds of olefin polymers being so produced annually. However, it is

still desirable to design and build larger reactors. The size of a reactor has a significant impact on the pump requirements, particularly as to the head (differential pressure across the impeller of the pump, expressed in feet of liquid) and flow (velocity multiplied by cross-sectional area of the pipe, expressed in gallons per minute or GPM) developed by the pump.

[0006] Until fairly recently, fluid slurries of olefin polymers in a diluent were generally limited to relatively low reactor solids concentrations. Settling legs were used to concentrate the slurry to be withdrawn, so that at the exit of the settling legs, the slurry would have a higher solids concentration. As the name implies, settling occurs in the setting legs to increase the solids concentration of the slurry to be withdrawn.

[0007] In addition to the concentration of the slurry, another factor affecting the solids concentration in the reactor is fluid slurry circulation velocity. A higher slurry velocity for a given reactor diameter allows for higher solids, since the slurry velocity affects such limiting factors as heat transfer and reactor fouling due to polymer build up in the reactor.

[0008] By increasing the head and flow capability of the loop reactor circulating pump(s), one can circulate a higher weight percent solids in the reactor. The use of two pumps in series may allow a doubling of pumping head capability and a resulting solids increase. The two pumps may be located on different segments of the reactor and it may be desirable for each pump to be dedicated to an even number of legs.

BRIEF SUMMARY OF THE INVENTION

[0009] A loop reactor apparatus can comprise a plurality of vertical segments, a plurality of upper horizontal segments, and a plurality of lower horizontal segments. Each of the vertical segments is connected at an upper end to one of the upper horizontal segments, and is connected at a lower end to one of the lower horizontal segments. The vertical and horizontal segments form a continuous flow path adapted to convey a fluid slurry. The loop reactor apparatus also includes at least two pumps for imparting motive force to the fluid slurry within the reactor. Each pump is operably connected to an impeller disposed in the continuous flow path.  Two

impellers face each other and rotate in opposite directions and the two impellers are spaced sufficiently close so that one of the impellers benefits from the rotational energy of the other of the impellers. The loop reactor apparatus also includes means for introducing an olefin monomer into the continuous flow path; means for introducing a diluent into the continuous flow path; means for introducing a polymerization catalyst into the continuous flow path; and means for removing a portion of a fluid slurry from the continuous flow path.

[0010] A loop reactor apparatus can comprise a plurality of major segments and a plurality of minor segments. Each minor segment connects two of the major segments to each other, whereby the major and minor segments form a continuous

flow path. The loop reactor apparatus also includes a monomer feed attached to one of the segments, a catalyst feed attached to one of the segments; and a product take¬off attached to one of the segments. The loop reactor apparatus also includes an upstream pump and a downstream pump, wherein the pumps each are attached to an impeller disposed in the interior of the continuous flow path. The pumps are arranged so that the impellers rotate in opposite directions and are sufficiently close so that the rotational energy imparted by the upstream pump is at least partially recovered by the downstream pump. The impellers are situated in at least one enlarged section of one of the segments. The enlarged section and the impellers having diameters greater than diameter of the segments.

[0011] Either of these loop reactor apparatus may also include two impellers are disposed in the same horizontal segment. Furthermore, a portion of continuous flow path upstream of at least one of the impellers may house at least one guide vane arranged to impart rotational motion in a direction opposite to the rotational motion of the impeller.

[0012] A loop reactor apparatus can comprise a plurality of major segments and a plurality of minor segments. Each minor segment connects two of the major segments to each other, whereby the major and minor segments form a continuous flow path. The loop reactor apparatus also includes a monomer feed attached to one of the segments, a catalyst feed attached to one of the segments, and a product take¬off attached to one of the segments. The loop reactor apparatus also includes at least one guide vane disposed within the continuous flow path and a pump downstream of

the guide vane. The pump is attached to an impeller disposed in the interior of the flow path and the impeller is also downstream of the guide vane. The guide vane and the impeller impart rotational motion on the flow path in opposite directions and are sufficiently close so that the slurry is engaged in rotational motion upon engaging the downstream pump.

[0013] A loop reactor apparatus can comprise a pipe loop reactor adapted for

conducting an olefin polymerization process comprising polymerizing at least one olefin monomer in a liquid diluent to produce a fluid slurry comprising liquid diluent and solid olefin polymer particles. The loop reactor apparatus can also comprise a monomer feed attached to the pipe loop reactor, a catalyst feed attached to the pipe loop reactor, a product take-off attached to the pipe loop reactor, and at least one mixed flow pump disposed within the pipe loop reactor.

[0014] Any of these loop reactor apparatus may have an impeller situated in an enlarged section of one of the lower horizontal or minor segments. The enlarged section and the impeller(s) have diameters greater than a diameter of the lower horizontal segments. Generally, each impeller will have a diameter greater than the average diameter of the segments.

[0015] A loop slurry polymerization process can include introducing monomer, diluent, and catalyst to a loop reactor, polymerizing the monomer to form a slurry comprising the diluent and solid polyolefin particles, circulating the slurry using two impellers, imparting a first rotational motion to the slurry with a first of the impellers, and imparting a second rotational motion to the slurry with a second of the impellers. In the improved process, the second rotational motion is opposite to the first rotational motion. The process may also include pre-swirling the slurry upstream of the first impeller, in a direction opposite to the first rotational motion of the impeller of the first impeller. The process may also include post-swirling the slurry downstream of the second pump to recover swirling motion of the second pump impeller andconvert it into flow and head in the axial direction of the pump.

[0016] A loop slurry polymerization process can comprise introducing monomer, diluent, and catalyst to a loop reactor, polymerizing the monomer to form a slurry comprising the diluent and solid polyolefin particles, circulating the slurry'using at least one impeller, imparting a first rotational motion to the slurry prior to the slurry

reaching the impeller(s), and imparting a second rotational motion to the slurry with the impeller(s). In the improved process, the second rotational motion is in a direction opposite to the first rotational motion. The first rotational motion is desirably imparted by pre-swirl vanes.

[0017] In any of these loop slurry polymerization processes, one may minimize the clearance between at least one impeller and a portion of the loop reactor housing the impeller. In the improved processes, the slurry may have has a desired minimum concentration of the solid polyolefin particles, for example at least about 45 weight percent. The slurry may be circulated at a flow of from about 20,000 gallons per minute to about 100,000 gallons per minute. The irnpeller(s) alone or together may achieve a head of from about 120 feet to about 600 feet.

BRIEF DESCRIPTION OF THE DRAWINGS [0018] FIG. 1 shows a prior art loop reactor and polymer recovery system.

[0019] FIG. 2 is a cross-sectional view of the impeller mechanism.

[0020] FIG. 3 shows a loop reactor having two pumps arranged to make improved use of rotational energy.

[0021] FIG. 4 is a closer view of the two-pump arrangement of FIG. 3.

[0022] FIG. 5 shows the loop reactor with guide vanes.

[0023] FIG. 6 is a different view of the guide vanes.

DETAILED DESCRIPTION OF THE INVENTION

[0024] The present process and apparatus are applicable to any loop reaction zone, which comprises a slurry of polymer solids in a liquid medium, including slurries employed in olefin polymerization processes. In particular, the present process and apparatus are applied to large-volume loop reactors in which a fluid slurry having a high solids concentration is circulated.

[0025] As used herein, the term "slurry" means a composition in which solids and liquid are present in separate phases.  The term "fluid sluny" means the slurry

comprising polymer solids and liquid medium circulating in a loop reaction zone. The solids may include catalyst and a polymerized olefin, such as polyethylene. The liquid medium may include an inert diluent, such as isobutane, with dissolved monomer, comonomer, molecular weight control agents, such as hydrogen, antistatic agents, antifouling agents, scavengers, and other process additives. Alternatively, the liquid medium may be made up primarily of the unreacted monomer, such as in some propylene polymerization processes. The term "product slurry" means the portion of slurry withdrawn from the loop reaction zone for recovery of the polyolefin product.

[0026] It is not easy to design and build a single pump that is able to provide the necessary head and flow capability for a large-volume loop reactor for slurry polymerization, particularly if the slurry will have a high solids concentration. Greater head and flow capability are desirable because they allow operation of the reactor at a higher solids concentration. A higher solids concentration has several advantages. For instance, a higher solids concentration in the reactor generally means less diluent will be removed as part of the product slurry. Also, a higher solids concentration can increase the yield of polymer over a period of time (or increase the residence time of the polymer at the same production rate there by increasing the catalyst efficiency).

[0027] In U.S. Patent No. 6,239,235, which is incorporated by reference herein, some of the present inventors disclosed a process and apparatus in which a high solids pump and a continuous take-off appendage enabled significant increases in solids concentrations within the reactor. Concentrations of greater than 40 weight percent are possible in accordance with this process and apparatus. (Throughout this application, the weight of catalyst is disregarded since the productivity, particularly with chromium oxide on silica, is extremely high.)

[0028] The present process and apparatus are suitable for circulating a fluid slurry having a minimum solids.concentration of at least 45 weight percent, alternatively at least 46 weight percent, alternatively at least 47 weight percent, alternatively at least 48 weight percent, alternatively at least 49 weight percent, alternatively at least 50 weight percent, alternatively at least 51 weight percent, alternatively at least 52 weight percent, alternatively at least 53 weight percent, alternatively at least 54 weight percent, alternatively at least 55 weight percent, alternatively at least 56

weight percent, alternatively at least 57 weight percent, alternatively at least 58 weight percent, alternatively at least 59 weight percent, alternatively at least 60 weight percent. The process and apparatus are also suitable for circulating a fluid slurry having a maximum solids concentration of at most 75 weight percent, alternatively at most 74 weight percent, at most 73 weight percent, at most 72 weight percent, at most 71 weight percent, at most 70 weight percent, at most 69 weight percent, at most 68 weight percent, at most 67 weight percent, at most 66 weight percent, at most 65 weight percent, at most 64 weight percent, at most 63 weight percent, at most 62 weight percent, at most 61 weight percent. The foregoing minimums and maximums may be absolute minimums or maximums or may be the minimums or maximums of the average solids concentration. Any minimum and any maximum amount of solids concentration, as specified above, may be combined to define a range of solids concentrations, providing that the minimum selected is less than the maximum selected. In some situations, the foregoing weight percents may be approximate.

[0029] The present processes and apparatus are suitable for the homopolymerization of ethylene and the copolymerization of ethylene and a higher 1-olefin such as butene, 1-pentene, 1-hexene, 1-octene or 1-decene. A preferred process is the copolymerization of ethylene and, as a starting material, an amount of comonomer in the range of 0.01 to 10 weight percent, preferably 0.01 to 5 weight percent, more preferably 0.1 to 4 weight percent, wherein the comonomer is selected from the foregoing higher 1-olefins, and the weight percent is based on the total weight of ethylene and comonomer. Alternatively, sufficient comonomer can be used as a starting material to give a resulting product polyolefin having an incorporated amount of comonomer in the range of 0.0-1 to 10, preferably 0.01 to 5, more preferably 0.1 to 4 weight percent. Such copolymers are still considered polyethylene.

[0030] Suitable diluents for use as the liquid medium in the present processes are well known in the art and include hydrocarbons that are inert and liquid under slurry polymerization conditions. Suitable hydrocarbons include isobutane, propane, n-pentane, i-pentane, neopentane and n-hexane, with isobutane being especially preferred.

[0031] Additionally, the present invention may be employed where the unreacted monomer is the liquid medium for the polymerization. For example, the present techniques may be used for the polymerization of propylene where propylene is the liquid medium and an inert diluent is not present in any substantial amount. A diluent may still be used for the catalyst. For illustration, but not as a limitation, the present invention will be described in connection with a polyethylene process using an inert diluent as the liquid medium, but it is to be understood that the present invention may also be employed where the monomer is used as the liquid medium and would take the place of the diluent in the following descriptions.

[0032] Suitable catalysts are also well known in the art. Particularly suitable is chromium oxide on a support such as silica as broadly disclosed, for instance, in U.S. Patent No. 2,825,721, which is hereby incorporated by reference. Reference herein to silica supports is meant to also encompass any known silica containing support such as, for instance, silica-alumina, silica-titania and silica-alumina-titania. Any other known support such as aluminum phosphate can also be used. The invention is also applicable to polymerizations using organometal catalysts including those frequently referred to in the art as Ziegler catalysts and metallocene catalysts.

[0033] Additional details regarding loop reactor apparatus and polymerization processes may be found, for example, in U.S. Patent Nos. 4,674,290; 5,183,866; 5,455,314; 5,565,174; 6,045,661; 6,051,631; 6,114,501; and 6,262,191, which are incorporated herein by reference.

[0034] Pumps are used for slurry polymerization in a loop reactor to provide the motive force for circulation of the fluid slurry containing solid polymer particles in a diluent. Pumps having impellers disposed in the reactor or in the reaction zone may be employed. Such axial flow pumps can circulate the fluid slurry at a velocity. As the slurry velocity increases, the transfer of heat from the reactor to cooling jackets (or other cooling systems) improves, and a higher level of solids can be circulated. Increased slurry velocity, however, requires more power supplied by the pump motor, higher head, and more shaft, bearing, seal and impeller strength. It is therefore desirable to emphasize pump efficiency, construction details and pump specification details. A number of techniques are available to emphasize these points and facilitate

pumping a large volume of polymerization slurry having a high solids concentration at a high velocity.

[0035] First, one may employ a dual pump arrangement in which the pumps are arranged so that the rotational energy imparted by the upstream pump is at least partially recovered by the downstream pump. For example two pumps can be arranged on a single horizontal segment or a single minor segment. Two pumps may be placed at adjacent loop reactor elbows so that the rotational energy imparted on the slurry by the first pump (the upstream pump) is partially recovered in the second pump (the downstream pump) that is turning its impeller in an opposite direction. This arrangement improves the head and flow of the slurry and thus the pumping efficiency for two pumps in series. FIGS. 3 and 4 demonstrate this technique. In other situations, the impellers need not be disposed in the same segment, so long as they are sufficiently close so that the downstream impeller benefits from the rotational energy of the upstream impeller. In still other situations, substantial benefits may be found by positioning the pumps and/or impellers in an asymmetrical arrangement.

[0036] Second, one may employ guide vanes (also referred to herein as pre-swirl vanes or post-swirl vanes) or another means for passively rotating the slurry, to impart rotation into the slurry. The pre-swirl vanes may impart a rotation into the slurry before it arrives at the impeller. The guide vanes may impart a rotation in the opposite direction of the rotation imparted by the impeller, so that the pump has an increased relative rotational velocity and the slurry has a greater discharge velocity and flow. This produces improved pump efficiency. Post-swirl vanes may impart a rotation to the slurry after it passes the impeller. The rotation imparted from the post-swirl vanes may be the same as or the opposite of the rotation imparted by the impeller, depending on the desired effect. Post-swirl vanes can be incorporated into the design of the struts that support a bearing or seal housing for the pump shaft. Also if there are two or more impellers on one shaft rotating in the same direction, a guide vane can be placed between the impellers to redirect rotational motion into axial motion or counter rotation to improve the efficiency, pump capacity and pump differential head. FIG. 5 illustrates the placement of pre-swirl vanes or guide vanes in relation to the pump impeller for the practice of this technique. Such pre-swirl vanes can increase pump efficiency by at least 2%, alternatively at least 3%, alternatively at

least 4% alternatively at least 5%, alternatively at least 6%, alternatively at least 7%, alternatively at least 8%, alternatively at least 9%, alternatively at least 10%. In some situations, the foregoing values are approximate.

[0037](Third, one may minimize the clearance between a pump impeller and a reactor

pipe housing the impeller.  The impeller and the reactor wall in which the impeller is

disposed (located) define a clearance.  Minimizing this clearance reduces back

circulation from the discharge of the pump (high pressure) to the pump suction (low

i

pressure). This improves pump flow and head. However, a balance must be struck with an increased tendency to break solids into smaller pailicles or fines. The clearance may be 1/72 inch or less, 1/64 inch or less, 1/48 inch or less, 1/32 inch or less, 1/24 inch or less, 1/16 inch or less^ or 1/8 inch or less. The foregoing clearance values may be approximate in some situations.

[0038] Fourth, one can manufacture the reactor pump impeller out of aluminum, titanium or steel using the manufacturing technique of machining on a 6-axis computer controlled milling machme. This allows fabrication out of solid masses of metal that can be screened for voids in advance. This prevents weak impeller segments due to voids, and the thickness of an impeller section can be closely controlled to impart the necessary strength to withstand high head and flow requirements of operating a loop reactor at a higher solids concentration.

[0039] Fifth, one may employ a pump impeller having a diameter greater than the loop reactor's diameter (as shown in FIG. 2 herein and in FIG. 8 of U.S. Patent No. 6,239,235). For example, for a 24-inch diameter polyethylene loop reactor, one may use an impeller having a diameter of 26 inches or more. Alternatively, one may use an impeller having a diameter of 28 inches or more. Alternatively, one may use an impeller having a diameter of 30 inches or more. One also may use a polyethylene loop reactor circulating pump with a speed (RPM) of 180 to 18,000 to achieve a reactor circulating pump with a pump head of 120 to 600 feet of head and 20,000 to 100,000 GPM with a 24 inch (nominal) diameter polyethylene loop reactor. Other ranges are appropriate for loop reactors of other sizes.

[0040] Sixth, one may employ a radial or mixed flow pump. In a radial or mixed flow pump, the impeller blades impart a greater amount of speed and energy into the flow of slurry upon contacting the slurry than conventional axial pumps. Thus, radial

or mixed pumps generate greater flow head and velocity to better address the pressure needs of larger reactors. This changes the character of the axial flow pump to one more like the radial or typical centrifical pump where the fluid flow leaves the impeller in radial direction after entering the pump in an axial direction. In a mixed flow pump, the fluid flow leaves the impeller with a vector that has both axial and radial components. This vector can have an angle from 0 degrees to 90 degrees, where 0 degrees indicates a vector leaves the pump in the axial direction and 90 degrees indicates a vector leaves the pump in the radial direction.

[0041] Any or all of the foregoing techniques may be used in conjunction with a polymerization process that employs continuous take-off, settling legs, flashline heater(s), a flash system for separating diluent from polymer by vaporization, and direct recycle of diluent to the reactor in a new or retrofitted loop process for pioducing polyolefin. The present apparatus and process may employ continuous take-off to obtain a further increase the reactor solids concentration, as described in U.S. Patent No. 6,239,235, which is incorporated by reference herein. Alternatively or additionally, the present apparatus and process may employ settling legs to increase the settling efficiency. The term "settling efficiency" is defined as the Ib/hr of polymer withdrawn from a settling leg (or continuous take-off) divided by the total of lb/hr of polymer plus lb/hr of isobutane diluent withdrawn over the same time from that settling leg (or continuous take-off).

[0042] Referring now to the drawings, FIG. 1 shows a typical loop reactor(jOjhaving vertical segments fl 21 upper horizontal segments (141and lower horizontal segments(l6J These upper and lower horizontal segmentsrl^andw6|define upper and lower zones of horizontal flow. An impeller is located in the loop reactor Q4Jto circulate the slurry. Each vertical segment/\2J is connected to another vertical segment through a corresponding horizontal segment (l4j The vertical segment (l2\ may include heat exchange jackets (or cooling jackets)(l 8) The vertical segments(l2^and horizontal segments|l4 define a loop reaction zone. The loop reaction zone may include more or fewer vertical segments J12J and corresponding horizontal segments 14 as that shown in FIG. 1. Further, the loop reaction zone may be oriented vertically or horizontally. Additionally, some or all of the horizontal segments/14/ may be curved members that

connect vertical segments. In fact, the connecting segmentsn^may be any shape or form that connects the vertical segments/l2j and allows fluid to flow there between.

[0043] The reactor is cooled by means of heat exchangers formed by vertical

segments A 2j and cooling jackets/l8j As mentioned above, the greater the velocity of

the slurry through the pipes {12L the better the transfer of heat from the loop reactor(lOy

to the cooling jackets(l 8] and thus a higher concentration of solids in the fluid slurry.

Each segment is connected to the next segment by a smooth bend or elbow(20 thus

providing a continuous flow path substantially free from internal obstructions. The

slurry is circulated by means of impeller(^21 (shown in FIG. 2) driven by motoif 24

Monomer, and make up diluent are introduced via lines	respectively,

which can enter the loop reactor (lOldirectly at one or a plurality of locations or can combine with condensed diluent recycle line{30]as shown. Comonomer may also be introduced to the reactor by these lines. The monomer and comonomer may be fed to the loop reactor (lOJ by any suitable techniques, such as a simple opening to the reactor, a nozzle, a sparger, or other distribution apparatus.

[0044] Catalyst is introduced via catalyst introduction meansG2\that provides a zone (location) for catalyst introduction. Any suitable means of introducing catalyst to the loop reactor may be employed. For example, the process and apparatus disclosed in U.S. Patent No.:,6t262J_91 hereby (incorporated by reference herein) for preparing a catalyst mud and providing it a loop reaction (polymerization) zone may be used with the present process and apparatus.

[0045] The elongated hollow appendage for continuously taking off an intermediate product slurry is designated broadly by reference character(34J Continuous take off mechanism(34) is located m or adjacent to a downstream end of one of the lower horizontal segments (16)and adjacent or on a connecting elbow (20) »The loop reactor can have one or more continuous take off appendages.

[0046] In the apparatus shown in FIG. 1, the product slurry is passed via conduit(3o) into a high pressure flash chamber^ 8j Conduit(36jinc hides a surrounding conduit(40) which is provided with a heated fluid which provides indirect heating to the slurry material in flash line conduit/3b\ Vaporized diluent exits the flash chamber(38jvia conduit \42\ for further processing which includes condensation by simple heat exchange using recycle condenser^O] and returns to the system, without the necessity

for compression, via recycle diluent line (3 CM Recycle condenser &(* can utilize any suitable heat exchange fluid known in the art under any conditions known in the art. However, a fluid at a temperature that can be economically provided (such as steam) is usually employed. A suitable temperature range for this heat exchange fluid is 40 degrees F to 130 degrees F.

[0047] Polymer particles are withdrawn from high pressure flash chamber(38)via line (4^ for further processing techniques known in the art. They can be passed to low pressure flash chamber Woj and thereafter recovered as polymer product via lineW8) A fluff chamber (not shown) may be disposed between the high pressure flash chamber l38Jand the low pressure flash chamber W6 10 facilitate maintaining the pressure differential between the flash chambers. Separated diluent passes through compressor 47 to conduit 42. This two-stage flash design is broadly disclosed in Hanson et al. U.S. Patent No. 4,424,341, the disclosure of which is incorporated by reference herein.

[0048] Any number of vertical segments 12 or "legs" can be employed in addition to the eight depicted in FIG, 1. It is contemplated that a twelve-leg reactor may benefit from the techniques disclosed herein. The flow length of the loop reaction zone is generally greater than 900 feet, alternatively greater than 1000 feet, alternatively greater than 1100 feet, alternatively greater than 1200 feet, alternatively greater than 1300 feet, alternatively greater than 1400 feet, alternatively greater than 1500 feet, alternatively greater than 1600 feet, alternatively greater than 1700 feet, alternatively greater than 1800 feet, alternatively greater than 1900 feet, alternatively greater than 2000 feet. The foregoing lengths may be approximate in some situations.

[0049] The present process and apparatus are particularly useful for reactors of 30,000 gallons or more, alternatively about 33,000 gallons or more, alternatively 35,000 gallons or more, alternatively 36,000 gallons or more, alternatively 40,000 gallons or more, alternatively 42,000 gallons or more, alternatively 44,000 gallons or more, alternatively 46,000 gallons or more, alternatively 48,000 gallons or more, alternatively 50,000 ^gallons or more, alternatively 60,000 gallons or more, alternatively 70,000 gallons or more, alternatively 80,000 gallons or more, alternatively 90,000 gallons or more, alternatively 100,000 gallons or more, because they efficiently utilize pumping equipment to generate superior performance.  The

foregoing volumes may be approximate. The present techniques may make it desirable to connect two loop reactors that were previously separate. Indeed, for relatively little capital cost, two 18,000 gallon reactors can be combined to form a 36,000 gallon reactor using the same two pumps, but with more than twice the

productivity.

[0050] The loop reactor(l0}may be operated so as to generate a pressure differential of at least 18 psig, alternatively at least 20 psig, alternatively at least 22 psig, alternatively at least 24 psig, alternatively at least 26 psig, alternatively at least 28 psig, alternatively at least 30 psig, between the upstream and downstream ends of one or more pumps in a nominal 24-inch diameter reactor. Generally the loop reactor 10 is operated so as to generate a head, expressed as a loss of pressure per unit length of reactor, of at least 0.07, foot slurry height pressure drop per foot of reactor length for a nominal 24-inch diameter reactor. Reference to a nominal two-foot (or 24-inch) diameter means an internal diameter of about 21.9 inches. For larger diameters, a higher slurry velocity and a higher pressure drop per unit length of reactor is needed. This assumes the density of the slurry generally is about 0.5-0.6.

[0051] Higher pressure differential or head can be achieved by using one or more of the techniques disclosed herein. For example, differential pressure can be improved by controlling the speed of rotation of the pump impeller, reducing the clearance between the blades of the impeller and the inside wall of the pipe, or by using a more aggressive impeller design. Differential pressure or head can also be increased by the use of at least one additional pump.

[0052] FIG. 2 shows impelleri22]for continuously moving the slurry along a flow path. Impeller(22)has blades (74jand is mounted on shaft(78 jconnected to motorC4.) Pip^2l) has a vertical segment(l2} and a lower horizontal segment (j.o)that interconnect at an elbow(20\ Motor ^ turns shaft [78] and thus the blades y4J such that impeller(22j pushes the slurry in the direction of arrow A into elbow (20} and up vertical segment (izj As can be seen, impeller £2) is located in an enlarged section(66jof pipe(2l)that serves as the propulsion zone ^Q) The enlarged section(66]of the pipeQnhas a greater diameter than the rest of pipe(2l\ By way of example only, the diameter of pipe 21 is 24 inches. By way of example only, the diameter of enlarged section 66 is greater than 24 inches.  Therefore, impeller 22 has a diameter measured across the blades 74

that is larger than the diameter of pipe/21 j By way of example only, the diameter of impellerr22\measured across the blades 74 is greater than 24 inches. Because the enlarged section 66 allows for the use of a larger impeller in the pipe(2 j), impeller^a pushes the slurry at a greater velocity through pipefelj The larger impeller^zjalso increases head by increasing the pressure on the slurry at discharge. By way of example only, for a 24-inch reactor, the larger impeller (22) generates 20,000 to 100,000 gallons per minute of slurry and 120 to 600 feet of head. Thus, the larger impelle/22jalso creates more heat transfer at the cooling jackets (l 8)(Fig. 1) such that loop reactor(l0)(Fig.l) produces greater levels of solids.

[0053] Alternatively, instead of increasing the diameter of impeller (22} a smaller impellerQ>2|may be operated at a speed of 180 to 18,000 RPM to achieve a head of 120 to 240 feet and a flow of 20,000 to 50,000 GPM with a 24-inch (nominal) diameter loop reactor.

[0054] FIG. 3 shows two pumps/10(5\andfl0^positioned at opposite ends of a lower

horizontal segment (l6j of pipe! 2l\  For clarity, other apparatus shown in FIG. 1 is

omitted but would be used in a functioning polymerization system. As shown, pumps

(j:00)andil02)direct the slurry flow in the direction of arrow A through loop reactor flOJ

[0055] FIG. 4 shows the two pump/l00land(l02\and pipe/21)in greater detail. Pump 100 includes impeller g2aj which has blades ^4a and is mounted on shaft (78a connected to the motoiT24k PumpQ 02] includes an impeller E2b^ which has blades v74b| and is mounted on a shaft 78b connected to a motor 24b. Pipefe u has two parallel vertical segments2Aand(l2b]and a lower horizontal segment (l6/that interconnects the vertical segmentsn2ai and (2bjat elbows/zOajandQOm respectively. Moto/24a}turns shaftw8a\and' thus the blades U4kof impelle^22a) in a first rotational direction, and motor^4mturns shafty8bi and thus the blades\4mof the impelle/22b) in a second opposite rotational direction. By way of example only, impeller(22a) rotates in a clockwise direction and the impeller ^4b) rotates in a counter-clockwise direction. The slurry flows through pipe(2l)in the direction of arrow A first through pump(l02J and then through pump u 00]

[0056] The slurry flows head-on into impeller 22b generally parallel to shaft 78b. As the slurry flows past the blades 74b of impeller 22b, the blades 74b discharge the slurry tangentially at angles to shaft 78b and toward the inner wall of pipe 21.  The

slurry is discharged in a particular direction at a particular angle depending on the

rotational direction of impeller 22b.  Impeller 22a is positioned close enough to

impeller 22b such that the slurry is still flowing at such tangential angles when the

slurry approaches impeller 22a.  The slurry engages the blades r74a of impeller/22aj

and, because impeller E2aYotates in the direction opposite the rotation of impeller

/22b) is deflected by the blades r74a^ such that the slurry is discharged from impeller

\22D\traveling in the direction of arrow A at an orientation essentially parallel to shaft

r78al  Thus, impeller 02a 1 "straightens out" the directional path of the slurry and

discharges the slurry at an axial alignment essentially parallel to shaftf78a) The slurry

then flows to elbow^OaWd up vertical segments 2a\ Additionally, because the slurry

engages the blades ((4a)at an angle, the slurry slides past the angled bladesr74a\with

reduced resistance.

[0057] Because the slurry is flowing at an axial alignment generally parallel to shaft V28a^upon being discharged by impeller(22a) the slurry travels at a greater velocity after passing through pump flOOithan if the slurry flowed through only-pumpft 02\ The slurry discharged from pumprL02 jtravels at a slower velocity because the slurry flows at angles toward the inner wall of pipe^21J and is thus deflected and slowed down by the inner wall. Additionally, because the slurry slides past the blades^74a\with less resistance, less power is required by impellerG2) to engage the slurry. Therefore, by closely positioning two oppositely rotating pumps (lOO) and (l02j in a series, the rotational energy imparted on the slurry by pump(l0^is partially recovered in pump {l 00) such that the slurry flows through pipe^ljmore efficiently and exits pumpQOCf at a greater velocity. Thus, the two pumps £100) and[102jproduce improved levels of solids.

[00581 A two-stage pump could be used as a substitute for the two separate pumps 100 and 102. The two-stage pump includes two impellers in the same pump aligned next to each other and rotating in opposite directions.

[0059] FIG. 5 shows pump(J00jand guide vanes(l 14jin pipe(2l) The guide vanes (l 14 are situated upstream from pump(l00)as the slurry flows through pipefcl)in the direction of arrow A. As such, these guide vanes are pre-swirl vanes. The guide vanes 114 extend from the inner wall of pipe 21 toward pump 100. The guide vanes 114 all curve radially inward at the same angle from the inner wall.  The slurry
