Repository: anandvc/allindianpatents

File: patents/218942-method-for-making-an-abrasive-resistant-steel-plate-and-a-plate-obtained-thereby.html
Indian Patents. 218942:METHOD FOR MAKING AN ABRASIVE RESISTANT STEEL PLATE AND A PLATE OBTAINED THEREBY

Indian Patents

Recently Granted Patents

  Recently Published Patents

Title of Invention	METHOD FOR MAKING AN ABRASIVE RESISTANT STEEL PLATE AND A PLATE OBTAINED THEREBY

Abstract	The invention concerns a method for making an abrasion resistant steel plate having a chemical composition comprising, by weight: 0.24 % </= C </= 0.35 %; 0%</=Si</=2%;0%</=AI</=2%;0.5%</=Si+AI</=2%;0%</=Mn </= 2.5 %; 0 % </= Ni </= 5 %; 0 % </= Cr </=< 5 %; 0 % </= Mo </= 1 %; 0 % </=W </= 2 %; 0.1 % </= Mo +W/2 </= 1 %; 0 % </= B </= 0.02 %; 0 % </= Ti </= 1.1 %; 0 % </= Zr </= 2.2 %; 0.35 % </= Ti + Zr/2 </= 1.1 %; 0 % </= S < 0,15 %; N <0,03 %, optionally 0 % to 1,5 % of copper; optionally at least one element selected among Nb,plate temperature expressed in mm); cooling the plate down to room temperature and, optionally planishing. The invention also concerns the resulting plate. ABSTRACT The invention concerns a method for making an abrasion resistant steel plate having a chemical composition comprising, by weight: 0.24 % </= C </= 0.35 %; 0 % </- Si </= 2 %; 0 % </= AI </= 2 %; 0.5 % </= Si + AI </= 2 %; 0 % </= Mn </= 2.5 %; 0 % </= Ni </= 5 %; 0 % </= Cr </=< 5 %; 0 % </= Mo </= 1 %; 0 % </=W </= 2 %; 0.1 % </- Mo +W/2 </= 1 %; 0 % </= B </= 0.02 %; 0 % </= Ti </= I.l %; 0 % </= Zr </= 2.2 %; 0.35 % </= Ti + Zr/2 </- I.I %; 0 % <f= S < 0,15 %; N <0,03 %, optionally 0 % to 1,5 % of copper; optionally at least one element selected among Nb, Ta and V in contents such that Kb/2 + Ta/4 + V </= 0.5 %; optionally at least one element selected among Te, Ca, Bi, Pb in contents not more than 0.1 %; the rest being iron and impurities resulting from the preparation, moreover the chemical composition satisfying the following relationships: 0.095 % </= C* = C - Ti/4 - Zr/8 + 7xN/8 and I.OSxMn + 0,54xNi +0.50xCr + 0.3x{Mo + W/2)<n2> + K > 1.8, with K = 0.5 if B </= 0.0005 % and K = 0 if B < 0.0005 %. The method consists in subjecting the plate to a hardening, in rolling heat or after austenitization in a furnace; cooling the plate at a cooling speed higher than 0.5 DEG C/s between a temperature higher than AC3 and a temperature ranging between T = 800 - 270xC* - 90xMn -37xNi - 70XCr -83x(Mo + W/2) and T-50 DEG C; then cooling the plate at a core cooling speed Vr < U50XEP<-1.7> between temperahu-e T and 100 DEG C (ep = plate temperature expressed in mm); cooling the plate down to room temperature and, optionally planishing. The invention also concerns the resulting plate.	

Full Text	 

METHOD FOR MAKING AN ABRASION-RESISTANT STEEL PLATE AND PLATE

OBTAINED

The present invention relates to an abrasion-resistant steel and its production method.

Steels are known which have a high level of abrasion resistance and whose hardness is approximately 600 Brinell. These steels contain from 0.4% to 0.6% of carbon and from 0.5% to 3% of at least one alloy element, such as manganese, nickel, chromium and molybdenum and they are quenched in order to have a completely martens tic structure. However, these steels are very difficult to weld and cut. In order to overcome these disadvantages, it has been proposed, in particular in EP 0 739 953, that a less hard steel be used for the same purposes, the carbon content of which is approximately 0.27% and which has a quenched structure containing a large quantity of residual austenite. However, these steels are still difficult' to cut or weld.

The object of the present invention is to overcome these disadvantages by providing an abrasion-resistant steel plate whose abrasion-resistance is comparable to that of the known steels but which is more suitable for welding and thermal

cutting,

To this end, the invention relates to a method for producing a work piece, and in particular a plate, of steel for abrasion

whose chemical composition comprises, by weight:

-	optionally at least one element selected from Nb, Ta and V

- cooling the plate at a mean cooling rate greater than 0.5°C/s between a temperature greater than AC3 and a

temperature of from T = 800 - 270xC* - 90xMn - 37xNi - 70XCr

-	83x{Mo + W/2), to T-50°C, the temperature being expressed in °C and the contents of C*, Mn, Ni, Cr, Mo and W being expressed as % by weight,

-	then cooling the plate at a mean core cooling rate Very  I150xep'^'^ (in °C/s) and greater than 0.1°C/s between the temperature T and 100°C, ep being the thickness of the plate expressed in mm,

-	and cooling the plate as far as ambient temperature, plaiting optionally being carried out.

Quenching may  optionally be followed by tempering at a temperature of less than 350°C and preferably less than 250°C.

The invention also relates to a plate obtained in particular by this method, the steel having a martens tic or martensitic/bainitic structure, the structure containing from 5% to 20% of retained austenite, as well as carbides. The thickness of the plate may be from 2mm to 150mm and the flatness thereof is characterized by a deflection less than or equal to 12mm/m, and preferably less than 5mm/m.

The invention will now be described in greater detail, but in a non-limiting manner, and illustrated with reference to examples.

In order to produce a plate according to the invention, a steel is produced whose chemical composition comprises, in % hy  weight .-

-- from 0.24% to 0.3 5% of carbon in order to allow the formation of a large quantity of carbides and to obtain a sufficient level of hardness whilst being sufficiently

suitable for welding; the carbon content is preferably less than 0.325% and, more advantageously, less than 0.3%.

-	From 0% to 1.1% of titanium, from 0% to 2.2% of zirconium.

The total Ti+Zr/2 must be greater than 0.35% and preferably

greater than 0.4%, and, even more advantageously, greater

than 0.5% in order to form a large quantity of coarse

carbides. However, this total must remain less than 1.1% in

order to preserve a sufficient quantity of carbon in solution

in the matrix after the formation of the carbides. This total

must preferably remain less than 1%, and more advantageously

0.9% and, even more advantageously, less than 0.7% if

priority needs to be given to the toughness of the material.

As a result, the titanium content must preferably remain less

than 1%, and more advantageously less than 0.9% or less than

0.7%, and the zirconium content must preferably remain less

than 2% and, more advantageously, less than 1.8%, or less

than 1.4%.

-	From 0% (or trace levels) to 2% of silicon and from 0% {or trace levels) to 2% of aluminums, the total Si+Al being from 0.5% to 2% and preferably greater than 0.7%. These elements which are deoxidants, further have the effect of promoting the production of a mefastable retained austenite which is heavily charged with carbon whose transformation into marten site is accompanied by a large expansion promoting the anchoring of the titanium or zirconium carbides.

-	From 0%  (or trace levels) to 2% or even 2.5% of manganese, from 0% (or trace levels} to 4% or even 5% of nickel and from 0% (or trace levels) to 4% or even 5% of chromium in order to obtain an adequate level of quenchability and adjust the various mechanical characteristics or characteristics for use. Nickel in particular has an advantageous effect on the toughness, but that element is expensive. Chromium also forms fine carbides in marten site or kainite.

-	From 0% (or trace levels) to 1% of molybdenum and from 0%

(or trace levels) to 2% of tungsten, Che total Mo+W/2 being

from 0.1% to 1%, and preferably remaining less than 0.8%, or more preferably, less than 0.6%. Those elements increase the quenchability and form, in marten site or kainite, fine hardening carbides, in particular by precipitation owing to auto-tempering during cooling. It is not necessary to exceed a content of 1% of molybdenum in order to obtain the desired effect in particular with regard to the precipitation of hardening carbides. Molybdenum may be completely or partially replaced with twice the weight of tungsten. Nevertheless, this substitution is not desirable in practice since it does not provide any advantage over molybdenum and is more expensive.

-	Optionally from 0% to 1.5% of copper. That element can bring about additional hardening without inhibiting the weld ability. Above a level of 1.5%, it no longer has a significant effect, leads to hot-rolling difficulties and is unnecessarily expensive.

-	Prom 0% to 0.02% of boron. That element can be added optionally in order to increase the quenchability. In order to achieve this effect, the boron content must preferably be greater than 0.0005%, or more advantageously, 0.001% and does not need to exceed substantially 0.01%.

-	Up to 0.15% of sulphur. That element is a residual which is generally limited to 0.005% or less, but its content may be voluntarily increased in order to improve mach inability. It should be noted that in the presence of sulphur, in order to prevent difficulties concerning transformation in the hot state, the content of manganese must be greater than seven times the content of sulphur,

-	Optionally at least one element selected from niobium, tantalum and vanadium, at contents such that Nb/2+Ta/4+V

remains less than 0.5% in order to form relatively coarse carbides which improve the resistance to abrasion. However, the carbides formed by those elements are less effective than those formed by titanium or zirconium and, for that reason, they are optional and added in a limited quantity.

-	Optionally, one or more elements selected from selenium, tellurium, calcium, bismuth and lead at contents of less than 0.1% each. These elements are intended to improve the machinability. It should be noted that, when steel contains Se and/or Te, the content of manganese must be such, taking into consideration the content of sulphur, that manganese solenoids or telluride’s can form,

-	The balance being iron and impurities resulting from the production operation. The impurities include in particular nitrogen, whose content depends on the production method but generally does not exceed 0.03%.  That element may react with titanium or zirconium in order to form nitrides which must not be too coarse in order not to inhibit the toughness. In order to prevent the formation of coarse nitrides, titanium and zirconium may be added to liquid steel in a very progressive manner, for example, by placing in contact with the oxidized liquid steel an oxidized phase, such as a slag charged with titanium or zirconium oxides, then deoxidizing the liquid steel in order to cause the titanium or zirconium to diffuse slowly from the oxidized phase to the liquid steel.

Furthermore, in order to obtain satisfactory properties, the contents of carbon, titanium, zirconium and nitrogen must be such that: C - Ti/4 - Zr/8 + 7xN/8 > 0.095%.

The expression C - Ti/4 - Zr/8 + 7xN/8 = C* represents the content of free carbon after precipitation of the titanium

and zirconium carbides, taking into consideration the formation of titanium and zirconium nitrides. That free carbon content C* must be greater than 0.095% and preferably a 0.12% in order to have marten site having a minimum hardness. The lower this content, the better the suitability for welding and thermal cutting.

The chemical composition must further be selected so that the quenchability of the steel is sufficient, taking into consideration the thickness of the plate which it is desirable to produce. To this end, the chemical composition must comply with the relationship:

Tramp -1 . 05xMn + 0 .54xNi +0.50xCr + 0 . 3x (Mo + W/2)^'^ + K >

1.8 or more advantageously 2 with: K = 0.5 if B > 0.001% and K = 0 if B 
Furthermore, and in order to obtain good abrasion resistance, the micrographic structure of the steel is constituted by marten site or binate or an admixture of those two structures, and from 5% to 20% of retained austenite, that structure further comprising coarse titanium or zirconium carbides which are formed at high temperature, or niobium, tantalum or vanadium carbides. The inventors have established that the effectiveness of coarse carbides for improving abrasion resistance could be inhibited by the premature separation thereof and that this separation could be prevented by the presence of metastable austenite which is transformed under the effect of the abrasion phenomena. The transformation of the metastable austenite being brought about by expansion, that transformation in the abraded sub-layer increases the resistance to separation of the carbides and, in that manner, improves abrasion resistance.

Furthermore, the great hardness of the steel and the presence of embrittling titanium carbides make it necessary to limit insofar as possible the planishing operations. From that point of view, inventors have established that, by slowing down the cooling sufficiently in the range of bainitic/martensitic transformation, the residual deformations of the products are reduced, which allows planishing operations to be limited. The inventors established that, by cooling down the workpiece or the plate at a cooling rate, (in this formula, ep is the thickness of the plate expressed in mm, and the cooling rate is expressed in °C/s) below a temperature T =  800 -270xC* - 90xMn -37xNi - VOXCr - 83x(Mo + W/2), (expressed in °C), firstly, a significant proportion of residual austenite was produced and, secondly, the residual stresses brought about by the phase changes were reduced. This reduction of stresses is desirable, both for limiting the use of planishing or facilitating it on the one hand, and, on the other hand, for limiting the risks of cracking during subsequent welding and bending operations.

In order to produce a very planar plate which has good abrasion resistance, the steel is produced and is cast in the form of a slab or ingot. The slab or ingot is hot-rolled in order to obtain a plate which is subjected to thermal processing which allows both the desired structure and good surface evenness to be obtained without further planishing or with limited planishing. The thermal processing may be carried out directly in the rolling heat or carried out subsequently, optionally after cold-planishing or planishing at a medium temperature.

In order to carry out the thermal processing operation:

-	either directly after hot-rolling, or after heating above

the point AC3, the plate is cooled at a mean cooling rate

greater than 0.5°C/s,  that is to say, greater than the

critical biotitic transformation velocity, as far as a

temperature which is equal to or slightly less than a

temperature T = 800 - 270xC* - 90xMn - 37x]SIi - VOXCr - 83x(Mo

+ W/2), (expressed in °C> in order to prevent the formation

of ferrite or prelatic constituents. Slightly lower is

understood to be a temperature of from T to T-50°C, or more

advantageously from T to T-25°C, or even more advantageously,

from T to T-10°C,

-	then, the plate is cooled, between the temperature defined

above and approximately 100°C, at a mean core cooling rate Vr

of from 0.1° C/s, in order to obtain sufficient hardness, to

llBOxep=-1.7 in order to obtain the desired structure,

-	and the plate is cooled as far as ambient temperature

preferably, but without being compulsory, at a slow rate.

Furthermore, it is possible to carry out a stress-relief processing operation, such as a tempering operation, at a temperature less than or equal to 350°C, and preferably less than 250°C.

In this manner, a plate is obtained whose thickness can be from 2mm to 150mm and which has excellent flatness, characterized by a deflection of less than 12mm per metre without planishing or with moderate planishing. The plate has a hardness of approximately from 280HB to 450HB. That hardness depends principally on the content of free carbon C*

By way of example, steel plates designated A and C according to the invention and D and E according to the prior art were

produced. The chemical compositions of the steels, expressed in 10"^% by weight, as well as the hardness and a wear resistance index Rus, are summarized in Table 1.

The wear resistance is measured by the loss of weight of a prismatic test piece which is rotated in a container containing graded quartzite aggregate for a period of 5 hours.

The index Rus of a steel is equal to 100 times the ratio of the wear resistance of the steel in question and the wear resistance of a reference steel (steel D> . A steel whose index Rus = 110 thus has a wear resistance 10% greater than that of the reference steel.

All the plates have a thickness of 27mm and are quenched after austenitization at 900°C.

After austenitization,

-	for the plates of steel A and C, the main  cooling  rate is

7°C/s above temperature T defined above and 1.6'^C/s

therebelow, in accordance with the invention;

-	for the plate B, the mean cooling rate is 0.8°C/s above

temperature T defined above and 0.15°C/s therebelow, in

accordance with the invention;

-- the plates of steel D and E, given by way of comparison, were cooled at a mean rate of 24°C/s above temperature T defined above and at a mean rate of 12°C/s therebelow.

The plates according to the invention have an auto-tempered martensiCic/bainitic structure which contains from 5% to 20% of retained austenite and coarse titanium carbides, whilst the plates given by way of comparison have a completely martens tic structure.

Comparison of the wear resistances and the levels of hardness indicates that, though being very substantially less hard than the plates given by way of comparison, the plates according to the invention have a slightly better wear resistance. Comparison of the free carbons  indicates that the high level of wear resistance of the plates according to the invention is produced with free carbons which are very substantially smaller, which leads to significantly improved suitability for welding or thermal cutting than is the case for the plates according to the prior art. Furthermore, the deformation after cooling, without planishing, for steels A to C according to the invention is approximately Smm/m and 16 mm/m for the steels D and E given by way of comparison. These results indicate the reduction of deformation of the products obtained owing to the invention.

The result in practice, in accordance with the extent of surface evenness required by the users, is:

-	either the products can be supplied without planishing

which results in a saving in terms of costs and a reduction

in residual stresses,

-	or a planishing operation can be carried out in order to

comply with stricter requirements in terms of surface

evenness {for example, 5mm/m}, but more readily and with fewer stresses being introduced owing to the lesser original

a

deformation of the products according to the invention.

WE CLAIM:

1.  A method for making an abrasion resistant steel plate or the like work piece which having a chemical composition comprises, by weight:

0.24% 
at least one element selected from Nb, Ta and V at contents such that Nb/2 +Ta/4 +V^O.5%0.

at least one element selected from Se, 'fe, Ca, Bi, Pb at contents which are less than or equal to 0.1%, the balance being iron and impurities resulting  from the production operation,  said  chemical composition further complying with the following relationships: C* - C - Ti/4 -- Zr/8 i 7xN/8^0.095%

-14-

and

l,05xMn t 0.54xNi + 0.50xCr + 0,3x(Mo + W/2)'^ + K> 1.8 with:

K =-- 0.5 if B^ 0.005% and K - 0 if B 
or work piece having the above composition to a thermal quenching process

carried out in the hot state such as by hot rolling or hot forging or after

reheating in a furnace, wherein said

workpiccc or the plate is cooled at a mean cooling rate greater than

0.5'X7s between a temperature greater than AC3 and a temperature of

from approximately T = 800 - 270xC* - 90xMn  - 37xNi - VOxCr

83x(Mo + W/2), to T-50"C,

said workpiece or the plate is then cooled at a mean core cooling rate Vr

100"'C, cp being the thickness of the plate expressed in mm,

said  workpiece or  the  plate  is  cooled  till  ambient  temperature and

optionally planishing is carried out.

The method as claimed in any one of claims I to 4, wherein said composition has 

6.	The method as claimed in any one of claims  1 to 5, wherein tempering is

carried out at a temperature which is less than or equal to 350'^C.

1. The method as claimed in any one of claims 1 to 6, wherein the liquid steel is placed in contact with a slag containing titanium and the titanium of the slag is caused to diffuse slowly in the liquid sleel whenever a composition containing

optionally coniaining irom uyo to i.syo oi copper,

at least one element selected from Nb, Ta and V at contents such that

Nb/2 + Ta/4 + V
at least one element selected from Se, Te, Ca, Bi, Pb at contents which

are less than or equal to 0.1%, the balance being iron and impurities

resulting  from  the  production  operation,  said  chemical  composition

further complying with the following relationships: C - Ti/4 - Zr/8 + 7xN/8^0.095% and

l.OSxMn + 0.54xNi + O.SOxCr +- 0,3x(Mo + W/2)"^ + K > 1.8 with: K = 0.5 if B > 0.005% and K = 0 if B 

3.  The workpiece as claimed in any one of claims 8 to 12, wherein it is a plate having a thickness of from 2nimlo 150mm,

Documents:

				0956-chenp-2005 abstract duplicate.pdf

				0956-chenp-2005 abstract.pdf

				0956-chenp-2005 claims duplicate.pdf

				0956-chenp-2005 claims.pdf

				0956-chenp-2005 correspondence others.pdf

				0956-chenp-2005 correspondence po.pdf

				0956-chenp-2005 description (complete) duplicate.pdf

				0956-chenp-2005 description (complete).pdf

				0956-chenp-2005 form-1.pdf

				0956-chenp-2005 form-18.pdf

				0956-chenp-2005 form-26.pdf

				0956-chenp-2005 form-3.pdf

				0956-chenp-2005 form-5.pdf

				0956-chenp-2005 pct.pdf

				0956-chenp-2005 petition.pdf

« Previous Patent

Next Patent »

Patent Number	218942	

Indian Patent Application Number	956/CHENP/2005	

PG Journal Number	23/2008	

Publication Date	06-Jun-2008	

Grant Date	16-Apr-2008	

Date of Filing	17-May-2005	

Name of Patentee	INDUSTEEL CREUSOT	

Applicant Address		

Inventors:

#	Inventor's Name	Inventor's Address	

1	BEGUINOT, JEAN		

2	BRISSON, JEAN-GEORGES		

PCT International Classification Number	C21 D1/19	

PCT International Application Number	PCT/FR2003/003358	

PCT International Filing date	2003-11-13	

PCT Conventions:

#	PCT Application Number	Date of Convention	Priority Country	

1	02 14426	2002-11-19	France	

© All Indian Patents, 2013-2021.

  Patent data available in the public domain from Indian Patents Office, Department of Industrial Policy and Promotions, Ministry of Commerce and Industry, Government of India.

File: patents/218943-a-method-for-inhibiting-corrosion-of-a-substrate.html (part 1 of 2)
Indian Patents. 218943:A METHOD FOR INHIBITING CORROSION OF A SUBSTRATE

Indian Patents

Recently Granted Patents

  Recently Published Patents

Title of Invention	A METHOD FOR INHIBITING CORROSION OF A SUBSTRATE

Abstract	The present invention relates a method of inhibiting corrosion of a substrate, said method comprising the following steps: - placing a substrate into a deposition chamber; - creating a vacuum inside said deposition chamber; - supplying said deposition chamber with a precursor; - ionizing vapor of said precursor so as to create a plasma; - ions being accelerated from said plasma to said substrate to create a coating made from a class of diamond-like materials formed from interpenetrating networks comprising a diamond-like carbon network stabilized by hydrogen, a silicon network stabilized by oxygen, and at least one network made from dopant elements or dopant compounds containing elements from groups 1-7b and 8 of the periodic table. ABSTRACT A method for inhibiting corrosion of a substrate by applying to a substrate a corrosion resistant coating comprising a diamond-like solid state material having interpenetrating atomic scale networks of class of diamond-like solid state materials formed from interpenetrating networks comprising a first network of carbon in a diamond-like carbon network stabilized by hydrogen, a silicon network stabilized by oxygen and optionally at least one network made from dopant elements or dopant compounds containing elements from groups l 7b and 8 of the periodic table.	

Full Text	 

The present invention relates to a method for inhibiting corrosion of a substrate.

The corrosion of parts and surfaces remains a significant problem in the world. The annual estimated cost of corrosion and of protecting against corrosion in the United States exceeds 8 billion dollars. Materials used as coatings to inhibit corrosion are known. However, the problems of corrosion persist  and an ideal, effective corrosion inhibiting coating for metals and non-metals alike has not been found.

Corrosion eventually results in the degradation of metals or alloys due to reaction with the environment. Attack of non-metals, such as polymers can also occur by exposure to organic solvents as well as environmental conditions. Corrosive forces are often intensified at or near bodies of salt-containing water. Such corrosion, over time degrades substrates used for, for example, heavy structural metals, highly sensitive electronic equipment, decorative metals and metal plating, etc., which may be found in, for example heavy equipment, automobiles, planes, trucks, ships, etc. Many coatings have been tried on metals and other substrates to resist environmental deterioration, such as corrosion and erosion. However, none of the known coatings successfiiUy inhibit such corrosive forces.

Metal-based coatings such as steel, zinc, aluminum, chromium, nickel, alloys, cadmium, tantalum.

palladium, boron, silicon, copper, gallium, rhenium, alloys thereof, etc. have demonstrated corrosion resistance to salts and are used in many industries to provide corrosion inhibiting coatings.  However, coatings made from these materials are generally suitable only for metallic substrates and further display low corrosion resistance in acidic environments.

Silicate based coatings are known to be resistant to air, acid, alkali, and gases at. elevated temperatures.  However, coatings made from silicates are not particularly strong materials and are therefore vulnerable to erosion.

Certain ceramic materials used as coatings have displayed good corrosion resistance.  However, ceramics are brittle and subject to failure.  Coatings made from ceramics also display adhesion problems and thermal shock failure.

Polymeric coatings offer good corrosion resistance and have good abrasion resistance.  However, polymeric coatings may degrade due to exposure to UV radiation through exposure to sunlight.  Further, temperature limitations may lead to blister formation and can cause gross failure and delamination from the substrate.

Organic coatings offer good corrosion resistance, especially rust protection.  However, organic coatings have low abrasion resistance and temperature limitations.

SUMMARY OF THE INVENTION

The present invention is directed to corrosion and erosion resistant coatings made from a class of

diamond-like solid state materials which can be "tuned" or predictably and desirably altered by manipulating the amounts of substituent to result in the best combination of properties to offer maximum corrosion and erosion resistance to the coated substrates.

According to one feature, the present invention is directed to corrosion and erosion resistant coatings and films made from a class of diamond-like solid state materials formed from interpenetrating networks comprising a first network of carbon in a diamond-like carbon network stabilized by hydrogen, a silicon network stabilized by oxygen and, optionally, at least one network of dopant elements, or dopant compounds containing elements from groups l-7b and 8 of the periodic table.

According to a further feature, the present invention is directed to a method for inhibiting corrosion of substrates comprising applying to said substrates a coating made from a class of diamond-like solid-state material having interpenetrating atomic scale networks of carbon in a diamond-like carbon network stabilized by hydrogen, a glass-like silicon network stabilized by oxygen, and optionally at least one additional network of dopant elements or dopant compounds containing elements from groups l-7b and 8 of the periodic table.

According to still a further feature, the present invention is directed to a corrosion resistant material comprising a substrate and a coating applied to the substrate, said coating made from a class of diamond¬like solid-state material having interpenetrating atomic scale networks of carbon in a diamond-like carbon network stabilized by hydrogen  a glass-like silicon network stabilized by oxygen, and optionally at least one

additional network of dopant elements or compounds containing elements selected from the group consisting of elements from groups l-7b and 8 of the periodic table.

BRIEF DESCRIPTION OF THE DRAWINGS

FIG. 1 is a schematic diagram showing the principle microstructure of two-network (A), intermediate (B), and three-network (C) nanocomposites.

FIG. 2 is a schematic diagram detailing the main method of fabrication of the DLN corrosion resistant coatings.

FIG. 3 is a schematic diagram detailing the methods of fabrication of DLN corrosion resistant coatings using reflected beam flow.

FIG. 4 is a schematic diagram detailing a preferred DLN fabrication and deposition chamber.

FIGS. 5A-5F show a series of drawings representing the results of abrasion testing on DLN coated and uncoated samples.

DETAILED DESCRIPTION OF THE INVENTION

The present invention relates to corrosion resistant coatings and films made from a class of diamond-like materials having interpenetrating atomic scale networks of carbon in a diamond-like carbon network stabilized by hydrogen, a glass-like silicon network stabilized by oxygen, and optionally at least one network of dopant elements or dopant compounds, and the use of such materials as protective coatings, especially coatings that are resistant to corrosion and erosion, for

example, as a result of environmental exposure to water, salt and sand, etc.

For the purposes of this application, corrosion is defined as the electrochemical degradation of metals or alloys due to reaction with their environment, which is accelerated by the presence of acids or bases.  In general, the corrodibility of a metal or alloy depends upon its position in the activity series.  Corrosion products often take the form of metallic oxides or halides.  For example, sodium chloride, or salt, in the air at locations near the sea is strongly corrosive, especially at temperatures above 21°C.  In addition, corrosion may be considered to be the degradation of non-metal substrates by exposure to natural environmental conditions as well as exposure to organic materials.

In addition to the corrosion-resistant properties of the coatings of the present invention, the coatings are strong and erosion resistant, such as to chemicals, abrasion, or ablation while also being highly thermally stable.  The coatings would therefore be impervious to biological or chemical attack and highly resistant to incident laser or other radiation.  The resistance of the coatings of the present invention to erosion, reduces the possibility of for example, physical chipping.  This results in the surface of the  being less likely to exposure to environmental corrosive forces.  The coatings have excellent adherence to the substrate and are resistant to thermal shock and elevated temperatures beyond those known to erode known diamond¬like coatings.

The fundamental structure of	the preferred

corrosion and erosion resistant atomic	scale diamond-like

nanocomposites (DLNs) used to coat the	selected

substrates is comprised of two or more	self-stabilized

random networks, each stabilized chemically by additional atomic species, while both networks also structurally stabilize each other.  An example of a material with such a structure is the diamond-like nanocomposite (DLN) which is the subject of U.S. Patent No. 5,352,493 and U.S. Serial No. 08/249,167 filed May 24, 1994.

In the DLN, a random carbon network, mainly in the form of sp^ "diamond-like" bonds is chemically stabilized by hydrogen atoms, and a glass-like silicon network is chemically stabilized by oxygen atoms, resulting in a purely amorphous structure.  "Amorphous" as used herein refers to a random structure or arrangement of atoms in a solid state that results in no long range regular ordering, and lacks crystallinity or granularity.  The DLN materials have an amorphous structure and do not contain clusters greater than 10 Angstroms.  This absence of clusters at the atomic scale is a key characteristic of the DLN coatings of the present invention.  Clusters can destroy amorphous nature of the structure, and can seirve as active centers of degradation.

Therefore, the DLNs contain no clusters or ordering greater than that defined by one-third the radius of the coordination sphere.  This structure has been confirmed via electron projection methods, scanning tunneling microscopy, atomic force microscopy, glancing x-ray and electron diffraction techniques and high resolution transmission electron microscopy (TEM). Cluster formation is prevented in the sources, in the primary plasma, in the chamber space, and during film growth.

The atomic structure of the class of diamond¬like nanocomposite (DLN) solid state materials of the present invention is shown in FIG. 1(A) .  The materials

may have one or more separate disordered networks of dopants, as shown in FIG. 1(B) and 1(C).  The dopants may be any one or a combination of the transition metals and non-metals of the groups l-7b and 8 of the periodic table, and all three types of networks (C-H; Si-O and the dopant network. Me-Me) are bonded to each other predominantly by weak chemical bonds.  The network elements other than the C-H network may be referred to as alloying elements.  Further, silicon and oxygen atoms may also be used in the dopant networks with other elements and compounds.

The DLN coatings of the present invention may comprise a two component network: the diamond-like carbon-hydrogen network interpenetrated with the glass-like silicon-oxygen network.  A three component network may also be used comprising the Si-0 and C-H networks with one or more dopant networks, with the dopants being interspersed with the previously mentioned two interpenetrating networks.  In this instance three or more interpenetrating networks will be present in the DLN to form a so-called Me-DLN (metal-diamond-like nanocomposite) network.  It is understood that non-metal dopant networks, may be incorporated as the optionally present dopant networks interpenetrating the C-H and Si-0 networks.

The three networks {C-H matrix, Si-0 matrix and a dopant matrix) are bonded to one another mainly by weak chemical bonds.  Carbide formation can be prevented even at metal concentrations as high as 50% (verified using Auger electron spectroscopy, electron spectroscopy for chemical analysis (ESCA), extended x-ray absorption fine structure spectroscopy (EXAFS) and Fourier transform infrared- spectroscopy (FTIR) can be achieved.  Again, the properties of these materials can be varied over wide ranges depending on the dopant and the concentration

selected, as well as the deposition technique and parameters.  As already mentioned, the structure of these composites can be tailored at the molecular level. Therefore, unique electrical, optical, and other desirable solid state properties with desired mechanical strength, hardness and chemical resistance can be imparted on the DLN coatings.

Preferred dopant elements to be used in the Me-DLN network, and which are particularly effective for use as dopants in a corrosion-resistant Me-DLN coating are B, Si, Ge, Te, 0, Mo, W, Ta, Nb, Pd, Ir, Pt, V, Fe, Co, Mg, Mn, Ni, Ti, Zr, Cr, Re, Hf, Cu, Al, N, Ag and Au; with W, Cr, Zr, Ti and Hf  being preferred.  Preferred compounds which may be used as dopants include TiN, BN, AlN, ZrN and CrN with TiN, AlN and CrN being most preferred.

The carbon content in the diamond-like nanocomposite is greater than about 40 atomic % of the DLN.  Although the DLN may theoretically be prepared without any hydrogen, the hydrogen content is preferably at least about 1 atomic % and up to about 40 atomic % of the carbon concentration.  The sura"of the silicon, oxygen and dopant elements and dopant containing compounds is greater than about 2 atomic % of the DLN.  In one preferred embodiment, the ratio of carbon to silicon atoms is from from about 2:1 to about 8:1, hydrogen to carbon atoms is about 0.01:1 to about 0.4:1, silicon to oxygen atoms is about 0.5:1 to about 3:1, and dopant to carbon atoms is about 0:1 to about 1.5:1.  Therefore, in the DLN network, for every 1 part carbon, there is from about 0.01 to about 0.4 parts hydrogen, from about 0.125 to about 0.5 parts silicon, and from about 0,0375 to about 1.0 parts oxygen.  In such a scheme, if a third dopant network were present, for every 1 part carbon, there,would be from about 0.01 to about 1.5 parts dopants

depending upon the desired characteristics to be imparted to the Me-DLN network.

The low intrinsic stress found in the DLNs contributes to their corrosion resistance properties.  A coating must not only be unreactive to a corrosive agent, but should also act as a barrier layer, preventing contact between the corrosive agent and the protected substrate.  DLC films typically possess high intrinsic stresses, and as a result usually suffer from pin holes and overall porosity.  Due to the comparatively low stress present in DLN films and coatings, these coatings are pore-free, and therefore resist chemical attack and permeation.

The presence of the glass-like silicon network, stabilized by oxygen, serves to prevent the growth of graphitic carbon at high temperatures, to prevent metal cluster formation in metal-containing three-network nanocomposites, and reduce the internal stress in the nanocomposite structure and thereby enhance the adhesion to substrates.  This appears to lead to superior adherence of the DLNs of the present invention to the substrate material.

As already mentioned, to improve adherence of coatings, DLC coatings often require an intermediate layer between the substrate and the DLC coating.  Often, if the DLC coatings are too thick, delamination occurs. Surprisingly, with the DLN coatings of the present invention, adherence is so good that an interlayer is not required.  As a result, the DNL coating may be applied directly to the substrate, and more thickly without risking delamination from the substrate.  The ability to apply a thicker layer of DLN coating results from the low intrinsic stress due to the Si-0 network, and is believed

to contribute to the superior erosion resistance of the DLN-coated substrates.

As already mentioned, corrosion is exacerbated by salt-water.  Naval weapons and munitions face specific problems.  Naval guns, for example, experience not only severely corrosive elements (e.g. seawater, salt spray, salt mist, etc.) but also severe thermal stresses and thermal shock environments during their operation.  A lack of adequate mechanical material strength at elevated temperatures is further aggravated by severe recoil forces during operation.  The corrosive effect of the salt vapors in the environment may further contribute to deteriorating performance levels.  Weapons, munitions and munitions casings can also be adversely affected due to environmental corrosion and thermal stress.  Thus the advanced machine guns, for example, M60, Ml6, 50 caliber, 25mm chainguns, 155mm artillery, 120mm tank guns, Mark 19 munitions, etc. all exhibit corrosion problems.

Other shipboard equipment is also subject to corrosion.  Lubrication is often required to help retard corrosion.  However, lubricants have many disadvantages, including the need for constant re-application and removal.  These lubricants can also contribute to machine fouling, and often deteriorate, or perform poorly at elevated temperatures.  With the current lack of adequate munition and weaponry corrosion protection, replacement of corroded weaponry is often the only safe option.  Such replacement is wasteful and expensive.

The corrosion resistant DLN coatings of the present invention may be used in such applications as mentioned above as alternative approach to lubrication, painting, or other means presently used to inhibit corrosion.

Erosion is also a destructive force to both letal and non-metal substrates.  For example, plastic and .'eramic surfaces on both stationary and moving objects lust often endure harsh environmental effects, including irosion.  Erosion is encountered by substrates which are exposed to particle impact at such velocity that the substrate surface is impacted adversely, such as by Physical pitting or chipping.  Such erosion may take 3lace on stationary objects exposed to high winds, or objects which themselves travel at high velocities.  For example, airplane or missile windows often show the signs Df erosion due to impact at very high speeds with, for example, dirt and dust particles.

The logistical costs of maintaining equipment prone to corrosion are therefore high, and include continual coating, lubrication, maintenance, support and labor.  A resilient, low-cost, highly durable, highly adherent and hard coating which is also highly resistant to corrosion, erosion and thermal stress would be highly advantageous.

Components used for semiconductor wafer fabrication processes, such as wafer boats, process tubes, paddles, gas diffusion plates and liner tubes, etc. must withstand the severe and corrosive effects of cleaning or etching agents such as fluoride gases in a plasma environment.  The high temperature combined with the need for corrosion resistance, contamination control, thermal shock, and dielectric strength provides an environment to which not many known materials are well-suited.  Anodized aluminum, siliconized silicon carbide, recrystallized quartz and other such materials are currently used, however each alternative suffers from either high cost, short life, environmental impact or other such problems.

The DLN coatings of the present invention solve these above-listed and other problems since their characteristics may be "tuned", or selectively altered according to the desired application.  Such "tuning" is accomplished by incrementally altering the particular dopant as well as the dopant concentration.  The DLNs may also have their properties altered when no dopants are included.  Such changes in properties in the two-network system can be achieved by altering the deposition conditions in terms of temperature and pressure, etc.

The DLNs of the present invention have temperature stability far exceeding that of traditional diamond-like (DLC) materials.  Crystalline diamond is stable to approximately 1100°C, upon which graphitization occurs.  Quartz has long term thermal stability to 1470°C, and short term thermal stability up to 1700°C. Traditional, non-alloyed diamond-like (DLC) films are stable only to about 600°C before graphitization occurs. By contrast, the DLN structures used to provide the corrosion and erosion resistant coatings of the present invention have long term stability to 1250°C and short term stability to 2000°C.  Therefore the thermal stability of the DLNs exceeds that of DLCs while preserving the amorphous, diamond-like state.

Further, in the range of from about 6 00°C to about 1000°C,.the chemical bonds of the carbon matrix of DLN materials partly change from sp^ to sp^.  However, the general structure of the nanocomposite and their "diamond-like" properties are preserved.  By contrast, under similar conditions, the usual "diamond-like" carbon (DLC) is graphitized and loses its diamond-like properties.  In the range of from 400°C to 500°C (preferably 43 0°C) , a reverse transition is observed, whereby the ratio of sp^ to sp^ is increased.  It is

believed that a varying percentage of the carbon in the DLNs is sp^ bonded carbon.

The density of the C-H and Si-0 two network DLN varies from about 1.8 to about 2.1 g/cm^.  The rest of the space is taken up by a random network of nanopores with diameters varying from about 0.28 to about 0.35 nm.  The nanopore network does not form clusters or micropores. The properties of the two network DLN may then be tailored by adding dopant.  The dopants fill the nanopore network in a random fashion, eventually resulting, at a certain dopant concentration, in an additional network without clusters or microcrystalline grains, even at concentrations as high as 50 atomic %.  At concentrations below about 10 atomic %, the dopants are distributed as separate atoms in the nanopores of the diamond-like matrix.  The average distance between dopant atoms in this quasi-random structure can be controlled by the concentration of the dopant.  When the relative concentration of the dopant element or compound reaches about 20-25 atomic %, the dopants form the third (Me-Me) network in the DLN structure as shown in FIG. 1(C), resulting in a material with diamond-like mechanical and chemical properties.

In the intermediate concentration range, where the dopant concentration is from about 10 to about 20 atomic %, the dopants form a fragmented, random network, without true network-like connectivity.  The electronic properties of the fragmented dopant "network" depend strongly on external mechanical loading, pressure and electromagnetic fields.  The Me-DLNs with dopant concentrations in the range of from about 1 to about 20 atomic % are ideal use as smart materials and sensors. "Smart" materials are understood to be materials that not only sense an external stimulus, but also can react and make appropriate adjustments in response.

The electrical properties of the DLN structures of the present invention can be continuously varied over a wide magnitude (at least 18 orders) from a purely dielectric material to a metallic state while preserving and improving the properties of the DLN state.  A transition to a superconducting state, with the absence of electrical resistivity, is observed at low temperatures for certain three-network nanocomposite networks.

Another advantage of the DLNs of the present invention is their relative hardness and durability.  The DLNs, especially the metal doped DLNs combine high microhardness with high elasticity.  The microhardness values of the DLNs of the present invention range from about 6 to about 30 GPa.

The DLNs may be synthesized via co-deposition by clusterless beams of ions, atoms or radicals of the relevant elements, where the mean free path of each particle species exceeds the distance between its source and the growing particle film surface, and each beam contains particles of well-defined energy.  Carbon-containing particle beams can be produced by plasma discharge in a plasmatron and extracted as charged particles by a high-voltage field in a vacuum chamber and directed onto the substrate.  At least 50% of the carbon-containing particles have kinetic energy above about 100 eV.  The temperature of the substrate during growth should not exceed 500°C.

Figure 4 shows one preferred embodiment of the coating chamber used for the DLN coating deposition process.  A vacuum deposition chamber 1 is provided to coat a substrate sample.  A precursor inlet system 13, comprises a metal tube and a porous ceramic material 3 through which a liquid precursor, preferably a

polysiloxane, is injected.  The precursor inlet system 13 is shown incorporated into the chamber through the chamber base plate 11.  The thermocathode 2 comprises a resistively heated thoriated tungsten filament 4. Substrates 5 to be coated with DLN film are attached to the substrate holder 6.  The power supply 8 is used for biasing the substrates (DC or RF).  In practice the system is "pumped down" using normal vacuum pump down procedures.  A gate valve (not shown) located on port 7 is closed and the system is backfilled with dry air, nitrogen or argon until the chamber reaches atmospheric pressure.  The door of the chamber, 9, is then opened and substrate to be coated 5 are attached to the substrate holder 6 using any of many possible methods (spring clip, screw, clamp, etc.).  Special fixtures may be required for substrates of special shapes.  The substrate holder is designed in a way that it will also hold a cylinder sample (not shown), which, in operation, rotates both about the axis of the central drive shaft 10, and its own axis which is perpendicular to 10.  In this way, the axis of the cylinder would be perpendicular to the axis of 10.

When the substrates are loaded, the door of the chamber is closed, the chamber evacuated, and the gate valve opened to bring system pressure down to at least 10" ^ to 10'^ Torr, which is the desired range of system base pressure.  When the above base pressure is achieved, argon gas is introduced intp the chamber via a needle valve or mass flow controller, until the chamber pressure reaches approximately 5x10'^ to 1x10"^ Torr, preferably about 1-3x10"* Torr.  The filament current, the filament bias and the electromagnet power supply are then switched on.  The filament current is the current that passes through the thermocathode (also called the filament or the cathode).  The filament bias is the constant floating voltage applied to the filament (approximately -150V in relation to ground).  Plasma current is measured as the

current between the filament and the base plate or ground.  This voltage provides the field that moves electrons emitted by the filament to the base plate 11. The electromagnet power supply provides current to the electromagnet, which creates a magnetic field that results in the electron path becoming a spiral, increasing the electron path length and improving the probability of collisions between the electrons and the vapor molecules created due to precursor evaporation. The substrate bias power supply is concurrently switched on.

Switching on these power supplies results in creation of an argon plasma, which is used to clean the substrates prior to deposition.  After the required duration of cleaning, the precursor supply is opened. Precursor flow is controlled via a needle valve and occurs due to the difference in pressure between the chamber and the outside atmosphere.  When precursor flow and vaporization in the chamber has stabilized, the argon gas flow is turned off.  The ionized precursor vapors form a stable plasma, ions from which are accelerated towards the substrate holder due to the substrate bias. Thus, deposition of DLN film onto the substrate occurs.

Co-deposition of a dopant material is carried out as follows. Argon flow to the magnetron is commenced and the magnetron 8 is switched on after the base pressure has been reached. A shutter 12 is used to prevent deposition while the substrate is cleaned via sputtering. When cleaning has been accomplished, the shutter is opened and sputtering is carried out at the desired power level. This may occur prior to commencement of DLN film deposition, during DLN film deposition, after DLN film deposition, or intermittently during DLN film deposition, depending on what kind of film structure and composition to be deposited are desired. Using DC or RF sputtering.

materials of all kinds (metals, ceramics, alloys, etc.) can be used for co-deposition.

The growth conditions for nanocomposite films are the following, with reference to FIG. 4. The pressure in the deposition chamber 1 should not exceed 10'^ torr, with the pressure in the active zone of the plasma generation 2, in the range from about 1.0 x 10'^ to about 5.0 X 10"^ torr.  The temperature of the substrate should not exceed about 200°C with the temperature of the cathode filaments being in the range from about 2100 to about 2950°C.  The current in the cathode filament is from about 70 to about 13 0 A, with the voltage across the filament being from about 20 to about 30 V.  The voltage with respect to the ground is from about 70 to about 13 0 V with the plasma current being from about 0.5 to about 20.0 A.  The voltage of the substrate holder is from about 0.1 to about  5.0 Kv, with all the carbon-containing and Si-containing species having kinetic energy in the range of from about 100 to about 1200 eV and from about 25 to about 300 eV respectively.  The metal beams consist of free atoms or monatomic ions.  The kinetic energy of the metal atoms/ions does not exceed from about 25eV.  With a precursor flow rate from about 0.5 to about 5.0 cc/hour, the growth rate of the DLN is from about 0.1 to about 2.0 micrometers/hour.

The preferred range of operation for most applications is a pressure of about 1-3x10'^ Torr, a plasma current of about 1 amp., a filament current of from about 60 to about 75 amp., a substrate voltage of from about 600 to about 1000 V DC, or forward power of about 100 W in RF mode.  The preferred frequency for RF mode is from about 90 to about 300 KHz.  The preferred magnetron power depends on the type of material, composition and structure desired for the DLN coating.

In a further preferred embodiment, a preferred method of deposition uses a plasma discharge in a triode plasmatron, as shown schematically in FIG. 2, with the plasma energy density above about 5 Kwh/gram-atom of carbon.  The charged particles are extracted by a high voltage field in the vacuum chamber and directed onto the substrate.  It is preferable that the potential of the substrate holder is from about -0.3 to about +5.0 Kv, and most preferably 1.0 +/- 0.2 Kv, and varying with a frequency in the range of from about 0 to about 25 Mhz for DC and from about 90 to about 300 KHz for RF.  The ratio of the electron emission to the carbon precursor flow in the plasmatron is from about 0.5 to about 1.5 electrons per particle.

Organosilicon compounds, such as siloxane, are preferred precursors for C, H, Si and O.  One preferred organosilicon compound is polyphenyImethylsiloxane, containing 1 to 10 Si atoms.  The high boiling point siloxanes may be introduced directly into the active plasma region through a porous ceramic or metallo-ceramic (3 in FIGS. 2 and 3) which is heated via radiation thermocathodes 4.  The photon and electron emission of the thermocathodes affect the evaporation, fragmentation and ionization of the precursor molecules on the surface of the ceramic, which thereby functions as an ion source for the plasma generator.  An alternative method for injection of the siloxane precursors is to use direct injection from a diffusion pump.

The formation of dopant-containing beams may be realized by any one of, or combination of, the following methods: 1) thermal evaporation; 2) ion-sputtering; 3) ion beams.  The dopant-containing beams are directed onto the growing film surface through the vacuum chamber to exclude interparticle collisions in the deposition chamber itself.  Substrates are placed in an adjacent

chamber on a rotating substrate holder, (for example a drum) which ensures double rotary motion, said adjacent chamber being connected to the plasma generation chamber by an opening for the emission of the atomic or ionic beams, as shown schematically in FIG. 2.  Alternatively, the plasma generation may be carried out within the chamber containing the substrates (Fig. 4) .  A DC or a radio frequency potential is generally applied to the substrates during the deposition process.  No external substrate heating is required.  The substrate holder may be designed specifically to hold parts of different shapes such as cylinders, as would be apparent to one skilled in the field.

Useful variation of the above described methods for deposition of DLN films include the use of sputtered silicon and oxygen gas as precursors for the Si and Oj, the use of sputtered carbon and hydrogen or hydrocarbon gas used as carbon and hydrogen precursors, or any combination thereof.

For deposition on non-conducting substrates, such as plastic, a method whereby a flow of neutral radicals is reflected from a high voltage target and directed to the substrate as shown schematically in FIG. 3.  The process employs depositions similarly to those shown in FIG. 2, except that a reflecting electrode is used to generate a neutral beam.  This process eliminates surface damage of the substrate resulting from charged and/or fast particles impinging on the substrate during growth.

A preferred method for depositing ultra-thin dielectric DLN films comprises ion bombardment (e.g. Ar* or K* with energy in the range of from about 3 0 to about 150 eV) through a vacuum chamber which has been backfilled by siloxane vapor (about 3 x 10'* torr) .  This

results in a self-stabilized growth of a nanocomposite film, with the maximum thickness controlled by the maximum tunneling distance for the relaxation of the charge of the absorbed radicals.

Extremely uniform and nonporous ultra-thin dielectric films may be deposited according to the present invention.  The thickness of the deposited DLN coating has no theoretical limit.  Existing technology and available equipment have allowed atomic-scale composite films and coating thicknesses typically in the range from about l/xm to about lO/zm.  According to this method, a film thickness in the range from about 6 to about 8nm may be deposited, with a deposited film thickness of from about 3 to about 5nm being also achievable.

Therefore, the above-described flexible coatings of the present invention may be deposited on the selected substrate in thicknesses ranging from a few nanometers to a few microns, preferably from about 20nm to about 12 microns, depending only on the desired application of the coated substrate.  The deposition may be tailored or "tuned" to meet the properties required for a particular application.  The random interpenetrating of the two- or three-network DLNs guarantee uniform strength of the structures in all directions.  The structures are free of micropores even at thicknesses of 80 Angstroms (8 nm) .  The DLNs are therefore extremely stable and possess unique combinations of chemical, mechanical, electronic, and superconducting properties.

Many uses for the DLN coatings of the present invention exist, including but not limited to the coating of metals and non-metals, surgical instruments, biomedical devices and implants, decorative metals.

metals and non-metals used as building materials, and any substrates which are vulnerable to corrosive attack such as those listed within the present specification. The following examples serve only to further illustrate aspects of the present invention and should not be construed as limiting the invention.

Accordingly, the present invention provides a method of inhibiting corrosion of a substrate, said method comprising the following steps:

-	placing a substrate into a deposition chamber;

-	creating a vacuum inside said deposition chamber;

-	supplying said deposition chamber with a precursor;

-	ionizing v^or of said precursor so as to create a plasma;

-	ions being accelerated from said plasma to said substrate to create a coating made from a class of diamond-like materials formed from interpenetrating networks comprising a diamond-like carbon network stabilized by hydrogen, a siHcon network stabilized by oxygen, and at least one network made from dopant elements or dopant compounds containing elements from groups l-7b and 8 of the periodic table.

EXAMPLES

A variety of comparative metal and non-metal based coatings were prepared and used to coat substrates of various materials to determine relative corrosion-resistance performance and other properties. Within the category of DLN coatings, a wide range of films in the DLN family of coatings were deposited on various substrates in order to demonstrate the versatility of this approach. The film compositions included non-metal, two-network DLNs (undoped) and DLNs doped with hafnium (Hf), chromium (Cr), tungsten (W), titanium (Ti), tantalum (Ta), zirconium (Z), titanium nitride, zirconium nitride and hafiiium nitride. A schematic of the deposition chamber is shown in FIGS 2-4. Magnetron sputtering was used for all electrically conductive targets. Substrates on which DLN coatings were deposited included stainless steel (401), aluminum (6061), high density polyethylene (HDPE), polycarbonate, polyimide, Teflon"^ (sheets and fibns), polyurethane, alumina, and silicon. Standardized adhesion tests ASTM D3359B were carried out for Teflon and HDPE. Qualitative evaluations indicated excellent adhesion in all cases.

Square polished coupon samples of aluminum 6061 measuring 2"x2"xl/4" were

coated with a three micron thick Zr-DLN coating. Several coupons were cleaned with

alcohol and mounted in the coating chamber on the substrate holder plate using metal

clips. The chamber was closed and pumped down to 3x10"^ Torr. Argon gas flow	

was started and increased until the chamber pressure reached 1.5x10"* Torr.  The magnetron shutter was closed and the magnetron power supply was switched on.  Ion cleaning of the coupon began at a power level of 200 W. After 20 minutes of cleaning, the filament current was turned on and increased to 65 amps while the filament bias voltage was -158 V and electromagnet current was 250 milliamps.  Substrate RF bias was switched on to 100 W forward power at a frequency of 210 kHz.  Substrate holder rotation was started and maintained at 7 rpm. After 10 minutes, of plasma cleaning of the substrate (coupon), the precursor needle valve was opened to a setting of 3 cc/hour.  After about 5 minutes, the argon gas flow was stopped.  A plasma current of about 1 amp was obtained.  Concurrently, the magnetron shutter was opened to a setting of 45 0 W.  Substrate load power was about 80 W.  After about 4 hours, the precursor valve was closed, and the power supplies switched off.  The chamber and substrates within were allowed to cool.  The chamber was then backfilled with nitrogen and the DLN coated infrared windows removed from the substrate holder.

EXAMPLE 1-9

Salt Fog Exposure

DLN and doped-DLN coatings were tested according to the ASTM B117 salt fog test.  (Examples 1-4).  For comparisons,  uncoated steel and aluminum samples were similarly tested (Comparative Examples A-B) .
