Repository: anandvc/allindianpatents

File: patents/218962-an-emulsion-polymerization-process-using-a-reactor-and-a-reactor.html
Indian Patents. 218962:AN EMULSION POLYMERIZATION PROCESS USING A REACTOR AND A REACTOR

Indian Patents

Recently Granted Patents

  Recently Published Patents

Title of Invention	AN EMULSION POLYMERIZATION PROCESS USING A REACTOR AND A REACTOR

Abstract	ABSTRACT 341/MAS/2001 An emulsion polymerization process using a reactor and a reactor The present invention relates to an emulsion polymerization process using a reactor having: one or more circulation loops with one or more Inlets for raw material, one or more inlets for a carrier liquid in which the polymer to be formed is insoluble, and one or more outlets for polymer emulsion; one or more driving means for continuously circulating the reactor charge within the circulation loop, the process comprising the steps of: charging the reactor with raw material, including monomers, and with the carrier liquid, including stabilizers, and optionally other additives; then continuously feeding the loop reactor with the raw material and with the carrier liquid; and continuously withdrawing part of the reactor charge from the reactor at a rate equal to the rate of total raw material and carrier liquid feeding, characterized in that the carrier liquid consists wholly or partially of washings comprising polymer particles, obtained from cleaning one or more parts of the same or a different polymerization reactor or associated equipment. The invention also relates to a reactor. 20	

Full Text	 

The present invention relates to an emulsion polymerization process and a reactor for the same. The reactor has

one or more circulation loops with one or more inlets for raw material, one or

more inlets for a carrier liquid in which the polymer to be formed is insoluble,

and one or more outlets for polymer emulsion;

one or more driving means for continuously circulating the reactor charge

within the circulation loop, the process comprising the steps of:

charging the reactor with raw material, including monomers, and with a carrier

liquid, including stabilizers, and optionally other additives;

then continuously feeding the loop reactor with the raw material and with the

carrier liquid;

and continuously withdrawing part of the reactor charge from the reactor at a

rate equal to the rate of total raw material and carrier liquid feeding.

Generally, the carrier liquid is aqueous and is designated as the" water phase".

Such a process and such a loop reactor are known from European patent application EP-A 0 145 325. In the process as disclosed in this publication polymer emulsions are manufactured by the addition polymerization of polemically unsaturated monomers, in the presence of water and stabilizers. The polymer content of the formed polymer emulsion usually is of the order of 50 - 65% by weight. After leaving the reactor, the polymer emulsion is matured and cooled down in a maturing vessel or cooling tank. These polymer emulsions are also known as dispersions, latexes or lattices, and are widely used in industrial applications, for instance as binders for paints, adhesives or printing inks.

2

Emulsion polymerization in closed loop reactors has the advantage that a wide range of process parameters, such as pressure or temperature, can be used. Consequently, loop reactors can be used to produce different polymer emulsions. In order to prevent contamination when changing from one grade to another and to prevent skinning through the drying of residues which adhere to the inner sides of the reactor or associated equipment such as cooling tanks, the reactor and associated equipment are often washed after the completion of a polymerization process. To prevent fouling, which would reduce the heat transfer and impair the efficiency of cooling, the cooling tanks and associated equipment may have to be rinsed, even if the same polymer emulsion is produced in the next production course. The loop reactor and associated equipment are washed with a washing medium, e.g., water. This creates large volumes of dilute aqueous latex, also known as Whitewater. Though generally only about 0,2% by weight of the total batch needs to be washed from the cooling tanks, the quantity of contaminated washings may be as much as 6 -10% of the weight of produced latex, as a result of dilution, especially when other sources of washings are considered. Such sources may be washings from sieves, storage tanks, pumps, and tanker loading hose, all of which represent an economic loss as well as the creation of contaminated water which must be disposed of safely. Generally, the content of polymerized particles in these washings is between 0.5 - 3 wt.%, though it may be higher or lower. Such particles are for example styrenics, {meth)acrylics, acrylonitrile polymers, vinyl polymers, such as vinylacetate homopolymers and copolymers with (meth)acrylates, a-olefins, ethylene, higher vinyl esters, polyvinylchlohde, or hinds or mixtures thereof. The washings may also contain stabilizing colloids, surfactants, and other salts and additives. The loss of these washings is economically disadvantageous and causes environmental problems.

Another potential problem attending emulsion polymerization in loop reactors is the fluctuation or cycling of the formation of new particles in the start-up stages of the polymerization process, which may occur when the reactor is pre-filted

will waier panes.  in emulsion poiymenzairon prucesaes, inciuuiny  LIIC luup )jiuL.Baa,  siawm^si  jacks to  the  polymer  particles  formed,  so  the concentration of free stabilizer in the water phase is reduced. The size of the new particles depends, intor as, on the stabilizer concentration, the molecular weight and the chemical nature of the stabilizers, and the polarity and the functionality of the monomer or monomer mixture being  polymerized.  In  practice, the size and the number of new particles depend also on physical  factors, e.g., temperature and agitation. The number and the diameter of the  new

particles control the total polymer surface area formed, which may adsorb  varying amounts of the original stabilizers. If the concentration of free stabilizer Is too  tow.  no  new  particles  are formed. Existing  particles  are  eluted continuously as new raw material is added. The total particle surface area is  reduced in the absence of new particles despite the growth of individual  particles. Meanwhile, the stabilizer content is approximately constant, the  addition of the stabilizer taking place at the same rate as its overflow from the reactor. As a consequence, the reduction of total particle surface area results In  the remaining surfaces becoming saturated with stabilizer, when the free stabilizer concentration will rise to the point where new crops of fine particles can be formed again. These cycles, in a well-designed and stable formulation,  fade away to give an equilibrium of product overflow balanced by particle creation in a saturated stabilizer environment.

US 3262922 does not relate to emulsion polymerization, but to mass polymerization. Consequently, US 3262922 does not disclose the use of a carrier liquid which forms the continuous phase in the final polymer emulsion. Moreover, at least a part of the polymer product is soluble in the propylene. Further, US 3262922 does not refer to washings obtained from washing the loop reactor or associated equipment.

In US 3262922, propylene is used to wash the polymerized product, but not the equipment. Further, the washings obtained from washing the polymerized product are not re-used, but separated into purified propylene on the one hand and polymer mass on the other. Not the washing as such, but the purified propylene is returned to the reactor, and this is for use as a monomer, not as a carrier liquid contaminated with polymer particles.

Essential to the present invention is the use of washings as a carrier liquid for emulsion polymerization in a loop reactor. In this respect, a distinction is to be made between a "washing liquid" or "washing medium" on the one hand and a "washing" on the other. A "washing liquid" or "washing medium" is the liquid to be used for cleaning, whereas a "washing" is the contaminated liquid obtained from cleaning the reactor or associated equipment with a washing liquid and includes polymer particles. The presence of such contaminations is essential to the present invention.

US 4121029 also relates to mass polymerization. Propylene is purified before it is re-used as a monomer (claim 8 in col. 6). This document does not refer to washings obtained from washing a

Hence, the object of the invention is to minimize the loss of polymer via washings from the reactor or associated equipment such as cooling tanks and to reduce the economic loss and environmental risk caused by washings disposal. Another object of the invention Is to reduce the effects of cycling of the particle size and especiajly the particle surface atea during the early part of the reaction run, to improve process and product stability prior to the establishment of equilibrium within the reactor, The object of the invention is achieved by an emulsion polymerization process using a loop reactor as described in Ihe opening paragraph, wherein the carrier.

liquid consists wholly or partially of washings used for washing one or more parts of the same or a different polymerization reactor and/or associated equipment. Such washings are contaminated with compatible material in solution or suspension. The washings may comprise a polymer emulsion of the same general composition to be manufactured by the reactor or a compatible emulsion polymer of a different composition.

This re-use of washings, or Whitewater, not only has the economic and environmental advantage that no polymer content is lost by washing, but the recycled polymer particles also shorten or eliminate particle formation cycling during the early stages of the process, leading to a more consistent product arid eliminating the risk of sudden massive coagulation. Due to the polymer particles in the re-used washings, the initial average particle size is larger and the surface area / volume ratio is lower, giving greater stabilizer concentration on particle surfaces. Not only is the stability during both the start-up of manufacture and the subsequent production improved, leading to less polymerization grit and reactor wall fouling, but also the final average particle size may actually be finer in some cases where coalescence of particles would otherwise occur due to load of stabilization. Lower stabilizer levels may be used, leading to lower cost products with better water resistance.

The stabilizers, such as suffice-active agents, preferably are pumped into the circuit, generally as part of the water phase, through or upstream of the diving means, normally a circulating pump. This provides extra mechanical stability for the polymer particles voter it is most required, i.e. over the part of the circuit where they are most subjected to shear. Additionally, this has the advantage of distributing the incoming stabilizers efficiently throughout the circulating reaction product The monomers preferably enter the stream immediately downstream of the pump where the free surfactant concentration is at its highest, encouraging the formation of new particles. The outlet for the formed polymer emulsion preferably is located immediately upstream of the stabilizer inlet, where the conversion is highest.

In a preferred embodiment of the process according to the invention, the washings to be re-used are fed to the reactor eider continuously or intermittently, optionally pre-mixed with fresh water phase, at a point between the polymer emulsion outlet and the driving means. In that way, the washings are thoroughly mixed with the stabilizers and, optionally, the fresh water phase by the driving means.

In a further preferred embodiment, the washings are fed to a carrier liquid make-up tank, more specifically a water phase make-up tank, and become part of the carrier (iquid which is fed continuously to the reactor during the continuous polymerization process.

The concentration of polymer particles in the washings is within the range of 0,01% to 65% by weight, preferably between 0,1% and 15% by weight-Most addition polymerization processes are preferably carried out with the temperature of the reactor charge ranging from 25°C to about 120°C, preferably from about 55°C to about SCC, However, for the production of particular latices other temperature ranges may be preferred.

The pressure m the reactor, another influential process parameter, can be controlled by means a of pressure sustaining valve. To prevent or reduce turbulence within the reactor It is usual to operate under a pressure of 0.3 - 0,5 MPa, which avoids capitation. However, it is easy to increase the working pressure to 3,5 - 7 MPa or higher if so desired, e.g., to encourage the solubility of gaseous monomers such as ethylene.

Next to temperature and pressure, another important parameter of the process which affects the properties of the polymer emulsion fo be formed is the Vixen Residence Time (MRT) of materials within the reactor. The effort is calculated by dividing the reactor volume by the total volume of incoming raw materials

entering in one minute. A further process parameter, the recycla-to-feed ratio, preferably is between 20:1 and 150:1.

The monomers are addition polymerizable olefinically unsaturated compounds of one or more types and are preferably premixed with an initiator. Monomers (fiat can be used in a polymerization process according (o the invention are for example vinyl and allelic and related monomers, including vinyl chloride, vinyl esters, such as Velva® 10 {available from Shell); (meth)acrylic acid, (mesh)-correlates. such as bull (meth}caryatid; styrene, and alkylenes, such as butadiene, ethylene or higher a-olefins, and a range of specialty monomers, including acids, amides, nitrides, sulfonates, polymerizable surface-active substances, and polymerizable adhesion promoters.

The carrier liquid may be any suitable liquid, but in most cases Is a so-called water phase. The water phase may comprise, together with water, stabilizers, colloids, buffers for pH control and/or an initiator. The stabilizers or surfactants may be cationic or amphiteric, hut are preferably anionic, nonionic or mixtures thereof. Colloids may comprise, inter alia, polyvinyl alcohols of a wide range of compositions, hydroxy ethyl celluloses and modified products in a range of molecular weights, ethoxylated starches, polyvinyl pyrroiidone, poly(melh)acrylic acids and their sodium, potassium, and ammonium salts or mixtures of any of (he foregoing materials. Initiators may be redox endears formed by couples of oxidizing and reducing agents. Suitable oxidizing agents are for instance alkali metal and ammonium salts of peroxysulphuric acid, e.g., sodium peroxy sulphate; hydrogen peroxide; organic hydroperoxides, e.g, t-butyl hydroperoxide; and alkali metal salts of (per)magnates and {per)chlorate5. Suitable reducing agents are. e.g., alkali metal and ammonium salts of bisulphites, metabisulphites, thiosulphates, and hypophosphorous acid, or in some cases the free acids themselves; sulphur dioxide; gaseous hydrogen in the presence of finely divided platinum or palladium or other noble metals or a mixture thereof; organic compounds and salts such as erythrism and ascorbic

acids and their alkali metal salts; certain ketoses; and hydrazine and its derivatives.

To facilitate the production of the initiating supply of free radicals, it is preferred that a transition metal salt, e.g., ferrous iron or ferric iron, should also be present in small quantities, e.g., 1.5- 15 parts per million.

None of the above materials should be considered to limit the current invention. The addition of washings from tanks or other equipment does not involve a general requirement to reformulate the composition of the raw materials in any way.

The process according to the invention is carried out efficiently in an emulsion polymerization reactor having:

one  or  more  circulation  loops  with  one  or  more  inlets  for

monomers, stabilizers, and a carrier liquid and one or more outlets

for polymer emulsion;

driving  means for continuously circulating  the reactor charge

within the circulation loop; characterized in that the inlet for the carrier liquid, generally water phase, is connected, either directly or indirectly, to a source of washings used earlier for washing (he same or a similar polymerizations reactor and/or associated equipment. For instance, the reactor may comprise cooling tanks optionally fitted with agitators, the tanks having a main outlet for the polymer emulsion and a washings outlier which is connected to a holding tank in which washings from one or more sources are collected and from which they are pumped in a controlled manner to an inlet in the loop reactor, optionally via one or more further tanks in which the water phase is prepared.

Instead of cooling tanks, the reactor may have other cooling means such as jacketed pipes, which run straight to, e.g., drums or storage tanks.

The reactor may have one loop or have several loops in parallel or in series. The loop or loops may have the shape of a helical coil or may follow a meandering shape or any other suitable shape.

In a preferred embodiment of the reactor, one or more sources of washings are connected to the circulation loop via the inlet for the wafer phase, so the water phase and the washings are premixed before entering the circulation loop.

In a further preferred embodiment, the washings inlet is located near the water phase Inlet, which may optionally be the same inlet as the washings inlet. The washings may provide part or all of the water used in the preparation of the water phase, and this may partially or wholly replace a separate flow of this material into the reactor.

The length of the tubular part of the loop reactor may be up to about 2000 times or more larger than the diameter of the tubular part. This gives an excellent ratio between the cooling surface on the one hand and the working volume on the other.

Addition polymerization reactions have an energy of activation and are generally exothermic. Since these reactions give an optimized reaction rate at certain temperatures, it is preferred that the loop reactor is provided with temperature control means. Such means may for example include jackets sun-founding parts of the circulation loop. Water or another heat exchange medium or cooling fluid is then led through the jackets in order to cool or to heat the reactor charge. Regulation of the water flow provides a sensitive method of temperature control. Alternatively, cooling can be provided by using water troughs, water baths or sprays. Water or other cooling fluids can be used in a single pass or in recycling systems. The rate of heat removal may be regulated by controlling either or both of the variables of cooling medium temperature and rate of ftow. Cooling jackets may be simple or may contain baffles or other means of creating turbulence for improving the efficiency of heat removal.

Cooling jackets may be continuous or in sections or dispensed with entirely in the case of cooling sprays. Use may even be made of air blasts as the heat removal medium, controlled in a similar manner to liquid cooling fluids as regards temperature and flow. In the case of air cooling, finned pipes are often employed.

The invention is further described by the accompanying drawing, showing schematically a loop reactor system for performing a polymerization process according to the invention. The shown system comprises a loop reactor 1 having a schematically drawn circulation loop 2 with an inlet 3 for monomers, a water phase i/ilet 4, and an outlet 5 for polymer emulsion. Driving means, consisting of a circulation pump 6. continuously circulate the reactor charge within the circulation loop 2 in the direction of the arrows drawn in the loop 2, The outlet 5 is located just in advance of the circulation pump 6 and upstream of the water phase inlet 4, where the conversion is highest. The outlet 5 for polymer emulsion is connected to a reactor cooling tank 7, where the formed polymer emulsion matures and cools.

Starting the polymerization process, the reactor is first charged witii a water phase containing stabilizers, the reducing agent of a redox couple, and optionally other additives via inlet 4, Raw material, including monomers and the oxidizing agent of the used redox initiator couple, are introduced into the reactor 1 via inlet 3. After the reactor 1 has been charged, continuous feeding of the loop reactor 1 with the raw material and the water phase is commence. Meanwhile, part of the reactor charge is withdrawn from the reactor 1 via outlet 5 at a rate equal to the rate of total raw material and carrier liquid feeding.

In order to prevent fouling and contamination when changing from one grade to another, the reactor 1 and associated equipment, such as the cooling tank 7 or troughs, sieves, hose, pipes, etc.. are regularly rinsed and washed with water, or another suitable washing liquid if so desired. After flowing through the reactor 1 and/or other washed parts, the washings are drained off to a storage tank or

sump 8. Washings from other sources, such as other loop reactors or batch reactors, may also be collected in the sump 8, as indicated by arrow 9 in the drawing. The washings level in the sump 8 is controlled by means of a level switch 10. which is connected to a pump 11 for the supply of bides from a biocide reservoir 12. Subsequently, the washings are passed on to a further tank 13 fitted with agitators 14 driven by a motor 15. Further transportation to a water phase make-up tank 16 is controlled by control means 17. In the water phase make-up tank 16, water phase to be used in (he polymerization process is made from the washings and optionally from fresh water, stabilizers, or other additives. When running the reactor 1, water phase is drawn off from the water phase make-up tank to the inlet 4.

The invention is further illustrated by the following examples, demonstrating that, on the one hand, the properties of the polymer emulsions obtained by a process according to the invention are not inferior to the properties of the polymer emulsions made according fo conventional processes, while, on the other hand, substantial economic and environmental advantages are obtained. In these examples the compositions listed below are available as indicated.

Beveled*691 an anti-foaming agent, available from Rhone-Pollen at Beverly, Great Britain;

Veova®10	a structural mixture of vinyl esters comprising mainly C,c

tertiary branched aliphatic fatty acids, with the oxygen link between the vinyl group and the aikyi group attached in each case to the tertiary carbon. Veova® 10 is commercially available from Shell Chemicals;

Prior*	preservative, commercially available from Union Carbide.

In the examples, the mean particle size and the particle size distribution were determined using a Coulter* LS 230 instrument using laser light scattering.

The storage stability was found to be"exceilenf if an emulsion did not coinage in any obvious way over six months, and was found to be "got ff a trace of synergetic (surface liquid) occurred which could be fully re-incorporated with gentle mixing.

The viscosity was measured at room temperature with a Cone and Plate® Viscosity meter, as well as with a Rotothinner®, both apparatuses being available from Sheen Instruments.

The gloss was measured at angles of 60° and 85° by means of a Trimicrogloss* Meter of Sheen Instruments.

Example 1 and Comparative example A

Using a loop reactor with a loop having a length of approximately 65 meters and an internal diameter of approximately 43 mm, two emulsions were prepared using the formulations given in the following Table 1;

The stabilizers were a mixture of an alkyl phenol ethylene oxide ethoxylate sulphate, sodium salt, and hydroxyeihyl cellulose. The pH control was sodium acetate and the redox Initiator was sodium metabisulphfte.

The preservatives were added after the product was cooled to ambient temperature and before filtration and pumping to drums or storage tanks.

The cooling tank washings as used in Example 1 contained about 3-4 wt% of solids consisting of mixed tank washings from products obtained by emulsion polymerization of the same monomers in the same loop reactor.

The process conditions for Example 1 and Comparative example A were the same in both cases, the average pressure being about 4 Bar and the Mean Residence Time being about 7.5 minutes. The production rate was 800

litres/hour, the temperature of the reactor charge was 60 - G9°C. At the outlet the amount of unreacted monomer was 2-3 wt%. At the entry to the cooling tank, the amount of unreacted monomer was reduced to 1,3 wt%.

Subsequently, the solids content, viscosity, and pH were measured. The results are as given in the following Table 2, in which the mode distribution indicates the most common particle size:

Example 2 and Comparative example B

A second series of emulsions was prepared in the loop reactor using the fomulations given in the footings Table 3:

The stabilizers were a mixture of an alkyl ptienoi ethylene oxide ethoxylate sulphate, sodium salt, and hydroxysthyl cellulose. The pH control was sodium acetate and the redox initiator was sodium metabisulphite.

Again, the preservatives were added after the product was cooled to ambient temperature and before filtra^on and pumping to drums or storage tanks.

The cooling tank washings consisted a mixture of effluent washings and water in a weight ratio of 1 A.

The formulations of Example 2 were polymerized in the loop reactor in a series of six runs. After each run the cooling tanks were washed. The washings were then added to the water used to make the water phase for the new run. The polymerization product of the different runs showed the properties given in Table 4. The storage stabilities were checked after eight reeks.

In Examples 3-7, high trade quality silk paints were produced from the emulsions obtained in Example 2. In Comparative example C, a high trade puality silk paint was produced from the emulsions obtained in Comparative example B. The results are given in the following Table 6:

The paints of Examples 3-7 give a minimum of 2% extra 60° gloss and an average of 2.4 % more Ql' gloss than the paint of Comparative example C. In other respects the results were not significantly influenced.

WE CLAIM:

1.	An emulsion polymerization process using a reactor having:

one or more circulation loops with one or more inlets for raw material, one or

more inlets for a carrier liquid in which the polymer to be formed is insoluble,

and one or more outlets for polymer emulsion;

one or more driving means for continuously circulating the reactor charge

within the circulation loop, the process comprising the steps of:

charging the reactor with raw material, including monomers, and with the

carrier liquid, including stabihzers, and optionally other additives;

then continuously feeding the loop reactor with the raw material and with the

carrier liquid;

and continuously withdrawing part of the reactor charge from the reactor at a

rate equal to the rate of total raw material and carrier liquid feeding, characterized in that the carrier liquid consists wholly or partially of washings comprising polymer particles, obtained from cleaning one or more parts of the same or a different polymerization reactor or associated equipment.

2.	The emulsion polymerization process according to claim 1, wherein the washings are fed to the reactor continuously or intermittently at a point between the polymer emulsion outlet and the driving means.

3.	The emulsion polymerization process according to claim 1 or 2, wherein the washings are fed to a carrier liquid make-up tank and become part of the carrier liquid which is fed continuously to the reactor during the continuous polymerization process.

4.	The emulsion polymerization process according to claim 1, 2 or 3, wherein the

concentration of polymer particles in the washings is within the range of 0.01 % to

65% by weight, preferably between 0.1% and 15% by weight.

5.	An emulsion polymerization reactor having:

one or more circulation loops (2) with one or more inlets (3) for monomers,

stabilizers, and a carrier liquid and connected to one or more outlets (5) for

polymer emulsion;

driving means for continuously circulating the reactor charge within the

circulation loop; characterized in that the inlet for the carrier liquid is connected to a source for washings comprising polymer particles, obtained from washing the same or a similar polymerization reactor or associated equipment, such as cooling tanks (7).

6.	The reactor according to claim 5, wherein the inlet for the washings is also the inlet

for the carrier liquid.

7.	The reactor according to claim 5 or 6, wherein the washings inlet is located in or

just upstream of the driving means.

Documents:

				in-pct-2002-0693-che abstract-duplicate.pdf

				in-pct-2002-0693-che abstract.pdf

				in-pct-2002-0693-che claims-duplicate.pdf

				in-pct-2002-0693-che claims.pdf

				in-pct-2002-0693-che correspondence-others.pdf

				in-pct-2002-0693-che correspondence-po.pdf

				in-pct-2002-0693-che description (complete)-duplicate.pdf

				in-pct-2002-0693-che description (complete).pdf

				in-pct-2002-0693-che drawings.pdf

				in-pct-2002-0693-che form-1.pdf

				in-pct-2002-0693-che form-19.pdf

				in-pct-2002-0693-che form-26.pdf

				in-pct-2002-0693-che form-3.pdf

				in-pct-2002-0693-che form-5.pdf

				in-pct-2002-0693-che others.pdf

				in-pct-2002-0693-che pct.pdf

				in-pct-2002-0693-che petition.pdf

« Previous Patent

Next Patent »

Patent Number	218962	

Indian Patent Application Number	IN/PCT/2002/693/CHE	

PG Journal Number	23/2008	

Publication Date	06-Jun-2008	

Grant Date	16-Apr-2008	

Date of Filing	10-May-2002	

Name of Patentee	AKZO NOBEL N.V	

Applicant Address		

Inventors:

#	Inventor's Name	Inventor's Address	

1	ADAMS, David, Charles		

PCT International Classification Number	B01J 19/18	

PCT International Application Number	PCT/EP00/09909	

PCT International Filing date	2000-10-06	

PCT Conventions:

#	PCT Application Number	Date of Convention	Priority Country	

1	99309005.9	1999-11-11	EUROPEAN UNION	

© All Indian Patents, 2013-2021.

  Patent data available in the public domain from Indian Patents Office, Department of Industrial Policy and Promotions, Ministry of Commerce and Industry, Government of India.
