Repository: anandvc/allindianpatents

File: patents/218964-electrochemical-test-strip-for-use-in-analyte-determination.html
Indian Patents. 218964:ELECTROCHEMICAL TEST STRIP FOR USE IN ANALYTE DETERMINATION

Indian Patents

Recently Granted Patents

  Recently Published Patents

Title of Invention	ELECTROCHEMICAL TEST STRIP FOR USE IN ANALYTE DETERMINATION

Abstract	:ABSTRACT: Title: Electrochemical test strip for use In analyte determination. An electrochemical test strip comprising; a) a reaction zone defined by opposing working and reference electrodes separated by a spacer layer, wherein said reference electrodes has a surface modified with a homogenous surface modification layer made up of self assembling molecules having a first sulfhydryl end group and a second sulfonate end group, wherein said sulfhydryl and sulfonate end groups are separated by a lower alkyl linker group wherein all the self-assembling molecules are identical; and b) said working electrodes has a surface with a redox reagent system present comprises at least one enzyme and a mediator. Fig: 1.	

Full Text	 

ELECTROCHEMICAL TEST STREP FOR USE IN ANALYTE DETERMINATION

INTRODUCTION Field of the Invention

The field of this invention is analyte determination, particularly electrochemical analyte determination and more particularly the electrochemical determination of blood analytes. Background

Analyte detection in physiological fluids, e.g. blood or blood derived products, is of ever increasing importance to today's society. Analyte detection assays find use in a variety of applications, including clinical laboratory testing, home testing, etc., where the results of such testing play a prominent role in diagnosis and management in a variety of disease conditions. Analytes of interest include glucose for diabetes management, cholesterol, and the like. In response to this growing importance of analyte detection, a variety of analyte detection protocols and devices for both clinical and home use have been developed.

One type of method that is employed for analyte detection is an electrochemical method. In such methods, an aqueous liquid sample is placed into a reaction zone in an electrochemical cell comprising two electrodes, i.e. a reference and working electrode, where the electrodes have an impedance which renders them suitable for amperometric measurement. The component to be analyzed is allowed to react directly with an electrode, or directly or indirectly with a redox reagent to form an oxidizable (or reducible) substance in an amount corresponding to the concentration of the component to be analysed, i.e. analyte. The quantity of the oxidizable (or reducible) substance present is then estimated electrochemically and related to the amount of analyte present in the initial sample.

In electrochemical analyte detectors used to practice the above described methods, it is often desirable to modify the surface of the metal electrodes to be hydrophilic. A variety of different techniques have been developed to modify the surfaces of metal electrodes. However, such surface modified electrodes tend to have limited storage life, thus limiting their potential applications.

As such, there is continued interest in the identification of new methods for modifying metallic electrode surfaces for use in the electrochemical detection of analytes. Of particular interest would be the development of a method which resulted in a storage stable

hydrophllic surface that provided rapid wicking time and did not interfere with the electrochemical measurements of the electrode.

Reveant Literature;

U. S. Patent documents of interest include: 5, 834, 224; 5, 942, 102 and 5, 972, 199. Other patent documents of interest include WO 99/49307; WO 97/18465 and GB 2 304 628. Other references of Interest include: Dalmla et al, 3. Electroanalyticai Chemistry (1997) 430: 205-214; Nakashlma et al., 3. Chem. Soc. (1990) 12: 845-847; and Palacin et al., Chem. Mater. (1996) 8:1316-1325.

SUMMARY QF THE INVSmiON;

Electrochemical test strips and methods for their use in the detection of an anaiyte, e.g. glucose, in a physiological sample, e.g. blood, are provided. The subject test strips have a reaction area defined by opposing metal electrodes separated by a thin spacer layer. The metal surface of at least one of the electrodes is modified by a homogeneous surface modification layer made up of linear self-assembling molecules having a first sulfhydryl end group and a second sulfonate end group separated bya short chain alkyl linking group, where 2-mercaptoethane sulfonic acid or a salt thereof is

preferred In certain embodiments. The subject electrochemical test strips find application in the detection of a wide variety of analytes, and are particularly suited for use the detection of glucose.

STATEMENT- OF THE INVENTION:

A kit for use in determining the concentration of an analyte in a physiological sample substantially as herein described.

BRIEF DESCRIPTION OF THE ACCOMPANYING HGURES:

Figs. 1 and 2 provide a representation of an electrochemical test strip

according to the subject invention.

Fig.3 provides an analysis of the contact angle of various cystine

treated metallic electrodes at various times following treatment.

Fig. 4 provides an analysis of the wicking time of various cystine

treated metallic electrodes at various times following treatment.

Figs. 5A and 5B provide an analysis of the contact angle of various

MESA  treated  metallic  electrodes  at  various  times  following

treatment.

Fig. 6 provides an analysis of the wicking time of various MESA

treated metallic electrodes at various times following treatment.

Fig. 7 provides a comparison of the wicking time of various cystine

and MESA coated electrodes.

hydrophilic surface that provided rapid Wickng time and did not interfere with the electrochemical measurements of the electrode.

Relevant Literature:

U. S. Patent documents of interest Include: 5, 834, 224; 5, 942, 102 and 5, 972, 199. Other patent documents of interest include WO 99/49307; WO 97/18465 and GB 2 304 628. Other references of Interest Include: Dalmla et al, J. Electroanalytlcal Chemistry (1997) 430: 205-214; Nakashima et al., J. Chem. Soc. (1990) 12: 845-847; and Palacin et al,, Chem. Mater. (1996) 8:1316-1325.

SUMMARY OFTHEINVENTION:

Electrochemical test strips and methods for their use in the detection of an analyte, e.g. glucose, in a physiological sample, e.g. blood, are provided. The subject test strips have a reaction area defined by opposing metal electrodes separated by a thin spacer layer. The metal surface of at least one of the electrodes is modified by a homogeneous surface modification layer made up of linear self-assembling molecules having a first sulfhydryl end group and a second sulfonate end group separated bya short chain aikyi linking group, where 2-mercaptciethane sulfonic acid or a salt thereof Is

preferrred in certain embodiments. The subject electrochemical test strips find application in the detection of a wide variety of analytes, and are particularly suited for use the detection of glucose.

STATEMENT- OF THE INVENTION:

A kit for use in determining the concentration of an analyte in a physiological sample substantially as herein described.

BRIEF DESCRIPTION OF THE ACCOMPANYING FIGURES:

Figs. 1 and 2 provide a representation of an electrochemical test strip

according to the subject invention.

Flg.3 provides an analysis of the contact angle of various cystine

treated metallic electrodes at various times following treatment.

Fig. 4 provides an analysis of the wicking time of various cystine

treated metallic electrodes at various times following treatment.

Figs. 5A and 5B provide an analysis of the contact angle of various

MESA  treated  metallic  electrodes  at  various  times  following

treatment.

Fig. 6 provides an analysis of the wiciking time of various MESA

treated metallic electrodes at various times following treatment.

Fig. 7 provides a comparison of the wicking time of various cystine

and MESA coated electrodes.

DESCRIPTION OF THE SPECIFIC EMBODIMENTS Electrochemical test strip : for use in analyte detection in a physiological sample are provided. In the subject test strip  two opposing metal electrodes separated by a thin spacer layer define a reaction area. A crizical feature of the subject test strips is that at least one of the metal electrodes has a surface that is modified with a surface modification layer made up of linear molecules having a sulfhydryl end group and a sulfonate end group separated by a lower alkyl linking group. Present in the reaction area are redox reagents comprising an enzyme and a mediator. Also provided are methods of using the subject test strips in analyte detection, e.g. glucose determination. In further describing the subject invention, the electrochemical test strip will be described first, followed by a more in depth review of the subject methods for using the test strips in analyte detection.

Before the subject invention is described further, it is to be understood that the invention is not limited to the particular embodiments of the invention described below, as variations of the particular embodiments may be made and still fall within the scope of the appended claims. It is also to be understood that the terminology employed is for the purpose of describing particular embodiments, and is not intended to be limiting. Instead, the scope of the present invention will be established by the appended claims.

In this specification and the appended claims, singular references include the plural, unless the context clearly dictates otherwise. Unless defined otherwise, all technical and scientific terms used herein have the same meaning as commonly understood to one of ordinary skill in the art to which this invention belongs.

ELECTROCHEMICAL TEST STRIPS

As summarized above the electrochemical test strips of the subject invention are made up of two opposing metal electrodes separated by a thin spacer layer, where these components define a reaction area in which is located a redox reagent system. A representation of an electrochemical test strip according to the subject invention is provided in Figs. 1 and 2. Specifically, Fig. 1 provides an exploded view of an electrochemical test strip 10 which is made up of working electrode 12 and reference electrode 14 separated by spacer layer 16 which has a cutaway section 18 that defines the reaction zone or area in the assembled strip. Fig. 2 shows the same test strip in assembled form. Each of the above

elements, i.e. the working and reference electrodes, the spacer layer and the reaction area are now described separately in greater detail.

Electrodes

As indicated above, the subject electrochemical test strips include a working electrode and a reference electrode. Generally, the working and reference electrodes are configured in the form of elongated rectangular strips. Typically, the length of the electrodes ranges from about 1.9 to 4.5cm, usually from about 2 to 2.8cm. The width of the electrodes ranges from about 0.38 to 0.76cm, usually from about 0.51 to 0.67cm. The reference electrodes typically have a thickness ranging from about 10 to 1 OOnm and usually from about 18 to 22nm. In certain embodiments, the length of one of the electrodes is shorter than the length of the other electrode, wherein in certain embodiments it is about 0.32cm shorter.

The working and reference electrodes are further characterized in that at least the surface of the electrodes that faces the reaction area in the strip is a metal, where metals of interest include palladium, gold, platinum, silver, iridium, carbon, doped indium tin oxide, stainless steel and the like. In many embodiments, the metal is gold or palladium. While in principle the entire electrode may be made of the metal, each of the electrodes is generally made up of an inert support material on the surface of which is present a thin layer of the metal component of the electrode. In these more common embodiments, the thickness of the inert backing material typically ranges from about 51 to 356 μm, usually from about 10 to 153 |im while the thickness of the metal layer typically ranges from about 10 to lOOnm and usually from about 20 to 40nm, e.g. a sputtered metal layer. Any convenient inert backing material may be employed in the subject electrodes, where typically the material is a rigid material that is capable of providing structural support to the electrode and, in turn, the electrochemical test strip as a whole. Suitable materials that may be employed as the backing substrate include plastics, e.g. PET, PETG, polyimide, polycarbonate, polystyrene, silicon, ceramic, glass, and the like.

The subject test strips are further characterized in that at least one of the metallic surfaces of the electrodes, and in some embodiments both of the metallic surfaces of the electrodes, that face, i.e. border or bound, the reaction area, have a surface modification layer, present thereon. The surface modification layer is a homogenous layer of self-assembling molecules that renders the surface stably hydrophilic in a storage stable manner. More specifically, the surface modification layer should impart to the surface a low contact angle.

typically ranging from about 10 to 30 and usually from about 15 to 25° and a fast wicking time, e.g. 0.5 to 2 and usually from about 1 to 2 s, even after an extended period of time at an elevated temperature, e.g. even after 7 to 14 days at a temperature of from about 4 to 56°C.

By homogenous is meant that the surface modification layer is made up of the same type of molecules. In other words, all of the self-assembling molecules in the surface modification layer are identical. Generally, the self-assembling molecule that makes up the surface modification layer is a linear molecule having a sulfhydryl end group and a sulfonate end group separated by a lower alkyl linking group. The term sulfonate end group is used herein to refer to both a sulfonic acid moiety as well as a sulfonate moiety, which may be associated with a cation, e.g. sodium, as is found in a sulfonate salt. The alkyl linking group generally ranges from about 1 to 8, usually from about 1 to 6 carbon atoms in length, and may or may not include one or more sites of unsaturation, but is generally a saturated molecule. In certain embodiments, the number of carbon atoms in the alkyl linking group ranges from about 1 to 4 and often from about 1 to 3, with methylene and ethylene linking groups being common in these embodiments.

In many embodiments, the molecule that makes up the self-assembling surface modification layer is a molecule of the formula:

HS-(CH2)n-S03Y

wherein:

n is an integer from 1 to 6; and Y is H or a cation.

Of particular interest in many embodiments of the subject invention are surface modification layers made up of 2-mercaptoethane ethane sulfonic acid or a salt thereof, e.g. 2-mercaptoethane sulfonate sodium.

The working and reference electrodes as described above may be fabricated using any convenient protocol. A representative protocol includes preparation of the metal electrodes by first sputtering the metal layer of sufficient thickness onto the surface of the inert backing material. Next, the electrode(s) to be surface modified, or at least the metallic surface that is to be modified, to have the surface modification layer is contacted with a fluid composition, e.g. an aqueous organic solution, of the self-assembling molecule. Contact may be achieved by any convenient means, including submersion slot coating, grevure printing of the electrode into the composition. The concentration of the self-assembling molecule in the fluid composition typically ranges from about 0.5 to 1%, usually from about 0.05 to 0.5%

and more usually from about 0.05 to 0.3%. Comact is maintained for a sufficient period of time for the monolayer to form, e.g. for a period of time ranging from about 0.5 to 3 minutes, usually from about 0.5 to 2 min, followed by drying of the electrode surface for use in the subject electrochemical test strips. A more detailed representative fabrication profile is /  provided in the experimental section, infra.

Spacer Layer

A feature of the subject electrochemical test strips is that the working and reference electrodes as described above face each other and are separated by only a short distance, such that the distance between the working and reference electrode in the reaction zone or area of the electrochemical test strip is extremely small. This minimal spacing of the working and reference electrodes in the subject test strips is a result of the presence of a thin spacer layer positioned or sandwiched between the working and reference electrodes. The thickness of this spacer layer generally ranges from about 1 to 500um, usually from about 102 to 153um. The spacer layer is cut so as to provide a reaction zone or area with at least an inlet port into the reaction zone, and generally an outlet port out of the reaction zone as well. A representative spacer layer configuration can be seen in Figs. 1 and 2. While the spacer layer is shown in these figures as having a circular reaction area cut with side inlet and outlet vents or ports, other configurations are possible, e.g. square, triangular, rectangular, irregular shaped reaction areas, etc. The spacer layer may be fabricated from any convenient material, where representative suitable materials include PET, PETG, polyimide, polycarbonate and the like, where the surfaces of the spacer layer may be treated so as to be adhesive with respect to their respective electrodes and thereby maintain the structure of the electrochemical test strip. Of particular interest is the use of a die-cut double-sided adhesive strip as the spacer layer.

Reaction Zone

The subject electrochemical test strips include a reaction zone or area that is defined by the working electrode, the reference electrode and the spacer layer, where these elements are described above. Specifically, the working and reference electrodes define the top and bottom of the reaction area, while the spacer layer defines the walls of the reaction area. The volume of the reaction area is at least about 0. l|il, usually at least about 1 μ and more usually at least about 1.5μl, where the volume may be as large as 10μ1 or larger. As

mentioned above, the reaction area generally includes at least an inlet port, and in many embodiments also includes an out let port. The cross-sectional area of the inlet and outlet ports may vary as long as it is suf :lciently large to provide an effective entrance or exit of fluid from the reaction area, but generally ranges from about 9x10-5

 to 5xl0-3 cm, usually from about 1.3x10-3 to 2.5xl0-3cm2

Present in the reaction area is a redox reagent system, which reagent system provides for the species that is detected by the electrode and therefore is used to derive the concentration of analyte in a physiological sample. The redox reagent system present in the reaction area typically includes at least an enzyme(s) and a mediator. In many embodiments, the enzyme member(s) of the redox reagent system is an enzyme or plurality of enzymes that work in concert to oxidize the analyte of interest. In other words, the enzyme component of the redox reagent system is made up of a single analyte oxidizing enzyme or a collection of two or more enzymes that work in concert to oxidize the analyte of interest. Enzymes of interest include oxidases, dehydrogenases, lipases, kinases, diaphorases, quinoproteins and the like.

The specific enzyme present in the reaction area depends on the particular analyte for which the electrochemical test strip is designed to detect, where representative enzymes include: glucose oxidase, glucose dehydrogenase, cholesterol esterase, cholesterol oxidase, lipoprotein lipase, glycerol kinase, glycerol-3-phosphate oxidase, lactate oxidase, lactate dehydrogenase, pyruvate oxidase, alcohol oxidase, bilirubin oxidase, uricase, and the like. In many preferred embodiments where the analyte of interest is glucose, the enzyme component of the redox reagent system is a glucose oxidizing enzyme, e.g. a glucose oxidase or glucose dehydrogenase.

The second component of the redox reagent system is a mediator component, which is made up of one or more mediator agents. A variety of different mediator agents are known in the art and include: ferricyanide, phenazine ethosulphate, phenazine methosulfate, pheylenediamine, 1-methoxy-phenazine methosulfate, 2,6-dimethyl-l,4-benzoquinone, 2,5-dichloro-l,4-benzoquinone, ferrocene derivatives, osmium bipyridyl complexes, ruthenium complexes and the like. In those embodiments where glucose in the analyte of interest and glucose oxidase or glucose dehydrogenase are the enzyme components, mediator of particular interest is ferricyanide. Other reagents that may be present in the reaction area include buffering agents, e.g. citraconate, citrate, phosphate, "Good" buffers and the like.

1 he redox reagent system is generally present in dry form. The amounts of the various components may vary, where the amount of enzyme component typically ranges from about 0.1 to 10% by weight.

METHODS

Also provided by the subject invention are methods of using the subject electrochemical test strips to determine the concentration of an analyte in a physiological sample. A variety of different analytes may be detected using the subject test strips, where representative analytes include glucose, cholesterol, lactate, alcohol, and the like. In many preferred embodiments, the subject methods are employed to determine the glucose concentration in a physiological sample. While in principle the subject methods may be used to determine the concentration of an analyte in a variety of different physiological samples, such as urine, tears, saliva, and the like, they are particularly suited for use in determining the concentration of an analyte in blood or blood fractions, and more particularly in whole blood.

In practicing the subject methods, the first step is to introduce a quantity of the physiological sample into the reaction area of the test strip, where the electrochemical test strip is described supra. The amount of physiological sample, e.g. blood, that is introduced into the reaction area of the test strip may vary, but generally ranges from about 0.1 to lOul, usually from about 1 to 1.6ul. The sample may be introduced into the reaction area using any convenient protocol, where the sample may be injected into the reaction area, allowed to wick into the reaction area, and the like, as may be convenient.

Following application of the sample to the reaction zone, an electrochemical measurement is made using the reference and working electrodes. The electrochemical measurement that is made may vary depending on the particular nature of the assay and the device with which the electrochemical test strip is employed, e.g. depending on whether the assay is coulometric, amperometric or potentiometric. Generally, the electrochemical measure will measure charge (coulometric), current (amperometric) or potential (potentiometric), usually over a give period of time following sample introduction into the reaction area. Methods for making the above described electrochemical measurement are further described in U.S. Patent Nos.; 4,224,125; 4,545,382; and 5,266,179; as well as WO 97//18465; WO 99/49307; the disclosures of which are herein incorporated by reference.

Following detection of the electrochemical signal generated in the reaction zone as described above, the amount of the analyte present in the sample introduced into the reaction zone is then determined by relating the electrochemical signal to the amount of analyte in the sample. In making this derivation, the measured electrochemical signal is typically compared to the signal generated from a series of previously obtained control or standard values, and determined from this comparison. In many embodiments, the electrochemical signal measurement steps and analyte concentration derivation steps, as described above, are performed automatically by a devices designed to work with the test strip to produce a value of analyte concentration in a sample applied to the test strip. A representative reading device for automatically practicing these steps, such that user need only apply sample to the reaction zone and then read the final analyte concentration result from the device, is further described in copending U.S. application serial no. 09/333,793 filed June 15, 1999 the disclosure of which is herein incorporated by reference.

KITS

Also provided by the subject invention are kits for use in practicing the subject methods. The kits of the subject invention at least include an electrochemical test strip with at least one surface modified metal electrode, as described above. The subject kits may further include a means for obtaining a physiological sample. For example, where the physiological sample is blood, the subject kits may fiirther include a means for obtaining a blood sample, such as a lance for sticking a finger, a lance actuation means, and the like. In addition, the subject kits may include a control solution, e.g. a glucose control solution that contains a standardized concentration of glucose. In certain embodiments, the kits also comprise an automated instrument, as described above, for detecting an electrochemical signal using the electrodes following sample application and relating the detected signal to the amount of analyte in the sample. Finally, the kits include instructions for using the subject reagent test strips in the determination of an analyte concentration in a physiological sample. These instructions may be present on one or more of the packaging, a label insert, containers present in the kits, and the like.

The following examples are offered by way of illustration and not by way of limitation.

EXPERIMENTAL

1.	Preparation of ElectrochemicaJ Test Strips

A.'  Preparation of MESA Treated Electrochemical Test Strips

A (0.1)1% 2-mercaptoethane sulfonic acid (MESA) solution is prepared by dissolving 1.000 gm MESA (TCI, Catalog # M0913) into 999 gm Milli Q water. Gold and palladium sheets are prepared by sputtering the surface of a 7 mil thick polyester substrate with gold or palladium such that a surface metallic layer of 100 to 500 angstroms is obtained. Following preparation of these gold and palladium master rolls, 12 in x 8.5 inch sheets are cut. The sheets are then immersed in the 1% MESA solution for 1 minute. The coated sheet is then air dried for 1 hour and tested for contact angle using a Goniometer and water as described in Procedure A found in Appendix A, infra,to ensure that the contact angle is 
Test strips having dimensions of 0.2 x 1.2inch are then cut from the above gold and metal sheets and are used to fabricate electrochemical test strips as follows. A gold strip and palladium strip are used to sandwich a die-cut double sided pressure sensitive adhesive strip having a thickness of 0.005 in and a circular die-cut area that defines the reaction zone, inlet and outlet ports when sandwiched between the gold and metal strips, as shown in Figs. 1 and

2.	A dry reagent consisting of buffer, mediator, enzyme and bulking agents is ink jetted onto

the palladium electrode prior to sandwiching the double-sided adhesive.

B.  Preparation of Cystine Treated Electrochemical Test Strips

Cystine treated electrochemical test strips were prepared according to a standard industry protocol.

n.  Characterization ofCystine Treated Electrochemical Test Strips A.  Contact Angle

The contact angle of cystine treated gold and palladium test strips was determined with water and a goniometer as described in Procedure B found in Appendix A, infra.The contact angle was determined at various times following surface treatment, i.e. 0, 7 and 14 days following treatment, and at various storage temperatures, e.g. room temperature and 56 °C. The results are provided in Fig. 3.

/

B.  Wicking Time

The wicking time of cystire treated gold and palladium test strips was determined as described in Procedure C found in Appendix A, infra. The wicking time was determined at various times following surface tratmcnt, i.e. 0, 7 and 14 days following treatment, and at various storage temperatures, e.g. room temperature and 56 °C. The results are provided in Fig. 4.

III.	Characterization of MESA Treated Electrochemical Test Strips

A.	Contact Angle

The contact angle of MESA treated gold and palladium test strips (treated at pH 5.4 and 11.5) was determined with water and a goniometer as described in Procedure B found in Appendix A, infra. The contact angle was determined at various times following surface treatment, i.e. 0, 7 and 14 days following treatment where the storage temperature was 56 °C. The results are provided in Figs 5A (pH 5.4) and 5B (pH 11.5).

B.	Wicking Time

The wicking time of MESA treated gold and palladium test strips (treated at pH 5.4 and 11.5) was determined as described in Procedure B found in Appendix A, infra.The wicking time was determined at vjirious times following surface treatment, i.e. 0, 7 and 15 days following treatment, and at various storage temperatures, e.g. room temperature and 56 °C. The results are provided in Fig. 6.

IV.	Wicking Time Comparison Study

The wicking time of three different electrochemical test strips prepared as described above was compared. The first electrochemical test strip (Case A) was one in which both the gold and palladium surfaces were cystine treated. The second electrochemical test strip (Case B) was one in which both the palladium and gold surfaces were treated with MESA. The third electrochemical test strip (Case C) was one in which the palladium surface was cystine treated and the gold surface was MESA treated. Wicking times were determined as described in Procedure C found in Appendix A, infra,on strips stored in SureStep® vials at 56 °C for 7 and 14 days, and the results are provided in Fig. 7.

wo 01/57/38

The above results and discussion demonstrate that significantly improved electrochemical test strips for use in the determination of an analyte in a test sample are provided by the subject invention. Specifically, storage stable electrochemical test strips having durable hydrophilic surfaces that exhibit low interference to the electrochemical measurement of oxidized species and have fast wicking times are provided. Furthermore, the surface modiiying reagents used to modify the surfaces of the subject test strips are odorless. As such, the subject invention represents a significant contribution to the art.

All publications and patents cited in this specification are herein incorporated by reference as if each individual publication or patent were specifically and individually indicated to be incorporated by reference. The citation of any publication is for its disclosure prior to the filing date and should not be construed as an admission that the present invention is not entitled to antedate such publication by virtue of prior invention.

Although the foregoing invention has been described in some detail by way of illustration and example for purposes of clarity of understanding, it is readily apparent to those of ordinary skill in the art in light of the teachings of this invention that certain changes and modifications may be made thereto without departing from the spirit or scope of the appended claims.

wo 01/57|138

6.	Adobe Premiere software 4.2 for video capture

7.	Computer System and a Monitor

8.	Two side adhesive tape & a platform for strip t

Procedure:

1.	Place a strip on a platform and hold it with tape.

2.	Place the strip under the camera lens and adjust the focus and magnification.

3.	Launch the Premiere software and open movie captures program. Select 30fps NTSC system for capturing live movie.

4.	Place 5 uL of 70 % hct blood on Parafilm surface.

5.	Turn on recording mode and apply blood from either side of test strip in to the capillary.

6.	Turn off the recording mode when blood reaches the other end of test strip

7.	Go to the image window and analyze it. Use In mark when blood touches the strip and out mark when blood reaches the other end. Softvare does the frames count (30 frames/seconds) and displays in lower window.

8.	To calculate wicking time, divide number of frames with 30.

9.	Repeat the procedure for # of strips

We claim!

1. An electrochemical test strip comprising:

a)	a reaction zone defined by opposing working and reference electrodes separated by a spacer layer, wherein said reference electrodes has a surface modified with a homogenous surface modification layer made up of self assembling molecules having a first sulfhydryl end group and a second sulfonate end group, wherein said sulfhydryl and sulfonate end groups are separated by a lower alkyl linker group wherein all the self-assembling molecules are identical; and

b)	said working electrodes has a surface with a redox reagent system present comprises at least one enzyme and a mediator.

2.	The electrochemical test strip according to claim 1, wherein at least one of said electrodes comprises a metal selected from the group consisting of: gold, palladium, silver, iridium, carbon, doped indium tin oxide and stainless steel.

3.	The electrochemical test strip according to claim 1 or 2, wherein said self-assembling molecules have the formula:

HS-(CH)-SOY 2n  3 wherein:

n is an integer from 1 to 6; and Y is H or a cation.

4.	The electrochemical test strip according to claim 1, 2 or 3 wherein said at least one enzyme includes an oKldizIng enzyme.

5.	The electrochemical test strip according to dalm 4, wherein said oxidizing enzyme in a glucose oxidizing enzyme.

6.	The electrochemlcal test strip as claimed in any of the preceding claims, wherein said self assembling molecules is 2-mercaptoethane sulfonic acid or a salt thereof.

7.	The electrochemical test strip according to any of the preceding claims, wherein said reaction zone has a volume ranging from about 0.1 to 10ul.

8.	A method of determining the concentration of an analyte in a physiological sample, said method comprising:

a)	applying said physloiogical sample to an eleccrocnemical test strip according to any of the preceding claims;

b)	detecting an electrical signal in said reaction zone using said metallic electrodes; and

c)	relating said detected electrical signal to the amount of said analyte In said sample.

9.	The  method according to claim 8, wherein said analyte is glucose.

10.	A kit for use in determining the concentration of an analyte In a physloiogicai sample, said kit comprising:

a)	an electrochemical test strip according to claims 1 to 7; and

b)	at least one of:

i)  a means for obtaining said physiological sample; ii)  an analyte standard.

11.	A kit for use in determining the concentratton of an ar\alyte in a

physiological sample, said kit comprising:

a)	an electrochemical test strip comprising:

i) a reaction zone defined by opposing working and reference metallic eiectrodes separated by a spacer layer, wherein at least one of said first and second metallic electrodes has a surface modified with a homogenous surface modiflcation layer made up of self assembling molecule having a first sulhydryl end group and a second sulfonate end group, wherein said sulfhydrul and sulfonate and groups are separated by a lower alkyl linker group; and

II) a redox reagent system present In said reaction zone, wherein said redox reagent system comprises at least one enzyme and a mediator; and

b)	at least one of:

i)  a means for obtaining said physiological sample; and ii)  an analyte standard.

12. A system for use In determining the concentration of an analyte in a physiological sample, said system comprising:

a) an electrochemical test strip comprising:

1)	a reaction zone defined by opposing working and

reference electrodes separated by a spacer layer,

wherein at leats one of said first and second metallic

electrodes has a surface modified with a homogenous

surface modification layer made up of self assembling

molecules having a first sulfhydryl end group and a

second sulfonate end group, wherein said sulfhydryl and

sulfonate end groups are separated by a lower alkyl liner

group; and

2)	a redox reagent system present In said reaction zone,

wherein said redox reagent system comprises an enzyme

and a mediator; and

b) an automated Instrument.

13. Akit for use In determining the concentration of an analyte In a physiological sample substantially as herein described.

Documents:

				in-pct-2002-0835-che abstract.jpg

				in-pct-2002-0835-che abstract.pdf

				in-pct-2002-0835-che assignment.pdf

				in-pct-2002-0835-che claims-duplicate.pdf

				in-pct-2002-0835-che claims.pdf

				in-pct-2002-0835-che correspondence-others.pdf

				in-pct-2002-0835-che correspondence-po.pdf

				in-pct-2002-0835-che description (complete).pdf

				in-pct-2002-0835-che description(complete)-duplicate.pdf

				in-pct-2002-0835-che drawings-duplicate.pdf

				in-pct-2002-0835-che drawings.pdf

				in-pct-2002-0835-che form-1.pdf

				in-pct-2002-0835-che form-13.pdf

				in-pct-2002-0835-che form-18.pdf

				in-pct-2002-0835-che form-26.pdf

				in-pct-2002-0835-che form-3.pdf

				in-pct-2002-0835-che form-5.pdf

				in-pct-2002-0835-che others.pdf

				in-pct-2002-0835-che pct.pdf

				in-pct-2002-0835-che petition.pdf

« Previous Patent

Next Patent »

Patent Number	218964	

Indian Patent Application Number	IN/PCT/2002/835/CHE	

PG Journal Number	23/2008	

Publication Date	06-Jun-2008	

Grant Date	16-Apr-2008	

Date of Filing	05-Jun-2002	

Name of Patentee	LIFESCAN, INC	

Applicant Address		

Inventors:

#	Inventor's Name	Inventor's Address	

1	YU YEUNG SIU		

2	SHAH MAHESH		

PCT International Classification Number	C12Q 1/00	

PCT International Application Number	PCT/US2001/002510	

PCT International Filing date	2001-01-25	

PCT Conventions:

#	PCT Application Number	Date of Convention	Priority Country	

1	09/497,269	2000-02-02	U.S.A.	

© All Indian Patents, 2013-2021.

  Patent data available in the public domain from Indian Patents Office, Department of Industrial Policy and Promotions, Ministry of Commerce and Industry, Government of India.
