Repository: anandvc/allindianpatents

File: patents/219164-aqueous-compositions-comprising-homo-and-or-copolymers.html
Indian Patents. 219164:AQUEOUS COMPOSITIONS COMPRISING HOMO-AND/OR COPOLYMERS

Indian Patents

Recently Granted Patents

  Recently Published Patents

Title of Invention	AQUEOUS COMPOSITIONS COMPRISING HOMO-AND/OR COPOLYMERS

Abstract	Aqueous compositions comprising homo-and/or copolymers The present invention relates to aqueous compositions comprising at least one polymer with a particle size of more than 10|im, formed from the polymerisation of a) at least one monomer of formula (I) wherein R<SUB>1</SUB> signifies hydrogen or methyl, R<SUB>2</SUB> signifies hydrogen or C<SUB>1</SUB>-C<SUB>4</SUB>alkyl, R<SUB>3</SUB> signifies C<SUB>1</SUB>-C<SUB>4</SUB>alkylene, R<SUB>4</SUB>, R<SUB>5</SUB> and R<SUB>5</SUB> signify independently from each other hydrogen or C<SUB>1</SUB>-C<SUB>4</SUB>alkyl, X signifies -O- or -NH- and Y signifies C<SUB>1</SUB>; Br; I; hydrogensulphate or methosulfate, b) and/or at least one non-ionic monomer, c) at least one cross-linking agent in an amount of 0 - 50 ppm by the weight of component a) and d) optionally at least one chain transfer agent with the proviso that (i) if the polymer is a cationic homopolymer then the amount of the crosslinking agent is always more than 0 ppm and less than 50 ppm.	

Full Text	 

This invention relates to aqueous compositions comprising homo- and/or copolymers as  , thickeners, as well as to new acidic aqueous cleaning formulations.

It is standard practice to include viscosifying polymers in acidic aqueous household formulations in order to achieve optimum rheology characteristics. Various polymer types have been proposed for the purpose of increasing the viscosity of household formulations.

EP-A-458599 refers to fabric treatment compositions consisting of an aqueous base, fabric softening materials and a deflocculating polymer.

WO-A-99/06455 describes thickening agents for acidic compositions, which include cationic homopolymers with 50 to 600 ppm cross-linking agents. The preferred range of cross-linking agent is between 60 and 250 ppm.

Although the polymers used in aqueous compositions described in the prior art do achieve viscosification of the composition, there is still a need to provide further improvement in rheology profile. This is particularly important where the aqueous composition is expected to perform under a number of different conditions and environments.

The invention relates to aqueous compositions comprising at least one polymer, with a particle size of more than 10|im, formed from the polymerisation of a)  at least one monomer of formula (I)

wherein  R1 signifies hydrogen or methyl,  R2 signifies hydrogen or C1-C4alkyl, R3 signifies C1-C4alkylene,

R4, R5 and R6 signify independently from each other hydrogen or C1-C4alkyl, X signifies -O- or -NH- and Y signifies CI; Br; I; hydrogensulphate or methosulfate,

b)	and/or at least one non-ionic monomer,

c)	at least one cross-linking agent in an amount of 0 - 50 ppm by the weight of component a) and

d)	optionally at least one chain transfer agent

with the proviso that

(i) if the polymer is a cationic homopolymer then the amount of the crosslinking agent is always more than 0 ppm and less than 50 ppm.

The used polymer can be added to the aqueous composition in solid or liquid form.

The solid form can be further classified into

(i)  powder, or

(ii)  beads, which are non-dusting particles.

If the polymer is added to the composition in solid form, the beads form is preferred.

Preferably, the aqueous composition has a pH-value 
Preferably, the aqueous compositions are acidic household formulations. More preferably the aqueous formulations are acidic general-purpose cleaners for hard surfaces.

The polymer is added to the composition while in the form of particles, which have a volume average size of more than 10nm and up to 1000jim, preferably more than 50nm, especially preferred from 100fxm and up to 1000^m. The size of the particles can be determined by known methods, i.e. with laser diffraction.

In a preferred embodiment of the invention, the polymer is a cationic homopolymer, wherein the amount of the crosslinking agent is always more than 0 ppm and less than 50 ppm.

In a further preferred embodiment of the invention, the polymer is a non-ionic homopolymer.

In a further preferred embodiment of the invention, the component a) comprises 10 - 100 % by weight (wt-%) of at least one cationic monomer and 0-90 wt-% of at least one non-ionic monomer.

In a more preferred embodiment of the invention, the component a) comprises 30-100 wt-

% of at least one cationic monomer and 0-70 wt-% of at least one non-ionic monomer.

In an even more preferred embodiment of the invention, the component a) comprises 40 -

100 wt-% of at least one cationic monomer and 0-60 wt-% of at least one non-ionic

monomer.

In an especially preferred embodiment of the invention, the component a) comprises 50 - 95

wt-% of at least one cationic monomer and 5-50 wt-% of at least one non-ionic monomer.

The weight percentages relate to the total weight of the polymer

Preferred cationic monomers are compounds of formula (I)

wherein

R1 signifies hydrogen or methyl,

R2 signifies hydrogen or C1-C4alkyl,

R3 signifies C1-C4alkylene,

R4, R5 and R6 signify independently from each other hydrogen or C1-C4alkyl,

X signifies -O- or -NH- and

Y signifies CI; Br; I; hydrogensulphate or methosulfate.

The alkyl groups may be linear or branched. The alkyl groups are methyl, ethyl, propyl, butyl and isopropyl.

Preferred non-ionic monomers are N-vinyl pyrrolidone or compounds of formula (II)

wherein

R7 signifies hydrogen or methyl,

Ra signifies hydrogen or C1-C4alkyl, and

R9 and R10 signify independently from each other hydrogen or C1-C4alkyl.

Preferably, the cross-linking agent b) contains at least two ethylenically unsaturated moieties. Suitable preferred cross-linking agents are divinyl benzene; tetra ally! ammonium chloride; allyl acrylates and methacrylates; diacrylates and dimethacrylates of glycols and polyglycols; butadiene; 1,7-octadiene; allyl-acrylamides and allyl-methacrylamides; bisacrylamidoacetic acid; N.N'-methylene-bisacrylamide and polyol polyallylethers, such as polyallylsaccharose and pentaerythrol triallylether.

More preferred cross-linking agents are tetra allyl ammonium chloride; allyl-acrylamides and allyl-methacrylamides; bisacrylamidoacetic acid and N.N'-methylene-bisacrylamide.

the most preferred cross-linking agents are tetra allyl ammonium chloride and N,N'-

methylene-bisacrylamide.

It is also suitable to use mixtures of cross-linking agents.

The cationic homopolymer is always crosslinked by at least one cross-linking agent b). Preferably, the crosslinker(s) is (are) present in the range of from 0.5 - 49 ppm (based on the component a).

Preferably, the chain transfer agent c) is selected from mercaptanes, malic acid, lactic acid, formic acid, isopropanol and hypophosphites.

In a preferred embodiment of the invention the chain transfer agent c) is present in a range of from 0 to 1000 ppm, more preferably 0 - 500 ppm, most preferably 0 - 300 ppm (based on the component a).

It is also suitable to use mixtures of chain transfer agents.

In a preferred embodiment of the present invention the aqueous composition comprises 0.005 to 15 wt-% of the polymer with a particle size of more than 10µm, more preferably 0.01 to 10 wt-%, most preferably 0.01 to 5 wt-%. The weight percentages relate to the total amount of the aqueous formulation.

In a preferred embodiment of the present invention, the aqueous composition, preferably the acidic aqueous composition, comprises at least one copolymer and/or homopolymer with a

particle size of more than 10µm, preferably more than 50µm, more preferably from 100nm and up to 1000µm, formed from the polymerisation of

a)	at least one monomer of formula (la)

wherein

R1 signifies hydrogen or methyl, R2 signifies hydrogen or methyl, R3 signifies C1-C2 alkylene and Y signifies CI; Br or I, and

b)	at least one cross-linking agent selected from divinyl benzene; tetra allyl ammonium chloride; allyl acrylates and methacrylates; diacrylates and dimethacrylates of glycols and polyglycols; butadiene; 1,7-octadiene; allyl-acrylamides and allyl-methacrylamides; bisacrylamidoacetic acid; N.N'-methylene-bisacrylamide and polyol polyallylethers in an amount of 0 - 50 ppm (based on the component a), and

c)	optionally at least one chain transfer agent selected from mercaptanes; malic acid; lactic acid; formic acid; isopropanol and hypophosphites in an amount of 0 -1000 ppm, preferably 0 - 500 ppm, more preferably 0 - 300 ppm (based on the component

a), with the proviso that

(i) if the polymer is a homopolymer then the amount of the crosslinking agent(s) is always more than 0 ppm and less than 50ppm.

In a further preferred embodiment of the present invention, the aqueous composition, preferably the acidic aqueous composition, comprises at least one copolymer and/or homopolymer with a particle size of more than 10(im, preferably more than 50^m, more preferably from 100nm and up to 1000^m, formed from the polymerisation of a) at least one monomer of formula (lla)

wherein

R7 signifies hydrogen or methyl, and

R8 signifies hydrogen; methyl or ethyl,

b)	at least one cross-linking agent selected from divinyl benzene; tetra allyl ammonium chloride; allyl acrylates and methacrylates; diacrylates and dimethacrylates of glycols and polyglycols; butadiene; 1,7-octadiene; allyl-acrylamides and allyl-methacrylamides; bisacrylamidoacetic acid; N.N'-methylene-bisacrylamide and polyol polyallylethers in an amount of 0 - 50 ppm (based on the component a), and

c)	optionally at least one chain transfer agent selected from mercaptanes; malic acid; lactic acid; formic acid; isopropanol and hypophosphites in an amount of 0 -1000 ppm, preferably 0 - 500 ppm, more preferably 0 - 300 ppm (based on the component a),.

In a more preferred embodiment of the present invention, the aqueous composition, preferably the acidic aqueous composition, comprises at least one copolymer with a particle size of more than 10|xm, preferably more than 50^m, more preferably from 100nm and up to lOOO^im, formed from the polymerisation of

a)	at least one monomer of formula (la)

wherein

R` signifies hydrogen or methyl, R2 signifies hydrogen or methyl, R3 signifies C`-C2alkylene and Y signifies CI; Br or I, and

b)	at least one monomer of formula (Ha)

wherein

R7 signifies is hydrogen or methyl, and R8 signifies hydrogen; methyl or ethyl, c)  at least one cross-linking agent selected from divinyl benzene; tetra allyl ammonium chloride; allyl acrylates and methacrylates; diacrylates and dimethacrylates of glycols and  polyglycols;  butadiene;  1,7-octadiene;  allyl-acrylamides  and  allyl-

methacrylamides; bisacrylamidoacetic acid; N.N'-methylene-bisacrylamide and polyol polyallylethers in an amount of 0 - 50 ppm (based on the component a), and d) optionally at least one chain transfer agent selected from mercaptanes; malic acid; lactic acid; formic acid; isopropanol and hypophosphites in an amount of 0 -1000 ppm, preferably 0 - 500 ppm, more preferably 0 - 300 ppm (based on the component a).

In an especially preferred embodiment of the present invention, the aqueous composition, preferably the acidic aqueous composition, comprises 0.005 - 15 % by weight, preferably 0.01 - 10 wt-%, more preferably 0.01 - 5 wt-% based on the total weight of the composition of at least one copolymer with a particle size of more than 10µm, preferably more than 50µm, more preferably from 100µm and up to 1000jim, formed from the polymerisation of

a)	at least one monomer of formula (la)

wherein

Ri signifies hydrogen or methyl, R2 signifies hydrogen or methyl, R3 signifies d-C2alkyiene and Y signifies CI; Br or I, and

b)	at least one monomer of formula (Ila)

wherein

R7 signifies hydrogen or methyl, and

R8 signifies hydrogen; methyl or ethyl,

c)	at least one cross-linking agent selected from divinyl benzene; tetra allyl ammonium

chloride; allyl acrylates and methacrylates; diacrylates and dimethacrylates of glycols

and polyglycols; butadiene; 1,7-octadiene; allyl-acrylamides and allyl-

methacrylamides; bisacrylamidoacetic acid; N.N'-methylene-bisacrylamide and polyol

polyallylethers in an amount of 0 - 50 ppm (based on the component a), and

d) optionally at least one chain transfer agent selected from mercaptanes; malic acid; lactic acid; formic acid; isopropanol and hypophosphites in an amount of 0 -1000 ppm, preferably 0 - 500 ppm, more preferably 0 - 300 ppm (based on the component a).

In an important embodiment of the present invention, the aqueous composition, preferably the acidic aqueous composition, comprises 0.005 - 15 % by weight, preferably 0.01 - 10 wt-%, more preferably 0.01 - 5 wt-% based on the total weight of the composition, of at least one copolymer with a particle size of more than 10µm, preferably more than 50µm, more preferably from 100µm and up to 1000µm, formed from the polymerisation of

a)	40 - 95 wt-%, preferably 50 - 95 wt-%, based on the total weight of the copolymer, of

at least one monomer of formula (la)

wherein

R1 signifies hydrogen or methyl, R2 signifies hydrogen or methyl, R3 signifies c1-C2alkylene and Y signifies CI; Br or I, and

b)	5-60 wt-%, preferably 5-50 wt-%( based on the total weight of the copolymer, of at

least one monomer of formula (Ma)

wherein

R7 signifies hydrogen or methyl, and

Ra signifies hydrogen; methyl or ethyl,

c)	at least one cross-linking agent selected from divinyl benzene; tetra allyl ammonium

chloride; allyl acrylates and methacrylates; diacrylates and dimethacrylates of glycols

and polyglycols; butadiene; 1,7-octadiene; allyl-acrylamides and allyl-

methacrylamides; bisacrylamidoacetic acid; N.N'-methylene-bisacrylamide and polyol

polyallylethers in an amount of 0 - 50 ppm (based on the component a), and

d) optionally at least one chain transfer agent selected from mercaptanes; malic acid; lactic acid; formic acid; isopropanol and hypophosphites in an amount of 0 -1000 ppm, preferably 0 - 500 ppm, more preferably 0 - 300 ppm (based on the component a).

The aqueous compositions are useful as acidic household compositions. Acidic household compositions can be any common known formulations, such as general-purpose cleaners for cleaning hard surfaces, acid household cleaners (bath) or WC cleaners.

The aqueous formulation can be used on many different surface types, such as ceramic, fiber glass, polyurethane and plastic surfaces.

A preferred embodiment of the present invention relates to acidic aqueous compositions, which are transparent.

Household cleaning agents are aqueous or alcoholic (for example ethanol or isopropyl alcohol) solutions of one or more of the following components:

-	anionic, nonionic, amphoteric and/or cationic surfactants,

-	soaps, prepared by saponification of animal and vegetable greases, like coconut and tallow grease,

-	organic acids, like hydrochloric acid, phosphoric acid, citric acid, acetic acid or sulfuric acid,

-	for basic products inorganic (NaOH or KOH) or organic bases like triethanolamine,

-	abrasives for improved cleaning of surfaces, such as silicas, seed kernel, polyethylene or calciumcarbonate,

-	waxes and/or silicones for maintenance and protection of surfaces,

-	polyphosphates,

-	substances, which eliminate hypochlorite or halogens;

-	peroxides comprising bleaching activators like TAED, for example sodium perborate, H202 or hypochlorite;

-	enzymes;

-	cleaning agents based on wax may comprise solvents selected from benzine, turpentine and/or paraffines and emulsifiers based on wax;

-	filling  agents  like  silicates,  polyphosphates,  such  as  sodium  or  potassium tripolyphosphate, Zeolithes for powdery cleaning agents;

-	pigments, lakes or soluble dyes;

-	perfumes; and

-	light stabilizers, antioxidants, antimicrobials, UV-absorbers and chelating agents.

The actual active ingredient and the actual minimum effective amount will be determined by the actual product/application in which the thickened composition is to be used.

A further embodiment of the present invention is a hard surface cleaning composition

comprising:

(i)  0.005 - 15 wt-%, preferably 0.01 -10 wt-%, more preferably 0.01 - 5 wt-%

of at least one polymer as defined above, based on the total weight of the

composition, (ii)  1 - 80 wt-% based on the total weight of the composition, of at least one detergent

and/or at least one soap and/or at least one salt of a saturated C8-C22 fatty acid

and/or at least one unsaturated C8-C22 fatty acid, (iii)  0-50 wt-% based on the total weight of the composition, of at least one alcohol, (iv)  0-50 wt-% based on the total weight of the composition, of typical ingredients for

cleaning composition, (v)  0-50 wt-% based on the total weight of the composition, of at least one acid, and (vi)  tap water or deionised water ad 100 wt-%.

The pH-value of the aqueous acidic compositions is 
A more preferred hard surface cleaner composition comprises

(i)  0.005 - 15 wt-%, preferably 0.01 - 10 wt-%, more preferably 0.01 - 5 wt-% based on the total weight of the composition, of at least one homopolymer and/or copolymer with a particle size of more than 10jim, preferably more than 50^m, more preferably from 100|im and up to 1000^m, formed from the polymerisation of a)  at least one monomer of formula (la)

wherein

R1 signifies hydrogen or methyl, R2 signifies hydrogen or methyl, R3 signifies C1-C2alkylene and Y signifies CI; Br or I,

b)	at least one cross-linking agent selected from divinyl benzene; tetra allyl ammonium

chloride; allyl acrylates and methacrylates; diacrylates and dimethacrylates of glycols

and polyglycols; butadiene; 1,7-octadiene; allyl-acrylamides and allyl-

methacrylamides; bisacrylamidoacetic acid; N.N'-methylene-bisacrylamide and polyol

polyallylethers in an amount of 0 - 50 ppm (based on the component a), with the

proviso that

(i) if the polymer is a homopolymer then the amount of the crosslinking agent(s) is always more than 0 ppm and less than 50ppm, and

c)	optionally at least one chain transfer agent selected from mercaptanes; malic acid;

lactic acid; formic acid; isopropanol and hypophosphites in an amount of 0 -1000

ppm, preferably 0 - 500 ppm, more preferably 0 - 300 ppm (based on the component

a), (ii)  1 - 80 wt-% based on the total weight of the composition, of at least one detergent

and/or at least one soap and/or at least one salt of a saturated C8-C22 fatty acid and/or

at least one unsaturated C8-C22 fatty acid, (iii)  0-50 wt-% based on the total weight of the composition, of at least one alcohol, (iv)  0-50 wt-% based on the total weight of the composition, of typical ingredients for

cleaning composition, (v)  0-50 wt-% based on the total weight of the composition, of at least one acid, and (vi)  tap water or deionised water ad 100 wt-%.

A further preferred hard surface cleaner composition comprises

(i)  0.005 - 15 wt-%, preferably 0.01 - 10 wt-%, more preferably 0,01 - 5 wt-% based on the total weight of the composition, of at least one homopolymer and/or copolymer with a particle size of more than 10jim, preferably more than 50jim, more preferably from 100^im and up to 1000jxm, formed from the polymerisation of a) of at least one monomer of formula (lla)

wherein

R7 signifies hydrogen or methyl, and

Ra signifies hydrogen; methyl or ethyl,

b)	at least one cross-linking agent selected from divinyl benzene; tetra allyl ammonium

chloride; allyl acrylates and methacrylates; diacrylates and dimethacrylates of glycols

and  polyglycols;  butadiene;  1,7-octadiene;  allyl-acrylamides  and  allyl-

methacrylamides; bisacrylamidoacetic acid; N,N'-methylene-bisacrylamide and polyol

polyallylethers in an amount of 0 - 50 ppm (based on the component a), and

c)	optionally at least one chain transfer agent selected from mercaptanes; malic acid;

lactic acid; formic acid; isopropanol and hypophosphites in an amount of 0 -1000

ppm, preferably 0 - 500 ppm, more preferably 0 - 300 ppm (based on the component

a), (ii)  1 - 80 wt-% based on the total weight of the composition, of at least one detergent

and/or at least one soap and/or at least one salt of a saturated C1-C2 fatty acid and/or

at least one unsaturated C8-C22 fatty acid, (iii)  0-50 wt-% based on the total weight of the composition, of at least one alcohol, (iv)  0-50 wt-% based on the total weight of the composition, of typical ingredients for

cleaning composition, (v)  0-50 wt-% based on the total weight of the composition, of at least one acid, and (vi)  tap water or deionised water ad 100 wt-%.

A more preferred hard surface cleaner composition comprises

(i)  0.005 - 15 wt-%, preferably 0.01 - 10 wt-%, more preferably 0.01 - 5 wt-% based on

the total weight of the composition, of at least one copolymer with a particle size of

more than 10µm, preferably more than 50µm, more preferably from 100µm and up to

1000µm, formed from the polymerisation of a)  50 - 95 wt-%, based on the total weight of the copolymer, at least one monomer of

formula (la)

wherein

R1 signifies hydrogen or methyl, R2 signifies hydrogen or methyl, R3 signifies C1-C2alkylene and Y signifies CI; Br or I, and

b)	5-50 wt-%, based on the total weight of the copolymer, at least one monomer of

formula (lis)

wherein

R7 signifies hydrogen or methyl, and

Rs signifies hydrogen; methyl or ethyl,

c)	at least one cross-linking agent selected from divinyl benzene; tetra allyl ammonium chloride; allyl acrylates and methacrylates; diacrylates and dimethacrylates of glycols and polyglycols; butadiene; 1,7-octadiene; allyl-acrylamides and allyl-methacrylamides; bisacrylamidoacetic acid; N.N'-methylene-bisacrylamide and polyol polyallylethers in an amount of 0 - 50 ppm (based on the component a), and

d)	optionally at least one chain transfer agent selected from mercaptanes; malic acid; lactic acid; formic acid; isopropanol and hypophosphites in an amount of 0 -1000 ppm, preferably 0 - 500 ppm, more preferably 0 - 300 ppm (based on the component

a), (ii)  1-80 wt-% based on the total weight of the composition, of at least one detergent

and/or at least one soap and/or at least one salt of a saturated C8-C22 fatty acid and/or

at least one unsaturated C8-C22 fatty acid, (iii)  0-50 wt-% based on the total weight of the composition, of at least one alcohol, (iv)  0-50 wt-% based on the total weight of the composition, of typical ingredients for

cleaning composition, (v)  0-50 wt-% based on the total weight of the composition, of at least one acid, and (vi)  tap water or deionised water ad 100 wt-%.

As component (ii), anionic, nonionic, or zwitterionic and amphoteric synthetic detergents are

suitable.

Suitable anionic detergents are

sulfates, for example fatty alcohol sulfates, the alkyl chain of which has from 8 to 18

carbon atoms, for example sulfated lauryl alcohol;

fatty alcohol ether sulfates, for example the acid esters or salts thereof of a polyaddition

product of from 2 to 30 mol of ethylene oxide and 1 mol of a C8-C22 fatty alcohol;

the alkali metal, ammonium or amine salts, referred to as soaps, of C8-C20 fatty acids,

for example coconut fatty acid;

alkylamide sulfates;

alkylamine sulfates, for example monoethanolamine lauryl sulfate;

alkylamide ether sulfates;

alkylaryl polyether sulfates;

monoglyceride sulfates;

alkanesulfonates, the alkyl chain of which contains from 8 to 20 carbon atoms, for

example dodecyl sulfonate;

alkylamide sulfonates;

alkylaryl sulfonates;

a-olefin sulfonates;

sulfosuccinic  acid  derivatives,  for  example  alkyl  sulfosuccinates,  alkyl  ether

sulfosuccinates or alkylsulfosuccinamide derivatives;

Z is

ITH  is from 1 to 5, n  is an integer from 6 to 18 and M  is an alkali metal cation or amine cation, alkyl and alkylaryl ether carboxylates of formula CH3-X-Y-A wherein

R  is hydrogen or C1-C4alkyi,

Y	is -(CHCHO)i*r.

A	is (CH2)mM-COO-M*,

m2	is from 1 to 6 and

M	is an alkali metal cation or amine cation.

Also used as anionic surfactants are fatty acid methyl taurides, alkyl isothionates, fatty acid polypeptide condensation products and fatty alcohol phosphoric acid esters. The alkyl radicals occurring in those compounds preferably have from 8 to 24 carbon atoms.

The anionic surfactants are generally in the form of their water-soluble salts, such as the alkali metal, ammonium or amine salts. Examples of such salts include lithium, sodium, potassium, ammonium, triethylamine, ethanolamine, diethanolamine and triethanolamine salts. The sodium, potassium or ammonium (NR4R5R6) salts, especially, are used, with R4, R5 and R6 each independently of the others being hydrogen, C1-C4alkyl or C1-C4hydroxyalkyl.

Especially preferred anionic surfactants in the composition according to the invention are monoethanolamine lauryl sulfate or the alkali metal salts of fatty alcohol sulfates, especially sodium lauryl sulfate and the reaction product of from 2 to 4 mol of ethylene oxide and sodium lauryl ether sulfate.

Zwitterionic detergents contain both basic and acidic groups which form an inner salt giving the molecule both cationic and anionic hydrophilic groups over a broad range of pH values. Some common examples of these detergents are described in U.S. Pat. Nos. 2'082'275, 2702*279 and 2'255'082, incorporated herein by reference. Suitable zwitterionic detergent

wherein

R7 is an alkyl radical containing from about 8 to about 22 carbon atoms,

Re and R9 are independently from each other alkyl radical containing from 1 to about 3

carbon atoms,

R10 is an alkylene chain containing from 1 to about 3 carbon atoms,

X is selected from the group consisting of hydrogen and a hydroxyl radical,

Y is selected from the group consisting of carboxyl and sulfonyl radicals and

wherein the sum of the R7, Re and R9 radicals is from about 14 to about 24 carbon atoms.

Amphoteric and ampholytic detergents which can be either cationic or anionic depending

upon the pH of the system are represented by detergents such as dodecyl-beta-alanine, N-

alkyltaurines such as the one prepared by reacting dodecylamine with sodium isothionate

according to the teaching of U.S. Pat. No. 2,658,072, N-higher alkylaspartic acids such as

those produced according to the teaching of U.S. Pat. No. 2,438,091, and the products sold

under the trade name "Miranol," and described in U.S. Pat. No. 2,528,378, said patents being

incorporated herein by reference.

Further suitable zwitterionic and amphoteric surfactants include Cs-C^betaines, C8-C18sulfobetaines, C8-C24alkylamido-C1-C4alkylenebetaines) imidazoline carboxyiates, alkylamphocarboxycarboxylic acids, alkylamphocarboxylic acids (e.g. lauroamphoglycinate) and N-alkyl-P-aminopropionates or -iminodipropionates, with preference being given to Ci0-C2oalkylamido-C1-C4akylenebetaines and especially to coconut fatty acid amide propylbetaine.

Nonionic surfactants that may be mentioned include, for example, derivatives of the adducts of propylene oxide/ethylene oxide having a molecular weight of from 1000 to 15 000, fatty alcohol ethoxylates (1 - 50 EO), alkylphenol polyglycol ethers (1 - 50 EO), polyglucosides, ethoxylated hydrocarbons, fatty acid glycol partial esters, for example diethylene glycol monostearate, fatty acid alkanolamides and dialkanolamides, fatty acid alkanolamide ethoxylates and fatty amine oxides. Nonionic synthetic detergents comprise a class of compounds which may be broadly defined as compounds produced by the condensation of alkylene oxide groups (hydrophilic in nature) with an organic hydrophobic compound, which may be aliphatic or alkyl aromatic in nature. The length of the hydrophilic or polyoxyalkylene radical which is condensed with any particular hydrophobic group can be readily adjusted to yield a water-soluble compound having the desired degree of balance between hydrophilic and hydrophobic elements

As component (ii) there may also be used the salts of saturated and unsaturated C8-C22 fatty acids (soap) either alone or in the form of a mixture with one another or in the form of a mixture with other detergents mentioned as component (ii). Examples of such fatty acids include, for example, capric, lauric, myristic, palmitic, stearic, arachidic, behenic, caproleic, dodecenoic, tetradecenoic, octadecenoic, oleic, eicosenoic and erucic acid, and the commercial mixtures of such acids, such as, for example, coconut fatty acid. Such acids are present in the form of salts, there coming into consideration as cations alkali metal cations, such as sodium and potassium cations, metal atoms, such as zinc and aluminium atoms, and nitrogen-containing organic compounds of sufficient alkalinity, such as amines and ethoxylated amines. Such salts may also be prepared in situ.

The fatty acids used in making the soaps can be obtained from natural sources such as, for instance, plant or animal-derived glycerides (e.g., palm oil, coconut oil, babassu oil, soybean oil, castor oil, tallow, whale oil, fish oil, tallow, grease, lard and mixtures thereof). The fatty acids can also be synthetically prepared (e.g., by oxidation of petroleum stocks or by the Fischer-Tropsch process).

Alkali metal soaps can be made by direct saponification of the fats and oils or by the neutralization of the free fatty acids which are prepared in a separate manufacturing process. Particularly useful are the sodium and potassium salts of the mixtures of fatty acids derived from coconut oil and tallow, i.e., sodium and potassium tallow and coconut soaps. The term HtallowH is used herein in connection with fatty acid mixtures which typically have an approximate carbon chain length distribution of 2.5% C14, 29% Ci6, 23% C18, 2% palmitoleic, 41.5% oleic and 3% linoleic (the first three fatty acids listed are saturated). Other mixtures with similar distribution, such as the fatty acids derived from various animal tallows and lard, are also included within the term tallow. The tallow can also be hardened (i.e., hydrogenated) to convert part or all of the unsaturated fatty acid moieties to saturated fatty acid moieties. When the term "coconut oil" is used herein it refers to fatty acid mixtures which typically have an approximate carbon chain length distribution of about 8% C8l 7% C10, 48% C12, 17% C14, 9% C16, 2% C18, 7% oleic, and 2% linoleic (the first six fatty acids listed being saturated). Other sources having similar carbon chain length distribution such as palm kernel oil and babassu oil are included with the term coconut oil.

As component (iii) there come into consideration as dihydric alcohols especially those compounds having from 2 to 6 carbon atoms in the alkylene moiety, such as ethylene glycol, 1,2-or 1,3-propanediol, 1,3-, 1,4-or2,3-butanediol, 1,5-pentanediol and 1,6-hexanediol.

Preference is given to 1,2-propanediol (propylene glycol).

Preferred monohydric alcohols are ethanol. n-propanol and isopropanol and mixtures of those alcohols.

As component (iv) the thickened aqueous compositions may further comprise conventional ingredients known to be used therein. Such ingredients may be perfumes; colorants; bactericide; enzymes such as protease; dyes; chelants; further viscosity modifiers, such as xanthan gum; pigments; solvents; corrosion inhibitors; preservatives; antioxidants: hydrotropes; and builder such as carboxylic acid detergent including citric and tartaric acids.

Exemplary acids uses as component (v) compositions of the present invention include,

without limitation, citric, sulfuric, hydrochloric, phosphoric, acetic, hydroxyacetic, and sulfamic

acids.

The polymers used in the acidic aqueous compositions are obtainable by conventional

polymerisation processes.

A preferred polymerisation process is the commonly known inverse suspension technique in

a hydrocarbon solvent in the presence of a polymeric stabilizer. The polymerisation process

being initiated by a redox coupler. A dry polymer is recovered by azeotropic distillation of

water and solvent.

A) Synthesis of the cationic polymer

This example illustrates the preparation of a suitable cationic polymer.

An 'aqueous phase' of water soluble components is prepared by admixing together the

following components:

51 g	of acrylamid,

118g	of methyl chloride quaternised dimethylamino ethyl acrylate

0.13g	of a sequesterant

0.0044g  of potassium bromate

0.06125g  of 2,2-azobis(2-amidinopropane)dihydrochloride

and water.

A continuous 'oil phase1 is prepared by admixing together the following components:

300g  of Exxsol® D40 (dearomatised hydrocarbon solvent) 2g  a polymeric stabilizer

The continuous phase was deoxygenated by nitrogen gas for 20 minutes. Afterwards, the phase was agitated with a Rushton turbine stirrer at 400 rpm.

The monomer solution was then added to the agitated continuous phase and allowed to disperse for 3 minutes. The temperature of the suspension was adjusted to 25°C. The suspension was initiated by addition of Sulphur dioxide in Solvent D40 (0.656 ml of a 1%vol/vol solution).

When the exothermic reaction was completed, water was azeotroped off the suspension under reduced pressure. The resulting suspension of polymer beads was cooled to 25°C, filtered and air-dried. The obtained particle size of the polymer beads is about 240fim. The size is measured with a Sympatec HELOS laser diffraction apparatus (from Sympatec GmbH, Germany).

Examples 2-15

In analogy to the synthesis of Example 1 the following polymers are synthesized.

Monomer 1 (M1)= dimethylaminoethylacrylate Monomer 2 (M2) = acrylamide Crosslinker 1 (CL1)= N.N'-methylenebisacrylamide Chain Transfer Agent 1 (CTA1) = hypophosphite

The copolymers of Example 2-15 have a particle size of about 240nm. The size is measured with a Sympatec HELOS laser diffraction apparatus (from Sympatec GmbH, Germany).

B)	Formulation of a Toilet Cleaner Agent

A composition containing

80 wt-%  deion. Water

2.5 wt-%  Dobanol®25-7 (alcohol ethoxylate)

2.5 wt-%  Dobanol®23-6.5 (alcohol ethoxylate)

15 wt-%  citric acid

is prepared by adding successively both alcohol ethoxylate and the citric acid to water under

stirring.

The clear and colourless liquid has pH value of 1.7.

C)	Formulation of a Bathroom Cleaner Agent

A composition containing 80 wt-% deion. Water 2 wt-%  Dehydol®04 (Octyl alcohol ethoxylate 4EO)

8 wt-%  Glucopon®215CSUP (Fatty alcohol Cs-io polyglycoside)

5 wt-%  citric acid

5 wt-%  acetic acid

is prepared by mixing all components together under stirring.

The clear and colourless liquid has pH value of 2.5.

Addition of the thickener

The cationic polymer (of A) is slowly added to the both formulations at room temperature and under stirring until the formulations are homogenized. All formulations are transparent. The Brookfield viscosity is measured one day after preparation.

WE CLAIM:

1.	Aqueous compositions comprising at least one polymer with a particle size of more

than 10µm, formed from the polymerisation of a) at least one monomer of formula (I)

wherein

R1 signifies hydrogen or methyl,

R2 signifies hydrogen or C1-C4alkyl,

R3 signifies C1-C4alkylene,

R4, R5 and R6 signify independently from each other hydrogen or C1-C4alkyl,

X signifies -O- or -NH- and

Y signifies CI; Br; I; hydrogensulphate or methosulfate,

b)	and/or at least one non-ionic monomer,

c)	at least one cross-linking agent in an amount of 0 - 50 ppm by the weight of component a) and

d)	optionally at least one chain transfer agent with the proviso that

(i) if the polymer is a cationic homopolymer then the amount of the crosslinking agent is always more than 0 ppm and less than 50 ppm.

2.	The aqueous compositions according to claim 1, wherein the polymer has a size of more than 50µm.

3.	The aqueous compositions according to claim 1, wherein the polymer has a size of from 100µm and up to 1000µm.

4.	The aqueous compositions according to any one of the preceding claims, wherein the polymer is added to the compositions in form of beads.

5.	The aqueous composition according to any one of claims 1 to 4, wherein the composition has a pH of less than 7, preferably less than 5.

6.	The aqueous compositions to any one of the preceding claims, wherein the polymer is a cationic homopolymer and wherein the amount of the crosslinking agent is always more than 0 ppm and less than 50ppm.

7.	The aqueous compositions to claims 1 to 6, wherein the polymer is a non-ionic homopolymer.

8.	The aqueous compositions according to claim 1 to 7, wherein component a) comprises 10 to 100 wt-% of at least one cationic monomer and 0-90 wt-% of at least one non-ionic monomer, with the proviso that if the polymer is a cationic homopolymer then the amount of the crosslinking agent is always more than 0 ppm and less than 50ppm.

9.	The aqueous compositions according to any one of claim 1 to 5, 7 and 8, wherein the nonionic monomer(s) of component a) is (are) N-vinyl pyrrolidone and/or compounds of formula (II)

wherein 

R7 signifies hydrogen or methyl,

R8 signifies hydrogen or C1-C4alkyl, and

R9 and R10 signify independently from each other hydrogen or C1-C4alkyl.

10.	The aqueous compositions according to any one of the preceding claims, wherein the crosslinking agent(s) of component b) is (are) divinyl benzene; tetra allyl ammonium chloride; allyl acrylates and methacrylates; diacrylates and dimethacrylates of glycols and polyglycols; butadiene; 1,7-octadiene; allyl-acrylamides and allyl-methacrylamides; bisacrylamidoacetic acid; N^'-methylene-bisacrylamide and polyol polyallylethers, such as polyallylsaccharose and pentaerythritol triallylether.

11.	The aqueous compositions according to any one of the preceding claims, wherein the crosslinking agent(s) of component b) is (are) tetra allyl ammonium chloride; allyl-acrylamides and allyl-methacrylamides; bisacrylamidoacetic acid and N,N'-methylene-bisacrylamide.

12.	The aqueous compositions according to any one of the preceding claims, wherein the chain transfer agent(s) c) is (are) selected from mercaptanes; malic acid, lactic acid; formic acid; isopropanol and hypophosphites.

13.	The aqueous compositions according to any one of the preceding claims, wherein the chain transfer agent(s) c) is (are) present in a range of from 0 to 1000 ppm (based on the component a).

14.	The aqueous compositions according to any one of the preceding claims, wherein the compositions comprise 0.005 to 15 % by weight of the polymer.

15. The aqueous compositions according to any one of claims 1 to 5 and 8 to 15, comprising 0.005 - 15 % by weight, preferably 0.01 - 10 wt-% based on the total weight of the composition, of at least one copolymer formed from the polymerisation of

a)	50 - 95 wt-%, based on the total weight of the copolymer, of at least one monomer

of formula (la)

wherein 

R1 signifies hydrogen or methyl, R2 signifies hydrogen or methyl, R3 signifies C1-C2alkylene and Y signifies CI; Br or I, and

b)	5 - 50 wt-%, based on the total weight of the copolymer, of at least one monomer of

formula (Ha)

wherein 

R7 signifies hydrogen or methyl, and

Rg signifies hydrogen; methyl or ethyl,

c)	at least one cross-linking agent selected from divinyl benzene; tetra allyl

ammonium chloride; allyl acrylates and methacrylates; diacrylates and

dimethacrylates of glycols and polyglycols; butadiene; 1,7-octadiene; allyl-

acrylamides and allylmethacrylamides; bisacrylamidoacetic acid: N,N?-methylene-

bisacrylamide and polyol polyallylethers in an amount of 0 - 50 ppm (based on the

component a), and

d) optionally at least one chain transfer agent selected from mercaptanes; malic acid: lactic acid; formic acid: isopropanol and hypophosphites in an amount of 0 -1000 ppm, preferably 0-500 ppm, more preferably 0-300 ppm (based on the component a).

16.	The aqueous compositions according to any one of the preceding claims, wherein the compositions are transparent.

17.	A hard surface cleaning composition comprising:

(i)  0.005 -15 wt-%, of at least one polymer as defined in claims 1 to 15, based on

the total weight of the composition, (ii)  1-80 wt-% based on the total weight of the composition, of at least one

detergent and/or at least one soap and/or at least one salt of a saturated C8-C22

fatty acid and/or at least one unsaturated C8-C22 fatty acid, (iii)  0-50 wt-% based on the total weight of the composition, of at least one

alcohol, (iv)  0-50 wt-% based on the total weight of the composition, of typical ingredients

for cleaning composition, (v)  0-50 wt-% based on the total weight of the composition, of at least one acid,

and (vi)  tap water or deionised water ad 100 wt-%.

18.	The hard surface cleaner composition according to claim 17, comprising

(i)  0.005 - 15 wt-%, preferably 0.01 -10 wt-%, based on the total weight of the composition, of at least one homopolymer and/or copolymer formed from the polymerisation of

a) at least one monomer of formula (la)

wherein 

Ri signifies hydrogen or methyl, R2 signifies hydrogen or methyl, R3 signifies C1-C2alkylene and Y signifies CI; Br or I,

b)	at least one cross-linking agent selected from divinyl benzene; tetra allyl

ammonium chloride; allyl acrylates and methacrylates; diacrylates and

dimethacrylates of glycols and polyglycols; butadiene; 1,7-octadiene; allyl-

acrylamides and allyl-methacrylamides; bisacrylamidoacetic acid; N.N'methylene-

bisacrylamide and polyol polyallylethers in an amount of 0 - 50 ppm (based on the

component a), with the proviso that

(i) if the polymer is a homopolymer then the amount of the crosslinking agent(s) is always more than 0 ppm and less than 50ppm, and

c)	optionally at least one chflin transfer agent selected from mercaptanes; malic acid;

lactic acid; formic acid; isopropanol and hypophosphites in an amount of 0 - 1000

ppm, preferably 0 - 500 ppm, more preferably 0 - 300 ppm (based on the component

a),

(ii) 1-80 wt-% based on the total weight of the composition, of at least one

detergent and/or at least one soap and/or at least one salt of a saturated C8-C22 fatty

acid and/or at least one unsaturated C8-C22 fatty acid,

(iii) 0-50 wt-% based on the total weight of the composition, of at least one

alcohol,

(iv) 0-50 wt-% based on the total weight of the composition, of typical ingredients for cleaning composition,

(v) 0 - 50 wt-% based on the total weight of the composition, of at least one acid, and

(vi) tap water or deionised water ad 100 wt-%.

19. The hard surface cleaner composition according to claim 17, comprising (i)  0.005 - 15 wt-%, preferably 0.01 - 10 wt-%, based on the total weight of the composition,  of at least one homopolymer and/or copolymer formed from the polymerisation of

a)	at least one monomer of formula (Ila)

wherein 

R7 signifies hydrogen or methyl, and

R8 signifies hydrogen; methyl or ethyl,

b)	at least one cross-linking agent selected from divinyl benzene; tetra allyl

ammonium chloride;, allyl acrylates and methacrylates; diacrylates and

dimethacrylates of glycols and poly glycols; butadiene; 1,7-octadiene; allyl-

acrylamides and allyl-methacrylamides; bisacrylamidoacetic acid; N,N'-methylene-

bisacrylamide and polyol polyallylethers in an amount of 0 - 50 ppm (based on the

component a), and

c)	optionally at least one chain transfer agent selected from mercaptanes; malic acid;

lactic acid; formic acid; isopropanol and hypophosphites in an amount of 0 - 1000

ppm, preferably 0-500 ppm, more preferably 0-300 ppm (based on the component

a),

(ii) 1 - 80 wt-% based on the total weight of the composition, of at least one detergent

and/or at least one soap and/or at least one salt of a saturated C8-C22 fatty acid and/or

at least one unsaturated C8-C22 fatty acid,

(iii) 0-50 wt-% based on the total weight of the composition, of at least one alcohol,

(iv) 0-50 wt-% based on the total weight of the composition, of typical ingredients

for cleaning composition,

(v) 0-50 wt-% based on the total weight of the composition, of at least one acid, and

(vi) tap water or deionised water ad 100 wt-%.

20. The hard surface cleaner composition according to claim 17, comprising

(i) 0.005 -  15 wt-%, preferably 0.01  -  10 wt-%, based on the total weight of

composition, of at least one copolymer formed from the polymerisation of

a)	50 - 95 wt-%, based on the total weight of the copolymer, of at least one monomer

of formula (la)

wherein

R1 signifies hydrogen or methyl, R2 signifies hydrogen or methyl, R3 signifies C1-C2alkylene and Y signifies CI; Sr or I, and

b)	5 - 50 wt-%, based on the total weight of the copolymer, of at least one monomer of

formula (Ila) 

wherein

R7 signifies hydrogen or methyl, and

R8 signifies hydrogen; methyl or ethyl,

c)	at least one crosslinking agent selected from divinyl benzene; tetra allyl ammonium chloride; allyl acrylates and methacrylates; diacrylates and dimethacrylates of glycols and polyglycols; butadiene; 1,7-octadiene; allylacrylamides and allyl-methacrylamides; bisacrylamidoacetic acid; N,Nfmethylene-bisacrylamide and polyol polyallylethers in an amount of 0 - 50 ppm (based on the component a), and

d)	optionally at least one chain transfer agent selected from mercaptanes; malic acid; lactic acid; formic acid; isopropanol and hypophosphites in an amount of 0 - 1000 ppm, preferably 0 - 500 ppm, more preferably 0 - 300 ppm (based on the component

a),

(ii) 1-80 wt-% of at least one detergent and/or at least one soap and/or at least one

salt of a saturated C8-C22 fatty acid and/or at least one unsaturated C8-C22 fatty acid,

(iii) 0-50 wt-% of at least one alcohol,

(iv) 0-50 wt-% of typical ingredients for cleaning composition,

(v) 0-50 wt-% of at least one acid, and

(vi) tap water or deionised water ad 100 wt-%.

Documents:

				1423-chenp-2005-abstract.pdf

				1423-chenp-2005-claims.pdf

				1423-chenp-2005-correspondnece-others.pdf

				1423-chenp-2005-correspondnece-po.pdf

				1423-chenp-2005-description(complete).pdf

				1423-chenp-2005-form 1.pdf

				1423-chenp-2005-form 18.pdf

				1423-chenp-2005-form 26.pdf

				1423-chenp-2005-form 3.pdf

				1423-chenp-2005-form 5.pdf

				1423-chenp-2005-pct.pdf

« Previous Patent

Next Patent »

Patent Number	219164	

Indian Patent Application Number	1423/CHENP/2005	

PG Journal Number	23/2008	

Publication Date	06-Jun-2008	

Grant Date	25-Apr-2008	

Date of Filing	27-Jun-2005	

Name of Patentee	CIBA SPECIALTY CHEMICALS HOLDING INC	

Applicant Address		

Inventors:

#	Inventor's Name	Inventor's Address	

1	NORMINGTON, DAVID		

2	GRAHAM, KEITH		

3	SKINNER, MALCOLM		

4	MARTIN, EMMANUEL		

PCT International Classification Number	C11D 3/37	

PCT International Application Number	PCT/EP03/50848	

PCT International Filing date	2003-11-19	

PCT Conventions:

#	PCT Application Number	Date of Convention	Priority Country	

1	02406042.8	2002-11-29	EUROPEAN UNION	

© All Indian Patents, 2013-2021.

  Patent data available in the public domain from Indian Patents Office, Department of Industrial Policy and Promotions, Ministry of Commerce and Industry, Government of India.
