Repository: anandvc/allindianpatents

File: patents/219199-a-process-and-a-furnace-for-melting-glass-forming-ingredients.html (part 1 of 2)
Indian Patents. 219199:A PROCESS AND A FURNACE FOR MELTING GLASS FORMING INGREDIENTS

Indian Patents

Recently Granted Patents

  Recently Published Patents

Title of Invention	A PROCESS AND A FURNACE FOR MELTING GLASS FORMING INGREDIENTS

Abstract	A process and furnace for melting glass is set forth wherein the majority of the combustion energy over the melting zone of the furnace is provided by oxy-fuel combustion while a majority of the combustion energy over the fining zone of the furnace is provided by air-fuel combustion. In many cases, it will be preferable to provide greater than 70% and up to and including 100% of the combustion energy over the melting by oxy-fuel combustion and greater than 70% and up to and including 100% ng zone of the combustion energy over the fining zone by air-fuel combustion. By proper tailoring of the combustion space atmosphere through oxy-fuel and air-Fuel firing, the present invention can result in an improvement in glass productivity and quality. The present invention can be applied in the construction of a new furnace or can be applied to existing air-fuel furnaces ABSTRACT A PROCESS AND A FURNACE FOR MELTING GLASS FORMING forth wherein the majority of the ombustion energy over the melting zone of the furnace is provided by oxy-fuel combustion while a majority of the combustion energy over the fining zone of the furnace 5 provided by air-fuel combustion. In many cases, it will be preferable to provide greater hand 70% and up to and including 100% of the combustion energy over the melting zone )y oxy-fuel combustion and greater than 70% and up to and including 100% of the combustion energy over the fining zone by air-fuel combustion. By proper tailoring of he combustion space atmosphere through ox-fuel and air-fual firing, the present nvention can result in an improvement in glass productivity and quality. The present nvention can be applied in the construction of a new furnace or can be applied to existing air-fuel furnaces.	

Full Text	 

The present invention relates to a process and finance for melting glass forming ingredients 

BACKGROUND OF THE INVENTION

In the typical glass melting furnace, or glass tank as it is commonly referred to, the raw glass making materials, termed batch, are charged into the melting zone of the furnace. Glass tanks are operated continuously and therefore there is an existing bath of molten glass, termed melt, in the melting zone onto which the raw material is placed. The molten glass and un-melted batch are collectively referred to as the charge. The raw batch may be charged into the tank by any of the well-known mechanical charging devices. In practice, the batch materials float on the surface of the molten bath forming a semi-submerged layer containing un-melted solids termed a batch blanket. The blanket sometimes breaks up to form separate batch piles or batch islands (also called rafts or logs). For the purposes of this disclosure, the section of the fiimace containing significant unbelted batch solids floating on the surface of a molten glass bath is defined as the melting zone.

The glass tank usually consists of the melting zone and the fining zone. For the purpose of this disclosure, the fining zone is defined as that section of the furnace not containing significant un-melted batch solids floating on the surface of a molten glass bath. Foam or scum may be present on the surface of the molten glass bath in the fining zone or it may be clear, termed "mirror surface" glass. In the fining zone, glass is homogenized and defects, such as bubbles or "seeds" are driven out. Glass is continuously withdrawn from the fining zone. The melting zone and the fining zone of a glass tank may be present in a single chamber or the glass tank may consist of two or more connected and distinct chambers.

Glass has historically been melted in air-fuel furnaces where burners direct flames across molten glass and the exhaust gas from the flames is removed through heat recovery devices to improve the overall furnace efficiency, thereby reducing fuel consumption. Recuperators and regenerators are common heat recovery devices used in the glass industry. A

remunerator is typically a metallic shell-and-tube-style heat exchanger that indirectly heats the combustion air with the heat removed from exhaust gases. In the case of regenerators, the exhaust gas passes through the regenerators transferring its heat to the checker packing or other heat storage media within the regenerator. The checker packing is generally constructed from refractory material. The regenerator may be a common chamber per each side of the furnace, a number of separate and distinct chambers attached to the furnace or may be incorporated into the burner supply ducting. The heated packing is used to preheat combustion air which is combined with fiiel used to produce the flames during the firing cycle of the heating operation. These heat recovery devices are costly and sometimes limit the furnace life due to design limitations, failure caused by thermal shock to the refractory, corrosion, or plugging. Occasionally glass is melted in a unit meter which is a flimace without a heat recovery device to preheat combustion air.

In the case of regenerators, the thermal storage medium, i.e. the checkers, become plugged by condensed volatiles and particulates from the glass melting process, resulting in insufficient flow of combustion air to the ports. Consequently, glass manufacturers routinely clean out the checker packs to maintain air flow. The plugging problem is noticeably worse for the ports commented to the melting zone of the furnace. The buildup in the regenerator packing which is contacted by gases from the melting zone of the furnace is often viscous and difficult to remove. Conforming buildup of material on the checker packing of a regenerator is the subject of U.S. Pat. No, 5,840,093. The buildup in the down tank checkers which is contacted by gases from the fining zone of the furnace is drier and more powdery resulting in easier removal of the buildup. Because of the less aggressive attack, down tank checkers have been used for more than one furnace campaign.

Near the end of a fiimace campaign, it is sometimes the case that the checkers become too badly degraded, at times even collapsing, and sufficient air flow is not possible even after a clean out. The problem usually manifests itself in the regenerator section receiving gases from the melting zone of the furnace. Oxygen enhanced combustion technologies have been used in these "crippled" air-fuel furnaces to extend the furnace life. While the oxygen

enhanced combustion technologies do not prevent the checker plugging problem, they do provide a method to continue furnace operation, albeit sometimes with a higher operating cost.

Industrial oxygen has been used to enhance combustion in the glass industry for several decades. Oxygen enhanced combustion can be accomplished by (i) supplemental oxy-fiiel burners, (ii) premixed oxygen enrichment of the combustion air, or (iii) lancing of oxygen to the port or burner. Supplemental oxy-fuel is the practice of installing one or more oxy-fuel burners into an air-fuel fiimace. Premixed oxygen enrichment is the practice of introducing oxygen into the combustion air usually to a level of up to 30% total contained oxygen (i.e., 9% oxygen enrichment). The amount of oxygen enrichment is limited by materials compatibility issues in highly oxidizing environments. Lancing is the practice of strategically injecting oxygen through a lance into the combustion zone. These oxygen enhancing techniques are applied to fiimaces with burners having standard air-fiiel designs. The basic air-fiiel fiimace concept has not been significantly modified to apply the above mentioned oxygen enrichment technologies.

Supplemental oxy-fiiel combustion has been applied to air-fiiel glass fiimaces and has shown benefits. One form of supplemental oxy-fiiel combustion is commonly referred to as oxy-fuel boosting. Oxy-fuel boosting is a technology where oxy-fiiel burners are added to an air-fiiel fiimace. Two locations for the oxy-fiiel burners have been proposed: near the hot spot position and in the zero port position. Typically the oxy-fiiel burners fire constantly, even during the reversal cycle of a regenerative fiimace.

The rationale for putting the oxy-fiiel bumers in the hot spot position is to reinforce the hot spot with additional heat to positively influence the convective flow patterns in the glass melt and, as described in several patents, to affect the position of the batch-line. The overall glass flow pattern is strongly influenced by buoyancy driven flow and the temperature profile in the fiimace is important for the buoyancy driven flow. Ultimately the glass quality is affected. This is why glass-makers control and monitor the temperature

profile in a furnace.

Similar to the hot spot oxy-fiiel boost, U.S. Pat. No. 3,592,623 discloses a process and fiimace where at least part of the furnace heating is provided by an oxy-fuel flame from a position downstream of the hot spot. The combustion products of the flame impinge on the un-melted glass making materials (i.e. the batch) causing the un-melted materials to remain near the feed end of the tank until melted. An objective is to control the position of the un-melted batch material (batch-line) in the glass tank. The remaining heating is provided by air-fuel combustion as shown in the figures of'623.

U.S. Pat. No. 4,473,388 discloses an oxy-fuel boost process where the oxy-fiiel flames cover substantially the whole width of the furnace and are directed at the batch-line.

U.S. Pat. No. 5,139,558 discloses a process where at least part of the furnace heating is provided by at least one flame fi-om at least one oxy-fiiel burner located in the roof of the fiimace, the position of the burner being such that the tip of its flame is directed approximately at the batch-line. An objective of both of the '623 and '558 processes is to increase the melting rate of the solid glass forming materials and control the batch-line position.

Oxy-fiiel firing over the down tank molten glass in a regenerative or recuperative air-fiiel furnace is the subject of U.S. Pat. No. 5,116,399. The object of this disclosure is to use an oxy-fiiel flame with velocity greater than 100 m/sec to sweep un-melted glass forming ingredients floating on the surface of the melt in the vicinity of the glass outlet to prevent any un-melted glass forming ingredients fi-om entering the glass outlet. Use of supplemental oxy-fiiel burners combined with the oxy-fiiel burner for sweeping unmelted glass forming ingredients within the air-fuel furnace configuration is also disclosed.

Supplemental oxy-fiiel boost of an air-fiiel regenerative furnace is disclosed in U.S. Pat. No. 5,147,438 where the oxy-fiiel auxiliary burner is bent, angled, or inclined to direct its

flame toward the batch-line or in the vicinity of the batch-line.

As an alternative to the hot spot position, oxy-fiiel boost can be placed at the charge end of a furnace. In a side-fired fiimace, this is commonly referred to as the zero port position. It is the space between the charge end-wall and the first air-fiiel port. The rationale for this location is higher heat transfer rates fi-om the hot oxy-fiiel flames to the cold batch. Zero port oxy-fiiel boosting is a common method used by industry and is described in Hope and Schemberg (1997). This reference teaches that as a result of more intense radiant heat transfer to the cold batch fi-om the oxy-fiiel boost flame, earlier batch fiitting and glazing occurs than is possible with just air-fiiel melting. The percentage of oxy-fiiel firing for the zero port boosting technology has been approximately up to 15% of the total firing rate and is often limited by the maximum allowable temperature of the superstructure refi-actoiy. Using zero port oxy-fiiel boosting, production increases on the order of 5 to lOVo have been achieved with simultaneous glass quality improvement.

U.S. Pat. No. 4,531,960 teaches zero port oxy-fiiel boosting where the supplemental (auxiliary) oxy-fiiel flames are surrounded with a current of auxiliary gas where the auxiliary gas is preferably air and directing the auxiliary gas towards the batch clods (xm-melted batch piles or islands). One of the objectives of the auxiliary gas is to eliminate the use of water cooling of the oxy-fiiel burner which was a common feature of oxy-fiiel burners at the time of the patent filing. Those skilled in the art of NOx technologies will readily appreciate that practice of this teaching would result in an increased NOx formation since the nitrogen fi-om the air would mix in the high temperature oxy-fiiel flame.

Practice of these supplemental oxy-fiiel technologies without high NOx formation rates, requires special methodologies.

An extension of the supplemental oxy-fiiel technologies would be to combine the zero port and hot spot oxy-fiiel boosting to capture the benefits of improved melting in the melting zone and batch-line control. This process, however, is likely to particularly cause concern

over an increase in the propensity for NOx formation because there will be more of the hotter oxy-fuel flames available to form NOx with the migrating nitrogen from the air-fuel combustion section. Thus, a process utilizing both air-fiiel and oxy-fiiel combustion in the same furnace without taking into consideration the problem of NOx formation would be an incomplete solution.

To minimize formation of NOx associated with increasing supplemental oxy-fiiel in air-fiiel furnaces, there has been a general trend in the glass industry to convert fi-om air-fiiel firing to full oxy-fuel firing. In this manner, the NOx forming nitrogen is eliminated as part of the feed to the bvimers. Because of this NOx issue and other issues, the move to fiill oxy-fiiel is the obvious choice if increasing use of oxy-fiiel is desired especially at levels suitable for an on-site generated supply of oxygen. In contrast to oxygen enhanced combustion technologies, significant modifications are made to a furnace to apply full oxy-fiiel combustion in fiimaces. In full oxy-fiiel furnaces, air for combustion is replaced by industrial oxygen with purity typically between 90 and 100%. Heat recovery devices used m air-fiiel fiimaces such as regenerators and recuperators are generally not used after the furnace has been converted to oxy-ftiel. Different burners and flow systems are used and the general layout of the burners and exhausts is almost always different than previous air-fuel fiimace designs.

Full oxy-fuel firing in a glass fiimace is a demonstrated and proven technology.

Eleazer and Hoke in chapter 7 titled Glass, of the publication Oxygen-Enhanced Combustion, Charles E. Baukal, Jr., Editor, 1998 pp. 215-236 report 110 full oxy-fiiel conversions in North America. Implementation of fiill oxy-fiiel combustion in glass furnaces is the topic of U.S. Pat. Nos. 5,417,732 and 5,655,464. Some of the benefits reported for oxy-fiiel operation are; fiiel savings due to improved fiimace efficiency, production increase resulting fi-om improved heat transfer, reduced electricity costs by substituting combustion energy for electric boost energy, extended fiimace life by overcoming combustion air throughput limitations caused by plugged checkers or a failing

recuperator, extended furnace life by substituting combustion energy for electric boost energy, thereby reducing refi"actory wear caused by electric boost, reduced pollutant emissions such as NOx, particulates, and carbon dioxide, improved glass quality resulting from improved furnace temperature profile, lower volatilization, better batch-line control, and decreased capital cost by reducing or eliminating post-treatment systems and/or heat recovery systems.

However, the use of full oxy-fuel is not without problems or concerns. The atmosphere generated by oxy-fiiel firing over a glass melt has been found to be more aggressive to superstructure refractory than an air-fiiel atmosphere. Several articles in the 57* Conference on Glass Problems in 1996 discussed the increased corrosion of superstructure refractory resulting from oxy-fiiel firing. Consequently, new construction techniques and new materials of construction which are often more expensive, have been proposed for oxy-fiiel fired fiimaces. In addition to the obvious concern for furnace integrity, refractory corrosion can be detrimental to glass quality if the Uquefied superstructure refractory gets into the glass.

Operators of oxy-fiiel glass fiimaces have reported an increase in foam on the glass surface as compared to air-fiiel operation. Foam is beUeved to have a negative impact on heat transfer and on glass quality. Heat fransfer is affected because foam has poor conductive properties. U.S. Pat. No. 3,350,185 addresses the problem of foam formation and the elimination thereof.

Increased heat transfer using oxy-fuel is the subject of PCT International Patent Application WO 99/31021 which describes-a roof-mounted oxy-fiiel burner process and fiimace to produce refined glass without the use of regenerators or recuperators. This application describes high level usage of oxy-fiiel combustion with impingement on the batch surface in the melting zone of the furnace for increased heat fransfer. This application teaches the use of at least one roof-mounted oxy-fuel burner in the fining zone for combustion proximate top surface melted raw glass-forming material to reduce the

layer of foam from the melted glass surface to aid in refinement of the melted glass. At least one roof-mounted oxy-fiiel burner in the fining zone is said to have been found to improve the quality of the glass moving forward into the forming area by removing surface defects such as incompletely reacted raw glass-forming material or insufficiently mixed surface materials by substantially raising the surface glass temperature, promoting melting and mixing. Furthermore, at least one downstream oxy-fiiel burner provides a barrier to the forward flow of material, promotes natural convection currents within the molten glass causing hotter glass to flow backwards under the raw glass-forming material thereby preventing a forward surge of the molten glass, increasing the melting effect and increasing the glass temperatures in the fining zone. As this is a full oxy-fiiel fiimace technology, this patent application states that NOx emissions are reduced compared to an all air-fiiel fiimace technology.

The operation of a fiiU oxy-fiiel fiimace depends on the constant availability of oxygen. Many of the larger oxy-fiiel glass fiimaces are supplied by oxygen generated on site using well-known cryogenic distillation or vacuum swing adsorption techniques. It is customary and, to date, the only method for backing up the supply of on-site generated oxygen by maintaining an inventory of liquid oxygen at the same site. Thus, when the on-site generation facility is taken off-line either due to a process problem or for routine maintenance, the inventory of liquid oxygen is utilized to supply the oxygen for the oxy-fiiel combustion. This method of backing up the on-site generated oxygen requires large insulated tanks for storage of the oxygen in liquid form and vaporizers to enable the liquid oxygen to be converted into gaseous oxygen for use in the oxy-fiiel process. It is conventional to utilize tmcks to haul liquid oxygen to the site from a larger air separation facility. Utilizing liquid oxygen back-up with an on-site generated oxygen system permits the user to continue using an oxy-fiiel process without intermption. An altemative technology, where air-fiiel combustion, with and without oxygen enrichment, is used to back up an oxy-fiiel fiimace is described in co-pending U.S. Pat. No. Application Serial No. 09/420,215 filed Oct. 14,1999.

Since the furnace efficiency changes over the life of the furnace using full oxy-fuel combustion and the glass production rate may vary over the furnace campaign, the associated oxygen generator is typically sized for the maximum planned usage rate. This results in an underutilized oxygen generator for a large percentage of the furnace campaign.

McMahon et al. (hereafter "McMahon") in an article entitled "Can Partial Conversion to Oxy-fiiel Combustion be a Solution to furnace Problems" (Glass Industry, December 1994) teaches a partial conversion of an air-fuel furnace to an oxy-fuel fiimace prior to and as part of a complete re-build to an oxy-fiiel furnace. A key in McMahon is that the ports in the previous heat recovery system were left open in the converted section of the fiimace's partially converted state, notwithstanding that oxy-fiiel combustion does not require heat recovery. (Oxy-fuel combustion, burning hotter than air fuel combustion, does not require recovering heat from the combustion products exhausted fi"om the furnace in order to preheat the combustion reactants and boost the combustion temperatures.)

Leaving the ports open in McMahon in the converted section was related to the control of NOx emissions. In particular, this allowed air to enter the converted section, thereby facilitating the aspiration principle whereby the entering air and furnace gases are integrated with the oxy-fuel burners such that the oxygen and fuel come into contact only at low concentrations, thereby yielding peak flame temperatures equal or lower than those of regenerative air/fiiel flames, thereby reducing NOx. The air entering the converted section brings into question, however, whether oxy-fuel combustion (defined in the Application as combustion where the oxidant stream is between 50 and 100% oxygen and preferably between 90 and 100% oxygen) occurred in the converted section or, as is more likely according to Applicant's calculations, only "oxygen-enriched" combustion occurred in the converted section.

Leaving the ports open in McMahon in the converted section also mitigated the migration of combustion products fi"om the converted section to the unconverted section, thereby

10

impeding the batch volatiles (which are commingled with the oxy-fuel combustion products from the converted section) from entering the unconverted section and being exhausted from the xmconverted section and subsequently plugging and/or corroding the heat recovery system needed for the unconverted section. Leaving the ports open in the converted section, however, also allows combustion products from the unconverted section to exhaust from the converted section, thereby allowing the nitrogen contained in the air used for the air-fiiel combustion in the imconverted section to enter the converted section and mix with oxygen and subsequently form NOx.

None of the references discussed above teach a process or fiimace with predominantly oxy-fuel combustion heating in the melting zone and predominantly air-fiiel combustion heating in the fining zone.

BRIEF SUMMARY OF THE INVENTION

The present invention is a process and fiimace for melting glass wherein the majority of the combustion energy over the melting zone of the fiimace is provided by oxy-fiiel combustion while a majority of the combustion energy over the fining zone of the fiimace is provided by air-fiiel combustion.

BRIEF DESCRIPTION OF SEVERAL VIEWS OF THE DRAWINGS

FIG. 1 is a schematic top view of a prior art furnace utilizing air-fiiel combustion with oxy-fuel combustion boosting at the hot spot position.

FIG. 2 is a schematic top view of a prior art fiimace utilizing air-fiiel combustion with oxy-fuel combustion boosting at the zero port position.

FIG. 3 is a schematic top view of a prior art fiimace utilizing only oxy-fuel combustion.

11

FIG. 4 is a schematic top plan view of a first embodiment of the ftimace of the present invention.

FIG. 5 is a schematic top plan view of a second embodiment of the furnace of the present invention.

FIG. 6 is a schematic top plan view of a third embodiment of the fiimace of the present invention.

FIG. 7 is a schematic top plan view of a fourth embodiment of the furnace of the present invention.

FIG. 8 is a schematic top plan view of a fifth embodiment of the furnace of the present invention.

FIG. 9 is a cross-sectional view illustrating a technique for protecting the crown or roof of the furnace of the present invention.

FIG. 10 is a cross-sectional view illustrating the use of oxygen staged combustion in a fiimace of the present invention.

FIG. 11 is a schematic top plan illustrating oxygen enrichment of the combustion air in FIG. 6's embodiment of the furnace of the present invention.

FIG. 12 is a schematic top plan illustrating oxygen lancing of the air-fiiel flame in FIG. 6's embodiment of the fiimace of the present invention.

DETAILED DESCRIPTION OF THE INVENTION

The present invention is a process and fiimace for melting glass wherein the majority of

12

the combustion energy over the melting zone of the furnace is provided by oxy-fUel combustion while a majority of the combustion energy over the fining zone of the furnace is provided by air-fuel combustion. In many cases, it will be preferable to provide greater than 70% and up to and including 100% of the combustion energy over the melting zone by oxy-fiiel combustion and greater than 70% and up to and including 100% of the combustion energy over the fining zone by air-fuel combustion. By proper tailoring of the combustion space atmosphere through oxy-fuel and air-fuel firing, the present invention can result in an improvement in glass productivity and quality. The present invention can be applied in the construction of a new fiimace or can be applied to existing air-fiiel furnaces.

For the purposes of this disclosure, oxy-fuel combustion is defined as combustion where the oxidant stream is between 50 and 100% oxygen and preferably between 90 and 100% oxygen. Air-fuel combustion is defined as combustion where the oxidant stream is between about 21% and 30% oxygen. Combustion energy is defined as the fuel heating value, typically expressed in Btu/lb or equivalent converted unit measure, multiplied by the mass flow rate of the fuel, typically expressed in Ib/h or equivalent converted unit measure. Volumetric flow rates can be used with appropriate unit conversion using the density of a fiiel gas.

The present invention's mixed air-fuel and oxy-fiiel approach is contrary to conventional thinking since increasing oxy-fiael firing in an air-fuel furnace can lead to an increase in the propensity for NOx formation and the attendant problems relating thereto. (As per discussion in the Background Section, there is an increase in the propensity for NOx formation because there are more of the hotter oxy-fuel flames available to form NOx with the migrating nitrogen fi-om the au--fuel combustion). Indeed, the main purpose of U.S. Pat. No. 5,655,464 cited in the Background Section herein is to prevent air fi-om entering the melting/refining compartment (melting and fining zone) of an oxy-fiiel furnace. The present invention has unexpectedly found however that there are heretofore unrecognized benefits of a mixed air-fiiel and oxy-fuel combustion system and with proper management

13

of the increased propensity for NOx formation, these benefits can offset the propensity for NOx formation.

As compared to full oxy-fiiel technologies, the present invention provides for glass melting with reduced or eliminated full oxy-fiiel problems such as refi-actory wear, oxygen backup supply, glass foaming, and fiill utilization of on-site generated oxygen.

As compared to air-fuel technologies, the present invention provides for glass melting with reduced or eliminated air-fiiel problems such as heat recovery device life, batch stability, and pollutant emissions through the well-placed use of oxy-fiiel flames and exhausts.

In addition. Applicants believe that higher productivity and enhanced melting of the batch is achievable by the present invention in view of limited data by A Dietzel. Dietzel, in chapter 22 titled Speeding up Glass Melting, of the publication The Melting Process in the Glass Industry (Alexis G. Pincus, Editor, 1980 pp. 138-139), has shown and reported back in 1943 that water vapor reduces the temperature where the batch begins to melt and therefore speeds the batch melting process. Fluxing agents, in this case water, are typically added to the batch to reduce the temperature where the first melt is formed. Enhanced mass transfer and chemical reaction rates result from the early liquid phase formation. This improves the overall glass melting process and improves glass quality.

Whereas air-fiiel combustion will provide more total water molecules in the combustion space by virtue of a required higher equivalent firing rate for energy transferred to a charge, oxy-fiiel combustion will provide a higher concentration of water in the combustion space. Although increased water concentration proximate the batch can also be accomplished by wetting the incoming batch with water or injecting steam into the combustion space, these techniques result in decreased fiiel efficiency as compared to the oxy-fiiel combustion approach.

The present invention is best understood in relation to the prior art as represented by FIGS.

14

1-3. Referring to FIG. 1, a glass melting furnace 10, includes a main fiimace portion 12 having a first or charging end 14 with a batch charging device 16 and a second or glass discharge end 18. The overall flow of batch materials and glass through the fiimace is indicated by arrow 20. The fiimace has a melting zone containing the batch 22 and a fining zone containing the molten glass 24. There is a combustion energy requirement over both the melting zone and the fining zone. Fumace 10 is of the side-port regenerative heating type having regenerators 26 and 28 on either side of the fiimace body 12 as is well known in the art. The regenerators are connected to ports 30, 32, 34, 36, 38,40,42,44, 46,48, 50 and 52 which contain air-fiiel bumers or air-fiiel combustion devices to produce air-fiiel flames 54, 56, 58, 60,62 and 64 as is well known in the art. In firing of the fumace, the air-fiiel flames 54, 56, 58, 60, 62 and 64 utilize air 66 which is preheated in regenerator 26. After a period of time, as determined by the fiimace heat storage capacity, the flames 54, 56, 58, 60,62 and 64 are extinguished and like air-fiiel flames are produced in ports 42,44, 46,48, 50 and 52 utilizing air introduced through regenerator 28. Regenerator 28 has been preheated by gases 68 being exhausted from the fumace. As is well known in the art, the reversing flow alternately heats the regenerator checkers 26,28 to provide preheated air. In the prior art is has been known to introduce oxy-fiiel flames 70, 72 in the middle of the fiimace to boost or increase the heating capacity of the fumace and control the batch-line. The oxy-fiiel boosting utilizing flames 70, 72 takes place in what is called the hot spot position of the fiimace 10.

Referring to FIG. 2, FIG. 2 is identical to FIG. 1 (common features use the same identification) except the oxy-fiiel boosting utilizing flames 74 and 76 is performed at the zero port position (i.e. the space between the charge end wall and the first air-fiiel port 30) instead of the hot spot position.

Referring to FIG. 3, FIG. 3 shows a glass melting fiimace utilizing complete oxy-fiiel combustion in order to provide heating of the fiimace from a batch end 110 toward a discharge end 112. As indicated by arrow 121, the overall flow of batch materials and glass through the fumace begins at charging end 110 and ends at discharge end 112. Each of the

15

flames represented as 114,116,118,120, 122, 124, 126, 128, 130,132, is produced using oxy-fuel combustion utilizing known oxy-fuel burners. The products of the oxy-fiiel combustion are vented through exhausts 131 and 133.

Referring to FIG. 4's embodiment of the present invention, a furnace 140 includes a furnace body 142 a charging or batch end 144 and a discharge or molten glass end 146. The overall flow of batch materials and glass through the furnace is indicated by arrow 151. The furnace can have regenerators 148, 150, which are associated with ports 152, 154,156 and 158,160 and 162. Regenerator 148 receives air 76 and preheats it for the air-fiael combustion flames 164,166,168 respectively. Regenerator 150 is preheated by gases 77 being exhausted from the fiimace. The air-fiiel combustion flames 164,166 and 168 are positioned over the molten glass in the fining zone 170 of the fiimace 140 and provide all of the combustion energy over the fining zone. The oxy-fiiel flames 172,174,176,178, 180 and 182 are positioned over the batch materials in the melting zone 184 of the furnace 140 and provide all of the combustion energy over the melting zone.

Referring to FIG. 5's embodiment of the present invention, FIG. 5 is similar to FIG. 4 except the fiimace 200 does not have regenerative heating capacity. Such a fiimace 200 is adapted to use recuperative heat recovery wherein the exhaust gases 233 from the furnace are removed via a exhaust 220 disposed at the charging end 222 of the fiimace 200. The exhaust gases are conducted to a recuperator which is heated and receives and heats the air used for the air-fiiel flames 224,226,228,230,232 and 234 which are arrayed over the fining zone 270 of the fiimace 200 and provide all of the combustion energy over this zone. Oxy-fiiel flames 238,240,242,244,246 and 248 are utilized over the melting zone 236 of the furnace 200 and provide all of the combustion energy over this zone. The overall flow of batch materials and glass through the fiimace is indicated by arrow 221.

Referring to FIG. 6's embodiment of the present invention, FIG. 6 is identical to FIG. 4 (common features use the same identification) except separate auxiliary exhausts 141 and 143 (i.e. separate from the exhaust in regenerator 150 where gases 78 are discharged) are

16

used for exhausting mainly products of the oxy-fiiel combustion 145 and 147 from the melting zone. This is done to prevent the batch volatiles which are commingled with the oxy-fiiel combustion products from using, and plugging or corroding, the heat recovery device. In FIG. 6, the auxiliary exhausts are shown as being located near the middle of the fining zone. Alternatively, the auxiliary exhausts could be consolidated into a single auxiliary exhaust located at the charging end of the fiimace. FIG. 6 also illusfrates, as discussed below, the use of partitioning walls 157 and 159 between the melting and fining zones to reduce NOx emissions by impeding the flow of nitrogen (e.g. the nifrogen contained in the air used for air-fiiel combustion in the fining zone) from the fining zone into the melting zone.

Referring to FIG. 7's embodiment of the present invention, FIG. 7 is identical to FIG. 6 (common features use the same identification) except the separate auxiliary exhausts 141 and 143 are located at the end of the melting zone which is adjacent to the fining zone in order to help impede products of air-fiiel combustion from entering the melting zone.

Referring to FIG. 8's embodunent of the present invention, FIG. 8 is identical to FIG. 5 (common features use the same identification) except (i) separate auxiliary exhaust 223, located at the charging end of the fiimace, is used to exhaust oxy-fiiel combustion products 231 from the furnace and (ii) there are two exhausts for the recuperative heat recovery device, namely exhausts 201 and 203, which exhausts are used to exhaust au--fiiel combustion products 241 and 243 from the fiimace. In FIG. 8, the auxiliary exhaust is shown as being located at the charging end of the furnace. Alternatively, this auxiliary exhaust could be divided into two auxiliary exhausts located on either side of the melting zone. And, analogous to FIG. 7's refractory system, such auxiliary exhausts in this recuperative system could be located at the end of the melting zone which is adjacent to the fining zone in order to help impede products of air-fiiel combustion from entering the melting zone.

In FIGS. 6, 7 and 8, the individual exhaust pressures of the multiple exhausts are

17

confroUed to impede the flow of nitrogen contained in the air used for air-fiiel combustion in the fining zone from entering the melting zone. Another option to impede said flow of said nitrogen would be to place a physical barrier (such as the partitioning wall noted in the discussion of FIG. 6 above) between the melting zone and fining zone. The auxiUary exhausts 141 and 143 in FIGS. 6 and 7 and the auxiliary exhaust 223 in FIG. 8 may also be connected to a heat recovery system as would be known to one skilled in the art.

The skilled practitioner vdll appreciate that a more corrosion resistant refractory need only be used in the oxy-fiiel section of the furnace of the present invention, thereby reducing the capital costs. FIG. 9 illustrates an alternative to using a more corrosion resistant refractory in the oxy-fiiel section of the fiimace of the present invention. FIG. 9 is a cross-sectional view illustrating a technique for protecting the crown, or roof, of either fiimace of the present invention 140, 200 whereby a dilution gas is introduced through an upper conduit 300 just below a crown portion 302 of the fiimace. (FIG. 9's view of fiimace 140,200 also shows a layer of batch material 308 over a layer of molten glass 309.) In this manner, there is a lower concentration of products of combustion from the oxy-fiiel flame 304 (which is produced by introducing oxygen and fuel through conduit 306) which reduces the corrosive effects of an oxy-fiiel atmosphere proximate the fiimace roof. The dilution gas can consist of air, preheated air, nifrogen, products of air-fiiel combustion or mixtures thereof Air-fiiel combustion products could come from introduction of exhaust gases from the air-fijel section of the fiimace or created in-situ in the fiimace. Like the process disclosed in U.S. Pat. No. 5,755,818, a stratified fiimace atmosphere is created.

Unlike the '818 patent, in FIG. 9 an atmosphere high in oxy-fiiel combustion products is provided proximate the charge and diluted atmosphere is provided proximate the crown. The process of the '818 patent uses a staged combustion method to form a more oxidizing or a more reducing atmosphere proximate the charge surface than would be the case with a homogeneous fiimace atmosphere.

FIG. 10 is a cross-sectional view illusfrating the use of oxygen staged combustion with

18

either furnace (140, 200). Oxy-fiael burners with oxygen staging as described in U.S. Pat. No. 5,611,682 are preferred for directional heating toward the batch instead of the crown. Referring to FIG. 10, an oxy-fuel flame 304 is produced by introducing oxygen and fiiel through conduit 306 and a lower conduit 310 is used to introduce oxygen into the fiimace 140,200 with the oxygen being directed underneath the flame 304. By using oxygen staging with oxygen between the flame and charge as shown in FIG. 10, a region of higher flame temperature 312 on the flame envelope closest to the batch can be obtained resulting in directional heating toward the batch. NOx formation rates have been found to be low when the oxy-fiiel burner described in '682 is used, even in fiimaces with significant nitrogen concentrations. FIG. 10 also illustrates the use of a lower crown or roof 340 in the melting zone (e.g. as compared to the roof 341 in the fining zone) to reduce NOx emissions by impeding the flow of nitrogen (e.g. the nitrogen contained in the air used for air-fiiel combustion in the fining zone) from the fining zone into the melting zone.
