Repository: anandvc/allindianpatents

File: patents/219204-device-and-method-for-hot-dip-coating-a-metal-strand.html
Indian Patents. 219204:DEVICE AND METHOD FOR HOT-DIP COATING A METAL STRAND

Indian Patents

Recently Granted Patents

  Recently Published Patents

Title of Invention	DEVICE AND METHOD FOR HOT-DIP COATING A METAL STRAND

Abstract	The present invention relates to a method and a device for hot-dip coating a metal strand, especially a steel strip, in which the metal stand is vertically guided through a container accommodating the molten coating metal and through a guide channel disposed upstream thereof. The inventive device comprises at least two inductors disposed at both sides of the metal strand in the area of the guide channel that are used to generate an electromagnetic field for retaining the coating metal in the container, and at least one sensor for detecting the position (s) of the metal strand in the area of the guide channel. The sensor for detecting the position of the metal strand consists of two coils that are disposed, when seen from the direction of conveyance of the metal strand, within the height (HO) of the inductors between the inductors and the metal strand. No. 1417/CHENP/2005 ABSTRACT DEVICE AND METHOD FOR HOT-DIP COATING A METAL STRAND The present invention relates to a method and a device for hot-dip coating a metal strand, especially a steel strip, in which the metal stand is vertically guided through a container accommodating the molten coating metal and through a guide channel disposed upstream thereof. The inventive device comprises at least two inductors disposed at both sides of the metal strand in the area of the guide channel that are used to generate an electromagnetic field for retaining the coating metal in the container, and at least one sensor for detecting the position (s) of the metal strand in the area of the guide channel. The sensor for detecting the position of the metal strand consists of two coils that are disposed, when seen from the direction of conveyance of the metal strand, within the height (HO) of the inductors between the inductors and the metal strand.	

Full Text	 

DEVICE AND METHOD FOR HOT DIP COATING A XETAL STRATI

The invention concerns a device for hot dip coating a metal strand, especially a steel strip, in which the metal strand is passed vertically through a coating rank that contains the molten coating metal and through a guide channel upstreair. of the coating tank, with at least two inductors installed on boon sides of the metal strand in the area of the guide channel for generating an electromagnetic field in order to keep the coating metal in the coating tank and-with at least one sensor for determining the position of the metal strand in the area of the guide channel.  The invention also concerns a method for hot dip coating a metal strand.

Conventional metal hot dip coating installations for metal strip have a high-maintenance part, namely, the coating tank and the fittings it contains. Before being coated, the surfaces of the metal strip must be cleaned of oxide residues and activated for bonding with the coating metal. For this reason, the strip surfaces are s'ubjected to heat treatments in a reducing

atmosphere before the coating operation is carried out.  Since the oxide coatings are first removed by chemical or abrasive methods, the reducing heat treatment process activates the surfaces, so that after the heat treatment, they are present in a pure metallic state.

However, this activation of the strip surfaces increases their affinity for the surrounding atmospheric oxygen.  To prevent the surface of the strip from being reexposed to atmospheric oxygen before the coating process, the strip is introduced into the hot dip coating bath from above in an immersion snout.  Since the coating metal is present in the molten state, and since one would like to utilize gravity together with blowing devices toadjust the coating thickness, but the subsequent processes prohibit strip contact until the coating metal has completely solidified, the strip must be deflected in the vertical direction in the coating tank.  This is accomplished with a roller that runs in the molten metal. This roller is subject to strong wear by the molten coating metal and is the cause of shutdowns and thus loss of production

The desired low coating thicknesses of the coating metal, which vary in the micrometer range, place high demands on the quality of the strip surface.  This means that the surfaces of -the strip-guiding rollers must also be of high quality.

Problems with these surfaces generally lead to. defects in the surface of the strip.  This is a further cause of frequent plant shutdowns.

To avoid the problems associated with rollers running in the molten coating metal, approaches have been proposed, in which a coating tank is used that is open at the bottom and has a guide channel in its lower section for guiding the strip vertically upward, and in which an electromagnetic seal is used to seal the open bottom of the coating tank.  The production of the electromagnetic seal involves the use of electromagnetic inductors, which operate with electromagnetic alternating or traveling fields that seal the coating tank at the bottom by means of a repelling, pumping or constricting effect.

A solution of this type is described, for example, in EP 0 673 444 Bl.  The solution described in WO 96/03,533 and the solution described in JP 50 [1975]-86,446 also provide for an electromagnetic seal for sealing the coating tank at the bottom.

Although this allows the coating of nonferromagnetic metal strip, problems arise in the coating of steel strip, which is essentially ferromagnetic, because the ferromagnetism causes the strip to be drawn to the walls of the channel in the electromagnetic seals, and this damages the surface of the strip.  Another problem that arises is that the coating metal

and the metal strip itself are unacceptably heated by the inductive fields.

An unstable equilibrium exists with respect to the position of the ferromagnetic steel strip passing through the guide channel between two traveling-field inductors.  The sum of the forces of magnetic attraction acting on the strip is zero only in the center of the guide channel.  As soon as the steel strip is deflected from its center position, it draws closer to one of the two inductors and moves farther away from the other inductor.  The reasons for this type of deflection may be simple flatness defects of the strip.  Defects of this type include any type of strip waviness in the direction of strip flow, viewed over the width of the strip (center buckles, quarter buckles, edge waviness, flutter, twist, crossbow, S-shape, etc.).  The magnetic induction, which is responsible for the magnetic attraction, decreases in field strength with increasing distance from the inductor according to an exponential function. Therefore, the force of attraction similarly decreases with the square of the induction field strength as the distance from the inductor increases.  This means that when the strip is deflected in one direction, the force of attraction to one inductor increases exponentially, while the restoring force by the other inductor decreases exponentially.  Both effects intensify by

themselves, so that the equilibrium is unstable.

 DE 195 35 854 Al and DE 100 14 867 Al offer approaches to the solution of this problem, i.e., the problem of...more precise position control of the metal strand in the guide channel. According to the concepts disclosed there, the coils for inducing the electromagnetic traveling field are supplemented by additional coils, which, are connected to an automatic control system and see to it that when the metal strip deviates from its center position, it is brought back into this position.

An important prerequisite for automatically controlling the position of the metal strand in fthe guide channel is the exact determination of the position.  WO 01/11,101, JP 10 [1998-]-298,727 and JP 10 [1ST98]-046,310 disclose sensors for this purpose without specifying their specific design and exact arrangement.

Therefore, the objective of the invention is to specify a sensor for a device of this general type, which determines the position of the metal strand in the guide channel and is characterized by a high degree of measuring accuracy, a simple design, and inexpensive manufacture.  This is intended to increase the efficiency of the automatic control of the metal strand in the center plane of the guide channel.

The solution to this problem in accordance with the invention is characterized by the fact that the sensor for determining the position of the metal strand consists of two coils, which are installed, as viewed in the direction of conveyance of the metal strand, -within the height of the inductors and between the inductors and the metal strand.

In this regard, the coils and the inductors are preferably

arranged symmetrically with respect to the center plane of the

guide channel.	,

The coils are preferably the same and are designed as wire windings without a core.  They can have one or more windings. It is advantageous for the wire :used in the coils to consist of copper.  Furthermore,"the windings of the coils can have a circular, oval, or rectangular shape.

In accordance with a modification, the coils are connected to a measuring device for measuring the voltage induced in the coils.  In this regard, it can be provided that the measuring device is designed for high-impedance measurement of the voltages induced in the coils.

In addition, the measuring device can have a subtractor, with which the difference of the two voltages induced in the coils can be determined.

Finally, it can be provided that several pairs of coils are installed, as viewed in the direction of conveyance of the metal strand, within the height of the inductors and between the inductors and the metal strand.

In the method of the invention for hot dip coating a metal strand, the metal strand is passed vertically through the tank that contains the coating metal and through the guide channel, which is positioned upstream of the coating tank.  To keep the coating metal in the coating tank, at least two inductors are installed on both sides of the metal strand in the area of the guide channel.  At least one sensor is used to determine the position of the metal strand in the area of the guide channel.

In accordance with the method of the invention, two coils are used to determine the position of the metal strand.  The two coils are installed, as viewed in the direction of conveyance of the metal strand, within the height of the inductors and between the inductors and the metal strand.  The voltages induced in the coils are measured, the difference between the measured voltages is taken, and the resulting value is used to derive an indicator for the position of the metal strand.  Thus, after the two induction voltages have been measured, one is subtracted from the other.  Depending on the determined difference, a conclusion

is drawn about the magnitude of the deviation of the metal str,and from the center positioh.

The proposed sensor for determining the position of the metal strand in the guide channel is characterized by a simple and thus inexpensive design.  Moreover, it allows very exact determination of the position of the strand.

An embodiment of the invention is illustrated in the drawings.

-- Figure 1 shows a schematic section through a hot dip coating installation with a metal strand being guided through it.

— Figure 2 shows a perspective view of- an inductor with a measuring coil arranged in front of it.

The hot dip coating installation has a coating tank 3, which is filled with molten coating metal 2.  The molten coating metal can be, for example, zinc or aluminum.  The metal strand 1 to be coated is in the form of a steel strip.  It passes vertically upward through the coating tank 3 in conveying direction R. ' It should be noted at this point that it is also basically possible for the metal strand 1 to pass through the coating tank 3 from top to bottom.  To allow passage of the metal strand 1 through the coating tank 3, the latter is open at the bottom, where a guide channel 4 is located.  The guide

channel 4 is drawn exaggeratedly large or broad.

To prevent the molten coating metal 2 from flowing out at the bottom through the guide channel 4, two electromagnetic inductors 5 are located on either side of the metal strand 1. The electromagnetic inductors 5 generate a magnetic field, which produces lifting forces in the liquid coating metal 2, and these forces counteract the weight of the coating metal 2 and thus seal the guide channel 4 at the bottom.

The inductors 5 are two alternating-field or traveling-field inductors installed opposite each other.  They are operated in a frequency range of,2  Hz to 10 kHz and create an electromagnetic transverse field perpendicular to the conveying direction"R.  The preferred frequency range for single-phase systems (alternating-field inductors) is 2 kHz to 10 kHz, and the preferred frequency range for polyphase systems (e.g., traveling-field inductors) is 2 Hz to 2 kHz.

The goal is to hold the metal strand 1, which is located in the guide channel 4, in such a way that it lies in a position that is as well defined as possible, preferably in the center plane 7 of the guide channel 4.

The metal strand 1 between the two opposing inductors 5 is generally drawn towards the closer inductor when an electromagnetic field is created between the inductors 5, and

the attraction increases the closer the metal strand 1 approaches the inductor, which leads to an extremely unstable strip center position.  During the operation of the installation, this results in the problem that the metal strand 1 cannot run freely and centrally through the guide channel 4 between the activated inductors 5 due to the force of attraction of the inductors.

Therefore, to stabilize the metal strand 1 in the center plane 7 of the guide channel 4, a closed-loop control system (not shown) is provided, which makes it possible to affect the position of the metal strand 1 by means of supplementary electromagnetic coils (also not shown).  The superposition of the magnetic fields of the inductors 5 and the supplementary coils (not shown) ensures that the metal strand 1 maintains a well-defined, preferably central, position.  In this regard, depending on their degree of activation, the supplementary coils can strengthen or weaken the magnetic field of the inductors 5 (superposition principle).

The two inductors 5 are arranged essentially with reflective symmetry relative to the center plane 7 of the guide channel and are separated from each other by a distance Y.  The height H0 of the inductors, as viewed in the conveying direction -R of the metal strand 1, is the same for both inductors 5.

Two coils 6 and 6' are arranged with reflective symmetry to the center plane 7 between the inductors 5 and the metal strand 1, specifically between the inductors 5 and the wall of the guide channel 4.  Figure 1 shows their height position H and their distance Xi and Xj from the inductor 5.  Moreover, as Figure 2 shows in a perspective view of an inductor 5 with a coil 6 arranged in front of it, coil 6 is also arranged in a well-defined width position L relative to the inductor 5.

For efficient automatic control, it is essential to determine the position s of the metal strand 1 in the guide channel, i.e., the deviation from the center plane 7, as accurately as possible.

The position measurement sensors (coils) 6 and 6', which are designed as wire windings without a core, are used for this purpose.  They are arranged in front of the corresponding inductors 5 in the electromagnetic field and are suitable for measurement of a voltage Umdt and Ui,v induced in the coils 6, 6f.  This voltage is proportional to the generated field strength in the inductors 5.  The voltage induced in the coils 6, 6r is measured without current (with high impedance) so as not to affect the field of the inductors 5 (and possibly the supplementary coils).  Thje .coils 6, 61 have one or more windings of a conductive wire metal (e.g., copper wire).  The coils 6, 6f

are produced by winding the wire material in a circular, oval, r set angular or similar shape around a center.

As Figure 1 shows, two coils 6, 61 (only one pair of coils is shown) are arranged relative to each other in the electromagnetic field of the inductors 5 in such a way that they form a geometrically opposed pair.  In this regard, the ceils 6, 6' of a matched pair are each arranged between the inductor 5 -and the steel strip 1.  They are arranged with reflective symmetry relative to the center plane 7 of theguide channel 4, i.e., the height position H of the coils 6, 6', the width position L of the coils 6, 61 (see Figure 2), and the distance Xi and Xj of the coils 6, 6' from the inductor 5 are the same.  It should be noted that equality of the distances X1 and X is not a necessary condition.

If the metal strand 1 is located between the inductors 5 and thus between the coils 6, 6' in the given electromagnetic field, the measured induced voltage in the coils 6, 6' varies according to the position s of the metal strand 1.  This is due to the feedback of the metal strand 1 in the magnetic field. The proposed concept is thus aimed at the combination of the arrangement of the inductors and the position of the measuring coils within the magnetic field, in which the effect of the interaction of the metal strand 1 with the magnetic field of the

electromagnetic seal is utilized.

The utilized effect is explained on the basis of the following physical considerations:

The following voltage is induced in the coils 6, 6' according to the well-known principle of electromagnetic

A:	area of the coil perpendicular to the

magnetic field

B:	magnetic field strength.

The induced voltage Omd in each coil 6, 6' is thus proportional to the field strength at the location of the coil. Without a metal strand 1 positioned between the coils 6, 6!, subtraction of the induced voltages Umdi in coil 6 and Uirid2 in coil 6? yields a differential signal, i.e., a voltage difference Uind/ between the coils in the electromagnetic field of the inductors 5 which corresponds to the position of the coils. Under ideal, conditions and equal distances X1 and X2, the voltage

difference Umd between the coils 6 and 61 is zero.

If the metal strand 1 is now introduced into the active electromagnetic field between the coils 6, 6!, this differential signal U:nd of the coils 6, 6T varies for a fixed position of the coils 6, 6 T.

If the metal strand 1 now occupies different positions s between the inductors 5 and the coils 6, 61 arranged in front of the inductors, different differential signals of the coils 6, 61 are obtained as a function of the position s.  The position s of the metal strand 1 is obtained from the difference of the locally fixed coils 6, 61 and their arrangement according to the parameters height-position of the coils 6, 6', width position B of the coils 6, 6r, and distance X1 and X2 of the coils 6, 6' from the inductor 5.

Accordingly, a voltage Urndl and Uind2 is induced in the coils according to the following equation:

The voltage induced in the coils 6, 6f is measured in one section of the measuring device 8.  The output: side of the section of the measuring device 8 in which this measurement is carried out is connected to a subtractor 9, in which the voltage difference Uind is determined, i.e., the difference between the induced voltage Umdi in coil 6 and the induced voltage Urri, in coil 6' .  The output side of the subtractor 9 is connected to a unit in the measuring device 8 in which, starting from the voltage difference Uind/ a back computation is 'carried out to determine the position s of the metal strand i relative to the center plane 7 of the guide channel 4.  The functional behavior stored in this unit for the position of the metal strand depends on the voltage difference U;nd.

The position s of the metal strand 1 is obtained on the basis of the measured voltage difference Ui according to a function stored in the measuring device 8 by means of feedback of the metal strand 1 located between the coils 6, 6? and of the individual voltages thus induced in the coils as a function of

the position of the strip and as a function of the magnetic field.  It is thus possible in a simple and accurate way to determine the position s of the metal strand 1 and to utilize for the automatic position control of the steel strip.

List of Reference Symbols

metal strand (steel strip)

coating metal

coating tank

guide channel

inductor

sensor (coil)

sensor (coil)

center plane of the guide channel

measuring device

subtractor

,.. position of the metal strand conveying direction .height of the inductor distance between the inductors height position of the coil width position of the coil distance of the coil 6 from the inductor distance of the coil 6T from the inductor induced voltage in coil 6 induced voltage in coil 6f voltage difference

WE CLAIM :

1.	A device for hot dip coating a metal strand (1), especially a steel strip, in which the metal strand (1) is passed vertically through a coating tank (3) that contains the molten coating metal (2) and through a guide channel (4) upstream of the coating tank, with at least two inductors (5) installed on both sides of the metal strand (1) in the area of the guide channel (4) for generating an electromagnetic field in order to keep the coating metal (2) in the coating tank (3) and with at least one sensor (6,6') for determining the position (s) of the metal strand (1) in the area of the guide channel (4), characterized by the fact that the sensor for determining the position of the metal strand (1) consists of two coils (6, 6'), which are installed, as viewed in the direction of conveyance ( R ) of the metal strand (1), within the height (Ho) of the inductors (5) and between the inductors (5) and the metal strand (1).

2.	The device as claimed in claim 1, wherein the coils (6,6') and the inductors (5) are arranged symmetrically with respect to the center plane (7) of the guide channel (4).

3.	The device as claimed in claim 1 and claim 2 wherein the coils (6,6') are the same and are designed as wire windings without a core.

4.	The device as claimed in claim 3, wherein the coils (6,6') have one or more windings.

5.	The device as claimed in claims 3 or 4, wherein the wire of the coils (6,6') is made of copper.

6.	The device as claimed in any of the claims 3 to 5, the windings of the coils have a circular, oval or rectangular shape.

7.	The device as claimed in any of claims 1 to 6, wherein the coil as (6,6') are connected to a measuring device (8) for measuring the voltages (UIndi, Uin2) induced in the coils (6,6').

8.	The device as claimed in claim 7, wherein the measuring device (8) is designed by the high-impedance measurement of the voltages (UIndi, UInd2) induced in the coils (6,6').

9.	The device as claimed in claim 7 or claim 8, wherein the measuring device (8) has a subtracter (Ui, U) induced in the coils (6,6') can be determined.

10.	The device as claimed in any of claims 1 tp 9 wherein several pairs of coils (6,6') are installed, as viewed in the direction of conveyance (R) of the metal strand (1), within the height (Ho) of the inductors (5) and between the inductors (5) and the metal strand (1).

11.	A method for hot dip coating a metal strand with the device as claimed in claim 1 comprising the steps of :

measuring the voltages (Udi, tW) induced in the coils; measuring the difference between the measured voltages; deriving an indicator for the position of the metal strand using the resulting value.

TRANSLATION (.HM-631PCT) : WO 2004/050,941 Al POT/S?2C03/012,79i

DEVIOE AND METHOD FOR HOT DIP COATING A XETAL STRANE

The invention ccncerns a device for hot dip coating a metal s'rand, especially a steel srrip, in which the metal strand is passed vertically through a coating tank that contains the miolten coating metal and through a guide channel upstream of the coating tank, with a" least two inductors installed on both sides of the metal strand in the area of the guide channel for generating an electromagnetic field in order to keep the coating met.al in the coating tank and with at least one sensor for determining the position of the metal strand in the area of the guide channel.  The invention also concerns a method for hot dip coating a metal strand.

Conventional metal hot dip coating installations for metal strip have a high-maintenance part, namely, the coating tank and the fittings it contains. Before being coated, the surfaces of the metal strip must be cleaned of oxide residues and activated for bonding with the coating metal. For this reason, the strip surfaces are'subjected to heat treatments in a reducinq

atmosphere before the coating operation is carried out.  Since the oxide coatings are first removed by chemical or abrasive methods, the reducing heat treatment process activates the surfaces, so that after the heat treatment, they are present in a pure metallic state.

However, this activation of the strip surfaces increases their affinity for the surrounding atmospheric oxygen.  To prevent the surface of the strip from being reexposed to atmospheric oxygen before the coating process, the strip is introduced into the hot dip coating bath from above in an immersion snout.  Since the coating metal is present in the molten state, and since one would like to utilize gravity together with blowing devices to"adjust the coating thickness, but the subsequent processes prohibit strip contact until the coating metal has completely solidified, the strip must be deflected in the vertical direction in the coating tank.  This is accomplished with a roller that runs in the molten metal. This roller is subject to strong wear by the molten coating metal and is the cause of shutdowns and thus loss of production.

The desired low coating thicknesses of the coating metal, which vary in the micrometer range, place high demands on the quality of the strip surface.  This means that the surfaces of • -the strip-guiding rollers must also be of high quality.

Problems with these surfaces generally lead to, defects in the surface of the strip.  This is a further cause of frequent plant shutdowns.

To avoid the problems associated with rollers running in the molten coating metal, approaches have been proposed, in which a coating tank is used that is open at the bottom and has a guide channel in its lower section for guiding the strip vertically upward, and in which an electromagnetic seal is used to seal the open bottom of the coating tank.  The production of the electromagnetic seal involves the use of electromagnetic inductors, which operate with electromagnetic alternating or traveling fields that seal the coating tank at the bottom by means of a repelling, pumping or constricting effect.

A solution of this type is described, for example, in EP 0 673 444 Bl.  The solution described in WO 96/03,533 and the solution described in JP 50[1975]-86,446 also provide for an electromagnetic seal for sealing the coating tank at the bottom.

Although this allows the coating of nonferromagnetic metal strip, problems arise in the coating of steel strip, which is essentially ferromagnetic, because the ferromagnetism causes the strip to be drawn to the walls of the channel in the electromagnetic seals, ajid this damages the surface of the strip.  Another problem that arises is that the coating metal

and the metal strip itself are unacceptably heated by the inductive fields.

An unstable equilibrium exists with respect to the position of the ferromagnetic steel strip passing through the guide channel between two traveling-field inductors.  The sum of the forces of magnetic attraction acting on the strip is zero only in the center of the guide channel.  As soon as the steel strip is deflected from its center position, it draws closer to one of the two inductors and moves farther away from^the other inductor.  The reasons for this type of deflection may be simple flatness defects of the strip.  Defects of this type include any type of strip waviness in the direction of strip flow, viewed over the width of the strip (center buckles, quarter buckles, edge waviness, flutter, twist, crossbow, S-shape, etc.).  The magnetic induction, which is responsible for the magnetic attraction, decreases in field strength with increasing distance from the inductor according to an exponential function. Therefore, the force of attraction similarly decreases with the square of the induction field strength as the distance from the inductor increases.  This means that when the strip is deflected in one direction, the force of attraction to one inductor increases exponentially, while the restoring force by the other inductor decreases exponentially.  Both effects intensify by

themselves, so that the equilibrium is unstable.

,,  DE 195 35 854 Al and DE 100 14 867 Al offer approaches to the solution of this problem, i.e., the problem of,.more precise position control of the metal strand in the guide channel. According to the concepts di-sclosed there, the coils for inducing the electromagnetic traveling field are supplemented by additional coils, which, are connected to an automatic control system and see to it that when the metal strip deviates from its center^position, it is brought back into this position.

An important prerequisite for automatically controlling the position of the metal strand in ithe guide channel is the exact determination of the position.  WO 01/11,101, JP 10 [1998-]-298,727 and JP 10 [19"9B]-046,310 disclose sensors for this purpose without specifying their specific design and exact arrangement.

Therefore, the objective of the invention is to specify a sensor for a device of this general type, which determines the position of the metal strand in the guide channel and is characterized by a high degree of measuring accuracy, a simple design, and inexpensive manufacture.  This is intended to increase the efficiency of the automatic control of the metal strand in the center plane of the guide channel. -  -

The solution to this problem in accordance with the invention is characterized by the fact that the sensor for determining the position of the metal strand consists of two coils, which are installed, as viewed in the direction of conveyance of the metal strand, within the height of the inductors and between the inductors and the metal strand.

In this regard, the coils and the inductors are preferably

arranged symmetrically with respect to the center plane of the

guide channel.	,

The coils are preferably the same and are designed as wire windings without a core.  They qan have one or more windings. It is advantageous for the wire :used in the coils to consist of copper.  Furthermore,'the windings of the coils can have a circular, oval, or rectangular shape.

In accordance with a modification, the coils are connected to a measuring device for measuring the voltage induced in the coils.  In this regard, it can be provided that the measuring device is designed for high-impedance measurement of the voltages induced in the coils.

In addition, the measuring device can have a subtracter, with which the difference of the two voltages induced in the coils can be. determined.

Finally, it can be provided that several pairs of coils are installed, as viewed in the direction of conveyance of the metal strand, within the height of the inductors and between the inductors and the metal strand.

In the method of the invention for hot dip coating a metal strand, the metal strand is passed vertically through the tank that contains the coating metal and through the guide channel, which is positioned upstream of the^ coating tank.  To keep the coating metal in the coating tank, at least two inductors are installed on both sides of the metal strand in the area of the guide channel.  At least one sensor is used to determine the position of the metal strand in the area of the guide channel.

In accordance with the method of the invention, two coils are used to determine the position of the metal strand.  The two coils are installed, as viewed in the direction of conveyance of the metal strand, within the height of the inductors and between the inductors and the metal strand.  The voltages induced in the coils are measured, the difference between the measured voltages is taken, and the resulting value is used to derive an indicator for the position of the metal strand.  Thus, after the two induction voltages have been measured, one is subtracted^ from the other.  Depending on the determined difference, a conclusion

is drawn about the magnitude of the deviation of the metal str,and from the center positioh.

The proposed sensor for determining the position of the metal strand in the guide channel is characterized by a simple and thus inexpensive design.  Moreover, it allows very exact determination of the position of the strand.

An embodiment of the invention is illustrated in the drawings.

—	Figure 1 shows a schematic section through a hot dip coating installation with a metal strand being guided through it.

—	Figure 2 shows a perspective view of an inductor with a measuring coil arranged in front of it.

The hot dip coating installation has a coating tank 3, which is filled with molten coating metal 2.  The molten coating metal can be, for example, zinc or aluminum.  The metal strand 1 to be coated is in the form of a steel strip.  It passes vertically upward through the coating tank 3 in conveying direction R. ' It should be noted at this point that it is also basically possible for the metal strand 1 to pass through the coating tank 3 from top to bottom.  To allow passage of the metal strand 1 through the coating tank 3, the latter is open at the bottom, where a guide channel 4 is located.  The guide

channel 4 is drawn exaggeratedly large or broad.

To prevent the molten coating metal 2 from flowing out at the bottom through the guide channel 4, two electromagnetic inductors 5 are located on either side of the metal strand 1. The electromagnetic inductors 5 generate a magnetic field, which produces lifting forces in the liquid coating metal 2, and these forces counteract the weight of the coating metal 2 and thus seal the guide channel 4 at the bottom.

The inductors 5 are two alternating-field or traveling-, field inductors installed opposite each other.  They are operated in a frequency range of:2 Hz to 10 kHz and create an electromagnetic transverse field perpendicular to the conveying direction'R.  The preferred frequency range for single-phase systems (alternating-field inductors) is 2 kHz to 10 kHz, and the preferred frequency range for polyphase systems (e.g., traveling-field inductors) is 2 Hz to 2 kHz.

The goal is to hold the metal strand 1, which is located in the guide channel 4, in such a way that it lies in a position that is as well defined as possible, preferably in the center plane 7 of the guide channel 4.

The metal strand 1 between the two opposing inductors 5 is .generally drawn towards the closer inductor when an electromagnetic field is created between the inductors 5, and

the attraction increases the closer the metal strand 1 approaches the inductor, which leads to an extremely unstable strip center position.  During the operation of the installation, this results in the problem that the metal strand 1 cannot run freely and centrally through >the guide channel 4 between the activated inductors 5 due to the force of attraction of the inductors.

Therefore, to stabilize the metal strand 1 in the center plane 7 of the guide channel 4, a closed-loop control system (not shown) is provided, which makes it possible to affect the position of the metal strand 1 by means of supplementary electromagnetic coils (also not shown).  The superposition of the magnetic fields of the inductors 5 and the supplementary coils (not shown) ensures that the metal strand 1 maintains a well-defined, preferably central, position.  In this regard, depending on their degree of activation, the supplementary coils can strengthen or weaken the magnetic field of the inductors 5 (superposition principle) .

The two inductors 5 are arranged essentially with reflective symmetry relative to the center plane 7 of the guide channel and are separated from each other by a distance Y.  The height Ho'of the inductors, as viewed in the conveying direction- -R of the metal strand 1, is the same for both inductors 5.

Two coils 6 and 6' are arranged with reflective symmetry to the' center plane 7 between the inductors 5 and the metal strand 1, specifically between the inductors 5 and the wall of the guide channel 4.  Figure 1 shows their height position H and their distance X1 and X2 from the inductor 5.  Moreover, as Figure 2 shows in a perspective view of an inductor 5 with a coil 6 arranged in front of it, coil 6 is also arranged in a well-defined width position L relative to the inductor 5.

For efficient automatic control, it is essential to determine the position s of the metal strand 1 in the guide channel, i.e., the deviation from the center plane 7, as accurately as possible.

The position measurement sensors (coils) 6 and 6', which are designed as wire windings without a core, are used for this purpose.  They are arranged in front of the corresponding inductors 5 in the electromagnetic field and are suitable for measurement of a voltage Ui,vi: and Ui,vj2 induced in the coils 6, 6'.  This voltage is proportional to the generated field strength in the inductors 5.  The voltage induced in the coils 6, 6' is measured without current (with high impedance) so as not to affect the field of the inductors 5 (and possibly the supplementary coils).  The-coils 6, 6' have one or more windings of a conductive wire metal (e.g., copper wire).  The coils 6, 6'

are produced by wirxding the wire material in a circular, oval, regtangular or similar shape around a center.

As Figure 1 shows, two coils 6, 6' (only one pair of coils is shown) are arranged relative to each other in the electromagnetic field of the inductors 5 in such a way that they form a geometrically opposed pair.  In this regard, the coils 6, 6' of a matched pair are each arranged between the inductor 5 -and the steel strip 1.  They are arranged with reflective symmetry relative to the center plane 7 of the^ guide channel 4, i.e., the height position H of the coils 6, 6', the width position L of the coils 6, 6' (see Figure 2), and the distance X1 and X- of the coils 6, 6' from the inductor 5 are the same.  It should be noted that equality of the distances X1 and X1 is not a necessary condition.

If the metal strand 1 is located between the inductors 5 and thus between the coils 5, 6' in the given electromagnetic field, the measured induced voltage in the coils 6, 6' varies according to the position s of the metal strand 1.  This is due to the feedback of the metal strand 1 in the magnetic field. The proposed concept is thus aimed at the combination of the arrangement of the inductors and the position of the measuring coils within the magnetic field, in which the effect of the interaction of the metal strand 1 with the magnetic field of the

electromagnetic seal is utilized.

The utilized effect is explained on the basis of the following physical considerations:

The following voltage is induced in the coils 6, 6' according to the well-known principle of electromagnetic induction:

Uind- = -n-dPhi/dt where

Uind:	induced voltage in the coil

n:	number of windings of the coil

dPhi = B-dA:  magnetic flux density,

where

A:	area of the coil perpendicular to the

magnetic field

B:	magnetic field strength.

The induced voltage Uind in each coil 6, 6' is thus proportional to the field strength at the location of the coil. Without a metal strand 1 positioned between the coils 6,  6', subtraction of the induced voltages Uindi in coil 6 and Uind2 in coil 6' yields a differential signal, i.e., a voltage difference Uiad/ between the coils in the electromagnetic field of the inductors 5 which corresponds to the position of the coils. Under ideal conditions and equ'al distances Xi and X-, the voltage

difference Uind between the coils 6 and 6' is zero.

If the metal strand 1 is now introduced into the active electromagnetic field between the coils 6, 6', this differential signal Uind of the coils 6, 6' varies for a fixed position of the coils 6,6'.

If the metal strand 1 now occupies different positions s between the inductors 5 and the coils 6, 6' arranged in front of the inductors, different differential signals of the coils 6, 6' are obtained as a function of the position s.  The position s of the metal strand 1 is obtained from the difference of the locally fixed coils 6, 6' and their arrangement according to the parameters height-position of the  coils 6, 6', width position B of the coils 5, 6', and distance Xi and X2 of the coils 6, 6' from the inductor 5.

Accordingly, a voltage UTn,:ji and Uind2 is induced in the coils according to the following equation:

Uindi = -ni'dPhi/dt-fi and

Uind2 = -n2-dPhi/dt-f2 where

Uindi:	induced voltage in coil 6

Uindi:  . .  induced voltage in coil 6'

n1	number of windings of coil 6

n_:	number of windings of coil 6'

f::	factor for coil 6 as a function of the

position of the metal strand and the magnetic field strength

f_:	factor for coil 6' as a function of the

position of the metal strand and the magnetic field strength.

The voltage induced in the coils 6,  6' is measured in one section of the measuring device 8.  The output side of the section of the measuring device 8 in which this measurement is carried out is connected to a subtracter 9, in which the voltage difference Uind is determined, i.e., the difference between the induced voltage Uindi in coil 6 and the induced voltage Uind. in coil 6'.  The output side of the subtracter 9 is connected to a unit in the measuring device 8 in which, starting from the voltage difference Umd, a back computation is -carried out to determine the position s of the metal strand 1 relative to the center plane 7 of the guide channel 4.  The functional behavior stored in this unit for the position of the metal strand depends on the voltage difference Urind.

The position s of the metal strand 1 is obtained on the basis of the measured voltage difference Uind according to a function stored in the measuring device 8 by means of feedback of the metal strand 1 located between the coils 6, 5' and of the individual voltages thus induced in the coils as a function of

the position of the strip and as a function of the magnetic field.  It is thus possible in a simple and accurate way no determine the position s of the metal strand 1 and to utilize it for the automatic position control of the steel strip.

List of Reference Symbols

1	metal strand (steel strip)

2	coating metal

3	coating tank

4	guide channel

5	inductor

6	sensor (coil) 6'	sensor (coil)

7	center plane of the guide channel 8_	measuring device

9	subtractor

s  position of the metal strand

R	conveying direction

Ho	.height of the inductor

Y	distance between the inductors

H	height position of the coil

L	width position of the coil

Xi	distance of the coil 6 from the inductor

X^	distance of the coil 6' from the inductor

Uindi	induced voltage in coil 6

Ui,,.j2	induced voltage in coil 6'

Uind	voltage difference

WE CLAIM :

1.	A device for hot dip coating a metal strand (1), especially a steel strip, in which the metal strand (1) is passed vertically through a coating tank (3) that contains the molten coating metal (2) and through a guide channel (4) upstream of the coating tank, with at least two inductors (5) installed on both sides of the metal strand (1) in the area of the guide chaimel (4) for generating an electromagnetic field in order to keep the coating metal (2) in the coating tank (3) and with at least one sensor (6,6') for determining the position (s) of the metal strand (1) in the area of the guide channel (4), characterized by the fact that the sensor for determining the position of the metal strand (1) consists of two coils (6, 6'), which are installed, as viewed in the direction of conveyance ( R ) of the metal strand (1), within the height (Ho) of the inductors (5) and between the inductors (5) and the metal strand (1).

2.	The device as claimed in claim 1, wherein the coils (6,6') and the inductors (5) are arranged symmetrically with respect to the center plane (7) of the guide channel (4).

3.	The device as claimed in claiml and claim 2 wherein the coils (6,6') are the same and are designed as wire windings without a core.

4.	The device as claimed in claim 3, wherein the coils (6,6') have one or more windings.

5.	The device as claimed in claims 3 or 4, wherein the wire of the coils (6,6') is made of copper.

6.	The device as claimed in any of the claims 3 to 5, the windings of the coils have a circular, oval or rectangular shape.

7.	The device as claimed in any of claims 1 to 6, wherein the coil as (6,6') are connected to a measuring device (8) for measuring the voltages (Uindi, Uin2) induced in the coils (6,6').

8.	The device as claimed in claim 7, wherein the measuring device (8) is designed by the high-impedance measurement of the voltages (Uindi, ^indi) induced in the coils (6,6').

9.	The device as claimed in claim 7 or claim 8, wherein the measuring device (8) has a subtractor (Uindi, Ujndi) induced in the coils (6,6') can be determined.

10.	The device as claimed in any of claims 1 tp 9 wherein several pairs of coils (6,6') are installed, as viewed in the direction of conveyance (R) of the metal strand (1), within the height (Ho) of the inductors (5) and between the inductors (5) and the metal strand (1).

11.	A method for hot dip coating a metal strand with the device as claimed in claim 1 comprising the steps of :

measuring the vohages (Uindi, Uinda) induced in the coils; measuring the difference between the measured voltages; deriving an indicator for the position of the metal strand using the resulting value.

Documents:

				1417-chenp-2005 abstract-duplicate.pdf

				1417-chenp-2005 abstract.jpg

				1417-chenp-2005 claims-duplicate.pdf

				1417-chenp-2005 description (complete)-duplicate.pdf

				1417-chenp-2005 drawings-duplicate.pdf

				1417-chenp-2005 pct.pdf

				1417-chenp-2005 petition.pdf

				1417-chenp-2005-abstract.pdf

				1417-chenp-2005-claims.pdf

				1417-chenp-2005-correspondnece-others.pdf

				1417-chenp-2005-correspondnece-po.pdf

				1417-chenp-2005-description(complete).pdf

				1417-chenp-2005-drawings.pdf

				1417-chenp-2005-form 1.pdf

				1417-chenp-2005-form 18.pdf

				1417-chenp-2005-form 26.pdf

				1417-chenp-2005-form 3.pdf

				1417-chenp-2005-form 5.pdf

« Previous Patent

Next Patent »

Patent Number	219204	

Indian Patent Application Number	1417/CHENP/2005	

PG Journal Number	23/2008	

Publication Date	06-Jun-2008	

Grant Date	28-Apr-2008	

Date of Filing	27-Jun-2005	

Name of Patentee	SMS DEMAG AG	

Applicant Address		

Inventors:

#	Inventor's Name	Inventor's Address	

1	TENCKHOFF, Bernhard		

2	TRAKOWSKI, Walter		

3	JURGENS, Robert		

4	FALKENHAHN, Bodo		

5	BEHRENS, Holger		

6	ZIELENBACH, Michael		

7	BRISBERGER, Rolf		

PCT International Classification Number	C23C2/24	

PCT International Application Number	PCT/EP2003/012791	

PCT International Filing date	2003-11-15	

PCT Conventions:

#	PCT Application Number	Date of Convention	Priority Country	

1	102 55 995.3	2002-11-30	Germany	

© All Indian Patents, 2013-2021.

  Patent data available in the public domain from Indian Patents Office, Department of Industrial Policy and Promotions, Ministry of Commerce and Industry, Government of India.
