Repository: anandvc/allindianpatents

File: patents/219230-a-process-for-forming-a-coating-on-a-substrate-and-a-coated-substrate.html
Indian Patents. 219230:A PROCESS FOR FORMING A COATING ON A SUBSTRATE AND A COATED SUBSTRATE

Indian Patents

Recently Granted Patents

  Recently Published Patents

Title of Invention	A PROCESS FOR FORMING A COATING ON A SUBSTRATE AND A COATED SUBSTRATE

Abstract	A process for forming a coating on a substrate, including the steps of effering tribostattc charging body of powdor by establishing a fluidisea-oed of the body powder ;n afluiding chamaer at least a part o~which :s conductive, appbang a voltaac :o the seconder cart of the fiuidis.ng cliamber. immersing substrate &#9632;which :s essamally non-conductive or poo by conducive, either in to the continuous coating least part of the substrate.	

Full Text	 

POWDER COATING PROCESS

The invention relates :o a process for the application  of powder coating impositions to substrates.

Powder coatings are solid compositions which are useai!y applied cy ar. Electrostatic application p-ccess in wnich the powder coating particles are electrostaticaily charged and caused to adhere to a substrate which is usually metallic and electrically earthed. The charging of the powder coating partices is usually achieved by interaction of the panicies with ionised air 'corona charging) or by friction (triboelectric. triccstatic or "tribe11 charging) employing a spray gunThe charged particles are transported in air towards the substrate and their finai deposition is influenced, inter alia, by the electric field lines that are generated between the spray gun and the substrate.

A disadvantage of the corona charging process is that there are difficuities in coating substrates having complicated shapes, especially substrates having recessed portions, resulting from restricted access of the eieotric field lines into recessed locations in the substrate (the Faraday cage effect). The Faraday cage effect is less evident in the case of the tribostatic charging process but that process has other drawbacks.

As an alternative to electrostatic spray processes, powder coating compositions may be apciied by processes in which the substrate is preheated (typically to 200° C - 400° C) and dipped into a fluidised-bed of the powder coating composition. The pcwder particles that come into contact with the preheated substrate melt and adhere to the surface of the substrate. In the case cf thermosetting powder coating compositions, the initially-coated substrate -nay be subjected to further heating to complete the curing of the aoplied coating. Such post-heating may not be "necessany in the case of thermepiastic powder coating compositions.

Since the vc.tace applied to the fluidising chambe- is insufficient :c produce

• ,i  •  .  ,.	-,...  , i  _,,,.  , ,  ,  ,  .,,..,	.  ,

cILi :cf :*wi .lba:.iQn CT w! jQc! cii"w,o iH tl :c iiulGlbcU ecu. .; ;c > i J.-.SIH^ ■„,. .-IT ,^cT iS UI!ii;\dY  .u uidW ci, v  ciCwJiCcu  uuiiCnL Wlhc!;  u !c  buUbu-L-  o  c.Cwt,.wdlv  iCv -LCL.- a: IG .

consequently, is uniikeiy to craw any electrical pewe" when the sucstrate is electrically isolated. The current drawn is expected to be less than 1 mA when the substrate is electrically earthed.

Where the substrate comprises a plastics materia! which' shews surface conductivity when at en elevated temperature, the process, preferably, includes the step of heating the plastics material to a temperature be;ow its melting point and below the class transition temesrature of the oowder ccatinc ccmccsiticn before immersing the substrate in the fluidised bed.

Where the substrate comprises a plastics material which shews no substantial surface conductivity even at an elevated temperature, the prccess. preferably, includes the step of pre-charging the substrate before immersing it in the fluidised bed.

Preferably, the prccess includes the step of equalising the charge on the pre-charged substrate at the point of immersion and then immersing the subsraie in the fluidised bed.

The charge may be equalised by heating the substrate to a temperature below its melting point cr by introducing surface moisture on the substrate or both.

The voltage a::.led to the*fiuiciising chamber in the cr::ess cf the present invention is: preferab'y. a direct voltage, either positive or negative, but the :se of an alternating voltage *s possible by, say, applying the voltage intermittent;/ at times when it is positive c at t:mes when it is negative. The- applied vo'tace may ,ar/ within

The process is aiso effective to powder coat a plastics substrate which does not include an electrically conductive additive. The substrate nay be heated in order to make it conductive. During heating the temperature remains below the melting point of the substrate and glass transition temperature of the powder coating.

The above observations, including those for MDF, apply to plastics substrates, except that there are no fibres and there is no requirement for moisture.

In the coating of the plastics substrates, referred to above, the substrate is, preferably, earthed a.though it may be electrically isolated, that is, without an electrical ccrmeciicr 'substrate electrically "floating", that is, its electrical potential is indeterminate).

0% to 5% by weight,

0% to 3% by weight, and

1% to 2% by weight.

In general, colouring agents, fillers/extenders and performance additives as described above will r.z: be incorporated by post-blending, but will be incorporated beiore and/or during ti-.e extrusion or other homogenisation process.

Alter applica-:c of the powder coating composition to a substrate, conversion or ihe res.;.'-g adherent particles into a continuous coating /including, y/here appropriate, cu'-g of the applied composition) nay be effected cy heat

The term post ended relation to any additive means tha: the additive has bee" 'incorporated arte" :he extrusion or other homoger.isadcn cr::sss used in the manufacture of the pcv.cer coating composition.

Post-biending z~ an additive may be achieved, for examc e. by any of the following dry-blending methods:

a)	tumbling into the :hip before milling;

b)	injection at the rill;

c)	introduction at the s;age of sieving after milling;

d)	post-production :iending in a "tumbler" or other suitable mixing device; cr

e)	introduction into :he fluidised bed.

A general form :f fiuidised-bed triboelectric powder coating apparatus suitable for carrying out a process in accordance with the invention and several forms of process in accordance with the invention will now be described, by way of example only, with reference tc T.S accompanying drawings, in which:

Fig. 1 shews re genera! form of fluidised—bed tr.boeiectrc powder coating apparatus in diagramratic section,

Figs. 2A and 23 are perspective representations of first and second MDF substrates as used in Example 1 and-

Figs. 3A and  are perspective views of a plastics substrate, as used in Example 3, which includes an electrically conductive adcitive making the substrate electrically poorly ccrrective.

i he dimensions of the substrates ranae as fallows: Width = 7 to 11 om Length = 5 to 15 cm Depih = 1.5 :c 2.5 cm.

Two powder coating systems designated A and 3 were used in Example 1, both made up by the same formulation and differing in particle size cistributlcn (PSD) and -;ie manner cf preparation. The powder coating systems were crecarec bv conventional powder coating mining.

The formulaticn common to the systems is given below:

Parts bv welaht

Rutile Titanium Dioxide	321

Filler (dolomite;	107

Carboxylic Ac'c-Functional Polyester Resin	374

Epoxy Resin Coring Agent	152

Catalyst	■30

Wax	3

Flow modifier	10

Benzoin  ••  -	-s 

TOTAL	1000

In addition, the following.:- additive formulation for post-blending was prepare--;

the bed:	30 min at 3 bar

Standard bake of deposited

.  material	30 min. at 120 CC

The results obtained are summarised in the following table:

The values reported in the "thickness" column are the average value of 12 film thickness measurements performed for each substrate. Each panel was measured at 6 different points on each face.

STDEV is the standard deviation of the film thickness measurements.

The substrate can be either electrically earthed or electrically isolated. The substrate exhibited moderate electrical conductivity and the process was more effective when the substrate was earthed rather than when electrically isolated.

The polarity and the magnitude of the applied voltage influence the performance (speed of coating process and uniformity and evenness film pattern thickness) of the pcwder coating system used. The powder coating system has a set of process conditions (applied voltage, dip-time, air-pressure) for the best performance.

Example 3

Referring to Figs. 3A and 33 of the accomparying drawings, the substrate used in Example 3 was a section of a motor vehicle wrsei cac, Fig. 3A shewing the front face of the section and Fig. 3B showing the back face of the section. The wheel cap had a diameter of 7.7 cm. and the section used was about a quarter of the wheei cap. The material in which the wheel cap was fabricated is available under the name Poiyamide 66 and exhibits measurable, but significantly poor, electrical conductivity.

Referring to Fig. 3A, the substrate 30 had the form of a quadrant of a disc bearing edge formations 31 and inner formations 32 extending across its front surface in addition to isolated depressions 33 and 34 on its front surface.

Referring to Fig. 3B, the substrate 30, having the form of a quadrant of a disc, bore edge formations 36 and inner formations 37 extending across its back surface and, in addition, isolated depressions 40 and 41 and isolated projections 38 and 39-on its back surface.

Only one powder coating system was used in Examcie 3 and was the System B powder used in Examples 1 and 2.

The general operating conditions were as follows:

Weight of the powder loaded in the bed:  750 g

Free fluidisation time for equilibrating

the bed:	30 min at 3 bar

Standard bake and cure of deposited

material	30 min. at 120 CC

The substrate was of a relative!y complex forn including a plurality of curved and recessed areas. Taking film thickness measurement difficult. A measurement of the Deposited Mass was used as a measured the film thickness built up.

The coverage was assessed visually.

The evenness of the film thickness pattern v/as assessed visually, the va!ue:0 indicating very bad an: the value 5 indicating very good.

Eetter results v.ery obtained when the substrate was earthed than when ;t was electrically isolated.

In the case of Example 3, it was found that the coverage was enhanced by heating the substrate to a temperature T °C which lay below the melting point cf the plastics substrate material and the transition point (Tg °C) of the powder composition prior to dipping. The :emperature of the substrate at the moment of the dipping was less than Tg °C in crder that the powder would adhere to the substrate only by a electrostatic process and not by a kind of sintering process. The heating process was carried out in an air-circulating oven.

The results obtained through heating of the substrate are summarised in the following Table:

Example 4

The substrate usee In Example 4 was a transparent polycarbonate (non-filled) ectangular panel c:47 mm x '01 mm.

Only one powder System was used in Example 4. It was the System B powder jsed in Examples 1. 2 a~d 3.

The aenera! oceraiina cceditions were as follows:

VVeiaht of the ccv.ber leaded in the bed:  750 g

Free fluidisaticn time fcr equilibrating

the bed:	30 min at 3 bar

Standard bake arc cure of deposited

material	30 min. at 120 °C

Coating of the Substrate was achieved. The uniformity of the coating was improved by heating the plastics,material to a temperature beiow its melting point and below the transition point of the powder coating composition before immersion..

Further improvement was obtained on pre-charging the substrate before immersion and still further improvement was obtained by equalising the charge on .the substrate before immersion. Charge equalisation was achieved either by heating the substrate to a temperature below its melting point or moistening the surface of the substrate.

Example 5

The substrate used in Example 5 was a rectangular block of MDF board of dimensions 10cm x 15cn x 13mm.

The formulation given above in relation to a System A powder was used, but

was milled to a smaller cariicie size distribution as follows, this being identified as a

>

System E powder: System E d(v)c9l pm  10 d(v)5-Jt um  5.5

% 
in addition, :hs following additive formulation, "or cost-blending, was prepared:

Additive formulation 2

Aluminium Cxice - 15 parts by weight

Aluminium Hydroxide - 45 cans by weight

Silica (Wacker HDK H3004) - 40 parts by weight

Silica HDK H3CC4 is a hydrophobic silica available from Wacker-Chernie. The term hydrophobic siiica denotes a silica of which the surface has been modified by the introduction of sily! groups, for example, polydirr.ethylsiloxane, bonded to the surface.

The general operating conditions were as fciicws: Weight of the powder in the fluidised bed - 500g Free fluidisation time for equilibrating the bed - 30 min at 3 bar Fluidisation pressure during coating - 3 bar Standard bake of deposited material - 30 min at 120 °C

Two MDF boards were dipped in 500g of the System E powder with 2% of additive 1 and 2% of additive 2, respectively. The dipping time was 60 seconds in each case, 3kV was applied to the fluidising chamber and the panels were heated at 120 °C for 30 minutes. The results are set out below and show that the System E powder with additive 1 post-blended has a relatively poor coating performance whereas, when additive 2 is used post-blended, the coating performance is considerably improved.

Pest additive  ; Potential Gradient I Coverage	Film thickness

Additive 1  A 2 kV/cm	30%	9 \im

Additive 2  :1.2kV/cm	100%	41 (jrn

—  '—I.-  	„_—^_

Example 3

The substrate used in Example 3 was a CONAMIDE R5 plastics slab details of which are set cut in Example 2 abcve. The genera! operating ccncit:-:ps were as for Examole 5 above.

Two CONAMIDE R6 siaos were dipped in 500g of the System E pcwder with 2% of additive 1 and 2% of additive 2, respectively. The dipping time was 6C seconds in each case: 3kV was applied to the fluidising chamber and the slabs were heated at -120 3C for 30 minutes. The results are set out below and show that the System E powder with additive 1 post-blended has a relatively poor coating performance whereas, when additive 2 is used post-blended, the coating performance is considerably improved.

Example 7

The substrate used in Example 7	was MDF board as for Example 5 above.

A second powder formulation and a third additive formulation for pos: blending, as set out below, were prepared.

Powder Formulation 2	Parts by weight

Titanium dioxide	252

Filler (Dolomite)	161

Carboxylic acid functional Polyester Resin	400

Epoxy Resin	147

Catalyst  ' "	24

Wax	3

Benzoin	3

Flow Modifier -	10

Additive formulation 3

Aluminium Oxide -40 parts by weight

" luminium Hydroxide - 43 parts by weight TFE modified wax - 12 parts by weight

The above Powder Formulation 2 was used and the particle size distribution /as as for a System A powder used in Example 1 above. The general operating onditions were as for Example 5 above.

Two MDF boards were dipped in 500g of the Formulation 2 System A powder with 0.6% of additive 1 and 0.6% of additive 3, respectively. The dipping time was 60 ieconds in each case, 3kV was applied to the fluidising chamber and the panels were leated at 120 -°C for 30 minutes. The results are set cut below and show that the ;oating performance-can be radically improved for a particular substrate by careful selection of the post-blended additive.

Example 8

The substrate used in Example 8 was a CONAMIDE R6 plastics slab details of which are set out in Example 2 above.

The general operating conditions were as for Example 5 above.

Two CONAMIDE R6 slabs were dipped in 500g of the Formulation 2 System A powder with 0.6% of post-blended additive 1 and 0.6% of post-biended additive 3: respectively. The dipping time was 60 seconds in each case, 3kV was applied to the fluidising chamber and the slabs were heated at 120 QC for 30 minutes. The results are set out below and show that the improved coating performance can be maintained, even when the substrate changes, by careful selection of the post-biended additive.

The Low-Bake and Cure formulation was milled to a System A particle size distribution:

The general operating conditions were as for Example 5 above.

The MDF board was dipped in 500g of the low-bake and cure formulation powder system with 0.5% of additive 1. The dipping time was 60 seconds in each case.. 3kV was applied :o the fluidising chamber and the panels were heated at 120 °C for 30 minutes. Bake and cure were achieved at 120 °C in the time normally required for bake alone. The results, which are set out below, show that good coating performance can also be obtained by using a low-bake and cure formulation in a powder System with a rcrmal mean particle size.

effecting tr:bcs:at;c charing cf the powder coating composition, the f!uidised-bed irciudinc a -fluidising chamber at ieast a cart cf which is conductive.,

applying a veltage to the conductive cart of the fiuidising chamber. -immersing a substrate which is either electrically r.cn-ccnductive or poorly conductive whcilv or partly in :he fiuidised bed. wherebv tribcstaticaiiv charged particles of the powder coating composition adhere to the substrate, the substrate being either electricaiiy isolated or earthed, vvithdrawina the substrate from the fluidised-bed and

w

forming the adherent particles into a continuous coating over at least part of the substrate,

the process being conducted without ionisaticn or corona effects in the fiuidised bed.

2.	A process as claimed in claim 1, wherein the substrate comprises a medium density fibrebcard (MDF).

3.	A process as ciaimed in claim 1 or claim 2, wherein the substrate comprises wood.

4.	A process as z aimed in claim 1 or claim 2, wherein the substrate cc-prises a weed product.

5.	■  A process as eaimec in claim 1, wherein the substrate comprises a plastics

material.

I

plastics material including a- electrically conductive additive.

7.  A process as claimed in claim 5. wherein the plastics materia! comprises polyamide.

3.  A process as claimed ir. clain 1 or ciaim 5, wherein the substrate comprises a highly insulating plastics material.

9.	A process as claimed in claim 3, wherein the plastics material comprises polycarbonate.

10.	A process as claimed in any one of claims 1 to 4, wherein the surface resistance of the substrate is of the order of at least 103 ohms/square.

11.	A process as claimed in any one of claims 1 to 4 or ciaim 10, wherein the surface resistance of the substrate is of the order of from 1 03to 10-ohms/square.

12.	A process as claimed in any one of claims 1 to 4 or claim 10, wherein the surface resistance of the substrate is of the order of at least 10° ohms/square.

13.	A process as claimed in anyone of claims 1, 5 or 5, wherein the surface resistance of the substrate is of the order of from 103 to 10 : ohms/scuare.

14.	A process as c'aimed in any one of claims 1 or 7 to 9, wherein the s-rface resistance of the substrate is of the order of at least 10"' chms/squs'e.

A process as claimed in anyw ere of claims 1 zoo"., wherein the sucstrate is immersed with the fluidising chamber in a charge- condition fcr a period of up to 30 minutes, 20 minutes. 10 minutes. 5 minutes or 2 minutes.

A process as claimed in any one of ciaims 1 to 22. wherein the substrate is immersed with the fluidising chamber in a charged condition for a ceriod of ai least 10 milliseconds, 500 milliseconds or 1 second.

A process as claimed in any one of ciaims 1 to 32, wherein a coating of thickness of up to 500 microns, or up to 200, 150. 1C0 cr 80 microns is applied.

A process as claimed in any one of claims 1 to 24, wherein a coating of thickness of at least 5 microns, or at least 10, 20, 50, SO or 30 microns is  ... applied

A process as claimed in claim 35, wherein a coating of thickness in the range of from 20 to 5C microns, 25 to 45 microns or 50 to 60 microns is applied.

A process as claimed in any one of claims 1 to 36, including shaking or vibrating the substrate to remove loose particles.

A process as claimed in any one of claims 1 to 37, wherein the powder coating composition is a thermosetting system.

A process as c.aimed in claim 33, wherein the film-forming polymer In the or each powder coating component of the powder coating composition is one cr more selected Tom carboxy-functional polyester resins, hydroxy-furctional polyester resins, epoxy resins and functional acrylic resins.

A prccess as claimed in any one of claims 1 to 37T .vherein :he pcwce- ccstlng composition is a thermcciasilc system.

A process as claimed in any one of claims 1 to 40. wherein the pcv/cer coating comccsiticn irccrocrates, bv cost-blending, one or more flulcity-assis:ina additives.

A process as claimed in ciaim 41, wherein the powder coating comccsiticn incorporates a combination of alumina and aluminium hydrcxide as a "uicity-assis:ing additive.

A process as claimed in claim 42, wherein the fluidity-assisting additive includes hydrophobic silica.

A process as claimed in ciaim 42, wherein the fluidity-assisting additive includes a PTrE modified wax.

A process as claimed in any one of claims 1 to 44, wherein substantially all of the powder panicles are no larger than 10 |jm.

A prccess as claimed in any one of claims 1 to 45, wherein the powder coating composition is a low-bake composition.

A prccess as calmed in any one of claims 1 to 46: wherein the subsi'ate is wholly immersed within the fluidisecf bed.

A coated subsua:te obtained by a process as claimed in any one cf c alms 1 to

Documents:

				1189-chenp-2005 claims duplicate.pdf

				1189-chenp-2005 description (complete) duplicate.pdf

				1189-chenp-2005-abstract.pdf

				1189-chenp-2005-claims.pdf

				1189-chenp-2005-correspondnece-others.pdf

				1189-chenp-2005-correspondnece-po.pdf

				1189-chenp-2005-description(complete).pdf

				1189-chenp-2005-drawings.pdf

				1189-chenp-2005-form 1.pdf

				1189-chenp-2005-form 18.pdf

				1189-chenp-2005-form 26.pdf

				1189-chenp-2005-form 3.pdf

				1189-chenp-2005-form 5.pdf

				1189-chenp-2005-pct.pdf

« Previous Patent

Next Patent »

Patent Number	219230	

Indian Patent Application Number	1189/CHENP/2005	

PG Journal Number	23/2008	

Publication Date	06-Jun-2008	

Grant Date	28-Apr-2008	

Date of Filing	10-Jun-2005	

Name of Patentee	AKZO NOBEL COATINGS INTERNATIONAL B.V	

Applicant Address		

Inventors:

#	Inventor's Name	Inventor's Address	

1	FALCONE, MICHELE		

2	KITTLE, KEVIN, JEFFREY		

PCT International Classification Number	B05C19/02	

PCT International Application Number	PCT/EP2003/014167	

PCT International Filing date	2003-12-11	

PCT Conventions:

#	PCT Application Number	Date of Convention	Priority Country	

1	0229003.9	2002-12-12	U.K.	

© All Indian Patents, 2013-2021.

  Patent data available in the public domain from Indian Patents Office, Department of Industrial Policy and Promotions, Ministry of Commerce and Industry, Government of India.

File: patents/219234-production-of-photopolymerized-polyester-high-index-opthalmic-lenses.html (part 1 of 2)
Indian Patents. 219234:PRODUCTION OF PHOTOPOLYMERIZED POLYESTER HIGH INDEX OPTHALMIC LENSES

Indian Patents

Recently Granted Patents

  Recently Published Patents

Title of Invention	PRODUCTION OF PHOTOPOLYMERIZED POLYESTER HIGH INDEX OPTHALMIC LENSES

Abstract	The present invention relates to a method of making an ophthalmic lens, comprising the steps of providing a composition comprising about 25% to about 70% by weight of an unsaturated polyester resin excluding monomer diluents, about 5% to about 75% by weight of a cross-linking agent and a photoinitiator; and casting the ophthalmic lens by exposing the composition to a light intensity sufficient to gel the polyester resin in about 7 minutes or less.	

Full Text	The present invention relates to a method of making an ophthalmic lens. The present invention is directed to unsaturated polyester resin based compositions and methods of manufacturing and using polymeric articles, and coatings therefrom, manufactured in a short period of time without optical distortion, using at least one photoinitiator and actinic radiation for photopolymerization. The compositions and methods are especially useful in the manufacture of ophthalmic lenses.

More particularly, the present invention is directed to photopolymerized unsaturated polyester-based polymeric articles, particularly unsaturated polyester-based ophthalmic lenses, that have improved optical uniformity (or lower optical distortion) and increased tint speed, while maintaining "water-white" color over time. The lenses are characterized by a relatively high index of refraction (at least about 1.5 and preferably at least 1 about 1.56) and relatively low density, particularly below about 1.3 grams/cc, e.g., 1.25 grams/cc. The resulting lenses have improved optical uniformity and preferably include ultraviolet light absorbency while exhibiting a "water-white" color. The advantage of photocuring the lens lies in the short length of time needed to achieve complete cure and associated manufacturing cost benefits.

The WO 96/10760 teaches conventional methods of slow polymerization to prevent optical distortion.

The FR 2273827 teaches the manufacturing of present compositions for printing plates which require optical clarity.

BACKGROUND OF THF. INVENTION AND PRIOR ART

Plastic materials have been used for the manufacture of ophthalmic lenses for many years. Plastics offer advantages to the patient over glass, most noticeably in their lower densities, allowing for a lighter lens, and greater impact strength. Conversely, plastic lenses can exhibit disadvantages: they tend to scratch more easily, have higher levels of chromatic aberration (lower ABBE values), and may distort at higher temperature processing conditions, due to lower glass transition (Tg) temperatures, resulting in "warped" lenses, or lenses with high levels of optical distortion. Additionally, plastic lenses usually have lower index of refraction values when compared to glass, which tends to require lenses of increased thickness and reduced cosmetic appeal. The standard "CR-39" type lens, made from diethylene glycol bis(allyl carbonate), has an index of refraction of 1.498.

Advances in technology have allowed improvements in plastic lens performance. Coatings have been developed which impart improved scratch resistance. Some plastics have relatively high ABBE values which are adequate for niinimizing the effects of chromatic aberration. Improvements in machining and optical lens processing equipment and processes have permitted the use of materials having lower glass transition temperatures. Plastics with higher indices of refraction, and physical lens design improvements, have helped improve the cosmetic appeal of plastic lenses.

While these improvements have helped the plastic lens gain acceptance in the marketplace, to a point where plastic lenses constitute a majority of lens eyewear in the U.S., increasing expectations for performance have dictated that good ophthalmic lenses have the following key properties:

Clarity apd Color

Lenses which are "hazy" are obviously unacceptable to the patient. Color is also of concern both from the standpoint of having a "water-white" quality for best cosmetic appeal when the lens is first purchased, as well as maintenance of that color over time, e.g., being resistant to the effects of sunlight, which over time can cause the lens to turn yellow.

Optical Distortion

Lack of optical distortion requires a material having a relatively high ABBE number such that chromatic aberration is minimized; and, more importantly, a material having excellent uniformity in composition such that the occurrence of visible "waves" is minimized.

Rapidly Tintahility

Many ophthalmic lenses are manufactured in semi-finished form and shipped to optical laboratories where the prescription is "ground in". With ever increasing emphasis on short optical lab turn-around times, e.g., 1 hour service, the ability of the lens material to rapidly accept fashion tints is important. In the case of semi-finished lens products, the front surface of the lens may have a scratch resistant coating which does not accept tint. Thus, the only route for tinting to occur may be the parent lens material on the back surface. This material must be tintable.

High Index of Refraction and Low Density

The higher the index of refraction, the thinner the finished lens will be for a given design. This higher index, especially when combined with a relatively low density, will allow for the manufacture of "thinner and lighter" lens products.

Over the past several years, plastic ophthalmic lenses have been fabricated from a variety of materials including polycarbonate and polymethylmethacrylate, as well as polymerized allylic compounds, epoxies, and urethanes. The most common plastic ophthalmic lens, however, is made from diethylene glycol bis(allyl carbonate) often referred to as "CR-39" (a specific product manufactured by PPG Industries). As previously mentioned, this material has a refractive index of 1.498. It is easily processed in optical laboratories, is able to be manufactured with low optical distortion and is readily tinted by various commercially available tinting dyes.

The use of polyester materials to produce ophthalmic lenses has been previously disclosed in various U.S. patents. Examples of such disclosures are U.S. Patent Nos. 3,391,224, 3,513,224 and.pufalishe^PqT application^© 93/21010. Patent No. 3,391,224 discloses a composition in which a polyester is combined with from 5 to 20 weight percent methyl methacrylate and less than 5 weight percent styrene to produce a thermosetting product which can be used to produce an ophthalmic lens. Patent No. 3,513,224 discloses a composition in which 70 to 75 weight percent of a specific unsaturated polyester formed from the reaction of fumaric acid with triethylene glycol and 2,2-dimethyM,3-propanediol (otherwise known as neopentyl glycol) is combined with about 12 to 18 weight percent styrene and 8 to 12 weight percent ethylene glycol dimethacrylate. The styrene raises the index of refraction to approximately 1.52, and the ethylene glycol dimethacrylate reduces brittleness of the polymer.

A number of commercially available unsaturated polyester resins have been developed which are clear when cast and have a refractive index of approximately 1.56 (the high index being primarily attributable to the use of styrene as a cross-linking diluent monomer at a level of approximately 30 to 45 weight percent). For clarity, the terms "polyester resin" and "unsaturated polyester resin", shall mean the polyester resin only, without considering any amount of diluent monomer, such as styrene, that typically is included with the polyester resin when purchased. Likewise, when considering the percent by weight of polyester resin in the compositions disclosed throughout this patent, the percentages are calculated as polyester only, without considering any diluent monomer. The densities of the various polyester systems are also quite low (on the order of 1.25 grams/cc). These properties are superior to CR-39 (index of 1.498 and density of 1.32 grams/cc) with regard to the potential to make "thinner and lighter" lenses.

Polyester resins can be manufactured using different compositions to achieve a wide variety of physical properties (hard, soft, rigid, flexible, and the like). Typical commercial polyesters include those made from a variety of glycols and acids. Common glycols used in alkyd polyester synthesis include: ethylene glycol, diethylene glycol, propylene glycol, dipropylene glycol, neopentyl glycol, and the like. Common acids used include: phthalic anhydride, isophthalic acid, adipic acid, and the like, used in conjunction with maleic anhydride and/or fumaric acid to provide unsaturation for cross-linking, usually with styrene or other diluent monomers.

Resins made using phthalic anhydride are commonly called "ortho resins"; those made with isophthalic acid are commonly referred to as "iso resins". With respect to properties desirable for making ophthalmic lenses, typical iso resins which have good scratch resistance are generally quite slow

io um. xypicai onno resins, on the other hand, are generally more scratch-prone, but tint more readily. Unsaturated polyester resins can demonstrate a propensity to polymerize somewhat non-uniformly causing internal optical distortion or visible "waves".

Polymerization of the polyester resin can be carried out in a number of ways. Quite common is the use of a system promoted with a material such as cobalt octoate or cobalt naphthenate. When used with methyl ethyl ketone peroxide, the system can be cured near room temperature. Other free radical polymerization techniques also can be used, including thermal curing, for example, using peroxides or diazo compounds, as well as photoinitiated curing using compounds selected from the following classes of photoinitiators: benzoin ethers, benzophenones, thioxanthones, ketals, benzyl dialkyl ketals, a-hydroxy ketones, substituted morpholino ketones, acetophenones, phosphine oxides, xanthones, and visible light photoinitiators, including: (a) fluorone dye/onium salt amine systems, (b) dye/borate systems, and (c) borate photoinitiators. Previously, photoinitiated curing of polyesters has been performed primarily for uses other than ophthalmic lenses so that optical distortion was not a concern. Osborn U.S. Patent No. 3,650,669 discloses photopolymerization of polyesters, for purposes other than ophthalmic lenses, using high intensity light radiation.

Among the problems associated with casting and curing ophthalmic lenses by means of free-radical polymerization of various compounds is the maintenance of the above-described key properties of the lens. These key properties, particularly the "water-white" color for cosmetic appeal and stability of that color over time (e.g., being resistant to the effects of sun exposure), lack of optical distortion (i.e., the occurrence of visible "waves" is minimized), and tintability, are essential for commercial acceptance.

Additionally, consumer advantages can be obtained if the lens can be made absorbent to ultraviolet light. Materials with a high index of refraction and low density will allow for the manufacture of "thinner and lighter" lens products.

Formulations based on unsaturated polyester resins can be utilized to produce high index, low density ophthalmic lenses. Low levels of optical distortion and good tint and color characteristics can be attained when the resin is modified with certain co-monomers and an exotherm depressant to improve tint speed and reduce optical distortion, as disclosed in my parent patent application.

The control of exotherm by means of gradual dissipation of the heat of polymerization has been regarded as being essential to obtaining good optical uniformity. The addition of an exotherm depressant to the polyester formulation, as disclosed in my parent application, helps to slow the rate of reaction, allowing for gradual dissipation of heat and the avoidance of "hot spots" and convection currents which result in optical distortion as the formulation gels and solidifies during cure. In other less reactive lens casting formulations, such as those incorporating diethylene glycol bis (allyl carbonate), or "CR-39", the slowing of the reaction is commonly achieved by adjustment of the cure cycle for a given initiator level. The beginning part of the cure cycle tends to be at a relatively low temperature and is nearly constant or slightly increasing in temperature during the initial stages of polymerization and gelation. Gelation usually occurs in about 0.5 to 1 hour, with the initial stage of polymerization being quite lengthy, typically, 1 to 6 hours. The complete cure cycle is usually 7 to 20 hours.

In experimentation leading to the present invention, initial attempts to replace a thermal polymerization initiator with a photoinitiator resulted in a lens that was yellow in color and/or had a high degree of optical distortion. Efforts to rotate the cast mold assemblies to provide the polyester

with homogeneous light exposure over its entire surface did not solve the color or distortion problems. Attempts at using low intensity bulbs of short and long wavelengths also did not solve the optical distortion problem. Attempts to increase the exotherm depressant, found to be necessary for thermal curing of the composition to reduce optical distortion, e.g., a-methyl styrene, surprisingly worsened the optical distortion problem. As a result of these surprising results, eventually, and contrary to the teachings of the prior art, attempts were made to photocure the polyester as fast as possible, by eliminating the a-methyl styrene exotherm depressant and using a relatively high intensity light source, e.g., 300 microwatts/cm2, 500 microwatts/cm3 and higher. Quite surprisingly, it was found that when the unsaturated polyester resins of the present invention were photocured very quickly, e.g., gelled in about 7 minutes or less, preferably in about 5 minutes or less, as defined by a gel test described in detail to follow, e.g., by using a relatively high intensity bulb, the completed lens actually had less striation or optical distortion, and the lens was harder and more scratch resistant, with less stress in the lens.

The compositions described here are curable in less than about 3 hours, preferably less than about 2 hours, most preferably less than about 1 hour.

SUMMARY OF THE INVENTION

In brief, the present invention is directed to unsaturated polyester resin-based ophthalmic lens compositions that are modified for unexpected improvement in speed of manufacture while mamtaining uniform, low optical distortion and/or improved tint speed by the addition to the polyester composition of at least one photoinitiator, preferably having at least some activity at a wavelength above about 380 nm so that a UV-absorbing compound can be included in the polyester lens composition, and photocuring the polyester

resin quickly, achieving gelation in about 7 minutes or less, preferably, for example, using a light intensity of at least about 300 microwatts/cm2 over wavelengths that the photoinitiator absorbs and generates free radicals, more preferably at least about 500 microwatts/cm2, most preferably at least about 1,000 microwatts/cm2.

Accordingly, one aspect of the present invention is to provide unsaturated polyester resin-based compositions, and methods of rapidly photocuring the polyester-based compositions to achieve gelation of the polyester-based composition in about 7 minutes or less, preferably in about 5 minutes or less, while providing uniform, low levels of optical distortion.

Another aspect of the present invention is to provide unsaturated polyester resin-based compositions, and methods of photocuring the polyester-based compositions, wherein the composition includes a photoinitiator having activity above about 380 nm, and rapidly photocuring the composition to achieve gelation of the polyester as defined in a gel test, infra, in about 7 minutes or less, preferably achieving gelation in about 5 minutes or less, more preferably achieving gelation in about 3 minutes or less, most preferably in about 1 minute or less. Complete curing of the polyester-based composition is achieved in about 2 hours or less, preferably in about 1 hour or less, more preferably in about 15-30 minutes, without significant optical distortion.

Another aspect of the present invention is to provide a method of manufacturing ophthalmic lenses by photopolymerizing and photocuring a polyester resin-based composition within a mold cavity, said composition containing at least one photoinitiator, and using a minimum light intensity of about 300-500 microwatts/cm3, preferably greater than about 1,000 microwatts/cm2 at effective wavelengths for the photoinitiator (at wavelengths where the photoinitiator generates free radicals).

Another aspect of the present invention is to provide a method of manufacturing ophthalmic lenses by photopolymerizing and photocuring a polyester resin-based composition within a curved mold cavity, wherein the composition includes a photoinitiator having activity (generating free radicals) at wavelengths above about 380 nm for initiating polymerization of the polyester; and a UV absorber capable of absorbing UV light at wavelengths of about 380 nm or below, so that the finished lens will absorb ultraviolet light and have improved color.

The unexpected result obtained in the photoinitiated polyester formulation described herein, is that the successful production of lenses with low levels of optical distortion is achieved in a process that includes very rapid polymerization and high levels of exotherm, causing rapid temperature increase, e.g., 5°F per minute. Attempts to slow the polymerization rate, such as by the use of exotherm depressants, can actually worsen the optical uniformity. The time to gel in the system described is less than about 7 minutes, preferably less than about 6 minutes and most typically 1 minute or less, and produces lenses with good uniformity. Complete cure is obtained in approximately three hours or less, preferably one hour or less, most typically about 15 to 30 minutes. Semifinished lens thicknesses up to approximately 16 mm have been cast successfully within these time frames.

The above and other aspects and advantages of the present invention will become more apparent from the following detailed description of the preferred embodiments of the present invention.

DETAILED DESCRIPTION OF THE PREFERRED EMBODIMENTS

The compositions of the present invention include an unsaturated polyester resin in an amount of about 25 % to about 70% (excluding monomer diluents, e.g., styrene) or about 40% to about 95% if calculated to include a

diluent monomer, e.g., styrene; of the composition, preferably about 35% to about 60% by weight unsaturated polyester calculated without diluent monomer. Unsaturated polyesters are well known and can be manufactured by the reaction of one or more polyols with one or more polycarboxylic acids, with olefinic unsaturation being provided by one or more of the reactants, usually the acid. The resultant unsaturation in the polyester enables these resins to form thermosetting, cross-linked reaction products with compounds that contain olefinic double bonds, such as styrene, methyl methacrylate, and the like. Commercially available unsaturated polyesters which can be used in accordance with the present invention include the reaction products of one or more saturated or unsaturated dicarboxylic acids, or their ester-forming derivatives, with a saturated or a vinyl-group-containing polyhydric alcohol.

Examples of suitable unsaturated dicarboxylic acids include maleic acid, fumaric acid, citraconic acid, itaconic acid, meconic acid, and anhydrides thereof, lower alkyl esters or acid halides thereof.

Examples of suitable saturated dicarboxylic acids include aliphatic dicarboxylic acids, such as malonic acid, succinic acid, glutaric acid, adipic acid, suberic acid, azelaic acid, pimelic acid, or sebacic acid; and aromatic dicarboxylic acids, such as orthophthalic acid, terephthalic acid, isophthalic acid, m.p-diphenyl dicarboxylic acid, and diphenic acid; and anhydrides of these acids, such as phthalic anhydride and maleic anhydride, lower alkyl esters or acid halides of these acids, and mixtures thereof.

Examples of suitable polyols include ethylene glycol, propylene glycol, butylene glycols, neopentyl glycol, dipropylene glycol, and the poly(ethylene glycol)s of the foregoing, such as diethylene glycol, triethylene glycol, tetraethylene glycol, and mixtures thereof.

The base polyester resin used in the compositions and methods of the present invention should have a number average molecular weight in the

range of about 1,000 to about 5,000, preferably about 1,500 to about 4,000, and should be without haze. Suitable unsaturated polyesters having such properties are well known in the art.

As examples of suitable unsaturated polyester resins, the base polyester can be a polyester formed by the reaction of propylene glycol, phthalic anhydride and maleic anhydride, such as the "S-40" unsaturated polyester disclosed in Bright U.S. Patent No. 5,319,007. The composition disclosed in the Bright patent includes a phenoxyethyl acrylate, which is preferably not included as an acrylate additive in accordance with the present invention. Another suitable unsaturated polyester is formed by the reaction of maleic anhydride, orthophthalic anhydride and propylene glycol, such as "Aropol L-2506-15" of Ashland Chemical Co., also disclosed in the above-identified Bright U.S. Patent No. 5,319,007.

The preferred polyester resins useful in accordance with the present invention include the reaction products of one or more acids or anhydrides selected from phthatic acid, isophthalic acid, maleic acid, phthalic anhydride, maleic anhydride, and particularly mixtures of two or more of such acids or anhydrides, with a polyol selected from ethylene glycol, propylene glycol, diethylene glycol, dipropylene glycol, and neopentyl glycol, preferably two or more of those glycols, having a number average molecular weight in the range of about 1,500 to about 4,000.

One of the most difficult problems encountered in attempting to formulate a polyester resin-based composition into a suitable ophthalmic lens formulation is that of providing the cast and cured composition with sufficient optical clarity, or freedom from optical distortion. In conventional procedures for the casting of plastic ophthalmic lenses, the reactants used to form the resin are introduced between spaced apart glass or metal mold surfaces. The mold sections are sealed together about their inner periphery by means of a non-

reactive, resilient gasket or retainer ring. Since exothermic materials are employed, the mold outer Surfaces are immersed in a cooling fluid, e.g., water, or otherwise cooled to dissipate the heat of polymerization and cross-linking from the mold cavity, and to maintain an optimum polymerization and curing temperature. During the polymerization reaction, particularly prior to gelation and cross-linking, convection currents are created in the resin, while the resin is in the liquid state, as a result of a substantial temperature differential between the polymerizing resin in the mold cavity and the coolant that surrounds the mold. These convection currents tend to freeze into the polymer as polymerization proceeds through gelation and curing, resulting in striation or visible "waves" in the cured polyester resin. Lenses that contain such visible "waves" are unacceptable due to extensive optical distortion or optical non-uniformity.

The problem of obtaining rapid and uniform photocure while simultaneously providing relatively high levels of ultraviolet absorbency needed for customers desiring a UV cutoff (e.g., less than 5 % transmission at 380 nm wavelength for a semifinished lens processed to 1.5 mm thickness) and improved weathering characteristics is solved in accordance with a preferred embodiment of the present invention by the use of photoinitiators having at least some activity at wavelengths above 380 nm. Photoinitiators that are active at a wavelength above 380 nm include benzoyl phosphine oxides; xanthones and thioxanthones; visible light photoinitiators, including: (a) fluorone dye/onium salt/amine systems, (b) dye/borate systems, and (c) borate photoinitiators; benzyl dialkyl ketals; and substituted morpholino ketones. In this manner, UV absorbers capable of absorbing light at wavelengths of 380 nm and below will provide the desired UV cutoff, while the photoinitiator(s) having activity at wavelengths above 380 nm will be activated Ojenerate free radicals) for rapid and uniform photocure of the polyester resin.  Preferred initiators include

phosphinates, phosphine oxides, particularly substituted phosphine oxides, and mixtures of one or more phosphinates and/or phosphine oxides with cc-hydroxy ketones, such as: 2,4,6-trimethyIbenzoyl-diphenyIphosphine oxide (BASF Lucirin TPO); ethyl 2,4,6-trimethylbenzoylphenylphosphinate (BASF Lucirin LR 8893X); bis(2,6-dimethoxybenzoyl)-2-4-,4-trimethylpentyl phosphine oxide; bis(2,4,6 trimethylbenzoyl)phenyl phosphine oxide; a 50%/50% by weight mixture of 2,4,6-trimethylbenzoyl-diphenylphosphine oxide and 2-hydroxy-2-methyM-phenyl-propan-l-one (Ciba Darocur 4265); a 25%/75% by weight mixture of bis(2,6-dimethyoxybenzoyl)-2-4-,4-trimethylpentyl phosphine oxide and 2-hydroxy-2-methyl-l-phenyl-propan-l-one (Ciba Irgacure 1700); a 25%/75% by weight mixture of bis(2,6-dimethyoxybenzoyl)-2-4~,4-trimethylpentyl phosphine oxide and 1-hydroxycyclohexyl phenyl ketone (Ciba CGI 1800); and a 50%/50% by weight mixture of bis(2,6-dimethyoxybenzoyl)-2-4-,4-trimethylpentyl phosphine oxide and 1-hydroxycyclohexyl phenyl ketone (CGI 1850).

Other suitable photoinitiators include 1-hydroxycyclohexyl phenyl ketone (Ciba Irgacure 184); 2-benzyl-2-N, N-dimethylamino-l-(4-morpholinophenyl)-l-butanone (Ciba Irgacure 369); a mixture of 50% by weight 1-hydroxy cyclohexyl phenyl ketone and 50% by weight benzophenone (Ciba Irgacure 500); 2,2-dimethyoxy-2-phenyl acetophenone (Ciba Irgacure 651); 2-methyl-l-[4-(methylthio)phenyl]-2-morpholino propan-1-one (Ciba Irgacure 907); 2-hydroxy-2-methyJ-l-phenyl-propan-l-one (Ciba Darocur 1173); bis(2,6-dimemoxybenzoyl)-2-4-,4-trimethylpentyl phosphine oxide (Ciba CGI 403); 4-(2-hydroxyethoxy)phenyl-2-(2-hydroxy-2-methylpropyl)ketone (Ciba Irgacure 2959); bis(ns-2,4-cyclopentadien-l-yl)-bis-[2,6-difluoro-3-(lH-pyrrol-l-yl)phenyl titanium (Ciba Irgacure 784 DC); isobutyl benzoin ether (Stauffer Vicure 10); methyl benzoylformate (Stauffer Vicure 55); a mixture of  2-butoxy-l,2-dipehnylethanone  and  2-(2-methylpropoxy)-lJ2-

diphenylthanone (Sartomer Esacure EB3); 2,2-diethoxyacetophenone {Upjohn DEAP); 2,2-di-sec-butoxyacetophenone (Upjohn Uvatone 8301); diethoxyphenylacetophenone (Upjohn Uvatone 8302); a mixture of 70% by weight oligo 2-hydroxy-2-methyl-l-[4-(l-methylvinyl phenyl) propanone] and 30% by weight 2-hydroxy-2-methyl-l-phenyl propan-1-one (Sartomer Esacure KIP 100 F); a mixture of isopropyl thioxanthone and a photoactivator such as ethyl 4-(dimethylamino) benzoate (Sartomer Esacure ITX and Esacure EDB, respectively); a mixture of isopropyl thioxanthone and 2,4,6-trimethylbenzophenone and 4-methylbenzophenone (Sartomer Esacure X 15); a mixture of 2,4,6-trimethyIbenzophenone and 4-methylbenzophenone (Sartomer Esacure TZT); a mixture of 30% by weight oligo 2-hydroxy-2-methyl-l-[4-(l-methylvinyl phenyl) propanone] and 70% by weight of a mixture of 2,4,6-trimethylbenzophenone and 4-methylbenzophenone (Sartomer Esacure KT 37); fluorone dye/onium salt/amine photoinitiator systems, such as those available from Spectra Group Ltd., and borate and dye/borate systems, such as those available from Ciba. If it is unnecessary to include a UV absorber in the polyester lenses, or if a UV absorber is included that absorbs light having a wavelength cutoff below 380 ran, polymerization can be initiated with any of the above-mentioned photoinitiators, particularly the benzoin ethers; hydroxyl alkyl phenyl ketones; substituted acetophenones; and the sulfonic esters of alpha-hydroxy benzoin derivatives. The use of such photoinitiators in a formulation made to be very reactive, such that the amount of photoinitiator can be minimized, helps to reduce coloration of the lens during cure. Together with trace amounts of a blue and red dye, the lens can be made to be "water-white".

In addition to the photoinitiator(s), it has been found that the unsaturated polyester composition, in the preferred embodiment, also includes an additive selected from the group consisting of an allylic ester, an acrylate

monomer, and mixtures thereof, to provide improved tint speed and/or improved optical uniformity. Any low color allylic ester and/or any low color acrylate monomer or oligomer is suitable as an optional additive in accordance with the preferred embodiment of the present invention.

Suitable allylic esters include monoallylic esters, diallylic esters and triallylic esters, preferably an allylic ester selected from the group consisting of diallyl phthalate; diethylene glycol bis(allyl carbonate); triallyl cyanurate; diallyl diphenate; and mixtures thereof. Other suitable allylic esters include allyl acrylate; allyl benzene; triallyl isocyanurate; diallyl maleate; diallyl diglycollate; dimethallyl maleate; allyl benzoate; diallyl adipate; and mixtures thereof. The allylic ester, when incorporated as a composition additive, should be included in an amount in the range of about 1% to about 20%, based on the total weight of the polyester-based lens composition, preferably about 2% to about 10% by weight; and more preferably about 4% to about 10% by weight, with best results achieved at about 4% to about 8 % by weight.

Improvements in optical distortion and/or speed of tinting can be achieved by optionally including in the polyester composition either an allylic ester or an acrylate monomer. Best results are achieved with a combination of an allylic ester and an acrylate monomer, particularly since the allylic ester also functions to increase the impact strength of the cross-linked polymer network, and the acrylate additionally functions to increase the abrasion resistance.

Suitable acrylic monomers include monoacrylates, diacrylates, triacrylates, tetraacrylates, pentaacrylates, and the higher poly-functional acrylates. The preferred acrylate monomer is selected from the group consisting of methyl methacrylate; ethylene glycol diacrylate; ethylene glycol dimetnacrylate; polyethylene glycol diacrylate; polyethylene glycol dimethacrylate; 1,6 hexanediol diacrylate; ethoxylated bisphenyl A diacrylate;

ethoxylated bisphenyl A dimethacrylate; trimethylolpropane polyoxyethylene triacrylate; dipentaerythritol pentaacrylate; bis(4-methacryloylthiophenyl) sulfide and mixtures thereof.

Other suitable monofunctional acrylates include alkyl and substituted alkyl acrylates and methacrylates, such as ethyl acrylate; cyclohexyl methacrylate; 2-hydroxyethyl methacrylate; 3-hydroxypropyl acrylate; and mixtures thereof. Additional suitable monofunctional acrylates and methacrylates include any haloalkyl acrylate and methacrylate, such as alpha-bromoethyl acrylate; alpha-chloroethyl acrylate; chloromethyl methacrylate; 2-bromoethyl methacrylate; and mixtures thereof.

Aryl acrylates and methacrylates also are suitable as optional additives for the polyester-based compositions, such as 2-naphthyl methacrylate; para-tolyl acrylate; and mixtures thereof. Also suitable are the haloaryl acrylates and methacrylates, such as para-chlorophenyl methacrylate; meta-bromophenyl acrylate; 2,4,6-tribromophenyl acrylate; and mixtures thereof. The benzyl acrylates and methacrylates which can be used as composition additives, in accordance with the present invention, include benzyl acrylate; benzyl methacrylate and their derivatives, such as para-chlorobenzyl methacrylate; meta-methoxybenzyl methacrylate; para-ethylbenzyl acrylate; and mixtures thereof.

Other suitable polyfunctional acrylates and methacrylates include thepolyol diacrylates and dimethacrylates, such as neopentyl glycol diacrylate; polyethylene glycol acrylates, methacrylates, and dimethacrylates, such as the diethylene glycols, trimethylene glycols, tetraethylene glycols, and the like; thiodiethylene glycol dimethacrylate; and mixtures thereof. Additional useful polyfunctional acrylates and methacrylates include the polyol polyacrylates and polymethacrylates, such as pentaerythritol triacrylate; glycerol triacrylate; trimethylolpropane  triacrylate;  tris(2-hydroxyethyl)  isocyanurate

trimethacrylate; and the aliphatic and aromatic monofunctional and polyfunctional urethane acrylates and methacrylates; and mixtures thereof.

The acrylate monomer, when incorporated into the polyester composition, should be included in an amount in the range of about 1 % to about 50%, based on the total weight of the polyester-based lens composition, preferably about 2% to about 40% by weight; and more preferably about 5% to about 35% by weight, with best results achieved at about 10% to about 25% by weight.

The resulting lens will have a relatively high index of refraction (approximately 1.56), a relatively low density (approximately 1.24 grams/cc), and an acceptable ABBE value (approximately 34 to 37). The lens will have sufficient hardness to be able to be surfaced with commonly used optical laboratory equipment. Additionally, by the addition of various ultra-violet absorbing materials capable of absorbing UV radiation having a wavelength below about 380 nm (such as Cyanamid Cyasorb UV5411; Ciba Geigy Tinuvin 234; and the like) and color-correcting dye(s), the lens can be made "water white" and will not appreciably yellow during exposure to sunlight.

Activating the photoinitiator, in accordance with the preferred embodiment, is accomplished using radiation with wavelengths above 380 nm, but below that wavelength at which the photoinitiators are no longer active. For the system described, an emission line of approximately 405 nm (such as that obtained by a Fusion Systems "V" bulb) is very satisfactory.

Intensity of the UV light is one parameter that can be varied over a wide range to produce the rapid reaction and exotherm such that optical uniformity is achieved. Optical uniformity in polyester lenses can be obtained using the photocurmg and photoinitiator(s) of the present invention so long as the polyester-based composition gels in about 7 minutes or less, preferably in about 5 minutes or less, and typically in about 1 minute or less. A number of

other parameters can be varied while achieving gelation within about 7 minutes including the peak exotherm temperature; time to reach peak exotherm temperature; time that the composition is photopolymerized and photocured with the UV light; photoinitiator concentration; whether or not an exotherm depressant is included in the composition (and its concentration); and the wavelength cutoff of the UV absorber (at a lower wavelength cutoff, less UV light intensity is required since the absorber blocks less UV light). Preferably, a light intensity of at least about 300 microwatts/cm2 is used to achieve rapid gelation, more preferably about 500 microwatts/cm2 to about 7,000 microwatts/cm2. Also, it is preferred that the time to reach peak exotherm temperature (which preferably is higher than about 1506F, more preferably at least about 250°F as measured by the exotherm temperature measurement described, infrti) be less than about 1 hour, more preferably less than about 45 minutes, most preferably less than about 30 minutes.

The resin, Silmar D-910, is a clear, unsaturated polyester ortho resin intermediate formed from the reaction of phthalic anhydride, maleic anhydride, propylene glycol, ethylene glycol and diethylene glycol with a number average molecular weight of about 2,200. It contains approximately 30% by weight styrene as a diluent monomer. The polyester resin serves as the basis for the formulation.

The other ingredients perform the following functions: Diallyl phthalate is added to increase tintability of the final lens product. Ethylene glycol dimethacrylate is used to promote rapid curing, and together with methyl methacrylate, contributes to the overall hardness of the lens. Styrene is added

to adjust the index of refraction and as a diluent monomer for further viscosity reduction. Cyasorb UV-5411 and Tinuvin 234 are used for conveying strong ultraviolet absorbency to the final lens product and to improve weathering characteristics of the lens. Darocur 4265 is the photoinitiator and has some reactivity at wavelengths above 380 nm. The blue and red dyes are used to adjust the final lens to a "water-white" color.

The components of the formulation are thoroughly mixed, with precaution taken to shield the mixing vessel from bright light. After filtration through a 1 micron filter, the formulation is poured into the lens mold assembly. Since many of the components are quite volatile, precautions must be taken to avoid much evaporation during the pouring process. The lens assembly consists of two glass molds separated by a gasket composed of a material chemically resistant to the formulation. Glass molds, through which the curing radiation will pass, should be transparent and free from markings or other conditions which would interfere with light transmission through the formulation.

The lens assembly is then exposed to the curing radiation. The composition disclosed will cure best from a source of light with sufficient intensity in the wavelength region of 380 nm to 430 nm. A Fusion Systems, Inc. type "V" bulb has intense output at approximately 405 nm and 420 nm and is ideally suited for exposure, although other lamp types can also be used. Light from the lamp is diffused by means of a piece of sandblasted sheet glass or "opal" glass placed between the lamp and the lens assembly.

The exposure intensity and time must be sufficient to initiate a rapid rate of polymerization and exotherm in order to achieve optical uniformity. The intensity of the "V" bulb light measured with a calibrated radiometer fitted with a narrow bandpass filter at 405 nm should be at least about 300 microwatts/cm2, preferably at least 500 microwatts/cm2.  Higher

i

intensity is even more desirable to obtain better optical and tint uniformity.

Lower intensities will require somewhat longer exposure than higher intensities.

A good practical value is approximately 4,000 microwatts/cm2 for 15 to 20

minutes.

It is important to take precautions that the light is uniform over

the lens surface.  Intensity has an effect on base curvature of the completed

lens, and variations in intensity will cause a non-uniformity of the curvature.

Likewise, intensity can effect tint rate and non-uniformity of exposure could

cause tint blotchiness.

After curing, the assembly is allowed to cool to an appropriate

temperature for ease of disassembly.  Lenses produced from the disclosed

composition and cured as described have the following properties:

Index of refraction	1.560

Color  	white

U.V. cutoff

(5 % transmission at 1.5 mm thickness)  	  > 380 tun

Optical uniformity  	very good

Tint speed  	fast

Density (grams/cc)	  1.24

Impact strength (semifinished lens processed

to 1.5 mm center thickness)  	exceeds FDA requirements

EXAMPLES
