Repository: anandvc/allindianpatents

File: patents/219247-a-media-coating-a-method-of-coating-substrate-with-the-media-coating-and-the-coated-substrate.html
Indian Patents. 219247:A MEDIA COATING, A METHOD OF COATING SUBSTRATE WITH THE MEDIA COATING AND THE COATED SUBSTRATE

Indian Patents

Recently Granted Patents

  Recently Published Patents

Title of Invention	A MEDIA COATING, A METHOD OF COATING SUBSTRATE WITH THE MEDIA COATING AND THE COATED SUBSTRATE

Abstract	The present invention relates to a media coating which demonstrates waterfastness following ink jet printing, said media coating comprising: a cationically modified silica; a cationically modified clay; and a binder. The invention also relates toa method of coating substrate with the media coating and the coated substrate	

Full Text	The present invention relates to a media coating, a method of coating substrate with the media coating and the coated substrate and the invention generally relates to coating formulations for paper, fihn and other substrates which are receptive to conunon, aqueous ink jet inks and form images exhibiting superior quality when compared to uncoated paper, film and other printable substrates. More specifically, the present invention relates to cationic ally modified coatings which render the printed images water fast. The present invention also relates to methods of coating various printable substrates utilizing said coatings as well as materials coated with said coatings.

The ink jet method of printing is a rapidly growing, commercially

important printing process because of its ability to produce economical, high

quality, muhi-colored prints. In fact, ink jet print methodology is becommg the

print method of choice for producing colored hard copy of computer generated

images consisting of graphics and fonts in both narrow and wide format. Ink jet

printing is a non-impact and non-contact printing method in which an electronic

signal controls and directs droplets or a stream of ink that can be deposited on a

wide variety of substrates. Current ink jet printing technology involves forcing

the ink drops through smalt nozzles by piezoelectric pressure, thermal ejection,

or oscillation, and onto the surface of a material/media. Ink jet printing is

extremely versatile in terms of the variety of substrate material that can be

treated, as well as the print quality and the speed  	

of operation that can be achieved.  In addition, ink jet printing is digitally controllable.

For these reasons, ink jet printing methodology has been widely adopted for industrial marking and labeling. In addition, ink jet printing methodology has also found widespread use in architectural and engineering design applications, medical imaging, office printing (of both text and graphics), geographical imaging systems (e.g., for seismic data analysis and mapping), signage, in display graphics (e.g., photographic reproduction, business and courtroom graphics, graphic arts), and the like. Finally, ink jet printing has now also been used to create an image on a variety of textile substrates.

Both dyes and pigments have been used as colorants for such ink jet ink formulations. However, such materials do not always adhere well to the substrates to which the ink is applied. For example, dyes may dissolve upon a printed substrate"s contact with water. Thus, images applied employing Inkjet printing methodology may tend to njn or smear upon repeated contact, or may be actually removed from the printed surface if exposed to substantial quantities of aqueous media (e.g., if an ink jet printed article is exposed to water or comes in contact with water through other means). There is therefore a need in the art for coatings which enhance the waterfastness capabilities of various substrates, in particular when aqueous based inks are to be employed on said substrates. It is to such need that the present invention is directed as the coatings of the present invention have proven partlculariy effective in improving waterfastness.

SUMMARY OF THE INVENTION In accordance with the present invention, media coatings for use on substrates for ink jet printing include a cationically modified clay, a cationically modified silica and a binder. Alternatively, the media coatings also include additional additives. In particular, in one embodiment of the invention, the media coatings also include a surfactant.  The  ratio  of  cationically  modified  day to  cationically

modified silica varies in the coating formulation from about 1 % to about 99%. Desirably, the ratio of the cationically modified clay to cationically modified silica varies from about 10 % to about 50 %. More desirably, the ratio of cationically modified clay to cationically modified silica varies from about 25 % to about 35 %. The ratio of the total cationically modified clay and cationically modified silica to binder varies from about 20 % to about 80 %. Desirably, the ratio of the total cationically modified clay and cationically modified silica to binder varies from about 65% to about 75%.

These  and  other  features  and  advantages  of the  present invention will become apparent after a review of the following detailed description of the disclosed embodiments and the appended claims. DETAILED DESCRIPTION OF THE INVENTION

In accordance with the present invention, there are waterfast ink receptive coatings for Ink jet printing including a cationically modified clay and a cationically modified silica. These formulations use a blend of cationic clay and cationic silica in combination with binder(5), and optionally surfactants and other additives, to deliver superior image quality and waterfastness.

The coating formulations may be used with paper, film, scrim and other printable substrates which are receptive to common, aqueous ink jet inks and form images exhibiting superior quality to uncoated paper, film or other substrates or to substrates which have merely been coated with either cationically modified clay, or cationically modified silica. Preferred substrates for use with the coating include films known as synthetic papers such as those available from the Oji Yuka Synthetic Paper Corporation and marketed by Kimberly-Clari

having thicknesses of between approximately 60 and approximately 500 microns also may be readily used. It is important that such substrates be able to easily feed through an ink jet printer.

Other films which may be coated writh the coating of the present invention include polyester and vinyl films. Other substrates which may be coated with the coating of the present invention include latex saturated paper substrates. Further, such coatings may also be applied to nonwoven substrates, such as those made from polyolefins as well as woven substrates.

Printed images on the ink jet media coating are rendered waterfast, resisting deterioration of the image upon repeated exposure to water. This quality may be developed within hours or minutes from the compietion of printing. Exposure to water may be accomplished by placing the printed sample under dripping or running water, or even submersion in water for a limited period of time.

As previously stated, the coating formulation in ihe present invention utilizes a combination of both a cationically modified clay and a cationically modified silica. An example of such a cationically modified day may be obtained from ECC International of Atlanta, Georgia under the designation Astra-Jet™. The cationically modified clay consists of an aqueous dispersion of Kaolin and a polyquartenary amine. While, ECCl markets a line of Astra-Jet™ clays, the original clay composition is desirable for the purpose of the coating of the present invention.

The cationically modified silica may consist of an aqueous silica dispersion including a cationic polymer similar to that described above. Alternatively, the cationic silica may consist of an aqueous amorphous silica stabilized with alumina and other additives, such as the cationic silica gel dispersion sold by Grace Davison of Columbia, Maryland under the designation Cationic Sylojet P612, with a cationic surface

modifier. An unmodified silica is available from Grace Davison under the designation SylojetP612.

The ratio of cationlcally modified clay to cationically modified silica may vary in the coating formulation from about 1 % up to about 99 % by weight. Desirably, the ratio of the cationically modified clay to cationically modified silica may vary from about 10 % to about 50 % by weight. More desirably, the ratio of cationicalty modified clay to cationically modified silica may vary from about 25 % up to 35 % by weight.

The formulation further includes a binder. Such a binder serves to both bind the clay and silica together (pigment particies). and also to bind the coating to a media substrate. The binder may be comprised of any film forming, water insoluble polymer, providing the polymer is compatible with the cationic clay and silica. Binders which are suitable for the formulation include, but are not limited to nonionic latexes composed of polymers of vinyl acetate, ethylene vinyl acetate, acrylates, and acrylate-vinyl acetate. Other polymer materials which are suitable as binders include styrenics such as styrene rubbers (SBR), styrene maleic anhydride (SMA), and styrene acrylonitrile (SAN). Cationic latexes may also be employed as a suitable binder. Further, mildly anionic latexes may also be used as a binder. Strongly anionic latexes would be unacceptable binders however, as they would coagulate with the other cationic materials. The ratio of the total pigment, that is the combination of cationically modified clay and cationically modified silica, to the coating binder may vary from about 20 % up to about 80 %. Desirably, the ratio of the total pigment to the coating binder may vary from about 65 % to about 75 %.

In addition to the clay, silica and binder, optional additives may be added to improve the performance of the coatings.  For instance, UV absorbers/light stabilizers may be added to improve light fastness. Additionally, surfactants or wetting agents may be added as well. Desirably, if such surfactants are utilized they are nonionic, cationic or

zwitterionic. Examples include Triton XI00 and Tergitol both from Union Carbide. Further, a leveling agent such as an aliphatic diol may be used as well. Other optional additives include flow modifiers, and optical whiteners and/or brighteners.

The present invention is further described by the examples which follow. Such examples, however, are not to be construed as limiting in any way either the spirit or the scope of the present invention. Unless stated otherwise, all percents are percents by weight. An example of a coating formulation of the present invention, for use on a variety of media substrates is expressed in Table 1. An example of a control coating formulation, without a cationicaily modified silica, is described in Table 2. The particle size of the following Sylojet P612 silica materials is approximately 12 microns. The clay and silica are present in aqueous dispersions.

Table 1 Examiple of Cationicaily Modified Clay and Cationicaily Modified Silica Coating of the Present Invention (Sample identified as Coating "A" for testing)

inared.	%5olids	Parts Dry	Parts Wet	Wt%drv	Wt%wet	Wet

Batch

x1.5

Water		0.0	0.0	0.0	0.0	0.0

Cationic

Sylojet

P612

Silica^	29.4	53.0	180.3	52.4	18.2	270.4

Astrajet Clay	35.2	22.5	63,9	22.3	7.7	95.9

Q2 5211	100.0	0.6	0,6	0.6	0.21	0,9

Airflex 540	54.8	25.0	45.6	24.7	8-6	68.4

Total		101.1	290.4			435.6

Notes:

a. Cationic Sylojet P612 Silica is cationically modified silica.

For the purposes of the coating described above, the Q2 5211 is an ethoxylated polysiloxane surfactant and was obtained from Dow Corning. The Airflex 540 is an ethylene vinyl acetate (EVA) latex binder available from Air Products. The pigment to binder ratio (P/B) for the sample was 0.75:1, and the percent total solids (%TS) was 34.8%, by weight.

Table 2 Example of Cationically Modified Clay and Unmodified Silica Coating of the Present Invention (Sample identified as Coating "C" for testing)

inared.	%soiids	Parts Dry	Parts Wet	Wt%drv	Wt%wet	Wet

Batch

XLS

Water		0.0	0.0	0.0	0.0	0.0

Sylojet

P612

Silica^	26.7	53.0	198.5	52.4	17.2	297.8

Astrajet Clay	35.2	22.5	63.9	22.3	7.3	95.9

Q2 5211	100.0	0.6	0.6	0.6	0.19	0.9

Airflex 540	54.8	25.0	45.6	24.7	8.1	68.4

Total		101.1	308.6			463.0

Notes						

a. Sylojet P612 Silica is non-cationically modified silica.

The pigment to binder ratio (P/B) for the sample was 0.75:1, and the percent total solids (%TS) was 32.8%, by weight.

Drawdown

Generally,  for  each  of  the  coatings  of  the  examples,  the components were combined in the order shown using a plastic beaker

and a paddie-type mixer. Draw downs using the Meyer Rod method (as is known to those of ordinary skill in the art) were made with a # 28-30 meyer rod on Kimdura® FPG 150 ( for 150 micron) available from Kimberly-Clark, to yield a coat weight of between approximately 5.5 to 6.0 lbs/1300 sq. ft. (20 gsm to 23 gsm). The coated sample sheets of 10 by 12 inch size were then cut to 8.5 by 11 inch size to facilitate printing and testing.

The specific drawdown procedure employed is described as follows. A 10 X 12 inch sheet of paper or film (e.g. Kimdura® FPG 150) was placed on a flat surface. A wire-wound (Meyer) rod was placed on top of the sheet and 2kg weights were placed on the ends of the rod to prevent slipping. The coating was poured on the substrate such that it contacted the rod and formed a narrow pool the width of the substrate. The substrate was drawn under the rod and the coating was spread evenly along the length of tiie sheet. It should be recognized that different coat weights may be obtained by utiliang rods wound with different size wires.

Alternatively coatings may be applied to substrates via other coating methods known to one of ordinary skill in the art, such as the Air Knife method or the Slot Dye method. Other coating methods include the gravure roll, and reverse roll coating methods. Coatings may be applied at levels from about 5 to about 45 grams per square meter (gsm). Desirably, the coatings are applied at between about 15 to about 35 gsm. The samples were then placed in a conventional forced air oven at approximately 75° C for about 3-5 minutes to allow to dry. The samples were stored in ambient room conditions (20-25° C) overnight prior to printing.

The dried samples were then printed with the indicated printers and settings as shown in Tables 3-5 which follow.

Printinfl

Color blocks of the colors Cyan (C), Magenta (M), Yellow (Y), Black (K), Red (R), Green (G), and Blue (B) were printed from Microsoft ® MS Paint block pattern in a 2 x 5 inch pattern on the Kimdura® sheets. The color blocks were printed with inks provided with each printer. A white (unprinted) block was also included in the 2 X 5 inch pattern. The printers used included a Hewlett-Packard 722C on HP Premium Ink Jet Paper/Best Settings, an Epson 850 on Photo Quality Ink Jet Paper/720dpi/Automatic Settings and a Canon 4200 printer on Hi Resolution Paper/Standard/No Color Matching Settings. Followring printing, samples were dried ovemight under ambient conditions before further testing. Following printing and drying, the samples were cut out into their respective 2x5 inch blod
Soak Testing

The cut out 2 X 5 Inch samples were placed in a 2 liter plastic beaker containing 2 liters deionized water at 20°C for 24 hours. Samples were clamped to the side of the container such that the entire test pattern remained submerged for the duration of the test.  After this period had elapsed, samples were removed and placed flat on a KimWipes® wiper. KimWipes are wipers available from the Kimberly-Clark Corporation. The surfaces of the samples were gently dried with a KimWipe® wiper. The samples were allowed to dry completely before spectral measurements were taken (minimally 2-3 hours). An X-Rite® Model 938 Spectrodensitometer was used to perform L"a"b* spectral measurements, the CIE LAB measurement being one known to one of ordinary skill in the art.  The X-Rite spectrodensitometer was obtained from the X-Rite corporation of Grandville, Michigan.  In performing the measurements, the illuminant type was a D50 and tine observer being 2°.

The degree of optical lightening resulting from exposure to water was measured quantitatively using L"a*b* values.  Delta E* is calculated in accordance with the following equation: AE"= SQRT [(L*standard - L* sample)^ + (a*standard - a* sample)^ + (b*standard - b" sample)^],

where the standard is representative of the value for the sample that has not been soaked.

The higher the Delta E* (hereinafter AE*), the greater the change in color intensity. A large increase in delta E" would typically be indicative of fading, washout or bleed of dye. In running the L*a*b* test on the samples, controls of each coating were used as a basis for comparison. The control samples (STD) were just printed with the respective fomiulations, as opposed to being printed and soaked. More extensive bleeding of the dyes was observed when the unmodified silica was utilized in the tested samples, i.e. Formulation "C".

Table 3 Print Results for Hewlett Paclcard 722 Printer

Sample #	Coating	Printer	Print Mode	Color	AE*  24 hr soak	Avg.

AE*

1	A	HP 722	HP Prem.lJ

Paper /Best	K	0.19	

				W	2.81	

				B	4.37	

				C	8.36	

				G	16.11	

				Y	14.31	

				R	2.9	

				M	0.74	6.22

2	C	HP 722	HP Prem.  U Paper /Best	K	0.23	

				W	7.40	

B

22.82 11.72 12.78 24.71

6.49

M

6.58

11.59

Table 4

Coating	Print Results for Canon 4200 Printer	

1 Sample

#	

	Printer	Print Mode	Color	AE" 24  hr

soak	Avg.  1

AE-

3	A	Canon 4200	Hi. Res. Paper/ Standard	K	2.94	

				W	0.43	

				B	2.41	

				C	1.33	

				G	5.37	

				Y	3.25	

				R	2.36	

		m		M	3.09	2.65

4	C	Canon 4200	Hi. Res. Paper/

Standard	K	1.18	

				W	0.39	

				B	3.82	

				C	2.63	

				G	3.39	

				Y	5.58	

				R	2.27	

				M	7.3	3.32

Table 5

Print Results for Epson 850 Printer

Sample #	Coating	Printer	Print Mode	Color	AE*  24 hr soak	Avg.  1

AE-

5	A	Epson 850	Photo Qual IJ Paper/ 720 dpi	K	2.41	

				W	0.66	

				B	5.44	

				C	4.79	

				G	3.48	

				Y	3.92	

				R	1.25	

				M	1.81	2.97

6	C	Epson 850	Photo Qual IJ Paper/ 720 dpi	K	3.17	

				W	0.84	

				B	18.42	

				C	4.03	

1				G	11.15	

				Y	4.18	

				R	18.58	

				M	7.87	8.53

From the data it can be seen that use of a coating including both a cationically charged clay and cationicaliy charged silica (Coating A) enhances waterfastness of an Ink jet printed image on a coated substrate, as measured by a spectrodensitometer. For instance, in observing data from the Epson 850 printer, the red AE* values for the control (Coating C) compared with the cationic clay/silica combination (Coating A) demonstrates a significant difference in light fastness.

While the invention has been described in detail with particular reference to a preferred embodiment thereof, it should be understood that many modifications, additions, and deletions can be made thereto without departure from the spirit and the scope of the invention as set forth in the following claims.

WE CLAIM:

1.	A media coating which demonstrates waterfastness following Inkjet printing, said

media coating comprising:

a cationically modified silica; a cationically modified clay; and a binder.

2.	The media coating as claimed in claim 1, wherein the cationically modified clay comprises an aqueous dispersion of Kaolin and a polyquatemary amine.

3.	The media coating as claimed in claim 1, wherein the cationically modified silica comprises an aqueous silica dispersion comprising a polyquatemary amine.

4.	The media coating as claimed in claim 1, wherein the cationically modified silica comprises aqueous amorphous silica stabilized with alumina.

5.	The media coating as claimed in claim 4, comprising a cationic surface modifier.

6.	The media coating as claimed in claim 1, wherein the binder comprises a film forming, water insoluble polymer that is compatible with the cationic clay and the

cationic silica.

7.	The media coating as claimed in claim 6, wherein the binder is selected from the

group consisting of nonioniclatexes comprising polymers of vinyl acetate, ethylene

vinyl acetate, acrylates, acrylate vinyl acetate; styrenics comprising styrene rubbers

(SBR), styrene maleic anhydride (SMA), and styrene acrylonitrile (SAN); cationic

latexes; mildly anionic latexes; and mixtures thereof

8.	The media coating as claimed in claim 7, wherein the weight ratio of clay to silica

is from I % to 99%.

9.	The media coating as claimed in claim 8, wherein the weight ratio of clay to silica

is from 10% to 50%.

10.	The media coating as cJaimed in claim 9, wherein the weight ratio of clay to silica is from 25% to 35%.

11.	The media coating according to as claimed in claim 1, wherein the weight ratio of total clay and silica to binder is from 20% to 80%.

12.	The media coating as claimed in claim II, wherein the weight ratio of total clay and silica to binder is from 65% to 75%.

13.	The media coating as claimed in claim 1, comprising in addition, one or more materials selected from the group consisting of UVabsorbers/light stabilizers, surfactants, wetting agents, leveling agents, flow modifiers, optical whiteners, and

brighteners.

14.	The media coating as claimed in claim 13, comprising a surfactant that is selected from the group consisting of nonionic, cationic, and zwitterionic surfactants.

15.	The media coating as claimed in claim 13, wherein the media coating comprises a

leveling agent, wherein the leveling agent comprises aliphatic diol.

16.	The media coating as claimed in claims 1 to 15 which demonstrates

waterfastness following ink jet printing, said media coating comprising a cationically

modified silica; a cationically modified clay; and a binder, where said media coating

has an average AE* for cyan, magenta, yellow, black, red, green, and blue ink jet

printing inks after soaking in de-ionized water at lO^C for 24 hours that is not more

than 80% of the average AE* for a control media coating which is free of cationically

modified silica.

17.	A method of coating a substrate comprising applying to a substrate a coating as claimed in claims 1 to 15 comprising a cationically modified silica; a cationically modified clay; and a binder.

18.	The method of coating a substrate as claimed in claim 17, wherein the substrate is selected from the group consisting of paper, film and scrim.

] 9. The method of coating a substrate as claimed in claim 18, wherein the paper comprises synthetic paper that can feed through an Inkjet printer.

20.	The method of coating a substrate as claimed in claim 19, wherein the synthetic paper has a thickness of from 60 to 500 microns.

21.	The method of coating a substrate as claimed in claim 20, wherein the synthetic paper has a thickness of 150 microns.

22.	The method of coating a substrate as claimed in claim 18, wherein the substrate comprises a material selected from the group consisting of nonwoven substrate, woven subsfrate, polyester film, vinyl fihn, and latex saturated paper.

23.	The method of coating a substrate as claimed in claim 22, wherein the substrate comprises a nonwoven substrate comprising a polyolefin.

24.	A coated substrate comprising a substrate and a coating as claimed in claims 1 to 15 comprising a cationically modified silica; a cationically modified clay; and a binder.

25.	The coated substrate as claimed m claim 24, wherein the cationically modified clay comprises an aqueous dispersion of Kaolin and a polyquatemary amine.

26.	The coated substrate as claimed in claim 24, wherein the cationically modified silica comprises an aqueous silica dispersion comprising a polyquatemary amine.

27.	The coated substrate as claimed m claim 24, wherem the cationically modified silica comprises aqueous amorphous silica stabilized with alumina.

28.	The coated substrate as claimed in claim 24, wherein the binder comprises a film forming, water insoluble polymer that is compatible with the cationic clay and the cationic silica.

29.	The coated substrate as claimed in claim 28, wherein the binder is selected from the group consisting of nonionic latexes comprising polymers of vinyl acetate, ethylene vinyl acetate, acrylates, acrylate vinyl acetate; styrenics comprising styrene rubbers (SBR), serene maleic anhydride (SMA), and styreneacrylonitrile (SAN); cationic latexes; mildly anionic latexes; and mixtures thereof

30.	The coated substrate as claimed in claun 24, wherein the weight ratio of clay to silica is from 1 % to 99%.

31.	The coated substrate as claimed in claim 30, wherein the weight ratio of clay to silica is from 10% to 50%.

32.	The coated substrate as claimed in claim 31, wherein the weight ratio of clay to silica is from 25% to 35%.

33.	The coated substrate as claimed in claim 24, wherein the weight ratio of total clay and silica to binder is from 20% to 80%.

34.	The coated substrate as claimed in claim 33, wherein the weight ratio of total clay and silica to binder is from 65% to 75%.

35.	The coated substrate as claimed in claim 24, comprising in addition, one or more materials selected from the group consisting of UVabsorbers/light stabilizers, surfactants, wetting agents, leveling agent, flow modifiers, optical whiteners, and brighteners.

36.	The coated substrate as claimed in claim 35, comprising a surfactant that is selected from the group consisting of nonionic, cationic, and zwitterionic surfactants.

37.	The coated substrate as claimed in claim 35, wherein the media coating comprises a leveling agent, wherein the leveling agent comprises aliphatic diol.	

Documents:

				in-pct-2002-1045-che  abstract-duplicate.pdf

				in-pct-2002-1045-che  abstract.pdf

				in-pct-2002-1045-che  claims-duplicate.pdf

				in-pct-2002-1045-che  claims.pdf

				in-pct-2002-1045-che correspondence-others.pdf

				in-pct-2002-1045-che correspondence-po.pdf

				in-pct-2002-1045-che description(complete)-duplicate.pdf

				in-pct-2002-1045-che description(complete).pdf

				in-pct-2002-1045-che form-1.pdf

				in-pct-2002-1045-che form-19.pdf

				in-pct-2002-1045-che form-26.pdf

				in-pct-2002-1045-che form-3.pdf

				in-pct-2002-1045-che form-5.pdf

				in-pct-2002-1045-che others.pdf

				in-pct-2002-1045-che pct.pdf

				in-pct-2002-1045-che petition.pdf

« Previous Patent

Next Patent »

Patent Number	219247	

Indian Patent Application Number	IN/PCT/2002/1045/CHE	

PG Journal Number	23/2008	

Publication Date	06-Jun-2008	

Grant Date	28-Apr-2008	

Date of Filing	08-Jul-2002	

Name of Patentee	KIMBERLY-CLARK WORLDWIDE, INC	

Applicant Address		

Inventors:

#	Inventor's Name	Inventor's Address	

1	SNOWDEN, Hue, Scott		

2	BRANHAM, Kelly, Dean		

PCT International Classification Number	B41M 5/00	

PCT International Application Number	PCT/US01/02003	

PCT International Filing date	2001-01-19	

PCT Conventions:

#	PCT Application Number	Date of Convention	Priority Country	

1	60/177,074	2000-01-19	U.S.A.	

2	09/766,262	2001-01-19	U.S.A.	

© All Indian Patents, 2013-2021.

  Patent data available in the public domain from Indian Patents Office, Department of Industrial Policy and Promotions, Ministry of Commerce and Industry, Government of India.

File: patents/219250-a-device-for-hot-dip-coating-a-metal-strand.html
Indian Patents. 219250:A DEVICE FOR HOT DIP COATING A METAL STRAND

Indian Patents

Recently Granted Patents

  Recently Published Patents

Title of Invention	A DEVICE FOR HOT DIP COATING A METAL STRAND

Abstract	The invention relates to a device for hot-dip coating a metal bar (1), particularly a steel strip, in which the metal bar (1) is vertically directed through a container (3) receiving the molten coating metal (2) and a directing channel (4) that is arranged upstream thereof. Said device comprises at least two inductors (5) which are disposed on both sides of the metal bar (1) in the zone of the directing channel (4) and generate an electromagnetic field for retaining the coating metal (2) within the container (3). In order to better control the coating process, the inventive device is characterized by a sealing means (7, 7') which is arranged above the directing channel (4) in the bottom area (6) of the container (3) and alternatively releases or interrupts the flow of molten coating metal (2) to the metal bar (1) and/or the directing channel (4). 1353/CHENP/2005 ABSTRACT «A DEVICE FOR HOT DIP COATING A METAL STRAND" The invention relates to a device for hot dip coating a metal strand (1), particularly a steel strip, in which the metal bar (1) is vertically directed through a container (3) receiving the molten coating metal (2) and a directing channel (4) that is arranged upstream thereof. Said device comprises at least two inductors (5) which are disposed on both sides of the metal strand (1) in the zone of the directing channel (4) and generate an electromagnetic field for retaining the coating metal (2) within the container (3) In order to better control the coating process, the inventive device is characterized by a sealing means (7, 7') which is arranged above the directing channel (4) in the bottom area (6) of the container (3) and alternatively releases or interrupts the flow of molten coating metal (2) to the metal strand (1) and/or the directing channel (4). Figure 1.	

Full Text	 

The invention concerns a device for hot dip coating a metal strand, especially a steel strip, in which the metal strand is passed vertically through a coating tank that contains the molten coating metal and through a guide channel upstream of the coating tank, with at least two inductors for generating an electromagnetic field, which are installed on both sides of the metal strand in the area of the guide channel in order to keep the coating metal in the coating tank.

Conventional metal hot dip coating installations for metal strip have a high-maintenance part, namely  the coating tank and the fittings it contains. Before being coated, the surfaces of the metal strip must be cleaned of oxide residues and activated for bonding with the coating metal. For this reason, the strip surfaces are subjected to heat treatments in a reducing atmosphere before the coating operation is carried out. Since the oxide coatings are first removed by chemical or abrasive methods, the reducing heat treatment process activates the surfaces, so that after the heat treatment, they are present in a pure metallic state.

However, this activation of the strip surfaces increases their affinity for the surrounding atmospheric oxygen. To prevent the surface of the strip from being exposed to atmospheric oxygen before the coating process, the strip is introduced into the hot dip coating bath from above in an immersion snout. Since the coating metal is present in the molten state, and since one would like to utilize gravity together with blowing devices to adjust the coating thickness, but the subsequent processes prohibit strip contact until the coating metal has completely solidified, the strip must be deflected in the vertical direction in the coating tank. This is accomplished with a roller that runs in the molten metal. This roller is subject to strong wear by the molten coating metal and is the cause of shutdowns and thus loss of production.

The desired low coating thicknesses of the coating metal, which vary in the micrometer range, place high demands on the quality of the strip surface. This means that the surfaces of the strip-guiding rollers must also be of high quality. Problems with these surfaces generally lead to defects in the surface of the strip. This is a further cause of frequent plant shutdowns.

To avoid the problems associated with rollers running in the molten coating metal, approaches have been proposed, in which a coating tank is used that is open at the bottom and has a guide channel in its lower section for guiding the strip vertically upward, and in which an electromagnetic seal is used to seal the open bottom of the coating tank. The production of the electromagnetic seal involves the use of elecfromagnetic inductors, which operate with electromagnetic alternating or traveling fields that seal the coating tank at the bottom by means of a repelling, pumping, or constricting effect.

A solution of this type is described, for example, in EP 0 673 444 Bl. The solution described in WO 96/03,533 and the solution described in JP 50[1975]-86,446 also provide for an electromagnetic seal for sealing the coating tank at the bottom.

In this regard, guaranteeing the tightness of the seal of the coating tank guide channel, which is open at the bottom, is an important and difficult problem, above all in an emergency situation in which the electromagnetic seal may fail due to a power outage. Various possibilities for dealing with this situation have been disclosed in the prior art.

EP 0 630 421 Bl provides for a constriction below the guide channel, from which a pipe leads to a reservoir for molten coating metal. This document does not disclose detailed information on the design of this device, which is referred to as a reflux barrier.

JP 2000-273,602 discloses a collecting tank below the guide channel, which is intended to collect coating metal that runs down through the guide channel. The coating metal is conveyed to a tank, from which it is pumped back into the coating tank by a pump. Here again, no definite and specific information is provided about how the coating metal that runs out is to be collected.

EP, 0 855 450 Bl deals in greater detail with the question of how the tightness of the lower region of the guide channel can be guaranteed. It discloses various alternative solutions for guaranteeing this. In one embodiment, two slides installed on either side of the metal strand can be moved up to the surface of the metal strand perpendicularly to the metal strand. The slides act as plugs and, when necessary, are held in contact with the metal strand to prevent molten metal from escaping down through the guide channel. However, relatively expensive automatic control of the slides is necessary to guarantee their function. In another embodiment, a belt conveyor is used, which conveys the escaping coating metal from the area below the guide channel to a collecting tank. However, this solution is very expensive and entails the risk that the belt will become clogged with coating metal in the course of time and thus will no longer be able to function properly. A third alternative solution for preventing the escape of molten coating metal involves the use of a gas jet system. A stream of gas is directed at the guide channel from below, which is intended to force the escaping coating metal back up and thus seal the opening of the guide channel at the bottom. This solution is also expensive and has limited practical suitability.

FR 2 798 396 A discloses a hot dip coating installation in which a barrier is arranged in the bottom area of the coating tank at the transition to the guide channel. This is intended to keep molten Metal in the coating channel from entering the guide channel. To this end, the barrier is equipped with walls or deflectors that are designed for

favorable flow. However, the barrier disclosed in this document is not suitable for keeping the molten coating metal out of the area of the guide channel in emergency situations. Similarly, the coating process cannot be influenced with this barrier.

EP 0 855 450 Al describes a solution in which a temporary seal between the molten metal in the coating tank and the guide channel is produced with a seal that consists of a fusible material whose melting point is no higher than that of the coating metal. After this seal has melted, the fluid connection between the molten metal in the coating tank and the guide channel is established.

Therefore, the objective of the invention is to develop a device for hot dip coating of a metal strand, with which it is possible to conduct the coating process in an optimum way and also by simple means to guarantee reliable operation of the installation in critical operating states, for example, if the inductor power supply is interrupted.

The solution of this problem in accordance with the invention is characterized by sealing means arranged above the guide channel in the bottom area of the coating tank for selectively releasing or interrupting the flow of molten coating metal to the metal strand and/or to the guide channel, such that the sealing means are designed as a weir that can be moved relative to the bottom area of the coating tank.

In accordance with the invention, the flow of the coating metal, especially to the guide channel, can be selectively released or interrupted, so that, especially in the case of a disruption of the operation, there is no danger that molten metal can escape from the coating installation through the guide channel.

This design makes it possible to avoid damage of the coating installation and economic loss in the event of such a disruption.

In accordance with one embodiment, the weir has two interacting parts, each of which can be moved perpendicularly to the surface of the metal strand. Alternatively or additionally, it can be provided that the weir can be moved in the direction of conveyance of the metal strand.

In the latter case, it can be provided that the weir is formed as a single piece and has the form of a box. This makes it possible both to produce the weir inexpensively and to guarantee the operational suitability of the device in an especially simple way.

It is advantageous for the weir to have covering means in its upper end region that face away from the bottom area of the coating tank. These covering means make it possible to quiet the coating bath, into which turbulence is introduced by the electromagnetic excitation produced by the inductors. In one embodiment, the covering means are designed as wall sections that extend parallel to the bottom area of the coating tank. In another embodiment, the covering means are designed as a plate that has a slot-like opening for the passage of the metal strand.

The sealing means, especially the weir, are preferably connected with manual, pneumatic or hydraulic operating mechanisms. In this regard, the operating mechanisms can be connected with an installation control system, which effects the release or interruption of the flow of molten coating metal to the metal strand and/or to the guide channel.

Embodiments of the invention are illustrated in the drawings.

FIG. 1 shows a schematic section through a hot dip coating device with a metal strand being guided through it.

FIG. 2 shows a perspective view of a weir constructed from two pieces.

FIG. 3 shows a perspective view of a weir constructed as a single piece.

FIG. 4 shows a schematic section through the hot dip coating device with a weir that

is constructed from two pieces and equipped with covering means.

FIG. 5 shows a perspective view of a weir that is constructed as a single piece and

equipped with covering means.

FIG. 1 shows a schematic section through a hot dip coating device with a metal strand 1 being guided through it. The device has a coating tank 3, which is filled with molten coating metal 2. The coating metal 2 can be, for example, zinc or aluminum. The metal strand 1 in the form of a steel strip passes vertically upward through the coating tank 3 in conveying direction R. It should be noted at this point that it is also basically possible for the metal strand 1 to pass through the coating tank 3 fi-om top to bottom. To allow passage of the metal strand 1 through the coating tank 3, the latter is open at the bottom, where a guide channel 4 is located.

To prevent the molten coating metal 2 fi-om flowing out at the bottom through the guide channel 4, two electromagnetic inductors 5 are located on either side of the metal strand 1. The electromagnetic inductors 5 generate a magnetic field, which counteracts the weight of the coating metal 2 and thus seals the guide channel 4 at the bottom.

The inductors 5 are two alternating-field or traveling-field inductors installed opposite each other. They are operated in a frequency range of 2 Hz to 10 kHz and create an electromagnetic transverse field perpendicular to the conveying direction R. The preferred frequency range for single-phase systems (alternating-field inductors) is 2 kHz to 10 kHz, and the preferred frequency range for polyphase systems (e.g., traveling-field inductors) is 2 Hz to 2 kHz.

In the embodiment shown in FIG. 1, a two-part sealing means 7, and T in the form of a weir is installed in the bottom area (6) of the coating tank 3. The two parts 7, T of the weir can be moved parallel to the bottom of the coating tank 3 in the direction of the double arrow. This movement is accomplished with operating mechanisms 11, which are illustrated here only schematically as piston-cylinder units; any other type of operating mechanism 11 can be used in the same way.

In the present case, the weir 7 and 7' is constructed as a two-part box. The two halves 7 and T can interact in such a way that they partition off the region of the guide channel 4 in the bottom area 6 of the coating tank 3. This situation is shown in FIG. 1. Consequently, the coating metal 2 cannot reach the guide channel 4 or the metal strand 1. This closed position of the weir 7 and T is important especially in two operating states:

First, this position is assumed before the coating installation is brought to full speed. The metal strand 1 is then moving upward in conveying direction R (without coating metal 2 being able to reach it), and the inductors 5 are activated. Only then are the two parts 7 and T of the weir moved away from the metal strand 1 in the direction of the double arrow, so that coating metal 2 can pass through the opening box and reach the metal strand 1 and the area of the guide channel 4. Since the inductors 5 are activated, the coating metal 2 cannot escape downward through the guide channel 4. Therefore, the weir 7, 7' initially encloses the guide channel 4, which is open at the bottom, and thus the metal strand 1 passing through the guide channel up to an optimized height above the bottom area 6 of the coating tank 3, so that no coating metal 2 can flow towards the guide channel 4. When the coating process is begun, the weir 7, 71 is then opened, so that the coating metal 2 can flow, in a way that is optimized with respect to time and volume, to the metal strand 1 and thus into the guide channel 4, which, however, is now electromagnetically sealed by the inductors 5.

Second, the weir 7, T is also important when a power failure occurs, and the inductors 5 (e.g., until an emergency power system starts up) are no longer able to perform their function, namely, to seal the guide channel at the bottom by the electromagnetic field they generate. In this case, the two parts 7, T of the weir are moved towards the metal strand 1 in the direction of the double arrow until they touch and form the box-shaped covering around the metal strand 1. Consequently, coating metal 2 can no longer reach the metal strand 1 and the guide channel 4, i.e., the guide channel 4 is now mechanically sealed. This prevents coating metal 2 from flowing down and out of the guide channel 4.

In FIG. 2, the weir 7, T is shown again in a perspective view in its closed state. The double arrows indicate the direction in which the two parts 7, T of the weir can be moved relative to the conveying direction R of the metal strand 1. This movement is effected by the operating mechanisms 11 (see FIG. 1). The drawing shows that there is an opening for the passage of the metal strand 1 in the bottom of the weir 7, 7'. However, in the illustrated closed position of the weir 7, 7', it is ensured that no coating metal 2 can reach the metal strand 1 and the guide channel 4.

Since the weir 7, T is exposed to the coating metal 2, it is advantageous for stable and reliable operation of the weir 7, 71 if it consists of as few individual parts as possible. Whereas the embodiment shown in FIGS. 1 and 2 consists of a two-part weir 7, T, FIG. 3 shows that the weir 7 can also be constructed as a single piece. In this case, in its closed state, the box-shaped weir 7 rests on the bottom 6 of the coating tank 3 and thus seals the guide channel 4. The weir 7 is opened by moving it vertically upward, i.e., in conveying direction R, by operating mechanisms 11.

To carry out a coating process for producing a qualitatively high-grade coated metal strand, it is advantageous if care is taken to ensure that the surface of the coating bath

remains as calm as possible. This is not inherently guaranteed, because the electromagnetic inductors 5 induce flow in the coating metal 2 by the magnetic fields that they generate.

In the embodiment shown in FIG. 4, to quiet the surface of the coating bath, covering means 9 are provided in the end region 8 of the weir 7, 7', which ensure that the currents induced by the inductors 5 cannot spread farther in the direction of the surface of the bath.

The turbulence of the molten coating metal 2 produced in the guide channel 4 and in the coating tank 3 by the electromagnetic seal can be shielded by the design of the weir 7, T and especially by the cover 9.

When the weir 7 is constructed as a single piece, the possibility shown in FIG. 5 is realized: In this case, the weir 7 is provided with an opening 10 at the top to allow the metal strand 1 to pass through. The currents induced in the coating metal 2 by the inductors 5 are stopped here by the covering means 9, which produce almost complete isolation of the interior of the weir 7 from the rest of the coating bath. This design makes it possible to achieve optimum quieting of the bath surface and thus to ensure a quality coating.

In the event of an operational disruption and especially in the event of failure of the electromagnetic inductors 5, the weir 7 is closed by the operating mechanisms 11, so that there is no danger of the coating metal 2 escaping from the coating tank 3.

LIST OF REFERENCE SYMBOLS

1	metal strand (steel strip)

2	coating metal

3	coating tank

4	guide channel

5	inductor

6	bottom area of the coating tank

7	sealing means

T	sealing means

8	end region of the sealing means

9	covering means

10	opening

11	operating mechanism

R  conveying direction

WE CLAIM

1.	A device for hot dip coating a metal strand (1), especially a steel strip, in which the metal strand (1) is passed vertically through a coating tank (3) that contains the molten coating metal (2) and through a guide channel (4) upstream of the coating tank, with at least two inductors (5) for generating an electromagnetic field, which are installed on both sides of the metal strand (1) in the area of the guide channel (4) in order to keep the coating metal (2) in the coating tank (3), characterized in that sealing means (7, 7') arranged above the guide channel (4) in the bottom area (6) of the coating tank (3), wherein the sealing means (7  7') are positioned in a first position, in which the molten coating metal (2) is released to flow to the metal strand (1) and/or to the guide charmel (4), and in a second position, in which the flow of molten coating metal (2) to the metal strand (1) and/or to the guide channel (4) is interrupted, and wherein the sealing means (7, 7') are constructed as a weir that is moved relative to the bottom area (6) of the coating tank (3).

2.	The device as claimed in claim 1, wherein the weir has two interacting parts (7, 7'), each of which are moved perpendicularly to the surface of the metal strand (1).

3.	The device as claimed in claim 1, wherein the weir is moved in the direction of conveyance (R) of the metal strand (1).

4.	The device as claimed in claim 3, wherein the weir is formed as a single piece and has the form of a box.

5.	The device as claimed in any one of claims 1 to 4, wherein the weir (7, 7') has covering means (9) in its upper end region (8) that face away from the bottom area (6) of the coating tank (3).

6.	The device as claimed in claim 5, wherein the covering means (9) are constructed as wall sections that extend parallel to the bottom area (6) of the coating tank (3).

7.	The device as claimed in claim 5, wherein the covering means (9) are constructed as a plate that has a slot-like opening (10) for the passage of the metal strand (1).

8.	The device as claimed in any one of claims 1 to 7, wherein the sealing means (7, 7'), especially the weir, are connected with manual, pneumatic or hydraulic operating mechanisms (11).

9.	The device as claimed in claim 8, wherein the operating mechanisms (11) are connected with an installation control system, which effects the release or interruption of the flow of molten coating metal (2) to the metal strand (1) and/or to the guide channel (4).

Documents:

				1353-chenp-2005 abstract duplicate.pdf

				1353-chenp-2005 abstract.jpg

				1353-chenp-2005 abstract.pdf

				1353-chenp-2005 claims duplicate.pdf

				1353-chenp-2005 claims.pdf

				1353-chenp-2005 correspondence others.pdf

				1353-chenp-2005 correspondence po.pdf

				1353-chenp-2005 description (complete) duplicate.pdf

				1353-chenp-2005 description (complete).pdf

				1353-chenp-2005 drawings duplicate.pdf

				1353-chenp-2005 drawings.pdf

				1353-chenp-2005 form-1.pdf

				1353-chenp-2005 form-18.pdf

				1353-chenp-2005 form-26.pdf

				1353-chenp-2005 form-3.pdf

				1353-chenp-2005 form-5.pdf

				1353-chenp-2005 pct.pdf

				1353-chenp-2005 petition.pdf

« Previous Patent

Next Patent »

Patent Number	219250	

Indian Patent Application Number	1353/CHENP/2005	

PG Journal Number	23/2008	

Publication Date	06-Jun-2008	

Grant Date	28-Apr-2008	

Date of Filing	21-Jun-2005	

Name of Patentee	SMS DEMAG AG	

Applicant Address		

Inventors:

#	Inventor's Name	Inventor's Address	

1	BRISBERGER, Rolf		

2	TENCKHOFF, Bernhard		

3	ZIELENBACH, Michael		

4	BEHRENS, Holger		

PCT International Classification Number	C23C02/00	

PCT International Application Number	PCT/EP2003/011890	

PCT International Filing date	2003-10-25	

PCT Conventions:

#	PCT Application Number	Date of Convention	Priority Country	

1	102 54 513.8	2002-11-22	Germany	

© All Indian Patents, 2013-2021.

  Patent data available in the public domain from Indian Patents Office, Department of Industrial Policy and Promotions, Ministry of Commerce and Industry, Government of India.
