Repository: anandvc/allindianpatents

File: patents/219264-method-and-plant-for-manufacturing-cement-clinker.html
Indian Patents. 219264:METHOD AND PLANT FOR MANUFACTURING CEMENT CLINKER

Indian Patents

Recently Granted Patents

  Recently Published Patents

Title of Invention	METHOD AND PLANT FOR MANUFACTURING CEMENT CLINKER

Abstract	The invention relates to a method for manufacturing cement clinker by which method cement raw meal is preheated and burned in a plant comprising a cyclone preheater (1) and a kiln (5). The method is peculiar in that that at least a portion of the raw meal is extracted from the cyclone preheater (1), that this raw meal is introduced into a separate unit (21) in which it is given a retention time under oxidating conditions provided by means of a gas stream for forming SO2 and for expelling organic carbon, that the formed SO2 and the expelled organic carbon are subsequently discharged from the separate unit (21) entrained in the gas stream for further treatment in a subsequent process stage, and that the raw meal is reintroduced into the cyclone preheater (1).Hereby is obtained an effective reduction of the VOC, CO as well as the SO2 emission without necessitating utilization of additional energy for heating. By giving the extracted and partially preheated raw meal a retention time under oxidating conditions separate from the cyclone preheater it is obtained that sulphide will oxidate into SO2 and that organic carbon is expelled from the raw meal, so that the thus formed SO2 and the thus expelled organic carbon can be entrained in a separate, relatively small gas stream and subjected to subsequent treatment in the optimum manner. Abstract "METHOD AND PLANT FOR MANUFACTURING CEMENT CLINKER" The invention relates to a method for manufacturing cement clinker by which method cement raw meal is preheated and burned in a plant comprising a cyclone preheater (1) and a kiln (5). The method is peculiar in that that at least a portion of the raw meal is extracted from the cyclone preheater (1), that this raw meal is introduced into a separate unit (21) in which it is given a retention time under oxidating conditions provided by means of a gas stream for forming SO2 and for expelling organic carbon that the formed SO2 and the expelled organic carbon are subsequently discharged from the separate unit (21) entrained in the gas stream for further treatment in a subsequent process stage, and that the raw meal is reintroduced into the cyclone preheater (1).Hereby is obtained an effective reduction of the VOC, CO as well as the SO2 emission without necessitating utilization of additional energy for heating. By giving the extracted and partially preheated raw meal a retention time under oxidating conditions separate from the cyclone preheater it is obtained that supplied will oxidate into SO2 and that organic carbon is expelled from the raw meal, so that the thus formed SO2 and the thus expelled organic carbon can be entrained in a separate, relatively small gas stream and subjected to subsequent treatment in the optimum manner. Figure 2	

Full Text	 

The present invention relates to a method for manufacturing cement clinker by which method cement raw meal is preheated and burned in a plant comprising a cyclone preheater and a kiln. The invention relates specifically to a method for reducing the emission of SO2, CO and volatile organic compounds (hereinafter referred to as VOC) from such a plant. The invention also relates to a plant for carrying out the method.

Plants of the aforementioned kind for manufacturing cement clinker are we' known from the literature.

The emission of SO2  CO and VOC from such kiln plants for manufacturing cement clinker emanate primarily from the raw materials which are being used as described in further details in the following text. The heating of the raw meal in the cyclone preheater is done by direct contact with hot exhaust gases according to the counterflow principle, whereby the formed SO2 and CO and the expelled VOC are immediately captured by the exhaust gas stream, and thus leave the cyclone preheater together with the exhaust gas stream in the form of emission. For different reasons, the three types of emission into the atmosphere are undesirable.

The cement raw materials often contain minerals such as pyrite and marcasite. The sulphide in the pyrite(FeS2) is converted in the cyclone preheater at temperatures around 525°C, causing SO2 to be formed. Measurements performed at an operating cement plant have thus shown that virtually all the sulphide contained in the raw meal feed will still be present in the raw meal when it leaves the first cyclone stage at a temperature around 370 C, whereas the sulphide content in the raw meal leaving the second cyclone stage at a temperature around 550°C will be approximately half as high. So, at the cement plant in question nearly one half of the sulphide contained in the raw materials will escape from the preheater in the form of SO2 as a result of the oxidation process which takes place in the second cyclone stage. A known method for reducing the SO2 level involves application of an absorbent in the form of CaO, Ca (0H)2 or other basic components in the cyclone preheater at a location after, viewed in the direction of flow of the exhaust gases, SO2 is formed so that SO2 can be bound in the raw material in the form of sulphide which is transformed into sulphate at a subsequent process stage.

One significant disadvantage of this known method is that it will usually be necessary to apply an excess amount of absorbent, thus making it a relatively expensive method.

Also, the cement raw materials will frequently contain organic carbon which is expelled substantially from the raw meal in the form of CO and VOC during the preheating process in the cyclone preheater and being discharged in unbaked form together with the exhaust gas stream. This is confirmed by studies which indicate that certain types of VOC are expelled substantially within a relatively narrow temperature span. One type of VOC is thus expelled substantially within a temperature span ranging from 300 to 500°C, whereas another type is expelled substantially within a temperature span ranging from 450 to 650°C. Other additional types of VOC are expelled over greater temperature spans. In a traditional cyclone preheater the aforementioned temperature span will typically occur in the 1st and 2nd cyclone stage, and, respectively, the 2nd and 3rd cyclone stage, dependent on whether the cyclone preheater is a 4-stage or 5- stage unit and also somewhat dependent upon the efficiency of the other elements of the kiln system. Several methods are known for the subsequent treatment of the exhaust gases for removing VOC from the exhaust gases. A known method comprises the steps, that the exhaust gases from the preheater are reheated in a heat exchange unit, that VOC are burned while fiiel is simultaneously added, and that the exhaust gases are subsequently cooled in the heat exchange unit. From the viewpoint of energy consumption this is not an optimum solution, and the apparatus for carrying out the method also involves quite substantial investment costs.

In addition, from Danish patent application No. PA 2001 00009 is known a method by which raw meal is extracted from the preheater and heated in a separate heating unitfor ‘ forming SO2 and for expelling VOC. According to the known method, the formed 362/is subsequently brought into contact with an absorbent, the expelled VOC is burned off, and the raw meal is reintroduced into the cyclone preheater. The disadvantage of this known method is primarily that the energy consumption will be relatively high.

It is the objective of the present invention to provide a method as well as a plant for manufacturing cement clinker by which a cheap and effective reduction of ‘2, CO and VOC emission can be achieved without any significant impact on the efficient level of the cyclone preheater.

This is achieved by a method of the kind mentioned in the introduction and being characterized in

-	that at least a portion of the raw meal is extracted from the cyclone preheater,

-	- that this raw meal is introduced into a separate unit in which it is given a retention time under oxidating conditions provided by means of a gas stream for forming SO2 and for expelling organic carbon,

-	that the formed SO2 and the expelled organic carbon are subsequently discharged from the separate unit entrained in the gas stream for fiuther treatment in a subsequent process stage, and

-	that the raw meal is reintroduced into the cyclone preheater.

Hereby is obtained an effective reduction of the VOC, CO as well as the SO2 emission without necessitating utilization of additional energy for heating. By giving ■he extracted and partially preheated raw meal a retention time under oxidating conditions separate from the cyclone preheater it is obtained that sulphide will oxidate into SO2 and that organic carbon is expelled from the raw meal, so that the thus formed SO2 and the thus expelled organic carbon can be entrained in a separate, relatively small gas stream and subjected to subsequent treatment in the optimum manner. As will be described in further details in the following text, studies carried out by the applicant have surprisingly indicated that a significant oxidation of sulphide into SO2 and a certain expulsion of organic carbon will occur even if the temperature is kept constant and below that at the location in the cyclone preheater where most of the SO2 release is otherwise taking place. The studies have also shown that the rate at which these processes are taking place executed depend on the temperature, and that the rate will be increased in step with rising temperatures.

The plant for carrying out the method according to the invention is characterized in that it comprises means for extracting at least a portion of the raw meal from the cyclone preheater, separate means for giving this raw meal a retention time under oxidating conditions and thereby ensuring oxidation, by means of a gas stream, of sulphide contained in this raw meal for the formation of SO2 and for the expulsion of organic carbon, means for discharging the formed SO2 and the expelled organic carbon from the separate unit entrained in the gas stream for further treatment in a subsequent process stage, and means for reintroducing the raw meal into the cyclone preheater.

Further characteristic features of the plant will be apparent from the detailed description provided in the text below.

It is preferred that all of the raw meal is extracted from the cyclone preheater for oxidation in the separate unit.

Up to this point in time, conventional wisdom has held that when the raw materials contain sulphurous components, SO2 will be formed within a relatively small temperature span around 525°C. The studies referred to above and described in further details in the following text have, however, quite surprisingly indicated that a significant oxidation of sulphide into SO2 will occur even at lower temperatures if only the necessary time is allocated for the process. The studies have thus shown that the formation of SO2 may occur even at a temperature of 350°C, and according to the invention the raw meal may thus be extracted from the cyclone preheater at a temperature ranging between 350°C and 525°C. In order to limit the necessary time of retention for the extracted raw meal in the separate unit and thus its capacity, it is preferred that the raw meal is extracted from the cyclone preheater at a temperature within the range of 400°C and 500°C. The studies carried out have indicated that at temperatures higher than 525°C, SO2 will be formed so rapidly that virtually all of the sulphide has been converted into SO2 before the raw meal is extracted from the preheater.

In principle, the raw meal can be given any retention time in the separate unit which is necessary to attain the desired SO2 formation at the temperature in question. In actual practice, the temperature of the extracted raw meal will be the main determinant for the duration of the retention time, which is necessary. According to the invention the retention time in the separate unit may be selected at random, but, often, it should advantageously be within the range of 10 to 200 seconds. However, it is preferred that a maximum limit of 100 seconds is applied.

The temperature in the separate unit can be kept substantially constant during the oxidation process, but it may also be varied, for example through regulation of the temperature of the gas stream introduced into the separate unit. If it is desirable to increase the rate of oxidation, the temperature in the separate unit may thus be elevated by introducing a hotter gas stream.

In principle, organic carbon is expelled from the raw meal across the entire temperature span in the cyclone preheater, which in the case of the raw meal ranges from a temperature of less than 100°C at the top of the cyclone preheater to a temperature close to 830°C at the bottom of the cyclone preheater. Therefore, the method according to the invention will only have the capability to expel a portion of the total amount of organic carbon. The temperature at which the raw meal is to be extracted will therefore depend primarily on the temperature at which the maximum reducation of the SO2 level is achieved. The studies previously referred to in the text have indicated variations in the pattern for expelling different types of organic carbon. Prior to implementation of the method according to the invention at a given cement plant it will, therefore, be advantageous to conduct specific investigations of the raw materials utilized in order to determine exactly their content of different types of organic carbon and fiirther to determine how these are expelled as a function of the temperature. In some cases, where consistent with the SO2 reduction, it is, therefore, preferred that the raw meal is extracted from the cyclone preheater at a temperature of less than 450°C.

In principle, the oxidation of the extracted raw meal in the separate unit can be done in any suitable manner, however, a smaller oxygen-containing gas stream must be led through the compartment for oxidation of sulphide and organic carbon and for the removal of SO2 and expelled organic carbon. Studies have indicated that the optimum oxygen percentage for removing SO2 is approximately 5 per cent.

The separate unit may be configured in any suitable manner. The separate unit may comprise any type of receptacle or conveying mechanism for bulk materials, which will be able to provide a sufficient retention time for the raw meal and ensure a sufficient mixing of the raw meal and the oxygen-containing gas stream. For example, the separate unit may be configured as a rotary drum in which the extracted raw meal and the oxygen-containing gas stream are introduced via inlets located at either end of the rotary drum, passed through the rotary drum in counter-current flow and also discharged fi-om opposite ends. Furthermore, it is desirable that the unit or plant comprises means for ensuring that the raw meal after its extraction from the unit will be physically located at, or can be routed to, the level which is necessary for it to be reintroduced at the designated location into the cyclone preheater.

The formed SO2 which is discharged from the separate unit entrained in the gas stream can be separately treated in, for example, a wet scrubber of known operating principle where SO2 on reaction with CaCOa and H2O will be transformed into gypsum on the form CaS04-2H20, and fi-om where the cleaned gas can be released to the environment. The necessary CaCOa may be contained in the dust carried along from the separate oxidation unit or it may be supplied in the form of fresh raw meal. Due to the fact that the gas stream through the separate oxidation unit is small relative to the gas stream through the cyclone preheater, the wet scrubber for this purpose may also be relatively small. The water consumption will also be relatively small. The gypsum generated in the wet scrubber may advantageously be used at the cement mill plant in substitution for some of the ordinary gypsum. In this way a significant amount of sulphur may be bypassed the

kiln system of the cement plant, thereby reducing the frequently occurrino problems in respect of clogging and obstruction in the kiln system.

The formed SO2 which is discharged from the separate unit entrained in the gas stream may alternatively be introduced into the cyclone preheater at a location where a sufficient amount of absorbent in the form of CaO and/or other basic components is present, which will typically be at the lower end of the cyclone preheater. In plants where the cyclone preheater comprises a calciner it is preferred that the formed SO2 is introduced into the said calciner.

The expelled organic carbon can be burned separately or alternatively it may be reintroduced at a location in the cyclone preheater where the temperature is at least 700°C, which will typically be at the lower end of the preheater. In plants where the cyclone preheater comprises a calciner it is preferred that the expelled organic carbon is introduced into the said calciner.

In principle, the extracted and separately oxidated raw meal can be reintroduced into the cyclone preheater at any location. However, it should preferably be introduced immediately after the point of raw meal extraction, viewed in the direction of flow of the raw meal. In other words, it is preferred that the separately oxidated raw meal is introduced into the cyclone preheater at the first cyclone stage after the cyclone stage fi-om which it was extracted.

The invention will now be described in fiirther details with reference to the drawing, being diagrammatical, and in which

Fig. 1 shows a graphic representation of the formation of SO2 as a ftmction of the time at different temperatures.

Fig. 2 shows a first example of a plant according to the invention, and

Fig.  3  shows  a  second  example  of  a  plant  according  to  the  invention.

Seen in Fig.l are graphs a - d for the formation of SO2 as a function of the time at the temperatures 350, 375, 400 and 500°C. The illustrated graphs are a direct result of a series of tests which have been conducted by the applicant. The tests have been conducted in a fixed bed reactor according to the method described in the following. A material sample was preheated to a desired temperature in an inert hot gas consisting of pure N2. The hot exit gas from the inert heating process was mixed with O2 in order to oxidate any evaporated sulphur into SO2. Following inert heating during a period of 240 seconds,02 was added to the N2 stream before the stationary bed. This procedure was followed to make certain that there would not be any significant oxidation of the material sample during the relatively slow heating process and that the supply of C.

optimum temperature for extracting the material in question seems to be within the range of400to500°C.

In Figs. 2 and 3 are seen two examples of plants according to the invention. Both of the plants shown comprise a cyclone preheater 1, a rotary kiln 5 and a clinker cooler 7. The cyclone preheater 1 comprises four cyclone stages a-d, a calciner 3 and a separation cyclone 4. The cyclone preheater 1 may comprise fewer as well as more than the four cyclones indicated. Raw meal from a not shown raw mill plant is introduced into the cyclone preheater via one or several inlets 9 and preheated in a counter-current arrangement with exhaust gases whereafter it is separated from the cyclone preheater in the cyclone d and directed to the calciner 3 in which it is calcined. From the bottom outlet of the separation cyclone 4, the calcined raw meal is then directed via a duct 8 to the rotary kiln 5 in which it is bumed into cement clinker which is subsequently cooled in the clinker cooler 7. The exhaust gases from the rotary kiln 5 and the calciner 3 are drawn through the cyclone 4 and then up through the cyclone preheater by means of a fan 6. Tertiary air from the clinker cooler 7 is introduced via a duct 11 into the calciner 3.

According to the invention at least some of the raw meal is extracted from the cyclone preheater 1 with a view to subjecting it to oxidation in a separate unit 21 in which the raw meal is introduced via a duct 15. In order for the separate oxidation of the raw meal to have any significant effect upon the formation of SO2 and the expulsion of organic carbon, the raw meal must of course be extracted from the preheater before the majority of the sulphide content has been transformed into SO2 and/or before the content of organic carbon has been expelled from the material. In instances where h is only desirable to carry out separate oxidation of some of the raw meal, it can be extracted from the raw meal flow from the bottom outlet of the selected cyclone stage via, for example, a splitter gate 13.

The separate unit 21 shown in Fig. 2 and 3 comprises a rotary drum 21. A gas stream is introduced via an inlet 27 at one end of the rotary drum and the extracted raw meal is introduced via an inlet 29 at the opposite end, causing the mixing of the raw meal and the

gas stream to be effected in a counterflow arrangement. The raw meal is extracted from the other end of the rotary drum 21 via an outlet 22 and directed via a duct 26 and transport means, if any, back to the cyclone preheater 1 into which it is reintroduced via an inlet 28 which is located immediately after the point at which it was extracted, viewed in the direction of flow of the raw meal.

In the embodiment shown in Fig. 2 the gas stream containing SO2 and the expelled organic carbon is led from an outlet 29 in the rotary drum 21 via a duct 17 to the claimer 3 in which all organic carbon is burned off and SO2 is absorbed under optimum temperature conditions by reaction primarily with CaO.

In the embodiment shown in Fig. 3 the gas stream containing SO2 and the expelled organic carbon is led from the outlet 29 in the rotary drum 21 via the duct 17 to a wet scrubber 31 in which it is cleaned according to known principles viper SO2 by reaction with CaCOa and H2O will be transformed into gypsum on the basis of the form CaS04-2H20, and from where the cleaned gas can be released to the environment, possibly via a unit 33 for burning CO and VOC.

In connection with the implementation of the invention at an existing cement plant it will often be necessary to set the temperature in the preheater at a level which will allow the raw meal to be extracted at the desired temperatures. This can be done in a number of ways. If it is desirable to lower the temperature at the specific location in the preheater where the raw meal is to be extracted for the separate oxidation, it will be possible to introduce, for example, atmospheric air at an appropriate location. However if it is desirable to raise the temperature at the specific point of extraction, the raw meal feed may, for example, be split up and a smaller quantity of raw meal may be bypassed. Also, the temperature can be adjusted by controlling the quantity of raw meal being extracted for the separate oxidation. Other means of regulation consist in a modification or regulation of the separation efficiency of the preheater cyclones.

In actual practice it may be necessary to regulate the capacity of the separate unit 21 and in the case of a rotary drum this may be done by changing its rotational speed. An increase in the rotational speed of the rotary drum will lead to a reduction in the retention time of the raw meal in the drum, entailing a corresponding reduction in the amount of SO2 being formed and the organic carbon being expelled. In order to compensate for any such reduction, heat may be supplied to the separate unit 21, possibly by introducing a partial flow stream of the hot air from the clinker cooler 7 into the unit 21 via the inlet 27.

WE CLAIM:

1.	Method for manufacturing cement clinker by which method cement raw meal is

preheated and burned in a plant comprising a cyclone preheater (1) and a kiln (5) 

characterized in that

at least a portion of said raw meal is extracted from the cyclone preheater (1), said raw meal is introduced into a separate unit (21) in which it is given a retention

time milder oxidation conditions provided by means of a gas stream for  SO2 and

for expelling organic carbon,

the formed SO2 and the expelled organic carbon are subsequently discharged from the

separate emit (21) entrained in the gas stream for further treatment in a subsequent

process stage, and

said raw meal is reintroduced into the cyclone preheater (1).

2.	Method as claimed in claim 1, wherein all of the raw meal is extracted from the cyclone preheater (1) for oxidation in the separate unit (21).

3.	Method as claimed in claim 1 or 2, wherein the raw meal is extracted from the cyclone preheater (1) at a temperature between 350°C and 525°C.

4.	Method as claimed in claim 1 or 2, wherein the raw meal is extracted from the cyclone preheater (1) at a temperature between 400°C and 500°C.

5.	Method as claimed in claim 1 or 2, wherein the temperature in the separate unit (21) is kept substantially constant during the oxidation process.

6.	Method as claimed in claim 1 or 2, wherein the raw meal is given a retention time

in the separate unit (21) within the range of 10 to 200 seconds, preferably within the

range of 10 to 100 seconds.

7.	Method as claimed in claim 1 or 2, wherein the formed SO2 and the expelled

organic carbon, and which is discharged from the separate unit (21), is introduced into the

calciner (3) of the cyclone preheater.

8.	Method as claimed in claim 1 or 2, wherein the extracted and separately oxidated

raw meal is introduced into the cyclone preheater (1) immediately after the point where it

was extracted, viewed in the direction of flow of the raw meal.

9.	Plant for carrying out the method as claimed in claim 1, comprising a cyclone

preheater (1) and a kiln (5), characterized in that it comprises means (13,15) for

extracting at least a portion of the raw meal from the cyclone preheater (1), separate

means (21) for giving this raw meal a retention time under oxidating conditions and

thereby ensuring oxidation by means of a gas stream of supplied contained in this raw

meal for the formation of SO2 and for the expulsion of organic carbon, means (17) for

discharging the formed SO2 and the expelled organic carbon from the separate unit (21)

entrained in the gas stream for further treatment in a subsequent process stage, and means

(26) for reintroducing the raw meal into the cyclone preheater.

10.	Plant as claimed in claim 9, wherein it comprises a wet scrubber (31) for

treatment of the formed SO2, which is discharged from the separate unit (21) entrained in

the gas stream.

Documents:

				0523-chenp-2005 abstract duplicate.pdf

				0523-chenp-2005 abstract.jpg

				0523-chenp-2005 abstract.pdf

				0523-chenp-2005 claims duplicate.pdf

				0523-chenp-2005 claims.pdf

				0523-chenp-2005 correspondence others.pdf

				0523-chenp-2005 correspondence po.pdf

				0523-chenp-2005 description (complete) duplicate.pdf

				0523-chenp-2005 description (complete).pdf

				0523-chenp-2005 drawings duplicate.pdf

				0523-chenp-2005 drawings.pdf

				0523-chenp-2005 form-1.pdf

				0523-chenp-2005 form-18.pdf

				0523-chenp-2005 form-3.pdf

				0523-chenp-2005 form-5.pdf

				0523-chenp-2005 pct search report.pdf

				0523-chenp-2005 pct.pdf

				0523-chenp-2005 petition.pdf

« Previous Patent

Next Patent »

Patent Number	219264	

Indian Patent Application Number	523/CHENP/2005	

PG Journal Number	23/2008	

Publication Date	06-Jun-2008	

Grant Date	28-Apr-2008	

Date of Filing	01-Apr-2005	

Name of Patentee	F.L. SMIDTH A/S	

Applicant Address		

Inventors:

#	Inventor's Name	Inventor's Address	

1	HANSEN, Jens, Peter	Fredrikdalsvej 10D, DK-2830 Virum,	

2	HANSEN, Jens, Peter	Fredrikdalsvej 10D, DK-2830 Virum,	

PCT International Classification Number	C04B7/43	

PCT International Application Number	PCT/IB2003/003171	

PCT International Filing date	2003-07-11	

PCT Conventions:

#	PCT Application Number	Date of Convention	Priority Country	

1	PA200201467	2002-10-02	Denmark	

© All Indian Patents, 2013-2021.

  Patent data available in the public domain from Indian Patents Office, Department of Industrial Policy and Promotions, Ministry of Commerce and Industry, Government of India.
