Repository: anandvc/allindianpatents

File: patents/219307-high-strength-hot-dip-galvanized-steel-sheet-and-method-for-producing-the-same.html (part 1 of 2)
Indian Patents. 219307:"HIGH STRENGTH HOT-DIP GALVANIZED STEEL SHEET AND METHOD FOR PRODUCING THE SAME"

Indian Patents

Recently Granted Patents

  Recently Published Patents

Title of Invention	"HIGH STRENGTH HOT-DIP GALVANIZED STEEL SHEET AND METHOD FOR PRODUCING THE SAME"

Abstract	A high-strength hot-dip galvanized steel sheet containing retained austenite: containing, in weight, C: 0.03 - 0.25 %, Si: 0.05 - 2.0%, Mn: 0.5 - 2.5%, P < 0.03%, S< 0.02%, Al: 0.01 -2.0%, and optionally contains one or both of Ni: 0.01 - 2.0% and Cr: 0.01 - 0.5%, and optionally contains one or more of Mo: 0.01 - 0.5%, Cu: 0.01 - 1.0%, Sn: 0.01 - 0.10%, V < 0.3%, Ti< 0.06%, Nb < 0.06%, B < 0.01%, REM <, 0.05%, Ca < 0.05%, Zr <0.05%, and Mg <; 0.05%, with the relationship among Si, Mn and Al satisfying the following expression, Si + Al + Mn > 1.0%a hot-dip plating galvanized layer being formed on each of the surface of said steel sheet,and 5 to 80% of the surface area of said steel sheet being occupied by oxides composed of one or more of Si, Mn and Al.	

Full Text	DESCRIPTION

HIGH-STRENGTH HOT-DIP GALVANIZED STEEL SHEET AND METHOD FOR PRODUCING THE SAME

TECHNICAL FIELD

The present invention relates to a hot-dip galvanized steel sheet used as a corrosion-resistant steel sheet for an automobile and the like, particularly to a steel sheet having a tensile strength of about 590 to 1,080 MPa and being excellent in stretchability at press forming, to which steel sheet Si, Mn and Al that are regarded as detrimental to plating performance are added.  Here, plating performance includes both plating appearance and plating adhesiveness.  Note that, hot-dip galvanized steel sheets intended in the present invention include an ordinary hot-dip galvanized steel sheet as a matter of course and also an alloyed hot-dip galvanized steel sheet subjected to heat treatment for alloying after the deposition of plating layers.

BACKGROUND ART

In recent years, there is more need for improvement in automobile fuel efficiency, as exemplified by the establishment of a new target for automobile fuel efficiency improvement and the introduction of tax privileges for low fuel consumption vehicles, as measures for reducing carbon dioxide emissions aimed at the prevention of global warming.  The weight reduction of an automobile is effective as a means for improving fuel efficiency and, from the viewpoint of such weight reduction, a material having a higher tensile strength is strongly demanded.  On the contrary, generally speaking, the press formability of a material deteriorates as the strength of the material increases.  Therefore, the development of a steel sheet satisfying both press formability and high strength is desired in order to

attain the weight reduction of such a member.  There are an elongation measured by a tensile test, an n-value and an r-value as indices of formability.  Nowadays, the simplification of a press process by integral forming is a current issue and therefore, among those indices, a large n-value that corresponds to a uniform elongation is being regarded as an important index.

Then, a hot-dip galvanized steel sheet is also required to have a higher tensile strength.  In order to attain both a higher tensile strength and workability, it is necessary to add elements such as Si, Mn and Al. However, when such Si, Mn and Al are contained as components of a steel sheet, there arises a problem in that oxides that have poor wettability with a plating layer are formed during annealing in a reducing atmosphere, incrassate on the surface of the steel sheet and deteriorate the plating performance of the steel sheet.  In other words, the elements such as Si, Mn and Al have a high oxidizability and for that reason they are preferentially oxidized in a reducing atmosphere, incrassate on the surface of a steel sheet, deteriorate plating wettability, generate so-called non-plated portions, and thus result in the deterioration of plating appearance.

In this light, in order to produce a high-strength hot-dip galvanized steel sheet, it is essential to suppress the formation of oxides containing Si, Mn, Al etc. as mentioned above.  From this point of view, various technologies have so far been proposed.  For example, Japanese Unexamined Patent Publication No. H7-34210 proposes the method wherein a steel sheet is heated to 400°C to 650°C for oxidizing Fe in an atmosphere having an oxygen concentration in the range from 0.1 to 100% in the preheating zone of an annealing furnace of oxidization-reduction type equipment and thereafter subjected to ordinary reduction annealing and hot-dip galvanizing treatment.  In this method however, since the

effect depends on the Si content in a steel sheet, it is not said that plating performance is sufficient in the case of a steel sheet having a high Si content.  Here, though there may sometimes be ,a state where non-plated portions are not formed if it is immediately after the formation of a plating layer, since the plating adhesiveness is insufficient, the problems of plating exfoliation and others may sometimes occur when various processing is applied to a hot-dip galvanized steel sheet after the formation of a plating layer.  In other words, though Si addition is a requirement essential for the improvement of the workability of a steel sheet, such an amount of Si as necessary for the improvement of the workability cannot be added from the restrictions for securing plating performance by the aforementioned technology and therefore the technology cannot be a fundamental solution.  Further, another problem of the technology is that the technology cannot be used in equipment having the capability of only reduction annealing since this method is applicable to only oxidization-reduction type equipment.

Meanwhile, though non-plated portions can also be avoided by applying reduction annealing and hot-dip plating in the state of forming Fe, Ni etc. on the surface of a steel sheet by electroplating beforehand, such a method requires additional electroplating equipment and causes an additional problem of the increase of the number of the processes and resultant cost increase.

Further, Japanese Patent No. 3126911 proposes the method wherein plating adhesiveness is improved by forming oxides at the grain boundaries of a steel sheet containing Si and Mn through a high temperature coiling at the stage of hot rolling.  However, since this method requires a high temperature coiling at the stage of hot rolling, the problems thereof are: that pickling load after hot rolling increases as a result of the increase

of oxidized scales, thus productivity deteriorates and resultantly the cost increases; that the surface appearance of the steel sheet deteriorates because grain boundary oxidization is formed on the surface of the steel sheet; and that the fatigue strength deteriorates with the grain boundary oxidized portions functioning as the origin.

Furthermore, for example, Japanese Unexamined Patent Publication No. 2001-131693 discloses the method wherein a steel sheet is annealed firstly in a reducing atmosphere having a dew point of 0°C or lower, thereafter oxides on the surface of the steel sheet are removed by pickling, and subsequently the steel sheet is annealed secondly in a reducing atmosphere having a dew point of -20°C or lower and then subjected to hot-dip plating. However, the problem of the method is that annealing must be applied twice and thus the production cost increases. Yet further, Japanese Unexamined Patent Publication No. 2002-47547 discloses the method wherein internal oxidization is formed in the surface layer of a steel sheet by applying heat treatment after hot rolling while black skin scales are attached to the steel sheet. However, the problem of the method is that a process for black skin annealing must be added and thus the production cost also increases.

Moreover, Japanese Unexamined Patent Publication No. 2000-850658 proposes the technology wherein Ni is added in an appropriate amount to a steel containing Si and Al. However, the problem caused by the technology is that, when the technology is intended to be applied to practical production, the plating performance varies with a reduction annealing furnace only and resultantly a good steel sheet cannot be produced stably.

In the meantime, a hot-rolled steel sheet and a cold-rolled steel sheet obtained by utilizing the transformation-induced plasticity of retained austenite contained in the steel are developed.  Those are the

steel sheets, each of which contains retained austenite in the metallographic structure through heat treatment, that is characterized by: containing only about 0.07 to 0.4% C, about 0.3 to 2.0% Si and about 0.2 to 2.5% Mn as basic alloying elements without containing expensive alloying elements; and applying bainite transformation in the temperature range nearly from 300°C to 450°C after annealing in a dual phase zone.  For example, Japanese Unexamined Patent Publication Nos. Hl-230715 and H2-217425 disclose such steel sheets.  As such steel sheets, not only a cold-rolled steel sheet is produced through continuous annealing but also it is disclosed that a hot-rolled steel sheet can also be obtained by controlling the cooling on run-out tables and a coiling temperature in Japanese Unexamined Patent Publication No. Hl-79345, for example.

The trend of applying plating to automobile members is growing with the aim of improving corrosion resistance and appearance in conformity with the trend of a higher-grade automobile and galvanized steel sheets are presently used for a variety of members excluding specific members mounted in the interior of an automobile.  Therefore, it is effective from the viewpoint of corrosion resistance to use a steel sheet subjected to hot-dip galvanizing or alloying hot-dip galvanizing wherein alloying treatment is applied after hot-dip galvanizing as such a steel sheet.  However, in the case of a steel sheet having high Si and Al contents among such high-strength steel sheets, there is the problem in that an oxide film tends to form on the surface of the steel sheet, therefore fine non-plated portions are generated at the time of hot-dip galvanizing, and resultantly the plating performance deteriorates at the portions processed after alloying. Therefore, it is the present situation that a high-strength high-ductility alloyed hot-dip galvanized steel sheet of high Si and Al type, the steel sheet being

excellent in corrosion resistance and plating performance at processed portions, is not practically applied.

In the case of a steel sheet disclosed in Japanese Unexamined Patent Publication Nos. Hl-230715 and H2-217425 for example, since Si is added by 0.3 to 2.0% and retained austenite is secured by utilizing the unique bainite transformation, an intended metallographic structure cannot be obtained and the strength and elongation deviate from the target ranges unless the cooling after annealing in the dual phase coexisting temperature range and the retention of the steel sheet in the temperature range nearly from 300°C to 450°C are extremely strictly controlled.  Such a heat history can be realized industrially in continuous annealing equipment, run-out tables after hot rolling and a coiling process.  In this case, when the temperature range is from 450°C to 600°C, since the transformation of austenite is completed soon, such control as to particularly shorten the time duration where a steel sheet is retained in the temperature range from 450°C to 600°C is required.  Even when the temperature range is from 350°C to 450°C, since the metallographic structure varies considerably in accordance with the retention time, only poor strength and elongation are obtained in the case of deviating from prescribed conditions. Further, the problem here is that, since the retention time in the temperature range from 450°C to 600°C is long and Si that deteriorates plating performance is contained as an alloying element, it is impossible to produce a plated steel sheet through hot-dip plating equipment, the surface corrosion resistance is inferior, and thus a wide range of industrial application is hindered.

In order to solve the aforementioned problems, for example, Japanese Unexamined Patent Publication Nos. H5-247586 and H6-145788 disclose a steel sheet having the plating performance which is improved by regulating an Si concentration.  In this method, retained austenite is

formed by adding Al instead of Si.  However, the problem of the method is that, since Al, like Si, is also more likely to be oxidized than Fe, Al and Si tend to incrassate and form an oxide film on the surface of a steel sheet and sufficient plating performance is not obtained.  Further, Japanese Unexamined Patent Publication No. H5-70886 discloses the technology wherein plating wettability is improved by adding Ni.  However, the method does not disclose the relationship between Ni and the group of Si and Al that deteriorate plating wettability.

Furthermore, for example, Japanese Unexamined Patent Publication Nos. H4-333552 and H4-346644 disclose the method wherein a steel sheet is subjected to rapid low temperature heating after Ni preplating, hot-dip galvanizing and successively alloying treatment as an alloying hot-dip plating method of a high Si type high-strength steel sheet.  However, the problem of the method is that new equipment is required because Ni preplating is essential.  Further, this method neither makes retained austenite remain in the final structure nor refers to a means to do so.

Yet further, for example, Japanese Unexamined Patent Publication No. 2002-234129 discloses the method wherein good properties are obtained by adding Cu, Ni and Mo to a steel sheet containing Si and Al.  It says that, in the method, good plating performance and material properties can be obtained by properly adjusting the balance between the total amount of Si and Mn and the total amount of Cu, Ni and Mo.  However, according to our investigation, a problem of the method is that the patent can not always secure good plating performance when Si is contained since the plating performance of a steel containing Si and Mn is dominated by the amount of Al.  Further, another problem thereof is that the method is only applicable to a steel sheet having such relatively low strength as in the range from 440 to 640 MPa in tensile

strength.

Moreover, the present inventors propose in PCT Patent Publication WO 00/50658 the technology wherein an appropriate amount of Ni is added to a steel containing Si and Al.  However, the problem of the technology is that the quality of a material obtained by this method varies due to the dispersion of an alloying temperature in an attempt to produce an alloyed hot-dip galvanized steel sheet.

SUMMARY OF THE INVENTION

The present invention has been established focusing on the problems of prior arts and the object thereof is to stably provide a hot-dip galvanized steel sheet having a high tensile strength and no non-plated portions and being excellent in workability and surface appearance even when the employed equipment has only a reduction annealing furnace and a steel sheet containing relatively large amounts of Si, Mn and Al that are regarded as likely to cause non-plated portions is used as the substrate steel sheet.

Further, another object of the present invention is to provide a hot-dip galvanized steel sheet: having the composition and the metallographic structure of a high-strength steel sheet excellent in press formability; being capable of securing up to a high strength in the range about from 590 to 1,080 MPa in tensile strength; and being produced through hot-dip plating equipment for the improvement of surface corrosion resistance.

The gist of the present invention is as follows:

(1) A high-strength hot-dip galvanized steel sheet characterized by: containing, in weight,

C: 0.03 to 0.25%,

Si: 0.05 to 2.0%,

Mn: 0.5 to 2.5%,

P: 0.03% or less,

S: 0.02% or less, and

Al: 0.01 to 2.0%,

with the relationship among Si, Mn and Al satisfying the following expression,

Si + Al + Mn ^ 1.0%;

a hot-dip plating layer being formed on each of the surfaces of said steel sheet; and

5 to 80 % of the surface area of said steel sheet being occupied by oxides when said steel sheet surface is observed with a scanning electron microscope after a hot-dip plating layer is dissolved by fuming nitric acid.

(2)	A high-strength hot-dip galvanized steel sheet

according to the item (1), characterized by further

containing, in weight, one or both of

Ni: 0.01 to 2.0% and Cr: 0.01 to 0.5%.

(3)	A high-strength hot-dip galvanized steel sheet

according to the item (1) or (2), characterized by the

oxides on said steel sheet surface containing one or more

of Si, Mn and Al.

(4)	A high-strength hot-dip galvanized steel sheet

according to the item (2), characterized by further

containing, in weight, one or more of

Mo: 0.01 to 0.5%,

Cu: 0.01 to 1.0%,

Sn: 0.01 to 0.10%,

V: less than 0.3%,

Ti: less than 0.06%,

Nb: less than 0.06%,

B: less than 0.01%,

REM: less than 0.05%,

Ca: less than 0.05%,

Zr: less than 0.05%, and

Mg: less than 0.05%.

(5)	A high-strength hot-dip galvanized steel sheet

characterized by, when said steel sheet contains retained

austenite and only Mo is added among the elements

stipulated in the item (4):

the relationship among Si, Al and Ni satisfying the following expressions,

0.4 (%) ^ Si (%) + Al (%) £ 2.0 (%),

Ni (%) ^ 1/5 x Si (%) + 1/10 x Al (%), and 1/20 x Ni (%) ^ Mo (%) ^ 10 x Ni (%); and

the volume ratio of said retained austenite in said steel sheet being in the range from 2 to 20%.

(6)	A high-strength hot-dip galvanized steel sheet

characterized by, when said steel sheet contains retained

austenite and Cu or Sn is further added in addition to Mo

among the elements stipulated in the item (4):

the relationship among Ni, Cu and Sn satisfying the following expression,

2 xNi (%) >Cu (%) + 3 x Sn (%);

the relationship among Si, Al, Ni, Cu and Sn satisfying the following expression,

Ni (%) + Cu (%) + 3 x Sn (%) ^1/5 x Si (%) + 1/10 x Al (%); and

the volume ratio of said retained austenite in said steel sheet being in the range from 2 to 20%.

(7)	A method for producing a high-strength hot-dip

galvanized steel sheet characterized in that the volume

ratio of retained austenite in said steel sheet is in the

range from 2 to 20% and a hot-dip galvanizing layer is

formed on each of the surfaces of said steel sheet by

subjecting a steel sheet satisfying the component ranges

stipulated in the item (5) or (6) to the processes of:

annealing the hot-rolled and cold-rolled steel sheet for

10 sec. to 6 min. in the dual phase coexisting

temperature range of 750°C to 900°C; subsequently cooling up to 350°C to 500°C at a cooling rate of 2 to 200°C/sec., or occasionally heat retention for 10 min. or less in said temperature range; subsequently hot-dip galvanizing; and thereafter cooling to 250°C or lower at a cooling rate of 5°C/sec. or more.

(8)	A method for producing a high-strength hot-dip

galvanized steel sheet characterized in that the volume

ratio of retained austenite in said steel sheet is in the

range from 2 to 20% and an alloyed hot-dip galvanizing

layer containing 8 to 15% Fe is formed on each of the

surfaces of said steel sheet by subjecting a steel sheet

satisfying the component ranges stipulated in the item

(5) or (6) to the processes of: annealing the hot-rolled

and cold-rolled steel sheet for 10 sec. to 6 min. in the

dual phase coexisting temperature range of 750°C to

900°C; subsequently cooling up to 350°C to 500°C at a

cooling rate of 2 to 200°C/sec., or occasionally heat

retention for 10 min. or less in said temperature range;

thereafter hot-dip galvanizing; subsequently heat

retention for 5 sec. to 2 min. in the temperature range

from 450°C to 600°C; and thereafter cooling to 250°C or

lower at a cooling rate of 5°C/sec. or more.

(9)	A method for producing a high-strength hot-dip

galvanized steel sheet characterized by subjecting a

steel sheet satisfying the component ranges stipulated in

the item (1) or (2), before subjecting said steel sheet

to hot-dip galvanizing, to treatment in an atmosphere

controlled so that: said atmosphere may have an oxygen

concentration of 50 ppm or less in the temperature range

from 400°C to 750°C; and, when a hydrogen concentration,

a dew point and an oxygen concentration in said atmosphere are defined by H (%), D (°C) and 0 (ppm) respectively, H, D and 0 may satisfy the following expressions for 30 sec. or longer in the temperature

range of 750°C or higher, 0 ^ 30 ppm, and

20 x exp(0.1 x D) ^ H ^ 2,000 x exp(0.1 x D).

(10)	A method for producing a high-strength hot-dip

galvanized steel sheet characterized by subjecting a

steel sheet satisfying the component ranges stipulated in

the item (2), before subjecting said steel sheet to hot-

dip galvanizing, to treatment in an atmosphere controlled

so that, when a hydrogen concentration and a dew point in

said atmosphere and an Ni concentration in said steel

sheet are defined by H (%), D (°C) and Ni (%)

respectively, H, D and Ni may satisfy the following

expression for 30 sec. or longer in the temperature range

of 750°C or higher,

3 x exp{0.1 x (D + 20 x (1 - Ni (%)))} ^ H £ 2,000 x exp{0.1 x (D + 20 x (1 - Ni (%)))}.

(11)	A high-strength hot-dip galvanized steel sheet

according to the item (1) or (2), characterized in that

the hot-dip galvanizing layer being formed on each of the

surface of said steel sheet, characterized in that, when

a section of said steel sheet is observed with SEM,

wherein the surface of the steel sheet immediately under

said hot-dip galvanizing layer is oxidized.

(12)	A.high-strength hot-dip galvanized steel sheet

according to the item (1) or (2), characterized in that

said steel sheet is further heated and alloyed.

(13)	A high-strength hot-dip galvanized steel sheet

according to item (1), a hot-dip galvanizing layer being

formed on each of the surfaces of said steel sheet,

characterized in that, when a section of said steel sheet

is observed with an SEM, the maximum length of oxides

observed in the surface layer of the base material

immediately under said hot-dip galvanizing layer is 3 pirn or less and said oxides have gaps between them.

BRIEF DESCRIPTION OF THE DRAWINGS

Figure 1 is a graph showing the relationship between the plating appearance and the size of oxides in the surface layer of a hot-dip galvanized steel sheet according to the present invention.

Figure 2 is a microphotograph showing an example of a section of an alloyed hot-dip galvanized steel sheet having a good plating appearance.

Figure 3 is a graph showing the relationship between hydrogen and a dew point in an atmosphere desirable for annealing prior to hot-dip galvanizing in the present invention.

Figure 4 is a schematic illustration of a scanning electron microphotograph of the surface of the steel sheet produced under the condition 4 in EXAMPLE 4 after a hot-dip galvanizing layer is dissolved by fuming nitric acid.

Figure 5 is a schematic illustration of a scanning electron microphotograph of the surface of the steel sheet produced under the condition 11 (comparative example) in EXAMPLE 4 after a hot-dip galvanizing layer is dissolved by fuming nitric acid.

THE MOST PREFERRED EMBODIMENT

The object of regulating components in the present invention is to provide a high-strength hot-dip galvanized steel sheet excellent in press formability and the reasons therefor are hereunder explained in detail.

C is an element that stabilizes austenite, moves from the inside of ferrite and incrassates in austenite in the dual phase coexisting temperature range and the bainite transformation temperature range.  As a result, chemically stabilized austenite of 2 to 20% remains even after cooled to the room temperature and improves

formability due to transformation-induced plasticity, when a C concentration is less than 0.03%, retained austenite of 2% or more is hardly secured and the object of the present invention is not attained.  On the other hand, a C concentration exceeding 0.25% deteriorates weldability and therefore must be avoided.

Si does not dissolve in cementite and, by suppressing the precipitation thereof, delays the transformation from austenite in the temperature range from 350°C to 600°C.  Since C incrassation into austenite is accelerated during the process, the chemical stability of austenite increases, transformation-induced plasticity is caused, and resultantly retained austenite that contributes to the improvement of formability can be secured.  When an Si amount is less than 0.05%, the effects do not show up.  On the other hand, when an Si concentration is raised, plating performance deteriorates.  Therefore, an Si concentration must be 2.0% or less.

Mn is an element that forms austenite and makes retained austenite remain in a metallographic structure after cooled up to the room temperature since Mn prevents austenite from being decomposed into pearlite during the cooling to 350°C to 600°C after the annealing in the dual phase coexisting temperature range.  When an addition amount of Mn is less than 0.5%, a cooling rate has to be so increased as to make industrial control impossible in order to suppress the decomposition into pearlite and therefore it is inappropriate.  On the other hand, when an Mn amount exceeds 2.5%, a band structure becomes conspicuous, properties are deteriorated, a spot weld tends to break in a nugget, and therefore it is undesirable.

Al is used as a deoxidizer, at the same time, does not dissolve in cementite like Si, suppresses the precipitation of cementite during retention in the temperature range from 350°C to 600°C, and delays the

progress of transformation.  However, since the capability of Al in the formation of ferrite is stronger than Si, by the addition of Al, transformation starts early, C is incrassated in austenite from the time of annealing in the dual phase coexisting temperature range even for a short time of retention, chemical stability is increased, and therefore martensite that deteriorates formability scarcely exists in a metallographic structure after cooled up to the room temperature.  For that reason, when Al coexists with Si, the variation of strength and elongation caused by retention conditions in the temperature rang from 350°C to 600°C reduces and it becomes easy to obtain high strength and good press formability.  In order to secure the above effects, it is necessary to add Al by 0.01% or more.  In addition, Al, together with Si, must be controlled so that Si + Al may be 0.4% or more.  On the other hand, when an Al concentration exceeds 2.0%, Al deteriorates plating performance like Si does and therefore the case should be avoided.  Further, for securing plating performance, Al, together with Si and Mn, must be controlled so that Si + Al + Mn may be 1.0% or more.

In the present invention, good plating performance is secured by intentionally forming oxides on a steel sheet surface and resultantly suppressing the incrassation of Si, Mn and Al in the surface layer at portions where oxides are not formed.  In this light, the area ratio of oxides formed in a steel sheet surface layer is important in the present invention.  The reason why the area ratio of oxides on a steel sheet surface is regulated to 5% or more in the present invention is that, with an area ratio of 5% or less, the concentrations of Si, Al and Mn on a steel sheet surface are high even in the region where oxides are not formed and therefore good plating performance is not secured due to the incrassated Si, Al and Mn.  In other words, the incrassated Si, Al and Mn hinder hot-dip galvanizing.  In order to secure

better plating performance, it is preferable that an area ratio is 15% or more.  Further, the upper limit is set at 80%.  The reason is that, in the state where oxides are formed in excess of 80%, the area ratio of portions where oxides are not formed is less than 20% and therefore good plating performance is hardly secured only with those portions.  In order to secure better plating performance, it is preferable that an area ratio is 70% or less. Here, in the present invention, an area ratio of oxides is determined by observing a steel sheet surface in the visual field of 1 mm x 1 mm with a scanning electron microscope (SEN) after dissolving a hot-dip galvanizing layer by fuming nitric acid.

Ni is an element that is important to the present invention and produces austenite similarly to Mn, and at the same time improves strength and plating performance. Further, Ni, like Si and Al, does not dissolve in cementite, suppresses the precipitation of cementite during retention in the temperature range from 350°C to 600°C, and delays the progress of transformation.  When a plated steel sheet is produced using a steel sheet containing Si and Al in a continuous hot-dip galvanizing line, Si and Al, since they are oxidized more easily than Fe, incrassate on a steel sheet surface, form Si and Al oxides, and deteriorate plating performance.  In this light, the present inventors intended to prevent the deterioration of plating performance by incrassating Ni that was more hardly oxidized than Fe on a surface and resultantly changing the shapes of the oxides of Si and Al.  As a result of the experimental investigation by the present inventors, it has been found out that good plating performance can be obtained by controlling the relationship among Ni, Si and Al so as to satisfy the expression Ni (%) ^ 1/5 x Si (%) + 1/10 x Al {%).  When an addition amount of Ni is less than 0.01%, sufficient plating performance cannot be obtained in the case of a steel according to the present invention.  In contrast,

when an Ni concentration is raised in excess of 2.0%, the amount of retained austenite exceeds 20%, elongation deteriorates, at the same time a cost increases, and therefore the results deviate from the ranges stipulated in the present invention.  Further preferably, by controlling an Ni concentration to 0.03% or more and so as to satisfy the expression Ni (%) ^ 1/5 x Si (%) + 1/10 x Al (%) + 0.03(%), better plating performance can be obtained.

Next, the investigation is carried out for the purpose of clarifying the oxides existing at the cross-sectional area the difference between a good appearance portion and a bad appearance portion regarding hot-dip galvanizing plating performance of 0.08% C - 0.6% Si -2.0% Mn steel, in addition to the oxides existing at the surface area.

As the investigation method, with regard to a good appearance portion without a non-plated portion (O) /• a portion where a fine non-plated portion 1 mm or smaller in size was formed (A), a portion where a non-plated portion larger than 1 mm in size was formed (X) and a portion which was not plated at all (XX), the sections of a plated steel sheet were observed with an SEM and the relationship between the appearance and the average length of a surface oxide layer was investigated.  The results are shown in Figure 1.  Whereas no non-plated portions were observed in the case where the length of a surface oxide was 2 ^m or less and relatively good plating was formed even in the case of 3 ^m, a non-plated portion was observed at a portion where the length of a surface oxide exceeded 3 fxm and moreover alloying did not advance at the portion.

From the above results, it is necessary to control

the maximum length of a surface oxide layer to 3 pirn or less.  Further, in order to obtain better plating

appearance, it is desirable to control the maximum length of a surface oxide layer to 2 jam or less.  Furthermore,

in order to obtain good plating adhesiveness together with good plating appearance, it is desirable to control the maximum length of a surface oxide layer to 1 fxra or less.  Here, the length of an oxide is determined by observing a section, without applying etching, of a plated steel sheet under a magnification of 40,000 with an SEM and the length of a portion where a gap between oxides exists continuously is regarded as the length of the oxide.  A photograph of a section of the portion where good plating performance is secured in an aforementioned plated steel sheet is shown in Figure 2 as an example.  It is understood from the figure that oxides 1 (Am or less in length are formed in an off-and-on way.

As a result of analyzing the components of the oxides with an EDX, Si, Mn and 0 were observed and therefore it was confirmed that Si and Mn type oxides were formed on the surface.

The aforementioned effects are accelerated by containing either Ni or Cr in steel.

The present inventors discovered after careful investigation regarding the surface structure of the steel sheet for improving plating that a hot-dip galvanizing ability remarkably improves to obtain a state of an inner oxidization at the surface of the steel sheet immediately under the hot-dip galvanizing layer.  This means that the inner oxides are intentionally formed at the steel sheet surface to secure a sufficient plating at the non-forming oxide portions for reducing concentration of Si, Mn and Al which prevent plating ability.

Mo, like Ni, is an element important in the present invention.  An alloyed hot-dip galvanized steel sheet according to the present invention is produced by retaining it in the temperature range from 450°C to 600°C after hot-dip galvanizing as described later.  When a

steel sheet is retained in such a temperature range, austenite retained until then is decomposed and carbide is precipitated.  By adding Mo, it becomes possible to suppress transformation from austenite and secure the final austenite amount.  As a result of studying a means for increasing such effect of Mo, the present inventors found out that the effect showed up conspicuously when only Mo was contained and that it became possible to secure retained austenite when the relationship among Si, Al and Ni satisfied the following expressions,

0.4 (%) ^ Si (%) +A1 (%) ^ 2.0 (%),

Ni (%) ^ 1/5 x Si (%) + 1/10 x Al (%), and

1/20 x Ni (%) ^ Mo (%) ^ 10 x Ni (%).

An addition amount of Mo is preferably more than 0.01% for exhibiting a sufficient plating performance. On the other hand, when an Mo concentration is raised in excess of 0.5%, Mo produces precipitates with C and resultantly it becomes impossible to secure retained austenite.  A preferable Mo concentration range is from 0.05 to 0.35%.

P is an element inevitably included in a steel as an impurity.  Similarly to Si, Al and Ni, P does not dissolve in cementite and, during the retention in the temperature range from 350°C to 600°C, suppresses the precipitation of cementite and delays the progress of transformation.  However, when a P concentration increases in excess of 0.03%, undesirably, the deterioration of the ductility of a steel sheet becomes conspicuous and at the same time a spot weld tends to break in a nugget.  For those reasons, a P concentration is set at 0.03% or less in the present invention.

S is also an element inevitably included in a steel like P.  When an S concentration increases, the precipitation of MnS occurs and, as a result, undesirably ductility deteriorates and at the same time a spot weld tends to break in a nugget.  For those reasons, an S

concentration is set at 0.02% or less in the present invention.

Further, an addition of Cu and Sn that, like Ni, are more hardly oxidized than Fe in appropriate amounts improves plating performance like Ni.  By controlling the relationship among Ni, Cu and Sn so as to satisfy the expression 2 xNi (%) >Cu (%) + 3 xSn (%), the effect of Cu and Sn on the improvement of plating performance shows up.  In this case, by controlling the relationship among Si, Al, Ni, Cu and Sn so as to satisfy the expression Ni (%) + Cu (%) + 3 x Sn (%) ^ 1/5 x Si (%) + 1/10 x Al (%), good plating performance can be obtained. The effect shows up conspicuously when Cu is 1.0% or less and Sn is 0.10% or less.  When the addition amounts of Cu and Sn exceed the above values, the effect is saturated. In order to elicit the effect of Cu and Sn on the improvement of plating performance more effectively, it is desirable to add either one or both of 0.01 to 1.0% Cu and 0.01 to 0.10% Sn and control components so as to satisfy the expression Ni (%) + Cu (%) + 3 x Sn (%) ^ 1/5 x Si (%) + 1/10 x Al (%) + 0.03 (%).

Cr, V, Ti, Nb and B are elements that enhance strength and REM, Ca, Zr and Mg are elements that combine with S in a steel, reduce inclusions, and resultantly secure a good elongation.  An addition of one or more of 0.01 to 0.5% Cr, less than 0.3% V, less than 0.06% Ti, less than 0.06% Nb, less than 0.01% B, less than 0.05% REM, less than 0.05% Ca, less than 0.05% Zr and less than 0.05% Mg as occasion demands does not impair the tenor of the present invention.  The effects of those elements are saturated with their respective upper limits and an addition of them in excess of the upper limits only causes cost increase.

A steel sheet according to the present invention contains the aforementioned elements as the fundamental components.  However, the steel sheet also contains

elements inevitably included in an ordinary steel sheet in addition to the aforementioned elements and Fe, and the tenor of the present invention is not impaired at all even when those inevitably included elements are contained by 0.2% or less in total.

The ductility of a steel sheet according to the present invention as a final product is influenced by the volume ratio of retained austenite contained in the product.  Though retained austenite contained in a metallographic structure exists stably when it does not undergo deformation, when deformation is imposed, it transforms into martensite, transformation-induced plasticity appears, and therefore a good formability as well as a high strength is obtained.  When a volume ratio of retained austenite is less than 2%, a conspicuous effect is not obtained.  On the other hand, when a volume ratio of retained austenite exceeds 20%, in the case of the application of extremely severe forming, a great amount of martensite may possibly exist after press forming and secondary workability and impact resistance may adversely be affected sometimes.  For those reasons, the volume ratio of retained austenite is set at 20% or less in the present invention.  The structure contains also ferrite, bainite, martensite and carbide.

Though hot-dip galvanizing is adopted in the description of the present invention, it is not limited to the hot-dip galvanizing, and hot-dip aluminum plating, 5% aluminum-zinc plating that is hot-dip aluminum-zinc plating, or hot-dip plating such as so-called Galvalium plating may be adopted.  The reason is that the deterioration of plating performance caused by oxides of Si, Al etc. is suppressed by applying the method according to the present invention, resultantly the wettability with not only zinc but also other molten metals such as aluminum is improved, and therefore the forming of non-plated portions is suppressed likewise. Meanwhile, an alloyed hot-dip galvanizing layer contains

8 to 15% Fe and the balance consisting of zinc and unavoidable impurities.  The reason why an Fe content in a plating layer is regulated to 8% or more is that chemical treatment (phosphate treatment) performance and film adhesiveness are deteriorated with an Fe content of less than 8%.  On the other hand, the reason why an Fe content is regulated to 15% or less is that over-alloying occurs and the plating performance at a processed portion is deteriorated with an Fe content of more than 15%.
