Repository: anandvc/allindianpatents

File: patents/219329-heat-treatment-method-for-toughened-glass-panes.html
Indian Patents. 219329:HEAT TREATMENT METHOD FOR TOUGHENED GLASS PANES.

Indian Patents

Recently Granted Patents

  Recently Published Patents

Title of Invention	HEAT TREATMENT METHOD FOR TOUGHENED GLASS PANES.

Abstract	In the case of a heat treatment method for toughened glass panes for the purpose of eliminating those of them under threat of spontaneous breakage following the growth of included crystals, in particular by conversion of nickel sulphide inclusions froPWKHLUSKDVH KRWVRDNtest), the glass panes, after the toughening treatment, being maintained, for a defined time interval, at a temperature value that increases the rate of growth of the crystals, the temperature of the glass panes is brought, by conWURODFFRUGLQJWRWKHLQYHQWLRQLQWKH.-NiS LQFOXVLRQVIURPDQLQLWLDOWHPSHUDWXUHLQWKHUDQJHIRUIRUPDWLRQRI-phase nuclei, which lies below 250º C and above room temperature (the nuclei formation range), the temperature change during controlled approach, of the nuclei formation range being at more than 2 degrees K/minute and a substantially slower change being imposed or a defined temperature being maintained for a defined temperature interval within the nuclei formation range. The method is appropriate in particular for being carried out immediately following the thermal toughening treatment of glass panes, by firstly lowering their temperature after the toughening and by maintaining this temperature within the aforementioned nuclei formation range. (FIG.nil )	

Full Text		

Documents:

« Previous Patent

Next Patent »

Patent Number	219329	

Indian Patent Application Number	01606/KOLNP/2003	

PG Journal Number	18/2008	

Publication Date	02-May-2008	

Grant Date	30-Apr-2008	

Date of Filing	10-Dec-2003	

Name of Patentee	SAINT GOBAIN GLASS FRANCE.	

Applicant Address	18, AVENUE D!ALSACE, F-92400 COURBEVOIE, FRANCE.	

Inventors:

#	Inventor's Name	Inventor's Address	

1	KASPER ANDRESS	BOSSTR 78 NL-6291 CK VAALS PAYS BAS NETHERLAND.	

2	HAUSER HUBERT BRUNNENSTR, 22 52146 WURSE4LEN ALLEMAGENE	BRUNNENSTR, 22 52146 WURSE4LEN ALLEMAGENE GERMANY	

3	RUBBERT FRANFK AMSELWEG 24 H 52223 STOLBERG ALLEMAGNE	AMSELWEG 24 H 52223 STOLBERG ALLEMAGNE GERMANY	

PCT International Classification Number	B61	

PCT International Application Number	PCT/FR02/02209	

PCT International Filing date	2002-06-26	

PCT Conventions:

#	PCT Application Number	Date of Convention	Priority Country	

1	101 31 867.7	2001-06-30	France	

© All Indian Patents, 2013-2021.

  Patent data available in the public domain from Indian Patents Office, Department of Industrial Policy and Promotions, Ministry of Commerce and Industry, Government of India.

File: patents/219337-zeolite-n-of-defined-composition.html (part 1 of 4)
Indian Patents. 219337:ZEOLITE N OF DEFINED COMPOSITION .

Indian Patents

Recently Granted Patents

  Recently Published Patents

Title of Invention	ZEOLITE N OF DEFINED COMPOSITION .

Abstract	A process for making aluminosilicates of zeolite N structure comprising the steps of: (i) combining a water soluble monovalent cation, a solution of hydroxyl anions and an aluminosilicate to form a resulant mixture having a pH greater than 10 and a H2O/Al2O3 ratio in the range 30 to 220; (ii) heating the resultant mixture to a temperature of between 50oC and the boiling point of the mixture for a time between 1 minute and 100 hours until a crystalline product of zeolite N structure is formed as determined by X-ray diffraction or other suitable characteristic; and (iii) separating the zeolite N product as a solid from the mixture.	

Full Text	This invention describes a process for the production of crystalline aluminosilicate zeolites

having the N structure. The products of this process are novel compositions of matter with

exceptional selectivity for ion exchange of certain species from solutions. These novel

products demonstrate physical and chemical characteristics attributable to the method of

production. Zeolite N materials of this invention maybe used as components of ion-exchange

processes; as adsorbents; as molecular sieves or as catalytic materials. Modification of the

surface of zeolite N with surfactants allows the material to adsorb anionic species. Thus, this

novel material can be used in numerous industrial, agricultural, environmental, health and

medical applications.

BACKGROUND OF THE INVENTION

Zeolites are three-dimensional, microporous, crystalline solids with well-defined structures

that typically contain aluminium, silicon, and oxygen in a regular framework; cations and

water are located within the framework pores. A representative formula for a zeolite is:

MzAAAIzOa-X SiO2.Y H2O

where M ~ the exchangeable cation, n represents the cation valence, x is equal to or greater

than 2 and Y is the level of hydration. Zeolites are classified in terms of their framework

structure type.

Zeolites with Si:AI ratio between 1.0 and 2.0 such as zeolite A, zeolite P, zeolite X and zeolite

F have been synthesized at industrial scale. General descriptions of the zeolite groups are

detailed in texts by Breck (1974) and Szosak (1998) and prior art referred to in the attached

Bibliography is fully incorporated Into this specification by way of reference.

The crystal structure of hydro-thermally synthesised zeolite N has been determined by

Christensen and Fjellvag (1997) using synchrotron X-ray powder diffraction. This work and a

subsequent study (Christensen and Fjellvag, 1999), used laboratory-scale quantities of

zeolite 4A, sodium aluminosilicate gel and potassium chloride heated in an autoclave at

300°C for 7 days to crystallise zeolite N from a static solution. Structural studies show that

zeolite N is orthorhombic with space group I222. Cell dimensions for hydro-thermally

synthesised zeolite N are a = 9.9041(2), b = 9.8860(2), c = 13.0900(2) with the composition

Ki2AlioSi1004oC!z.8H20 (Christensen and Fjelivag, 1997).

Potassium exchanged aluminosilicates have received little attention in the prior art compared

to the commonly available sodium exchanged zeolites. Barrer identified a group of potassic

zeolites including zeolite F and a form which is now known as zeolite N. Synthetic zeolite K-F

2

described by Barrer et a/., (1953) and Barrer and Baynham (1956) was structurally defined by

Baerlocher and Barrer (1974) in the sodium exchanged form. Further work on potassium-

derived zeolites by Barrer and Marcilly (1970) defined salt-bearing forms of zeolites within the

K-F structure type. These aforementioned syntheses were generally via hydrothermal

crystallisation or re-crystallisation of minerals or gels at temperatures greater than 100°C in

an autoclave.

Low yields of zeolite K-F(CI) by hydrothermal recrystallisation of analcite and leucite with

excess KCI is described by Barrer and Marcilly (1970). Barrer and Marcilly (1970) obtained

good yields of zeolite K-F(CI) by hydrothermal synthesis from crystalline Linde Na-X at

temperatures between 200°C and 400°C. Higher yields are obtained at temperatures close to

400°C. Barrer and Marcilly (1970) found that this synthesis procedure using the clay mineral

kaolinite yields kaliophyllite at T > 200°C. Barrer and Marcilly (1970) used X-ray diffraction

data to suggest that these hydro-thermally synthesised zeolites are a tetragonal zeolite K-F

structure. However, more recent work by Christensen and Fjellvag (1997) shows that the

product synthesised under these conditions in the presence of excess KCI is orthorhombic

zeolite N.

A process for the production of X-ray amorphous aluminosilicates or kaolin derivatives

obtained by the chemical modification of clay minerals and other aluminium-bearing minerals

is described in US 6,218,329 and US 5,858,081. In these disclosures, the modification of

clay minerals to form alumlnosilicate or kaolin derivatives involves the mixing of a caustic

reactant in the form of an alkali halide, alkali metal halide, alkali hydroxide or alkali m9tal

hydroxide, or combinations of these reactants, with a clay such as kaolin in the presence of

water at temperatures less than 200°C and preferably less than 100°C. As disclosed in US

6,218,329 and US 5,858,081, for certain reactions trace amounts of zeolite and other

crystalline aluminosilicates such as kalsilite and kaliophyllite may form in addition to the

amorphous aluminosilicate. However, the primary phase is an amorphous (i.e. non-

crystalline) aluminosilicate.

The nomenclature for zeolites has evolved over a period of decades since the early discovery

of hydrothermal synthesis routes by Barren The term "zeolite N" as disclosed in US

3,414,602 and US 3,306,922 was initially used to designate an ammonium or alky!

ammonium substituted cationlc species. However, this nomenclature to describe alkyl

ammonium or ammonium substituted species is no longer practised In order to avoid

confusion (Szostak,1998). Sherman (1977) describes the confusion at the time with

nomenclature for eleven zeolites synthesised in the K2O-AI2O3-SiO2-H2O system and clarifies

relationships for Linde F and zeolite K-F. However, zeolite N is not described in this work by

Sherman (1977).

3

SUMMARY OF THE INVENTION

This invention relates to the surprising discovery of a process using caustic solutions and

. aluminosilicates such as kaolin and/or montmorillonite which results in the production of

zeolite N by a non-hydrothermal synthesis route. The invention also relates to manufacture of

zeolites with the N structure of many different compositions and in forms characterized by

physical properties not previously known.

In one aspect of the present invention there is provided a process for making aluminosilicates

of zeolite N structure including the steps of:

(i) combining a water soluble monovalent cation with a solution of hydroxyl

anions and an aluminosilicate to form a resultant mixture having a pH greater than 10 and a

H2O/AI203 ratio in the range 30 to 220;

(ii) heating the resultant mixture to a temperature of between 50°C and the

boiling point of the mixture for a time of between 1 minute and 100 hours until a crystalline

product of zeolite N structure is formed as determined by X-ray diffraction or other suitable

characteristic; and

(iii)  separating the zeolite N product as a solid from the mixture.

Preferably the water soluble monovalent cation used in step (i) comprises an alkali m9tal

such as potassium or sodium or ammonium ion or mixtures of these ions such as sodium

and potassium. However it will be appreciated that the alkali metal may also comprise Li, Rb

or Cs. Preferably the alkali metal is potassium. The solution of suitable anions may have a

pH greater than 13.

If desired the resultant mixture of step (i) may also include haiide ion such as chloride and in

this embodiment the haiide may have an alkali metal cation or monovalent soluble cation

which may include potassium, sodium or ammonium or mixtures thereof such as sodium and

potassium. It will also be appreciated that the alkali metal may also comprise Li, Rb or Cs.

Preferably the alkali metal is potassium.

In step (i) the aluminosilicate may have an Si:AI ratio in the range 1.0 to 5.0 and more

preferably in the range 1.0 to 3.0.

In step (ii) the heating step is preferably carried out at temperatures in the range 80°C to -

95°C. Preferably the reaction time is in the range 2 to 24 hours.

In step (iii) the solid product may be separated from the caustic liquor by suitable means such

as, for example, by washing or filtration.

■	4

Surprisingly, zeolites of N structure are formed at low temperature (less than 100°C) and

without use of potassium chloride as an essential starting reactant as taught in the prior art.

Contrary to prior art, zeolite N may be formed in the presence of caustic solutions such as

KOH or NaOH although alkali halides such as NaCI may also be present.

The disclosed process enables the production of many varieties of zeolite with the N

. structure, in general, the compositions of zeolite N achievable by the synthesis process can

be described by the formula:

(ML,. P,)i2(Ali,Sle)10O«(Xw, Yd)2 nH2O Where

M = alkali metal or ammonium (e.g. K, Na, NH4); P = alkali metal, ammonium or

metal cations exchanged in lieu of alkali metal or ammonium ion, X = Cl or other

halide and Y = OH, hafide or other anion;

fbrO^a 
Therefore the above formula equates to the term "zeolite N structure" as used herein.

As exemplified below, the method of the invention may give rise to potassium-only,

potassium and sodium, potassium and ammonium and potassic high silica forms of zeolite N.

Surprisingly, other forms of zeolite N produced by the disclosed invention include a

potassium-only form with hydroxyl ion as the anion rather than chloride. These compositional

variants have common properties arising from the method of production as described below.

Other compositional variations to the forms described below are possible as will be

appreciated by those skilled in the art.

Zeolites of this invention display a characteristically high proportion of external surface area

(with values greater than 5m2/g),.a distinctive X-ray diffraction pattern as shown in Figures 2,

5 and 6 and a high selectivity to ammonium and certain metal ions in the presence of alkali

metal and alkaline earth ions in solution. In a powder X-ray diffraction pattern, the product of

this process to make zeolite N shows a high background between the region 25° 
This high background intensity which ranges between 5% and 15% of the maximum peak

height, may extend beyond 28 = 35° up to 20 = 70°. This high background intensity is not

observed in prior art on hydro-thermally synthesised zeolite N and suggests the presence of

nano-sized crystals and/or amorphous aluminosilicate in association with zeolite N.

Without wishing to be bound by theory, the attributes of zeolite N formed by the process of

this.invention and the proximity of amorphous aluminosilicates (as described in US 6,218,329

5

and US 5,858,081) to zeolite N in the phase diagram shown in Figure 1 suggest that

amorphous aluminosilicate derivatives of kaolin (or of montmorillonite) are an intermediate or

transitory phase in the production of zeolite N by this process and thereby imparts physical

properties that cannot be developed through conventional hydrothermal synthesis.

The disclosed process results in aluminosilicates of zeolite N structure possessing the

following properties:

(a)	high selectivity for exchange of ammonium ions (ranging from 75% to 100%) in the

presence of alkali metal and/or alkaline earth ions in aqueous solutions with a wide

range of pH values, especially in comparison to other zeolites with Si:AI ~ 1.0

(b)	high selectivity for exchange of metal ions (ranging from 30% to 100 %) such as

copper, cadmium, zinc, nickel, cobalt and lead in the presence of alkali metal and/or

alkaline earth ions in aqueous solutions with a wide range of pH values, especially in

comparison to other zeolites with Si:AI ~ 1.0

(c)	BET surface area values greater than 1 m2/g, preferably greater than 5 m2/g and

less than 150m2/g

(d)	a high proportion of external surface area to internal surface area especially

compared with other zeolites with SiAl ~ 1.0

(e)	capacity to absorb ammonia gas between 0°C and 300°C

(f)	absorption capacity for oil ranging from 50g/100g to 150g/100g,

(g)	compositions with ratios of silicon to aluminium ranging from 1.0 to 5.0 preferably

from 1.0 to 3.0,

(h) cation exchange capacity ranging from 100meq/100g to 700meq/100g, preferably

greater than 200meq/100g for ammonium ions in solution with concentrations

between less than 1 mg/L to greater than 10,000mg/L,

(i) when in an ammonium-exchanged form, capacity to re-exchange alkali metal ions

from caustic solutions (e.g. NaOH or KOH) ranging in concentration from 0.1 M to

2.0 M, preferably between 0.4 M and 1.5 M

0')  removal rate of ammonium ranging between 50 % and 100 %, preferably between

90 % and 100 %, from ammonium-loaded zeolite N using a caustic only regenerant

solution and

(k)  capacity to re-exchange ammonium ions and/or retain high selectivity for ammonium

ions after regeneration with a caustic only solution.

Many of these properties, having been disclosed for zeolite N of this invention, may also be

attributable to zeolite N of the prior art or zeolite N formed by other processes. However

properties (c), (d) and (f) are believed to be only applicable to zeolite N of the present

invention.

6

BRIEF DESCRIPTION OF THE DRAWINGS

Reference is now made to non-limiting embodiments of the present invention described by

way of example with reference to the accompanying figures and tables.

Figure 1: Ternary diagram showing formation of zeolite N in relation to sodalite and kaolin

amorphous derivative under similar reaction conditions. The zeolite N phase field is

delineated by solid lines. The region between the dotted line and solid line is the approximate

location for formation of amorphous aluminosilicates.

Figure 2: Typical X-ray powder diffraction pattern for potassium-formed zeolite N (Example

7) with all intensities normalised to \maK -100. All peaks are indexed to the unit cell of zeolite

N in space group I222; key reflections are indicated on the figure.

Figure 3: X-ray powder diffraction pattern for amorphous aluminosilicate as described in

Example 18. Reflections for residual (un-reacted) kaolin are denoted by "K".

Figure 4: Comparison of H2O/AI2O3 ratio and cation ratio for zeolite M (diamonds) and

sodalite (squares) formed by the disclosed process and zeolite N formed by prior art (triangle;

Christensen and Fjelvag, 1997). Mote that the tern perature of formation for zeolite N of prior

artis300°C.

Figure 5: X-ray powder diffraction pattern for zeolite N formed by the method described in

Example 9. Peaks related to minor quartz are denoted "Qfz". Key reflections are indicated on

the figure.

Figure 6: X-ray powder diffraction pattern for zeolite N from Example 10. Key reflections are

indicated on the figure.

Figure 7: Comparative X-ray diffraction patterns for (a) amorphous aluminosilicate, (b)

intermediate stage containing both amorphous aluminosilicate and zeolite N and (c) zeolite N

as noted in detailed description.

Figure 8: Dependence of cation exchange capacity (CEC) with time of reaction for the

method(s) described in Example 1 and Example 2.

Figure 9: Comparative loading capacities for zeolite N (filled symbols), zeolite A (open

squares) and clinoptilolite (open circles) (a) in the presence of calcium ions as described in

Example 22 and (b) fn the presence of sodium ions as described in Example 24.

7

Figure 10: Comparative regeneration capacities for mixtures of NaOH and NaCI used over

three cycles for zeolite N as described in Example 24.

Figure 11: Comparative regeneration capacities for mixtures of NaOH and Na2CO3 for one

regeneration cycle for zeolite N as described in Example 24.

Figure 12: Comparative regeneration capacities for NaOH only at different molarities used

over two cycles for zeolite N as described in Example 24.

Figure 13: Reduction in ammonium ion concentration for a fixed bed of zeolite N and zeolite

A at a flow rate of 4.5 BVhr1 for an ammonium-rich water as described in Example 25.

Figure 14: Reduction in ammonium ion concentration for a fixed bed of zeolite N and zeolite

A at a flow rate of 2.25 BVhr"1 for an ammonium-rich water as described in Example 25.

Figure 15: Reduction in ammonium ion concentration for a fixed bed of zeolite N and

clinoptilolite at a flow rate of 29 BVhr"1 for an ammonium-rich water over two loading cycles

and one regeneration cycle as described in Example 26.

Figure 16: Reduction in ammonium ion concentration for a fixed bed of zeolite N and

clinoptilolite at a flow rate of 2 BVhr'1 for an ammonium-rich water from a anaerobic digester

side stream as described in Example 27.

Figure 17: Reduction in ammonium ion concentration for a fixed bed of zeolite N at a flow

rate of 5 BVhr'1 and 10 BVhr'1 for an ammonium-rich water from a sewage treatment plant as

described in Example 28.

Figure 18: Reduction in ammonium ion concentration for a fixed bed of zeolite N at a flow

rate of 4 BVhr"1 for an ammonium-rich water from a landfill site over two loading cycles and

one regeneration cycle as described in Example 29.

Figure 19: Comparative metal ion selectivity over calcium ions for zeolite N and zeolite A as

described in Example 33.

Figure 20: Reduction in nitrogen leaching from a sandy soil profile for various applications of

zeolite N as described in Example 34. The control (i.e. 0 T/ha) is for no application of zeolite

N and shows typical nitrogen leaching rates for sandy soils when liquid fertilisers are used.

8

DETAILED DESCRIPTION OF THE INVENTION

Zeolite N Synthesis

Table 1 refers to a comparison of reaction conditions for selected zeolites produced by prior

art. Table 1 shows that Barrer etal. (1953) did not produce high yields of zeolite N, but rather,

produced mixtures of kalsilite and zeolite N or leucite and zeolite N. In their work, Barrer et

al. (1953) used high temperatures (450°C), long times (1 -2 days) and high quantities of

water and potassium salt to produce a potassium-only zeolite N. Barrer and Marcilly (1970)

used a stoichiometric amount of KOH and a high excess of KCI but did not produce a zeolite

N from a kaolin starting material. Christensen and Fjellvag (1997) use an excess of KCI with

a sodium aluminosilicate zeolite to produce zeolite N of composition KuAlioSiwO^Cb.SHaO.

In particular, the present invention produces a form of zeolite N which is broader in scope

that that produced by Christensen and Fjellvag (1997) as will be apparent from the foregoing.

The present invention surprisingly produces a form of zeolite N by mechanical mixing of

different reactants, individually or in combination, over a wide range of concentrations at

ambient pressures below 'IOO°C. The present invention offers many starting reactants to

produce many different compositions of zeolite with the N structure. Examples of starting

compositions for specific reaction conditions to produce zeolite N in accordance with the

invention are given in Table 2. Aluminosilicates such as kaolin or montmorilionite are

preferred starting materials for the present invention.

Once the product is formed, additional procedures for manufacture may comprise

i.  washing of the zeolite N product to remove excess salts followed by subsequent drying

of the solid product

ii.  re-use of the caustic liquor as part of a caustic solution for subsequent production of

additional zeolite N by the same process and

iii.  re-use of the washing solution for subsequent production of zeolite N by the same

process.

In contrast, prior art teaches the use of hydrothermal synthesis in a static mixture using an

autoclave to enhance crystallisation from an aluminosilicate gel or zeolite A. Zeolite N of a

specific composition is formed by one specific ratio of reactants in the prior art (Christensen

and Fjellvag, 1997).

In Table 2, specific examples of the present invention (Examples 1,4,5,6,7,9,1 o, 11 and

12) are compared with prior art for production of zeolite N (Christensen and Fjellvag, 1997).

Table 2 shows that reaction parameters by which this synthesis procedure are described

9

such as K2O/AI2O3, KCI/AI2O3, H2O/AI2O3, Na2O/AI2O3) NaCI/A!2O3, CI/SiO2, K/(K+Na) and

(K+Na-AI)/Si (i.e. in their totality), are markedly different from prior art.

Preferred ratios of reagents for the potassic and sodic compositions of zeolite N by the

disclosed process over the temperature range 80°C to 95°C may comprise

(a)	K2O/AI2O3 between 0.3 and 15.0,

(b)	KCI/AI2O3 between 0.0 and 15.0,

(c)	Na2O/Al2O3 between 0.0 and 2.5,

(d)	NaCI/AI2O3 between 0.0 and 2.8,

(e)	CI/SiO2, between 0.0 and 6.5,

(f)	K/(K+Na) between 0.5 and 1.0 and

(g)	(K+Na-AI)/Si between 2.0 and 18.0, preferably between 3.0 and 11.0.

Similar ratios of other reagents may also be used under similar circumstances to produce the

appropriate compositional form of zeolite N.

In contrast, Examples 15 and 16 (also summarised in Table 2) show the outcome for

synthesis conditions using the methods of the present invention (i.e. mechanical agitation at

ambient pressure at T 
Fjellvag (1997; Example 15) and for similar H2O/AI2O3 ratio used to define the phase diagram

in Figure 1 (Example 16). In both cases, the product is zeolite A rather than zeolite N.

Phase Diagram

Systematic evaluation of reaction variables for a spscific temperature (e.g. 95°C) and water

content (e.g. 48 
formation of zeolite N by the present invention may be described by the ratios of reagents in

the mixture. Figure 1 shows a ternary phase diagram for zeolite N production defined by the

major components K, Na and Cl. The data in Figure 1 are for a reaction temperature of 95°C

for 6 hours.

The stability field for zeolite N formation will vary with temperature and water content but over

a range of values will remain substantially as described in Figure 1. For example, at lower

temperature of reaction, the phase field broadens in comparison to that shown in Figure 1.

Evidence for this is given in Example 10 in which the formation of zeolite N occurs at K=1.0 at

a temperature of 90°C. For comparison, the prior art process by Christensen and Fjellvag

(1997) cannot be plotted on this ternary diagram.

As exemplified in Figure 1, other phases may form if the conditions differ from the broad

process of the present invention. For example, if the sodium content in a reaction mix is high,

sodalite may form. Alternatively, potassium-rich phases such as kaltophyllite or kalsilite may

10

form outside the conditions delineated for the present invention. The formation of

aluminosilicate derivatives or kaolin amorphous derivatives - as described in US 6,218,329

and US 5,858,081 (designated "KAD" in the ternary diagram) - may also occur outside the

conditions for formation of zeolite N of this invention.

The relationships between these phases - sodalite, zeolite N and KAD - are demonstrated in

Figure 1. A representative X-ray powder diffraction pattern for zeolite N of the present

Invention is shown in Figure 2 (data for Example 7). Note the relatively high background

intensity (between 5% and 10% of maximum peak height) common to these forms of zeolite

N.

The region between the dotted and solid lines in Figure 1 defines approximately the formation

conditions for materials previously described in US 6,218,329 and US 5,858,081. Example 18

demonstrates that - in comparison to the form of zeolite N of this invention - amorphous

aluminosificates form in that segment of the phase diagram shown in Figure 1 as "KAD". For

reference, an X-ray diffraction pattern of this amorphous aluminosilicate as described in

Example 18 is shown in Figure 3.

Figure 4 is a phase diagram showing H20/Al203 versus cation ratio for the formation of

zeolite N and sodalite for reaction temperature of 95°C and time of six hours. In this figure,

data from the present invention are plotted as diamonds, sodalite as squares and the prior art

from Christensen and Fjellvag (1997) as a triangle. Reaction parameters for zeolite N of the

present invention are significantly different to that of prior art and lies at higher cation ratio

values compared with sodalite. Figure 4 highlights the wide difference in water content

between conventional hydrothermal synthesis and the method described in this disclosure for

zeolite N production.

Zeolite N Structure and Compositions

Zeolite N is classified within the EDI type framework as defined by the international zeolite

association (www.zeolites.ethz.ch/zeolites). The composition of Zeolite N according to the

study by Christensen and Fjellvag (1997) is K12AlioSi1004oCI2.8H20. Compositional variations

on this formula defined by Christensen and Fjellvag (1997) have not been disclosed for

zeolite N in the prior art.

The products of the present Invention include a wide variety of compositions which are

determined by the starting compositions represented, for example, by the phase diagrams

shown in Figures 1 and 4. Another aspect of the invention is the surprising production of

different compositional forms of zeolite N through the procedure of the present invention. The

com positional forms produced by this novel non-hydrothermal synthesis route include those

11

described in Table 3 and thus, extend the suite of zeolite N materials formed by hydrothermal

and non-hydrothermal synthesis routes. Specific examples of synthesis related to each

compositional form are given in Table 3.

An X-ray powder diffraction pattern for zeolite N of the present invention with high Si:AI ratio

derived from montmorillonite (Example 9) is shown in Figure 5. Bulk chemical analysis and

calculation of product stoichiometry suggest that Mg and/or Fe may be incorporated into the

structure. As noted in Table 3, stoichiometric evaluation of bulk chemical analyses for

products of this process suggest the presence of other ions (such as OH and/or NO) within

the zeolite N structure. A form of zeolite N of the present invention in which OH ion replaces

the Cl ion within the structure is given in Example 10. An X-ray powder diffraction pattern for

this zeolite N is shown in Figure 6.

A set of indexed reflections for Examples 9,10 and 11 are compared with indices determined

by Christensen and Fjellvag (1 997) in Table 4. Variations in the intensity of key reflections in

the regions 11.0° 
compositional variants compared to the potassium-only form identified by Christensen and

Fjellvag (1997).

X-ray powder diffraction patterns for all examples identified as zeolite N in this description

follow the type patterns shown in Figures 2,5 and 6 and the data shown in Table 4. Materials

produced with these characteristic X-ray diffraction patterns are encompassed within this

invention.

Recycling of Caustic Solution during Synthesis

For the present invention, recycled caustic reagent may be repeatedly used to produce high

yield of zeolite N. The quantity of caustic liquor available for recycling after the initial reaction

is dependent upon the efficiency of solid-liquid separation technique used. The efficiency of

filter pressing, centrifugation or other such separation techniques will be appreciated by

those skilled in the art.

Comparison of the caustic usage for the production of an equivalent mass of zeolite N as a

result of (a) no recycle of caustic and (b) caustic recycle is summarised in Table 5. For

Example 1 and the use of caustic recycle shown in Example 2, the quantity of caustic used

with recycled liquor to produce 783 kg of zeolite N Is reduced to 61 % of the quantity used in

reactions without recycle. The caustic to product ratio is reduced to the values shown in

Table 6 when up to eight times recycle of the liquor is included in the manufacturing process.

A greater or lesser number of recycling steps can be implemented with similar outcome(s) to

that provided in the examples below.

12

Such high proportions of caustic liquor recycle are. not evident for hydrothermal synthesis

methods of zeolites, particularly those with 1 
Re-use of the separated caustic liquor after reaction to form zeolite N of this invention is not

limited to potassic forms of caustic reagents or their mixtures inasmuch as sodic or other

suitable forms of caustic reagent, their mixtures (for example, sodium hydroxide and sodium

chloride) and mixtures with potassic or other alkali forms are suitable candidates.

Properties of Zeolite N

A summary of bulk properties for zeolite N of the present invention is shown in Table 6. This

table shows that cell dimensions, bulk composition, cation exchange capacity (CEC) and

BET surface area will vary depending on the starting chemistry of the disclosed process.

However, all properties remain within the broad range of values for each parameter defined

in the claims of this invention. For example, with a higher Si/AI ratio, the CEC value for

Example 9 is lower than achieved for zeolite N formed by the processes described in

Examples 1 and 4. This difference in CEC value Is related to the Si/AI ratio of the resulting

product. In both cases, the CEC value approaches the theoretical limit for an aluminosilicate

of the respective Si:AI ratio.

The ion-exchange behaviour in zeolites is complex and not completely understood

(Weitkamp and Puppe, 1999) and without wishing to be bound by theory, ion-exchange

kinetics and selectivity is related to a combination of factors including zeolite pore size, zeolite

pore shape, the hydrophilicity or hydrophobicity of the zeolite framework and the electrostatic

potential in zeolite channels.

Yet another aspect of this invention is the production of compositional varieties of zeolite N by

room temperature ion-exchange in an aqueous solution, ion-exchanged forms produced from

the present invention Include those described in Table 3.

Element substitution via exchangeable cations in the zeolite N structure of the present

invention include: sodium, ammonium, copper, zinc, nickel, cadmium and silver for

potassium and/or sodium and/or ammonium (Examples 19,20,33 and 35). X-ray diffraction

patterns of these exemplifications demonstrate that zeolite N is formed by the methods

described herein.

The proportion of external or internal exchange sites present in an aluminosilicate framework

influences exchange behaviour in small pore zeolites. Conventional zeolites comprising

micrometre-sized particles typically contain the majority of exchange sites in the internal

13

channels with only a small percentage of the exchange sites present on the external surface.

For example, for a spherical zeolite particle of 1 micron diameter the external surface area is

approximately 3 m2/g whereas the Internal surface area may be 500 mz/g or more. In this

case, the external surface area represents less than 1 % of the internal surface area. This is

generally the case for hydro-thermally synthesised zeolites of small Internal pore size (/.e. 
0.38nm) and, it Is speculated, applies to the form of zeolite N of the prior art.

Alternatively, nano-crystalline zeolites contain a much greater fraction of external surface

sites and, for zeolites of small internal pore size, this is reflected In the surface area

measurements determined by conventional BET methods. For example, 100 nm-sized

zeolite particles have an external surface area approximately 30 m2/g.

The small internal pore sizes for zeolite N {ranging from 0.28 to 0.30 nm in effective

diameter) preclude the measurement of internal surface area by conventional adsorption of

nitrogen gas at liquid nitrogen temperatures (the standard BET method) as the kinetic

diameter of nitrogen gas is 0.368 nm. Thus, the surface area for zeolite N measured by the

BET method is the area of the external zeolite surface. The external surface areas for zeolite

N of the present invention are listed for Examples 1 to 20 in Table 6.

The BET surface area for zeolite 4A, a structure also with a small internal pore size, Is less

than 2.5 mz/g. A comparison with products of the present invention shows that in all cases,

the external surface area for zeolite N is greater than hydro-thermally synthesised zeolite 4A.

For zeolite N of the present invention, surface area values are greater than 5m2/g and In

some cases are significantly higher at 55m2/g and 100mz/g. These surface area values imply

that the primary particle size is sub-micrometer in dimension and that the bulk of the products

formed by the disclosed process are nano-crystaliine. Electron microscopy on the products

of the present invention confirms that primary particle sizes range between 50 nm and 500

nm in two dimensions. Zeolite N of the present invention commonly forms laths although

other morphologies are possible.

A possible link between the amorphous aluminosilicate represented by the X-ray diffraction

pattern in Figure 3 and the zeolite N of this invention is summarised by the three patterns

shown in Figure 7. The three X-ray diffraction patterns show (a) amorphous aluminosilicate

as described in Example 18, (b) a combination of amorphous aluminosilicate and minor

amounts of zeolite N of this Invention and (c) zeolite N of this invention as described in

Example 8. Each material in Figure 7 has been prepared by the methodology described in

this invention but with starting compositions that represent three different positions on the

phase diagram in Figure 1.

14

In this figure, residual (un-reacted kaolin) peaks are marked "K". A close relationship

between the key basal spacings of the starting clay (e.g. the (001) reflection of kaolin) and

key peaks (e.g. the (110) reflection) of zeolite N of this invention is apparent. Similarly, the

(002) reflection for kaolin at d~3.57A is closely related to the (220) reflection of zeolite N of

this invention.

While not wishing to be bound by theory, these similarities in d-spacings for key reflections

imply a re-arrangement of atoms within a Si-AI network resulting in key spacings within the

zeolite N structure. In addition, the similarity of structural data implies a transformation to the

zeolite N structure from kaolin (or montmorillonite or other aluminosilicate) via an

intermediate phase which may be the amorphous aluminosilicate described in US 6,218,329

B1 and US 5,858,081 and reproduced in Example 18.

Indirect support for this interpretation is revealed in the higher than expected background

intensity for X-ray powder diffraction patterns when normalised against a calibration standard

such as quartz. With normalisation, background intensities range from 5% to 15% of

maximum peak height in powder X-ray diffraction patterns of zeolite N of the present

invention. In comparison, the diffraction pattern described byChristensen and Fjellvag (1997)

shows background intensity less than 1% of the peak height as is common for hydro-

. thermally crystallised zeolites.

As disclosed in Example 21, the ammonium exchange capacity for zeolite N is higher than

other zeolitic materials. Thus, zeolite N is a suitable material for the removal of ammonium

ions in water or wastewaters. Comparisons of ammonium removal using other zeolites with

Si:AI - 1.0 and with natural zeolites such as clinoptilolite demonstrate that zeolite N Is a

superior material for this purpose.

Examples 22 and 23 show that zeolite N as disclosed In Examples 1 and 19 shows higher

ammonium ion selectivity than zeolite A or clinoptilolite in the presence of a single alkaline

earth or alkali metal ion (e.g. Ca2+ or Na+ as disclosed in Example 22) or mixtures of alkaline

earth ions (e.g. Ca2+ and Mg2* as disclosed in Example 23). Surprisingly, zeolite N has a

much higher selectivity for ammonium in the presence of a high sodium ion concentration

than zeolite A.

Other instances of higher selectivity for ammonium in the presence of many competing ions

(such as potassium, sodium, calcium and magnesium) are described in Examples 27,28,29

and 30. Granulated forms of zeolite N similarly show higher loading capacity and higher

selectivity for ammonium Ions compared with granulated forms of zeolite A or clinoptilolite (as

15

disclosed in Examples 25,26 and 27) over a wide range of ammonium ion concentrations.

Furthermore, Examples 27 and 28 show that zeolite N is an effective material for the removal

of ammonium ion in sewage treatment plants and Example 38 shows that anions may be

absorbed from wastewaters using zeolite N. Data from Example 29 show that zeolite N

removes ammonium from landfill leachate. Examples 24,26 and 29 show that the capacity of

zeolite N for ammonium removal is retained or higher than the first loading cycle after

regeneration using a caustic only solution.

Example 39 shows that zeolite N absorbs oil at capacities greater than other aluminosilicates

such as attapulgite, zeolites X and P and toentonite.

If zeolite N is loaded with ammonium tons, removal of the ammonium species and

regeneration of material can be achieved by re-exchange with a solution comprising alkali

ions such as sodium. However, the use of salt solutions may not be chemically efficient for

many zeolite types and the resultant brine solution can be difficult to dispose or re-use in an

environmentally responsible and cost-effective manner.

Zeolite N of this invention can be regenerated by any of the known means in the prior art and,

as shown in Examples 24, 26 and 29, is amenable to regeneration by means of solutions

comprising only sodium hydroxide. This latter behaviour is in contrast to previously disclosed

literature which advocates the use of sodium chloride based solutions. Furthermore, a 1.2M

NaOH regenerant solution provides high efficiency of ammonium capture when used on

ammonium-loaded zeolite N. In contrast, and as disclosed in Example 26, cfinoptilolile

ammonium removal performance is degraded substantially after regeneration with a 1.2M

NaOH solution.

Zeolite N exchanges with a range of cationic species such as transition metals (including but

not limited to Cu, Zn, Ni, Co) and heavy metals (including but not limited to Cd, Ag and Pb) as

described in Examples 33 and 37. Similar exchange will occur for lanthanides and actinides

with zeolite N of this invention. Zeolite N may be In the form of a powder or as a pellet or

granule. Any soluble salt of the cation to be exchanged with zeolite N can be employed;

examples include metal chlorides, nitrates or sulphates.

This invention relates to use of zeolite N (prepared as disclosed in Example 1) through

exchange with anti-microbiologically active ions such as zinc, copper and silver (as described

in Example 33). The method of preparation of the zeolite N material with antimicrobial ions

can be varied in accord with the following limitations. The identity of the silver, copper or zinc

precursor species is not critically important provided the precursor salt is soluble in water.

16

For instance, nitrate salts are very soluble and easy to use and other salts are available for

use.

Co-exchange of silver and/or copper and/or zinc and/or ammonium ions together with zeolite

N can provide an effective multi-purpose antibacterial material as disclosed in Example 35.
