Repository: anandvc/allindianpatents

File: patents/219353-a-submerged-entry-nozzle-sen-for-supplying-liquid-steel-from-tundish-to-mould.html
Indian Patents. 219353:A SUBMERGED ENTRY NOZZLE (SEN) FOR SUPPLYING LIQUID STEEL FROM TUNDISH TO MOULD.

Indian Patents

Recently Granted Patents

  Recently Published Patents

Title of Invention	A SUBMERGED ENTRY NOZZLE (SEN) FOR SUPPLYING LIQUID STEEL FROM TUNDISH TO MOULD.

Abstract	The invention relates to an improved submerged entry nozzle (1) for supplying liquid steel (4) from a tundish to a mould. The bottom portion (5) of the submerged entry nozzle (1) is provided with curved surfaces (3) for reducing the turbulence caused at part (2) during change of direction of fluid flow. The curved surfaces (3) are parabolic or near parabolic in shape.	

Full Text		

Documents:

				531-kol-2003-531-kol-2003-granted-abstract.pdf

				531-kol-2003-531-kol-2003-granted-claims.pdf

				531-kol-2003-531-kol-2003-granted-correspondence.pdf

				531-kol-2003-531-kol-2003-granted-description (complete).pdf

				531-kol-2003-531-kol-2003-granted-drawings.pdf

				531-kol-2003-531-kol-2003-granted-examination report.pdf

				531-kol-2003-531-kol-2003-granted-form 1.pdf

				531-kol-2003-531-kol-2003-granted-form 13.pdf

				531-kol-2003-531-kol-2003-granted-form 18.pdf

				531-kol-2003-531-kol-2003-granted-form 2.pdf

				531-kol-2003-531-kol-2003-granted-form 26.pdf

				531-kol-2003-531-kol-2003-granted-form 3.pdf

				531-kol-2003-531-kol-2003-granted-form 5.pdf

				531-kol-2003-531-kol-2003-granted-letter patent.pdf

				531-kol-2003-531-kol-2003-granted-reply to examination report.pdf

				531-kol-2003-531-kol-2003-granted-specification.pdf

« Previous Patent

Next Patent »

Patent Number	219353	

Indian Patent Application Number	531/KOL/2003	

PG Journal Number	18/2008	

Publication Date	02-May-2008	

Grant Date	30-Apr-2008	

Date of Filing	13-Oct-2003	

Name of Patentee	TATA STEEL LIMITED	

Applicant Address	R & D SCIENTIFIC SERVICES DIVISION, JAMSHEDPUR-831 001	

Inventors:

#	Inventor's Name	Inventor's Address	

1	R. SAMBASIVAN	C/O TATA STEEL LIMITED, R & D SCIENTIFIC SERVICES DIVISION, JAMSHEDPUR 831 001	

PCT International Classification Number	B 21 D 11/10	

PCT International Application Number	N/A	

PCT International Filing date		

PCT Conventions:

#	PCT Application Number	Date of Convention	Priority Country	

1			NA	

© All Indian Patents, 2013-2021.

  Patent data available in the public domain from Indian Patents Office, Department of Industrial Policy and Promotions, Ministry of Commerce and Industry, Government of India.

File: patents/219415-bleaching-composition.html (part 1 of 2)
Indian Patents. 219415:BLEACHING COMPOSITION

Indian Patents

Recently Granted Patents

  Recently Published Patents

Title of Invention	BLEACHING COMPOSITION

Abstract	The present invention provides a bleaching composition comprising a [3.3.1] bicyclo compound of formula (I) carrying at least one C8-C22-alkyl chain the bleaching composition substantially devoid of a peroxygen source (I).	

Full Text	C4328

FORM -2

THE PATENTS ACT, 1970 (39 of 1970)

&

THE PATENT RULES, 2003

COMPLETE SPECIFICATION

(See Section 10 and Rule 13)

BISPIDON DERIVATED LIGANDS AND COMPLEX FOR CATALYTICALLY BLEACHING A SUBSTRATE

HINDUSTAN LEVER LIMITED, a company incorporated under the Indian Companies Act, 1913 and having its registered office at Hindustan Lever House, 165/166, Backbay Reclamation, Mumbai -400 020, Maharashtra, India

The following specification particularly describes the nature of the invention and

the manner in which it is to be performed.

WO 2005/042532

PCT/EP2004/011835

BISPIDON - DERIVATED LIGANDS AND COMPLEXES THEREOF FOR CATALYTICALLY BLEACHING

FIELD OF INVENTION

This invention relates to a class of ligand or complex 

5  thereof useful as catalysts for catalytically bleaching

substrates in an environment substantially devoid of peroxyl species.

BACKGROUND OF INVENTION

10  The use of bleaching catalysts for stain removal has been

developed over recent years -  The recent discovery that some catalysts are capable of bleaching effectively in the absence of an added peroxyl source has recently become the focus of some interest, for example: WO9965905; WO0012667;

15  WO0012808; and, WO0029537.

The search for new classes of compounds that are suitable as air bleaching catalyst is ongoing.

20  Various [3.3.1] bicyclo compounds and complexes thereof are discussed in the literature, see for example: Comba P. et al., J. Chem. Soc. Dalton Trans, 1998, (23) 3997-4001; Borzel et al. Chem. Eur. J. 1999, 5, No. 6, 1716 to 1721 and review by P. Comba in Coordination Chemistry Reviews 2000,

25  200-202, 217 to 245, entitled "Coordination compounds in the Entactic State".  These compounds are discussed in terms of their physical properties.

WO0060045, to Proctor and Gamble, discloses a bleaching 30  system comprising: a) from about lppb, by weight of a

WO 2005/042532	PCT/EP2004/011835

-  2  -

transition metal catalyst comprising: i) a transition metal; ii) a ligand having formula (I):

5

wherein each R is independently hydrogen, hydroxyl, C1-C4 alkyl, and mixtures thereof; Rl is C1-C4 alkyl, C6-C10 aryl, and mixtures thereof; R2 is C1-C4 alkyl, C6-C10 aryl, and mixtures thereof; R3 and R4-are each independently hydrogen,

10  C1-C8 alkyl, C1-C8 hydroxyalkyl, -(CH2)XC02R5 wherein R5 is C1-C4 alkyl, x is from 0 to 4, and mixtures thereof; X is carbonyl, -C(R6)2- wherein each R6 is independently hydrogen, hydroxyl, C1-C4 alkyl, and mixtures thereof; b) optionally a

15  source of hydrogen peroxide; and c) the balance carriers and adjunct ingredients.  However, the teaching of WO0060045 limits substituents at the nitrogens (3 and 7 positions) of bicyclostructure to homoaromatic carbon groups, namely alkyl and aryl.

20

WO0248310, to Unilever, in contrast to WO0060045 discloses compounds having a similar core structure but with the requirement that at least one of Rl and R2 is a group containing a heteroatom capable of coordinating to a

25  transition metal.

WO 2005/042532

PCT/EP2004/011835

-  3  -

SUMMARY OF INVENTION

Our earlier filed application WO02 4 8301, filed 15 November 2002, which claims priority from GB0030673.8, filed 15. December 2000, discloses the use of various bispidon 

5  compounds. Referring to the structure above, WO0248301

teaches that there is an advantage to be secured by having at least one of Rl and R2 as group containing a heteroatom capable of coordinating to a transition metal. We have now found that by having at least one of Rl and R2 as a C8-C22-

10  alkyl chain further advantages are secured.

The bleaching of a stain by a peroxyl species is aided by the presence of an active transition metal catalyst.  A peroxyl species commonly -found in laundry bleaching

15  compositions is hydrogen peroxide (H2O2) or a precursor

thereof, e.g., sodium percarbonate or sodium perborate.  In many instances an activator/precursor, e.g., TAED (tetraacetylethylene diamine), is present which serves together with hydrogen peroxide to form a peracid [RC(0)OOH]

20  to facilitate bleaching.

Recently we have found that oily stains are bleached in the presence of selected transition metal catalysts in the absence of an added peroxyl source .  The bleaching of an

25  oily stain in the absence of an added peroxyl source has

been attributed to oxygen derived from the air.  Whilst it is true that bleaching is effected by oxygen sourced from the air the route in which oxygen plays a part is becoming understood.  In this regard, the term "air bleaching" is

30  used.

WO 2005/042532	PCT/EP2004/011835

-  4  -

We have concluded from our research that bleaching of a chromophore in an oily stain is effected by products formed by adventitious oxidation of components in the oily stain. These products, alkyl hydroperoxides, are generated 

5  naturally by autoxidation of the oily stain and the alkyl hydroperoxides together with a transition metal catalyst serve to bleach chromophores in the oily stain. Alkyl hydroperoxides (ROOH) are generally less reactive that other peroxy species, for example, peracids (RC(O)OOH), hydrogen 

10  peroxide (H202), percarbonates and perborates.

Accordingly, in a first aspect, the present invention provides a bleaching composition comprising:

15  a) a monomer ligand, L, or transition metal catalyst thereof of a ligand having the formula (I) :

20  wherein Rl and R2 may be selected from the group consisting

of:

a  group containing a  heteroatom capable  of coordinating to  a

transition metal;

a  -Cl-C22-optionally subsituted-alkyl; 

25  a  -C6-C10-aryl;

a  -Cl-C4-alkyl-C6-C10-aryl;  and,

WO 2005/042532	PCT/EP2004/011835

-  5  -

wherein at least one of Rl and R2 is a non-aromatic hydrocarbon group, the non-aromatic hydrocarbon group being a C8-C22-alkyl chain;

5  R3 and R4 are independently selected from: hydrogen, C1-C4-alkyl, phenyl, electron withdrawing groups and reduced products and derivatives thereof;

  X is selected from: C=0, a ketal derivative of C=0, a 

10  thioketal of derivative of C=0, and -[C(R6)2]y- wherein y takes a value 0 or 1;  each R6 is independently selected from hydrogen, hydroxyl, 0-Cl-C24-alkyl, O-benzyl, 0-(C=0)-Cl-C24-alkyl, and Cl-C24-alkyl;

15  z groups are same monocylcic or dicyclic heteroaromatic N-

donor groups of the form	wherein R is -C0-C4-

alkyl, and,

b) the balance carriers and adjunct ingredients.

20

In a second aspect, the present invent ion provides a bleaching composition comprising, in an aqueous medium, the bicyclo ligand of the general Formula (I) which forms a complex with a transition metal, the complex catalysing

25  bleaching of a substrate, wherein the aqueous medium is

substantially devoid of peroxygen bleach or a peroxy-based or -generating bleach system.  It is preferred that the medium has a pH value in the range from pH 6 to 12 and most preferably from pH 8 to 11.

WO 2005/042532

PCT/EP2004/011835

-  6  -

The term "substantially devoid of a peroxygen bleach or a peroxy-based or peroxyl-generating bleach system" should be construed within spirit of the invention.  It is preferred that the composition has as low a content of peroxyl species 

5  present as possible. It is preferred that the bleaching

formulation contains less that 1 % wt/wt total concentration of peracid or hydrogen peroxide or source thereof, preferably the bleaching formulation contains less that 0.3 % wt/wt total concentration of peracid or hydrogen peroxide 

10  or source thereof, most preferably the bleaching composition is devoid of peracid or hydrogen peroxide or source thereof.

An advantage of the class of ligand and complex according to the present invention is that the complex can catalyse

15  bleaching of a substrate via atmospheric oxygen, thus

permitting its use in a medium such as an aqueous medium that is substantially devoid of peroxygen bleach or a peroxy-based or -generating bleach system.  We have also found that complexes of this class are surprisingly

20  effective in catalysing bleaching of the substrate via atmospheric oxygen after treatment of the substrate.

One skilled in the art will appreciate that not all peroxyl activating catalysts are capable of providing discernable

25  bleaching activity with adventitious hydroperoxides present in a stain.  However, the converse is not true.  There is no evidence to indicate that any "air bleaching" catalyst will not function as peroxyl activating catalyst.  In this regard, all "air bleaching" catalysts disclosed herein may

30  be used as a peroxyl activating catalyst.  Catalysts of the present invention may be incorporated into a composition

WO 2005/042532

PCT/EP2004/011835

-  7  -

together with a peroxyl species or source thereof.  For a discussion of acceptable ranges of a peroxyl species or source thereof and other adjuvants that may be present the reader is directed to United States Patent 6,022,490, the 

5  contents of which are incorporated by reference.

The present invention extends to a method of bleaching a substrate comprising applying to the substrate, in an aqueous medium, the bleaching composition according to the 

10 present invention.

The present invention extends to a commercial package comprising the bleaching composition according to the present invention together with instructions for its use.

15

The present invention further provides a dry textile having an organic substance as defined above applied or deposited thereon, whereby bleaching via atmospheric oxygen derived alkylhydroperoxides is catalysed on the textile.

20

Advantageously, by enabling a bleaching effect even after the textile has been treated, the benefits of bleaching can be prolonged on the textile.  Furthermore, since a-bleaching effect is conferred to the textile after the treatment, the

25  treatment itself, such as a laundry wash cycle, may for

example be shortened.  Moreover, since a bleaching effect is achieved via atmospheric oxygen after treatment of the textile, hydrogen peroxide or peroxy-based bleach systems can be omitted from the treatment substance.

WO 2005/042532

PCT/EP2004/011835

-  8  -

The organic substance may be contacted to the textile fabric in any suitable manner.  For example, it may be applied in dry form, such as in powder form, or in a liquor that is then dried, for example as an aqueous spray-on fabric 

5  treatment fluid or a wash liquor for laundry cleaning, or a non-aqueous dry cleaning fluid or spray—on aerosol fluid. Other suitable means of contacting the organic substance to the textile may be used, as further explained below.

10 Any suitable textile that is susceptible to bleaching or one that one might wish to subject to bleaching may be used. Preferably the textile is a laundry fabric or garment.

  In a preferred embodiment-, the treated textile is dried, by 

15  allowing it to dry under ambient temperature or at elevated temperatures. The elevated temperatures are commonly provided by a heated agitated environment, as for example found in a tumble dryer, which has been found to accelerate and enhance the "air bleaching" effect. 

20

  The organic substance can be contacted with the textile fabric in any conventional manner. For example it may be applied in dry form, such as in powder form, or in a liquor that is then dried, for example in an aqueous spray-on 

25  fabric treatment fluid or a wash liquor for laundry

cleaning, or a non-aqueous dry cleaning fluid or spray-on aerosol fluid.

 In a particularly preferred embodiment "the method according

30  to the present invention is carried out on a laundry fabric

using aqueous treatment liquor. In particular the treatment

WO 2005/042532

PCT/EP2004/011835

-  9  -

may be effected in, or as an adjunct to, an essentially conventional wash cycle for cleaning laundry. More preferably, the treatment is carried out in an aqueous detergent wash liquor. The organic substance can be 

5  delivered into the wash liquor from a powder, granule, pellet, tablet, block, bar or other such solid form. The solid form can comprise a carrier, which can be particulate, sheet-like or comprise a three-dimensional object. The carrier can be dispersible or soluble in the wash liquor or 

10  may remain substantially intact. In other embodiments, the organic substance can be delivered into the wash liquor from a paste, gel or liquid concentrate.

It is particularly advantageous that the organic substance 

15  used in the method of the present invention makes use of atmospheric oxygen in its bleaching activity. This avoids the requirement that peroxygen bleaches and/or other relatively large quantities of reactive substances need be used in the treatment process. Consequently, only a 

20  relatively small quantity of bleach active substance need be employed and this allows dosage routes to be exploited that could previously not be used. Thus, while it is preferable to include the organic substance in a composition that is normally used in a washing process, such as a pre-treatment, 

25  main-wash, conditioning composition or ironing aid, other means for ensuring that the organic substance is present in the wash liquor may be envisaged.

For example, it is envisaged that the organic substance can 

30  be presented in the form of a body from which it is slowly released during the whole or part of the laundry process.

WO 2005/042532

PCT/EP2004/011835

-  10  -

Such release can occur over the course of a single wash or over the course of a plurality of washes. In the latter case it is envisaged that the organic substance can be released from a carrier substrate used in association with the wash 

5  process, e.g. from a body placed in the dispenser drawer of a washing machine, elsewhere in the delivery system or in the drum of the washing machine. When used ±n the drum of the washing machine the carrier can be freely moving or fixed relative to the drum. Such fixing can be achieved by

10  mechanical means, for example by barbs that interact with the drum wall, or employ other forces, for example a magnetic force. The modification of a washing machine to provide for means to hold and retain such a carrier is envisaged similar means being known from the analogous art

15  of toilet block manufacture. Freely moving carriers such as shuttles for dosage of surfactant materials and/or other detergent ingredients into the wash can comprise means for the release of the organic substance into the wash.

20  In the alternative, the organic substance can be presented in the form of a wash additive that preferably is soluble. The additive can take any of the physical forms used for wash additives, including powder, granule, pellet, sheet, tablet, block, bar or other such solid form or take the form

25  of a paste, gel or liquid. Dosage of the additive can be

unitary or in a quantity determined by the user. While it is envisaged that such additives can be used in the main washing cycle, the use of them in the conditioning or drying cycle is not hereby excluded.

WO 2005/042532

PCT/EP2004/011835

-  11  -

The present invention is not limited to those circumstances in which a washing machine is employed, but can be applied where washing is performed in some alternative vessel. In these circumstances it is envisaged that the organic 

5  substance can be delivered by means of slow release from the bowl, bucket or other vessel which is being employed, or from any implement which is being employed, such as a brush, bat or dolly, or from any suitable applicator.

10  Suitable pre-treatment means for application of the organic substance to the textile material prior to the main wash include sprays, pens, roller-ball devices, bars, soft solid applicator sticks and impregnated cloths or cloths containing microcapsules. Such means are well known in the

15  analogous art of deodorant application and/or in spot

treatment of textiles. Similar means for application are employed in those embodiments where the organic substance is applied after the main washing and/or conditioning steps have been performed, e.g. prior to or after ironing or

20  drying of the cloth.  For example, the organic substance may be applied using tapes, sheets or sticking plasters coated or impregnated with the substance, or containing microcapsules of the substance.  The organic substance may for example be incorporated into a drier sheet so as to be

25  activated or released during a tumble—drier cycle, or the

substance can be provided in an impregnated or microcapsule-containing sheet so as to be delivered to the textile when ironed.

30  Many transition metal complexes have high extinction

coefficients in the visible.  In this regard, use over time

WO 2005/042532

PCT/EP2004/011835

-  12  -

may result in some colour deposition on a substrate after repeated washing.  The addition of a limited amount of a peroxyl source serves to reduce colour deposition in those instances in which it occurs whilst still permitting "air 

5  bleaching".  Nevertheless, we have found that in certain instances the free ligand may be used in the bleaching composition of the present invention.  By using a free ligand, a bleaching formulation may be prepared that is consistent with consumer formulation colour expectation. In 

10  such a formulation the metal ion may be provided by the composition or by trace metals found in the stain.

DETAILED DESCRIPTION OF THE INVENTION

The ligand as described herein is capable of dynamic

15  inversion.  The ability of the ligand to chelate to a TM

depends upon the stereochemistry of the substituents.  It is preferred that substituents are endo-endo, but it is likely that stereochemical conversion takes place by retro-Mannich conversion.  Retro-Mannich may be prevented by changing the

20  groups present such that retro-Mannich reactions are

unfavoured.  Nevertheless, it is likely that endo-exo and exo-exo ligands as described herein coordinate to transition metal ions in many instances and are capable of functioning as air bleaching catalysts.

25

Referring to ligands and complexes thereof and bleaching compositions derived therefrom with respect to Formula (I), at least one of Rl and R2 groups as designated in the ligand of formula (I) must be a non-aromatic hydrocarbon group, the

30  non-aromatic hydrocarbon group being a C8-C2 2-alkyl chain. The C8-C22-alkyl chain may incorporate a branched, cyclic

WO 2005/042532	PCT/EP2004/011835

-  13  -

moiety or mixtures thereof as part of the C8-C22-alkyl chain. It is preferred that the C8-C22-alkyl chain is a straight chain moiety.  The following are provided as exemplified preferred groups of the C8-C22-alkyl chain: -

5  (CH2)7CH3, -(CH2)8CH3, -(CH2)9CH3, -(CH2)10CH3, -(CH2)nCH3, -

(CH2)12CH3, -(CH2)13CH3, -(CH2)14CH3, -(CH2)15CH3, -(CH2)16CH3, -(CH2)17CH3, -(CH2)18CH3, -(CH2)19CH3, -(CH2)20CH3, and -(CH2)21CH3.

The following are examples of branched and cyclic C8-C22-10  alkyl chains that may be used as Rl and R2 groups:

r-~Y't-Bu  /ys^	ph	-

15  /^^

T T T	^\^^0^\^1	and	u

WO 2005/042532

PCT/EP2004/011835

-  14  -

With reference to the above referenced structures, each structure has at least a C8-alkyl chain, be it cyclic, linear, or branched.  The C8-C22-alkyl chain need not be continuous linkage of alkyl groups as exemplified in the 

5  ether above or phenyl spacer but it is preferred that the at least eight alkyl groups of the alkyl chain are in a continuous linkage without separation by a non alkyl group. The C8-C22-alkyl chain may contain some degree of unsaturation and may have pendent groups that do not take

10  away from the hydrophobic nature of the C8-C22-alkyl chain. It is preferred that the C8-C22-alkyl chain is saturated. The C8-C22-alkyl chain may have a pendent phenyl substituent.  Irrespective of a pendent group that is present the C8-C22-alkyl chain must have at least a C8-alkyl

15  chain that may be cyclic or branched but preferably linear. A narrower range of alkyl chain is most preferred, namely a C10-C20 alkyl chain. A most preferred upper length of the alkyl chain is C18.

20  When one of Rl or R2 is a group containing a heteroatom capable of coordinating to a transition metal it is preferred that the group is a chelating 4 to 7 membered ring, preferably a 5 to 6 membered ring, comprising a heteroatom and that ring is connected to the nitrogens at

25  the 3 or 7 position of the bispidon by a non co-ordinating 1 to 5 linking chain to the group, for example an ether linkage.  It is most preferred that the 1 to 5 linking chain is a hydrocarbon chain, for example: -(CH2)—, -(CH2) 2-, ~ (CH2)3-, -(CH2)4-, and -(CH2)5-, which are preferred.  The

30  chelating rings are preferably aromatic rings having as the heteroatom nitrogen.  Most preferred groups are those

WO 2005/042532

PCT/EP2004/011835

-  15  -

defined for z spaced by at least one methylene chain between z and the nitrogens at the 3 or 7 position, most preferred is a pyridine group.  Other preferred groups are terfiary amines, of which preferred classes thereof are as defined

 5  herein.

The group containing a heteroatom capable of coordinating to a transition metal is preferably selected from the group consisting of: 

10  an optionally substituted tertiary amine of the form —C2-C4-alkyl-NR7R8, in which R7 and R8 are independently selected from the group consisting of straight chain, branched or cyclo C1-C12 alkyl, benzyl, the -C2-C4-alkyl- of the -C2-C4-alkyl-NR7R8 may be substituted by 1 to 4 Cl-C2-alkyl, or may 

15  form part of a C3 to C6 alkyl ring, and in which R7 and R8 may together form a saturated ring containing one or more other heteroatoms;

a heterocycloalkyl: selected from the group consisting of: pyrrolinyl, pyrrolidinyl, morpholinyl, piperidinyl,. 

20  piperazinyl, hexamethylene imine, 1,4-piperazinyl,

tetrahydrothiophenyl, tetrahydrofuran, tetrahydropyranyl, and oxazolidinyl, wherein the heterocycloalkyl may be connected to the ligand via any atom in the ring of the selected heterocycloalkyl; 

25  a -Cl-C6-alkyl-heterocycloalkyl, wherein the

heterocycloalkyl of the -Cl-C6-alkyl-heterocycloalkyl_ is selected from the group consisting of: piperidinyl, piperidine, 1,4-piperazine,tetrahydrothiophene, tetrahydrofuran, pyrrolidine, and tetrahydrofuran, wherein 

30  the heterocycloalkyl may be connected to the -Cl-C6-alkyl

WO 2005/042532	PCT/EP2004/011835

-  16  -

via any atom in the ring of the selected heterocycloalkyl; and,

  a -Cl-C6-alkyl-heteroaryl, wherein the heteroaryl of the -Cl-C6-alkyl-heteroaryl is selected from the group consisting 

5  of: pyridinyl, pyrimidinyl, pyrazinyl, triazolyl,

pyridazinyl, 1,3,5-triazinyl, quinolinyl, isoquinolinyl, quinoxalinyl, imidazolyl, pyrazolyl, benzimidazolyl, thiazolyl, oxazolidinyl, pyrrolyl, carbazolyl, indolyl, and isoindolyl, wherein the heteroaryl may be connected to the -

10  Cl-C6-alkyl via any atom in the ring of the selected heteroaryl and the selected heteroaryl is optionally substituted by a group selected from the group consisting of a -Cl-C4-alkyl, -C0-C6-alkyl-phenol, -C0-C6-alkyl-thiophenol, -C2-C4-alkyl-thi.ol, -C2-C4-alkyl-thioether, -C2-

15  C4-alkyl-alcohol, -C2-C4-alkyl-amine, and a -C2-C4-alkyl-carboxylate.

Preferred z groups are same groups of the form:

selected from the group consisting of:

20  pyridinyl; quinolinyl, pyrazolyl, imidazolyl;

benzimidazolyl; and thiazolyl, and wherein R is -C0-C4-alkyl, most preferably z is pyridinyl optionally substituted by -C0-C4-alkyl.

25  Preferably one of Rl and R2 is selected from Me, CH2-C6H5, and pyridin-2-ylmethyl, wherein the pyridin-2-ylmethyl is optionally substituted by Cl-C4-alkyl. Most preferably one of Rl and R2 is a pyridin-2-ylmethyl that is optionally substituted by Cl-C4-alkyl.

WO 2005/042532	PCT/EP2004/011835

-  17  -

Of the tertiary amines that may be present at one of Rl and R2 the following are preferred:

an optionally substituted tertiary amine of the form -C2-C4-alkyl-NR7R8, in which R7 and R8 are independently selected 

5  from the group consisting of straight chain, branched or cyclo C1-C12 alkyl, -CH2-C6H5, wherein the C6H5 is optionally substituted by -Cl-C4-alkyl or -0-Cl-C4-alkyI, and pyridin-2-ylmethyl wherein the pyridine is optionally substituted by Cl-C4-alkyl, the -C2-C4-alkyl- of the -C2-C4-

10  alkyl-NR7R8 may be substituted by 1 to 4 Cl-C2-alkyl, or may form part of a C3 to C6 alkyl ring, and in which R7 and R8 may together form a saturated ring containing one or more other heteroatoms. Optionally substituted tertiary amines of the form -C2-alkyl-NR7R8 and -C3-alkyl-NR7R8 are preferred.

15  The following structure	illustrates a preferred

-C3-alkyl-NR7R8.

The following are preferred -NR7R8 groups: -NMe2, -NEt2, —

Preferably R3 and R4 are selected from the group consisting of: -C(0)0-Cl-C24-alkyl, -C(0)-0-Cl-C24-aryl -CH20C(0)C1-C20-alkyl, benzyl ester, phenyl, benzyl, CN, hydrogen, 

25  methyl, and C1-C4-0R wherein R is selected from the group

WO 2005/042532

PCT/EP2004/011835

-  18  -

consisting of H, Cl-C24-alkyl or C(0)-Cl-C24-alkyl.  Most preferably R3 and R4 are selected from -CH20H, -C(0)-0-CH2C6H5 and -C (0) 0-Cl-C6-alkyl.  Of the -C(0)0-Cl-C6-alkyl group -C(0)-0-CH3, and -C(0)-0-CH2CH3 are most preferred. 

5  Most preferably R3 = R4.

Preferred groups for X are C=0, CH2, C(0H)2, syn-CHOR and anti-CHOR, wherein R is H, Cl-C24-alkyl or C(0}-C1-C24-alkyl. Most preferred group for X is C=0. 

10  The catalyst may be used as a preformed complex of the ligand and a transition metal.  Alternatively, the catalyst may be formed from the free ligand that complexes with a transition metal already present in the water or that

15  complexes with a transition metal present in the substrate. The composition may also be formulated as a composition of the free ligand or a transition metal-substitutable metal-ligand complex, and a source of transition metal, whereby the complex is formed in  situ  in the medium.

20

The ligand forms a complex with one or more transition metals, in the latter case for example as a dinuclear complex.  Suitable transition metals include for example: manganese in oxidation states II-V, iron II-V, copper I-III,

25  cobalt I-III, titanium II-IV, tungsten IV-VI, vanadium II-V and molybdenum II-VI.

The ligand forms a complex of the general formula (Al) :

30

[MaL,cXn] Ym

(Al)

WO 2005/042532

PCT/EP2004/011835

-  19  -

in which:

M represents a metal selected from Mn(II)-(III)-(IV)-(V), Cu(I)-(II)-(III), Fe(II)-(III)-(IV)-(V), Co(I)-(II)-(III), Ti(II)-(III)-(IV), V(II)-(III)-(IV)-(V), Mo(II)-5  (III)-(IV)-(V)-(VI) and W (IV) - (V) - (VI) , preferably selected from Fe(II)-(III)-(IV)-(V);

L represents a ligand as herein defined, or its protonated or deprotonated analogue;

X represents a coordinating species selected from any 

10  mono, bi or tri charged anions and any neutral molecules able to coordinate the metal in a mono, bi or tridentate manner, preferably selected from O2", RB022", RCOO", RCONR", OH", N03", NO, S2", RS", P043", P03OR3~, H20, CO32", HCO3", ROH, N(R)3, ROO", 022", 02", RCN, Cl", Br", OCN", SCN", CN", N3~, F", 

15  I", RO", CIO4", and CF3SO3", and more preferably selected from O2", RB022", RCOO", OH", N03", S2", RS", PO34", H20, C032~, HCO3", ROH, N(R)3, CI" , Br", OCN", SCN", RCN, N3", F", I", RO", C104", and CF3SO3";

Y represents any non-coordinated counter ion,

20  preferably selected from C104", BR4", [MX4]', [MX4]2~, PF6~, RCOO", N03~, RO", N+(R)4, ROO", 022", 02", Cl" , Br", F", I~, CF3SO3", S2062" , OCN", SCN", H20, RB022", BF4" and BPh4", and more preferably selected from CIO4", BR4~ , [FeCl4] ",-  PF6~, RCOO", N03", RO", N+(R)4, Cl" , Br", F", I", CF3SO3", S2062~ , 

25  OCN", SCN", H20 and BF4";

a represents an integer from 1 to 10, preferably from 1 

30  to 4;

 k represents an integer from 1 to 10;

n represents an integer from 1 to 10, preferably from 1 30  to 4;

WO 2005/042532

PCT/EP2004/011835

-  20  -

m represents zero or an integer from 1 to 20, preferably from 1 to 8; and

each R independently represents a group selected from hydrogen, hydroxyl, -R' and -OR', wherein R'= alkyl, alkenyl, 

5  cycloalkyl, heterocycloalkyl, aryl, heteroaryl or a carbonyl derivative group, R' being optionally substituted by one or more functional groups E, wherein E independently represents a functional group selected from -F, -CI, -Br, -I, -OH, -OR', -NH2, -NHR', -N(R*)2, -N(R')3\ -C(0)R', -OC(0)R', -C00H, -COO" ' 

10  (Na+, K+) , -COOR', -C(0)NH2, -C(0)NHR', -C(0)N(R')2,

heteroaryl, -R', -SR', -SH, -P(R')2, -P(0)(R')2, -P(0)(OH)2, -P(O) (OR')2, -N02, -S03H, -S03~(Na+, K+) , -S(0)2R', -NHC(0)R', and -N(R') C (O) R', wherein R' represents cycloalkyl, aryl, arylalkyl, or alkyl optionally substituted by -F, -CI, -Br, 

15  -I, -NH3+, -SO3H, -S03"(Na+, K+) , -C00H, -COO"(Na+, K+) , -P(O) (OH) 2l  or -P(O) (0"(Na+, K+))2, and preferably each R independently represents hydrogen, optionally substituted alkyl or optionally substituted aryl, more preferably hydrogen or optionally substituted phenyl, naphthyl or C1-4-

20  alkyl.

The counter ions Y in formula (Al) balance the charge z on the complex formed by the ligand L, metal M and coordinating species X.  Thus, if the charge z is positive, Y may be an 

25  anion such as RCOO", BPh4", C104", BF4", PF6", RS03", RS04", S042", N03", F", CI", Br", or I", with R being hydrogen, optionally substituted alkyl or optionally substituted aryl. If z is negative, Y may be a common cation such as an alkali metal, alkaline earth metal or (alkyl)ammonium cation.

WO 2005/042532

PCT/EP2004/011835

-  21  -

Suitable counter ions Y include those which give rise to the formation of storage-stable solids.  Preferred counter ions for the preferred metal complexes are selected from R7C00", C104", BF4~, PF6~, RSO3" (in particular CF3SO3") , RS04-, S042", 

5  N03-, F-, CI", Br", and I', wherein R represents hydrogen or optionally substituted phenyl, naphthyl or C1-C4 alkyl.

The novel compounds of Formula (I) as provided by the present invention also extend to their various transition 

10  metal complexes, the transition metal complexes are as discussed above with reference to (Al).

It will be appreciated that the complex (Al) can be formed by any appropriate means, including in  situ  formation

15  whereby precursors of the complex are transformed into the active complex of general formula (Al) under conditions of storage or use.  Preferably, the complex is formed as a well-defined complex or in a solvent mixture comprising a salt of the metal M and the ligand L or ligand L-generating

20  species.  Alternatively, the catalyst may be formed in situ from suitable precursors for the complex, for example in a solution or dispersion containing the precursor materials. In one such example, the active catalyst may be formed in situ  in a mixture comprising a salt of the metal M and the

25  ligand L, or a ligand L-generating species, in a suitable

solvent.  Thus, for example, if M is iron, an iron salt such as FeS04 can be mixed in solution with the ligand L, or a ligand L-generating species, to form the active complex. Thus, for example, the composition may formed from a mixture

30  of the ligand L and a metal salt MXn in which preferably n=l-5, more preferably 1-3.  In another such example, the ligand

WO 2005/042532

PCT/EP2004/011835

-  22  -

L, or a ligand L-generating species, can be mixed with metal M ions present in the substrate or wash liquor to form the active catalyst in situ.  Suitable ligand L-generating species include metal-free compounds or metal coordination 

5  complexes that comprise the ligand L and can be substituted by metal M ions to form the active complex according the formula (Al).

 The catalysts according to the present invention may be used 

10  for laundry cleaning, hard surface cleaning (including cleaning of lavatories, kitchen work surfaces, floors, mechanical ware washing etc.)* As is generally known in the art, bleaching compositions are also employed in waste-water treatment, pulp bleaching' during the manufacture of paper, 

15  leather manufacture, dye transfer inhibition, food

processing, starch bleaching, sterilisation, whitening in oral hygiene preparations and/or contact lens disinfection.

In typical washing compositions the level of the organic 

20  substance is such that the in-use level is from lµM to 50mM, with preferred in-use levels for domestic laundry operations falling in the range 10 to 100 µM.  Higher levels may be desired and applied in industrial bleaching processes, such as textile and paper pulp bleaching.  These levels reflect 

25  the amount of catalyst that may be present in a wash dose of a detergent composition.  The bleaching composition comprises at least 1 ppb of the ligand or complex thereof.

In the context of the present invention, bleaching should be 

30  understood as relating generally to the decolourisation of stains or of other materials attached to or associated with

WO 2005/042532

PCT/EP2004/011835

-  23  -

a substrate.  However, it is envisaged that the present invention can be applied where a requirement is the removal and/or neutralisation by an oxidative bleaching reaction of malodours or other undesirable components attached to or 

5  otherwise associated with a substrate.  Furthermore, in the context of the present invention bleaching is to be understood as being restricted to any bleaching mechanism or process that does not require the presence of light or activation by light. 

10

Synthesis

In addition to the utility of the ligands and complexes of the present invention as catalysts another advantage is that the ligands are generally relatively easy to synthesize in 

15  comparison to other ligands.  The following is one example of a strategic synthetic approach; it will be evident to one skilled in the art of synthetic organic chemistry that many approaches may be taken to obtain ligands and complexes for use in the present invention.  The ease of synthesis of the 

20  ligand of Formula (I) is dependent upon the nature of

substituents about the structure. The ligands of Formula (I) are most preferably symmetric.  Synthesis of these types of molecules are found in articles by U. Holzgrabe et al. in Arch. Pharm. (Weinheim, Ger.) 1992, 325, 657 and A. 

25  Samhammer et al. Arch. Pharm. (Weinheim, Ger.) 1984, 322, 557.  Below is given a schematic example illustrating the ease of synthesis.  The synthesis is shown in a two step synthesis, Scheme 1 and Scheme 2, but in some cases may be conducted as a "one-pot" synthesis depending upon the nature 

30  of the substituents. Nevertheless, where substituents at positions 7 and 3 are different a two step synthesis is

WO 2005/042532	PCT/EP2004/011835

-  24  -

preferred. The product of reaction as found in Scheme 1 is referred to as dimethyl 2,6-di-(2-pyridyl)-1-dodecane-piperid-4-one-3,5-dicarboxylate, which can easily tautomerize to the enol. The synthesis is similar to that 

5  exemplified in R. Haller, K.W. Merz, Pharm.  Acta Helv., 1963, 442.

Another intermediate that may be produced according to the general teachings of Scheme 1 wherein CH3 (CH) uNH2 is replaced 

15  by Me2NCH2CH2NH2 such that a product referred to as dimethyl-2, 6-di-(2-pyridyl)-1-(N,N-dimethylamino)ethylene-piperid-4-one-3,5-dicarboxylate is produced, the structure of which is given below.

WO 2005/042532	PCT/EP2004/011835

-  25  -

One skilled in the art will appreciate that whilst Ac [-CO(0)Me] is an electron withdrawing group and electron withdrawing groups are generally preferred to facilitate 

5  synthesis other groups will also allow the reaction to

proceed.  Examples of suitable electron withdrawing groups are given above and will be evident to one skilled in the art.  The reaction is also driven by precipitation of the product from solution.

10

In instances, depending upon the nature of the substituents, for example a phenolic group, it will be necessary to protect certain functional groups. The choice of protecting groups during synthesis to prevent undesirable reactions

15  will be evident to one skilled in the art. For a discussion of protecting groups in organic synthesis the reader is directed to T. W. Green and P. G. M. Wuts, Protective Groups In Organic Synthesis 3nd Ed.; J. Wiley and Sons, 1999.

20  It will be evident that if a diamine is substituted for Me2NCH2CH2NH2 in the reaction illustrated in Scheme 2 two structures may be linked together via the 7 positions as found in the structure below.

WO 2005/042532	PCT/EP2004/011835

-  26  -

In addition, if a diamine is substituted for CH3 (CH) 11NH2 in the reaction illustrated in Scheme 1 a structure is formed 

5  that is linked at the 3 positions.  Obviously, this dimer would serve as a precursor to other dimer and polymer type structures. The present invention is confined to "monomer" ligands and not the dimer and polymer units linked by a covalent bond as described above.  The term "monomer" as 

10  used herein is used to exclude these products in which covalently linked polyligand type structures are formed.

The Detergent Composition.

The air bleach catalyst and may be used in a detergent

15  composition specifically suited for stain bleaching purposes, and this constitutes a second aspect of the invention. To that extent, the composition comprises a surfactant and optionally other conventional detergent ingredients. The invention in its second aspect provides an

20  enzymatic detergent composition which comprises from 0.1 -50 % by weight, based on the total detergent composition, of one or more surfactants. This surfactant system may in turn comprise 0 - 95 % by weight of one or more anionic surfactants and 5 to 100 % by weight of one or more nonionic

25  surfactants. The surfactant system may additionally contain amphoteric or zwitterionic detergent compounds, but this in

WO 2005/042532

PCT/EP2004/011835

-  27  -

not normally desired owing to their relatively high cost. The enzymatic detergent composition according to the invention will generally be used as a dilution in water of about 0.05 to 2%. 

5

The condition of "the balance carriers and adjunct ingredients" should be taken to be at least 1% wt/wt of a surfactant, preferably at least 5% wt/wt.  Suitable carriers may be selected from water, fillers and builders.

10

In general, the nonionic and anionic surfactants of the surfactant system may be chosen from the surfactants described "Surface Active Agents" Vol. 1, by Schwartz & Perry, Interscience 1949, Vol. 2 by Schwartz, Perry & Berch,

15  Interscience 1958, in the current edition of "McCutcheon's Emulsifiers and Detergents" published by Manufacturing Confectioners Company or in "Tenside-Taschenbuch", H. Stache, 2nd Edn., Carl Hauser Verlag, 1981.

20  Suitable nonionic detergent compounds which may be used

include, in particular, the reaction products of compounds having a hydrophobic group and a reactive hydrogen atom, for example, aliphatic alcohols, acids, amides or alkyl phenols with alkylene oxides, especially ethylene oxide either alone

25  or with propylene oxide. Specific nonionic detergent

compounds are C6-C22 alkyl phenol-ethylene oxide condensates, generally 5 to 25 EO, i.e. 5 to 25 units of ethylene oxide per molecule, and the condensation products of aliphatic C8-C18 primary or secondary linear or branched alcohols with

30  ethylene oxide, generally 5 to 40 EO.
