Repository: anandvc/allindianpatents

File: patents/219707-a-coating-composition-a-process-for-coating-a-substrate-with-the-same-and-a-two-component-filler.html
Indian Patents. 219707:A COATING COMPOSITION, A PROCESS FOR COATING A SUBSTRATE WITH THE SAME AND A TWO-COMPONENT FILLER

Indian Patents

Recently Granted Patents

  Recently Published Patents

Title of Invention	A COATING COMPOSITION, A PROCESS FOR COATING A SUBSTRATE WITH THE SAME AND A TWO-COMPONENT FILLER

Abstract	Described is a coating composition comprising an organic compound comprising at least two acetoacetate groups or a combination of these two groups and the oxide of a metal of Group lla of the periodic Table. The metal preferable is calcium or magnesium. The composition may further comprise a compound comprising at least two &#945;&#946;- ethylenically unsaturated groups and, optionally, catalyst for the reaction of the acetoacetate groups and/or acetamide groups with the &#945;&#946;- ethylenically unsaturated groups.	

Full Text	present  invention relates  to  a  coating composition, a process for coating a substrate with the same  and  a two-component filler.

From GB patent specification No. 1 407 002 a composition is known where, int. the formation of chelates from acetoacetate-functional epoxy resins and alcoholates of metals, e.g., calcium alcoholate, is described. However the presence of water is excluded here because it would cause meta! hydroxides to form, so preventing chelation from taking place. Any water of crystallisation that may be present in the compounds used is removed by heating them. In other words, there must be no water present at the curing. An additional drawback is the release of alcohols when curing.

The Journal of Coatings Technology. Vol. 52, No. 661 (February 1980) on pp. 73-87 describes chelation as a means of crosslinking emulsions. The emulsion of an acetoacetate functional compound is chelated using, int. al., calcium chloride and magnesium chloride, preference being given to the use of zinc chloride and zinc acetate. Said article relates to a system based on water or dimethyl formamide. The systems described, however, have long curing times, and in addition the salts may have a negative effect on the water resistance of the final film. Furthermore, water based systems have the disadvantage that acetoacetate-functional compounds have limited hydrolysis stability, which means that reactivity is largely lost during storage.

The invention has for its object to provide a coating composition without the aforementioned drawbacks and of which the other properties are also satisfactory.

The coating composition is characterised in that the metal compound is the oxide of a metal of Group lla of the Periodic Table.

Surprisingly, it has been found that a coating composition comprising an organic compound comprising at least two acetoacetate groups or acetamide groups or a combination of the two groups cures very rapidly in the presence of the oxide of a metal of Group lla of the Periodic Table.

Especially suitable metals of Group lla of the Periodic Table in this connection are magnesium and calcium.

GB-A-2 235 928 describes a powdered road marking composition consisting of an organic binder with calcium oxide added thereto, to which water has to be added just prior to application. The addition of the water sets off an exothermic reaction, causing the binder to melt and rendering the composition processab(e. No mention is made of an acetoacetate- or acetamide-functional compound.

According to the invention, at least two acetoacetate groups or acetamide groups or a combination of such groups are present per organic compound. An "organic compound" _herewith defined as a_]iydroca^rbj3n.comp_ou,nd containing no metal atoms. The organic compound may be a monomer or polymer. The polymeric compound has preferably a IWn above 450, more preferably between 500 and 5000, most preferably between 500 and 2000.

Organic compounds containing acetoacetate groups can be synthesised by reacting polyhydroxyl-functional compounds with diketene, e.g., as described in K.L. Hoy and C.H. Carder, "Poiyenamine Coatings I. Formulation of Coatings and Determination of Film Properties," Joumal of Paint Technology. Vol. 46, No. 591 (April 1974), 70-75. Also suitable are acetoacetate-functional organic polymers derived therefrom, such as disclosed, int. al., in C.H. Carder and H.O. Colomb, Jr., "Poiyenamine Coatings II. Chemical Methods of Improving Film Properties," Journal of Paint Technology. Vol. 46, No. 591 (April 1974), 76-81.

Also suitable are acetoacetate-functional organic compounds obtained by copolyme rising acetoacetate-functional monomers with unsaturated monomers as described, e.g., in EP-B-0 199 087 and in WO 91/09910. Suitable are, int. al., the reaction products of acetoacetoxyethyl methacrylate and one or more alkyl(meth)acrylates, hydroxy-functional alky!(meth)acrylates, epoxy-functional alkyl(meth)acrylates  and, optionally, other a,p-ethylenically unsaturated compounds. In this connection mention may be made of butyl(meth)acrylate, methyl(meth)acrylate, hydroxyethyl(meth)acrylate, glycidyl(meth)acrylate, and styrene.

Further, it is possible to employ acetoacetate-functional organic compounds prepared by transesterifying polyhydroxyl-functional monomers or polymers with acetoacetate-functional esters, as described, e.g., in EP-A-0 227 454. Suitable organic compounds in this connection are dipropylene glycol diacetoacetate, 1,6-hexane diol diacetoacetate, and 1,5-pentane diol diacetoacetate. The transesterification product of pentaerythritoi and acetoacetate esters is suitable also.

instead of or In addition to at ieast two acetoacetate-funotional organic compounds, organic compounds can be used which comprise at least two acetamide groups or combinations of such groups. Examples of organic compounds comprising acetamide groups are those built up from the reaction products of diketene and ethanol amine;

o	0

HO—c—c—N—c—c—c	CH.

H2  H2  H	H2

or a compound of the following structure:

CH-,	O	O

HO	C	C	N	C	C	C	CH3

H	H2

The molar ratio of said acetoacetate groups and/or acetamide groups to metai oxide has to be about 1 to about 0.5 to 10, preferably 1 mole of acetoacetate groups and/or acetamide groups to 0.5 to 7 moles of metal oxide.

In addition to the aforementioned acetoacetate- and/or acetamide-functional organic compounds, the coating composition, if so desired, may comprise mo no-ace toacetate- or mono-acetamide-functional organic monomers as reactive thinners, e.g., ethyl acetoacetate, tertiary butyl acetoacetate or acetyl acetone. Also, oligomers and polymers which do not contain any acetoacetate groups or acetamide groups may be present as.

for example, adhesion promoters or polymeric softening agents, e.g., hydroxyl-functional polyesters, epoxy resins, alkoxy silanes, and polyisocyanates. Amines which may be blocked or not, e.g., (poly)ketjmines, can also be added. This is described, int. al., in K.L. Hoy and C.H. Carder, "Polyenamine Coatings I. Formulation of Coatings and Determination of Film Properties," Journal of Paint Technology. Vol. 46, No. 591 (Aprill 974), 70-75.

Preferably, however, compounds are present which comprise at least two a,p-ethylenically unsaturated groups, e.g., as described in EP-A-0 161 697. In general, acryloyl-functional compounds are satisfactory. Especially suitable are, e.g., the reaction products of hexamethoxy methyl melamine and 3, 4, or 5 moles of hydroxybutyl acrylate (which last compound is commercially available from Akcros Chemicals under the trade name Setacure® 590), hexamethoxymethyl melamine with 2.5 or 5 moies of a reaction product of 2 moles of caprolactone and 1 mole of hydroxyethyl acrylate (which last compound is commercially available from Akcros Chemicals under the trade name Setacure® 591), propoxylated glycerol triacrylate, ethoxylated trimethylol triacrylate, and aromatic urethane diacrylate (commercially available from Akcros Chemicals under the trade names Actyiane® 432 and 430 and Setacure® 567, respectively).

The molar ratio of acetoacetate groups and/or acetamide groups to a,p-ethylenically unsaturated groups is about 1 mole to about 0.5 to 2, preferably 1 mole of acetoacetate groups and/or acetamide groups to 0.8 to 1.5 moles of a,p-ethylenically unsaturated groups.

in compositions comprising compounds with at least two a,p-ethylenicaily unsaturated groups optionally one or more strong bases may be present as catalysts for the reaction between the a,p-ethylenically unsaturated groups and the acetoacetate groups and/or acetamide groups. Highly satisfactory results have been obtained in this connection using diazabicycloundecene, diazabicyclononene, tetramethyl guanidine, tetramethyl ammonium hydroxide or diazabicyclooctane (DABCO). Alternatively, instead of or in addition to said strong bases other catalysts may be present for the reaction of the acetoacetate groups or acetamide groups with the a,p-ethylenicaily unsaturated groups, e.g., epoxy compounds which in combination with DABCO yield strong bases. These and other catalysts are described in EP-A-0 160 824. Also satisfactory is a mixture of possible catalysts such as described in EP-A-0 326 723. Further, it is possible to employ onium salts, such as phosphonium and ammonium, as well as, say, phosphines as catalysts. An amount of about 1-10 virt.% of catalyst is to be used, calculated on the acetoacetate- and/or acetamide-funotional organic compounds and the compounds comprising at least two a,p-ethylenically unsaturated groups. The use of 2-6 wt.% of catalyst is preferred.

The reaction of the acetoacetate groups and/or acetamide groups with the a,|3-ethylenically unsaturated groups proceeds alongside the reaction of the acetoacetate groups and/or acetamide groups with the metal oxide. The fomier reaction provides the final coat with a higher flexibility. The reaction of the acetoacetate groups and/or acetamide groups with the metal oxide will generally proceed more rapidly than that of the acetoacetate groups and/or acetamide groups with the a,p-ethylenically unsaturated groups.

In addition to the compounds already mentioned, the coating composition may comprise the usual coating composition compounds, such as rheology Improvement agents, fillers such as talcum and barium sulphate, pigments such as titanium dioxide, as well as, optionally, moisture scavengers.

The water required for rapid curing can be added just before the application of the coating composition. At most, 1 mole of water may be added per mole of metal oxide. However, In many cases the moisture which is present in pigments or fillers, or the moisture from the air with which the composition comes into contact after being applied, will be sufficient for curing the composition. Highly practical In this connection is a system made up of two compositions. Composition A will comprise, say, the acetoacetate- and/or acetamide-funotional organic compound and any present solvents, reactive thinners, and other compounds already described. Composition B will comprise, say, the metal oxide, pigments, and fillers, optionally together with the earlier described compounds comprising at least two a,p-ethylenically unsaturated groups. The presence of water of crystallisation, if any, in composition B does not have any adverse effects on the reactivity of the two-component system. These two compositions can be combined prior to the processing of the coating composition. If so desired, a small amount of water may be added.

Alternatively, if so desired, the metal oxide may be added to a composition comprising all the components already disclosed prior to application. In that case, preferably use is made of metal oxide powder having particles smaller than about 100 microns.

The coating composition can be applied in any desired manner, e.g., by brushing, spraying, roller coating, flow coating, and using a filling knife.

The coating composition of the present invention may be applied to any substrate, for example, metal, plastic, wood, or glass. Because of its rapid drying, the coating composition is highly suited to be used when the application of thick layers is required. A particular case in point is putty, especially In automotive repair worit, i.e., refinishing motor vehicles and transportation vehicles and finishing large transportation vehicles such as trains, trucks, bu^s, and aeroplanes.

Accordingly, the present invention provides a coating composition comprising a metal compound and an organic compound containing no metal atoms comprising at least two acetoacetate groups or acetamide groups or a combination of the two groups, wherein the metal compound is the oxide of a metal of Group Ila of the Periodic Table.

Accordingly, the present invention also provides a process for coating a substrate wherein a coating composition as described above, is applied to the substrate, and is cured by exposure to moisture in the air.

Accordingly, the present invention also provides a two-component filler comprising a composition A and a composition B, with composition A comprising an organic compound containing no metal atoms, comprising at least two acetoacetate groups or acetamide groups or a combination of these groups and with composition B comprising the oxide of a metal of Group Ha of the Periodic Table.

Experimental

Example 1

To an acetoacetate-funotional organic compound (binder A) were added 30 parts by weight (pbw) of calcium oxide. Next, a small amount of water was added and the curing time was measured.

Employed as acetoacetate-functional binder A was the transesterification product of pentaerythritol and ethyl acetoacetate, which was prepared as follows.

in a reaction vessel equipped with a DestStar distillation set-up 340 g of pentaerythritol, 1460 g of ethyl acetoacetate, and 1000 ppm of dibutyl tin oxide were mixed and heated to reflux temperature, after which care was taken to ensure that the temperature did not exceed 170°C. On conclusion of the reaction the mixture was cooled and the residual ethyl acetoacetate was distilled off under high vacuum.

fable 1 below lists the drying times with and without the addition of a small amount of water. The amounts In Table 1 are In parts by weight.

Table 1

Binder A	100	100

Calcium oxide	30	30

Water	0	2

Gelling time	^ 5 days	5 min.

Example 2

Acetoacetate-functional binder B was an acrylate copolymer of butyl acrylate, styrene, and acetoacetoxyethyl methacrylate prepared in the following manner.

Into a reaction vessel 395.9 g of ethyl acetoacetate were introduced and heated to 160°C, with an inert gas being passed over. Over a period of 3 hours a mixture of 1691.3 g of acetoacetoxyethyl methacrylate, 708.5 g of butyl acrylate, 116.7 g of styrene, 253.1 g of tert-butylperoxy-3,3,5-trimethyI hexanoate (Trigonox® 42S ex Akzo Nobel), and 53.6 g of ethyl acetoacetate were added to the ethyl acetoacetate already present. The whole was then cooled to 140°C. Next, 12.7 g of Trigonox® 42S and 36.0 g of ethyl acetoacetate were added. After 30 minutes the same amounts of Trigonox® 42S and ethyl acetoacetate were added again, and then once more after another 30 minutes. Subsequently, flushing took place with 31.3 g of ethyl acetoacetate. After 30 minutes the reaction product was cooled and filtered. The resulting reaction product, binder B, had the following characteristics;

Tg = 269K,

Mn = 1285, Mw= 3448,

78% solids,

solvent: ethyl acetoacetate,

the equivalent weight of the resin solution was 275 g/equiv. acetoacetate,

viscosity: 2.5 Pas

The next two formulations were prepared and evaluated. The amounts are parts by weight.

Formulation 1		Formulation 2	

composition A		composition A	

Binder B	19.98	Binder B	18.23

DBU^)	2.10	Epikote® 828^)	3.56

Titanium dioxide	4.33	Titanium dioxide	4.22

Talcum	23.50	Talcum	22.94

Barium sulphate	4.53	Barium sulphate	4.39

composition B		composition B	

Setacure® 590^)	18.92	Setacure® 590^)	17.27

Calcium oxide	16.30	Calcium oxide	14.88

Titanium dioxide	1.39	Titanium dioxide	1.66

Talcum	7.55	Talcum	9.02

Barium sulphate	1.44	Barium sulphate	1.72

		DABCO"*)	2.13

1) ex Shell, 2) ex Akcros Chemicals,

3) DBU = diazabicycioundecene, 4) DABCO=diazabicyclooctane

After compositions A and B were mixed, the mixtures were applied to bare steel with a filling knife and evaluated. Resistance to water and to solvent was tested after 24 hours of ageing at room temperature. The results are listed in Table II.

WE CLAIM:

A coating composition comprising a metal compound and an organic compound containing no metal atoms comprising at least two acetoacetate groups or acetamide groups or a combination of the two groups  wherein the metal compound is the oxide of a metal of Group Ila of the Periodic Table.

The coating composition as claimed in claim 1, wherein the metal of Group Ha is calcium or magnesium.

The coating composition as claimed in either or both of the preceding claims, wherein the ratio of acetoacetate groups and/or acetamide groups to metal oxide is 1 to 0.5-10 moles.

The coating composition as claimed in one or more of the preceding claims, wherein the coating composition comprises a compound comprising at least two a,p-ethylenically unsaturated groups.

The coating composition as claimed in claim 4, wherein the compound comprising at least two a,p-ethyienically unsaturated groups is an aryloxy fictional compound.

The coating composition as claimed in claim 5, wherein the acryloyl-lunctional compound is a reaction product of hexamethoxjTnethyl melamine and a hydroxyl-fictional acrylate.

The coating composition as claimed in claim 4, 5 or 6, wherein the composition comprises a catalyst for the reaction of the acetoacetate groups and/or acetamide groups with the a,p-ethylenically unsaturated groups.

The coating composition as claimed in claim 7, wherein the catalyst is diazabicycloundecene, diazabicyclononene, tetramethyl guanidine, tetramethyl ammonium hydroxide and/or diazabicyclooctane, optionally in combination with one or more epoxy functional compounds.

The coating composition as claimed in one or more of the preceding claims, wherein the organic compound comprising at least two acetoacetate groups or acetamide groups or a combination of the two groups is a polymer having an Mnofat least 450.

The coating composition as claimed in any one of the preceding claims, wherein the composition comprises a mono-acetoacetate-or mono-acetamide-functional organic monomer.

A process for coating a substrate wherein a coating composition according to one or more of the preceding claims is applied to the substrate, and is cured by exposure to moisture in the air.

The process for coating a substrate with a coating composition as claimed in any one of the preceding claims 1 to 10, wherein hydrous additives are added to the coating composition prior to its application.

The process for coating a substrate with a coating composition as claimed in one or more of the preceding claims 1 to 10, wherein water is added to the coating composition prior to its application.

A two-component filler comprising a composition A and a composition B, with composition A comprising an organic compound containing no metal atoms, comprising at least two acetoacetate groups or acetamide groups or a combination of these groups and with composition B comprising the oxide of a metal of Group Ila of the Periodic Table.

The two-component filler as claimed in claim 14, wherein the metal is calcium or magnesium.

The two-component filler as claimed in claim 14, wherein composition B comprises a compound comprising at least two a,p-ethylenically unsaturated groups.

The two-component filler as claimed in claim 16, wherein the a,P-ethylenically imsaturated groups are acryloyl groups.

A coating composition substantially as herein described and exemplified.

A process for coating a substrate substantially as herein described and exemplified.	

Documents:

				0553-mas-97 abstract-duplicate.pdf

				0553-mas-97 abstract.pdf

				0553-mas-97 claims-duplicate.pdf

				0553-mas-97 claims.pdf

				0553-mas-97 correspondence-others.pdf

				0553-mas-97 correspondence-po.pdf

				0553-mas-97 description (complete)-duplicate.pdf

				0553-mas-97 description (complete).pdf

				0553-mas-97 form-1.pdf

				0553-mas-97 form-26.pdf

				0553-mas-97 form-4.pdf

				0553-mas-97 petition.pdf

« Previous Patent

Next Patent »

Patent Number	219707	

Indian Patent Application Number	553/MAS/1997	

PG Journal Number	27/2008	

Publication Date	04-Jul-2008	

Grant Date	13-May-2008	

Date of Filing	17-Mar-1997	

Name of Patentee	AKZO NOBEL NV	

Applicant Address		

Inventors:

#	Inventor's Name	Inventor's Address	

1	Arie NOOMEN	Dillestraat 27, 2215 BM Voorhout,	

2	Nicolaas Antonius Maria SCHOONDERWOERD		

PCT International Classification Number	C08K 3/22	

PCT International Application Number	N/A	

PCT International Filing date		

PCT Conventions:

#	PCT Application Number	Date of Convention	Priority Country	

1			NA	

© All Indian Patents, 2013-2021.

  Patent data available in the public domain from Indian Patents Office, Department of Industrial Policy and Promotions, Ministry of Commerce and Industry, Government of India.

File: patents/219722-fine-grained-martensitic-stainless-steel-and-method-thereof.html (part 1 of 2)
Indian Patents. 219722:FINE-GRAINED MARTENSITIC STAINLESS STEEL AND METHOD THEREOF

Indian Patents

Recently Granted Patents

  Recently Published Patents

Title of Invention	FINE-GRAINED MARTENSITIC STAINLESS STEEL AND METHOD THEREOF

Abstract	A martensitic alloy in which the ASTM grain size number is at least 5, including (wt. %) up to about 0.5% C, at least about 5% Cr, at least about 0.5% Ni, up to about 15% Co, up to about 8% Cu, up to about 8% Mn, up to about 4% Si, up to about 6% (Mo + W), up to about 1.5% Ti, up to about 3% V, up to about 0.5% Al, and at least about 40% Fe. ABSTRACT FINE GRAINED MARTENSHIC STAINLESS STEEL AND METHOD THEREOF A martens tic alloy in which the ASTM grain size number is at least 5, including (wt. %) up to 0.5% C, at least 5% Cr, at least 0.5% Ni, up to 15% Co up to 8% Cu, up to 8% Mn, up to 4% Si, up to 6% (Mo + W), up to 1.5% Ti, up to 3% V, up to 0.5% Al, and at least 40% Fe. The invention also provides method of preparation of the alloy.	

Full Text	 

[OOOIJ	This is a continuation-in-part application claiming priority to: US Provisional Application

Serial No. 60/445,740, filed February 7, 2003, having attorney docket number 33045.6; US Utility Application Serial No. 10/431,680, filed May 8, 2003, having attorney docket number 33045.10; and US Utility Application Serial No  10/706 154, filed November 12,2003, having attorney docket number 33045.12. The disclosures of all of which are herein incorporated by reference in their entirety.

Field

 	Conventional martensitic stainless steels usually contain 10.5% to 13% chromium and up

to 0.25% carbon. Precipitation hardening martensitic stainless grades contain up to 17% chromium. Chromium, when dissolved in solid solution, provides the corrosion resistance characteristic of stainless steels. Many martensitic stainless steels also contain (i) ferrite stabilizing elements such as molybdenum, tungsten, vanadium, and/or niobium to increase strength; (ii> austenite stabilizing elements such as nickel and manganese to minimize delta ferrite formation and getter sulfur, respectively; and (iii) deoxidizing elements, such as aluminum and silicon. Copper is sometimes present in precipitation hardening martensitic stainless grades.

40009)- Conventional martensitic stainless steels are usually hot worked to their final shape, then heat treated to impart an attractive combination of mechanical properties, e.g., high strength and good toughness, within limited attainable ranges. Typical heat treatment of conventional martensitic stainless steels involves soaking the steel between approximately 950°C and 1100°C and air cooling ("normalizing"), oil quenching, or water quenching to room temperature, and subsequently tempering the steel usually between 550°C and 750'C. Tempering of conventional martensitic stainless steels results in the precipitatton of nearly all carbon as chromium-rich carbkJes (i.e., MaaCe) and other alloy carbides (e.g., MeC) which generally precipitate on martensite lath boundaries and prior austenite grain boundaries in the body-centered-cubic or body-centered-letragonal ferrite matrix. ("M" represents a combination of various metal atoms, such as chromium, molybdenum and iron.)

(QOOKt} In 12-13% Cr steels, approximately 18 of the 23 metal atoms in M23C6 particles are chromium atoms. Thus, for every 6 carbon atoms that precipitate in MasCe particles, approximately 18 chromium atoms also precipitate (a carbon to chromium atomic ratio of 1:3). The volume fraction of M23C6 precipitates is usually proportional to the carbon content. Therefore, in a 12% Cr steel with 0.21 wt % carbon (which equals approximately 1 atom % carbon), about 3 wt % chromium (~3 atom % chromium) precipitates as M23C6 particles, leaving an average of about 9 wt % chromium dissolved in solid solution in the matrix. If this material were tempered at a relatively high temperature, the chromium riemaining in solid solution (~9%) would be uniformly distributed in the matrix due to thermal atomic diffusion. However, if the tempering temperature is relatively low and diffusion is sluggish, regions surrounding the MasCs precipitates will contain less chromium than regions further away from the particles. This heterogeneous distribution of chromium in solid solution is known as sensitization and can cause accelerated localized corrosion in chromium-lean areas immediately surrounding the M23C6 particles. To preclude sensitization of conventional 12% Cr steels with relatively high carbon contents, high tempering temperatures are used. However, the yield strength (0.2% offset) of conventional martensitic stainless steels is reduced after tempering at high temperatures - generally to less than 760 MPa.

(WeiHt^ Several martensitic stainless steels have been developed that contain low levels of carbon (
ymSiH U.S. Patent No. 5,310,431, issued to the present inventor, discloses "an Iron-based, corrosion-resistant, precipitation strengthened, martensitic steel essentially free of delta ferrite for use at high temperatures has a nominal composition of 0.05-0.1 C, 8-12 Cr, 1-5 Co, 0.5-2.0 Ni, 0,41-1.0 Mo, 0.1-0.5 Ti, and the balance iron. This steel is different from other corrosion-resistant martensitic steels because its microstructure consists of a unifomi dispersion of fine particles, which are very closely spaced, and which do not coarsen at high temperatures. Thus at high temperatures this steel combines the excellent creep strength of dispersion-strengthened steels, with the ease of fabricability afforded by precipitation hardenable steels." U.S. Patent No. 5,310,431 Is herein Incorporated by reference in its entirety.

Detailed Description

[9B6^ This disclosure relates to an iron based, fine-grained, martensitk: stainless steel made using themial mechanical treatment and strengthened with a relatively unifomi dispersion of coarsening-resistant, MX-type precipitates. In one embodiment, a nominal composition is (wt %): 0.05  0.01; where the balance may be made up of iron and impurities.

[deM^ In one embodiment, an iron based alloy is provided, having greater than 7.5% chromium and less than 15% Cr, in another embodiment, having 10.5-13% Cr, which when acted upon with a thermal mechanical treatment according to the present disclosure has fine grains and a superior combination of tensile properties and impact toughness. The mechanical properties of the steel of the present disclosure are believed to be largely attributable to the fine grain size and also the coarsening resistance of the small, secondary MX particles. These microstructural features are a result of the combination of the chemical composition of the alloy and the thermal mechanical treatment Appropriate alloy compositions and thermal mechanical treatments are chosen such that the majority of the interstiUal solute (mostly carbon) is in the form of secondary MX particles.

[WWSJ It will be understood in metallurgical temns that for the term "MX particle," M represents metal atoms, X represents interstitial atoms. I.e., carbon and/or nitrogen, and that the MX particle could be a carbide, nitride or carbonitride particle. Generally, there are two types of MX particles: primary (large or coarse) MX particles, and secondary (small or fine) MX particles. Primary MX particles in steel are usually greater than about 0.5 Dm (500 nm) in size and secondary (small or fine) MX particles are usually less than about 0.2Dm (200 nm) in size. The conditions under which difTierent metal atoms form MX particles vary with the compositions of steel alloys.

[0061^ In the present disclosure, small secondary MX particles may be formed (where M = Ti, Nb, V, Ta, Hf, and/or Zr, and X = C and/or N). In one embodiment, MX particles are formed using Ti. One benefit of adding a relatively large amount of titanium to the steel (versus other strong carbide fomiing elements) is that sulfur can be gettered in the form of titanium carbo-sulfide (Ti4C2S2) particles rather than manganese sulfide (MnS) or other types of sulfide particles. Because titanium carbo-sulfides are known to be more resistant to dissolution in certain aqueous environments than other sulfides, and because dissolution of some sulfide particles located on the surface results in pitting, the pitting resistance of the steel of this embodiment may be increased if sulfur inclusions are present as titanium carbo-sulfides.

[MM^ In one embodiment, titanium is used as an alloying element, because of its relatively low cost compared to other alloying elements such as niobium, vanadium, tantalum, zirconium and halfnium.

{00018)- In one embodiment titanium is used as an alloying element because titanium cariiide particles have greater thermodynamic stability than some other types of cartaide particles, and therefore may be more effective at pinning grains at high hot working temperatures which ultimately leads to better mechanical properties.

[06^9) In another embodiment recrystallization and precipitation of fine MX particles are caused to occur essentially simultaneously, or at neariy the same time, during the process of thermal mechanical treatment According to this embodiment, the thermal mechanical treatment includes soaking the steel at an appropriate austenitizing temperature to dissolve most of the MX particles, and hot working the steel while at a temperature at which secondary MX precipitation and recrystallization

will both occur because of the imposed strain, hot working temperature and balanced chemistry. In this embodiment, the thermal mechanical treatment is accomplished at temperatures above about 1OO0'*C, provided a true stain of at least about 0.15 (15%) is applied mechanically.

(Oe^ej-At certain temperatures it has been observed that as the strain increases, recrystallization l
[0ee3^ The chemical composition of the alloy may be designed to produce a large volume fraction and a large number density of the fine MX particles as precipitates in the alloy when it is thermal mechanically treated. The precipitates that form during and after hot working are secondary precipitates, rather than the large undissolved primary particles that may be present during austenization. Small secondary precipitates may be more effective at pinning grains and hindering grain growth than are larger primary particles.

t
{60^^ In another embodiment, the secondary MX particles generally precipitate on dislocations and result in a relatively uniform precipitate dispersion. In this embodiment, precipitate dispersions are relatively unifomri.

\QQ9S^ In another embodiment, small MX particles limit growth of newly-formed (recrystallized) grains during the thermal mechanical treatment. In the steel of the current disclosure, the presence of a relatively large volume fraction and number density of fine MX particles in the mrcrostructure (due to hot working) hinders growrth of recrystallized grains even at high hot working temperatures, and hence contributes to a fine-grained structure being retained to room temperature. This embodiment utilizes controlled themial mechanical treatment in conjunction with a specially-designed martensitic stainless steel composition to limit grain growth and improve toughness.

\fiQ&3Si In another embodiment the steel of the cun-ent disclosure (after pnaper thermal mechanical treatment) can be subsequently austenitized at relatively high soaking temperatures without resulting in excessive grain grovirth. In this embodiment, the MX particles do not coarsen or dissolve appreciably at intermediate temperatures (up to about 1150°C).

{fie^#] Creep strength in steels generally decreases with decreasing grain size. TTierefore, in one embodiment, the creep strength of the steel of the current disclosure, due to its fine grain size, is not expected to be as high as it might othenwise be if the grain size were large. In this embodiment, the steel of the cuaent disclosure is not expected to be especially creep-resistant at temperatures within the generally-accepted creep regime, i.e., temperatures greater than one-half of the absolute melting temperature (T/Tm > 0.5) of the steel.

(09
(oeeas} Surprisingly, it has been found that by properly applying a thennai mechanical treatment (TMT) to a martensitic stainless steel having a carefully balanced composition, a fine-grained microstructure is created that exhibits good tensile properties at room temperature, high impact toughness at low temperature, and good corrosion resistance at elevated temperatures.

{96039] In one embodiment, the chemistry of the martensitic stainless steel may be balanced so as to do one or more of the following: (i) provide adequate corrosion resistance, (ii) prevent or minimize the fomnation of delta fenrite at high austenitizing temperatures, (iii) preclude or minimize the presence of retained austenite at room temperature, (iv) contain sufficient amounts of carbon and strong carbide fomning elements to precipitate as MX-type particles, (v) be sufficiently deoxidized, and/or (vi) be relatively clean (minimize impurities). The thermal mechanical treatment according to the disclosure may be applied relatively uniformly throughout the work piece, at sufficiently high temperatures, and at sufficiently high true strains so that one or more of the following occurs: (i) most of the microstructure recrystallizes, resulting in small equiaxed grains, and/or (ii) the dislocation density increases, thereby providing MX particle nucleation sites.

4eoe3«} In one embodiment, a suitable design of a steel chemistry and a thermal mechanical treatment will be explained in greater detail below:

(eO09i{ Selection of elements firom the foltowing six groups facilitates the desired results:

{00032] 1. Strong carbide/nitride fonriinq elements (Ti. Mb. V. Hf. Zr. and Ta.)

[00^3'] In this embodiment, it is desired to precipitate the interstitial solute (carbon and nitrogen) as thermodynamically-stable particles, and to maximize their volume fraction. Not all strong carbide/nitride forming elements are equal in tenns of their cost, availability, effect on non-metallic inclusion formation, or the themnodynamic stability of their respective carbides, nitrides and/or carbo-nitrides. Given these considerations it has been found that titanium carbide is the prefered particle to use in the steel of this embodiment Because titanium also forms undesirable primary titanium nitride particles, however, efforts are made to provide a chemical composition for the alloy that limits nitride formation.

[€0ft»4i Like titanium, Nb, Ta, Zr, and Hf also form carbides and nitrides with high thennociynamic stability and therefore, if used in appropriate quantities, could be used alone or in combination with Ti, without departing from certain aspects of this embodiment Vanadium nitrides also have relatively high thennodynamic stability, but vanadium carbides do not As such, vanadium nitride particles could also be used without departing from certain aspects of this embodiment However, V, Ta, Zr, Hf, and Nb are generally not as desirable as T\ because they are more expensive than Ti. Furthermore, niobium, tantalum, zirconium, vanadium, and halfnium may not getter sulfur as a desirable inclusion, as ti'tanium does in the fomn of 1140282. In another embodiment, combinations of one or more of the aforementioned various strong carbide fomiing elements could be used to form the secondary MX particles.

[0Oflfl£jf Part of the thermal mechanical treatment involves soaking the alloy at an elevated temperature prior to mechanically straining the alloy by hot working. There are two objectives during soaking prior to such hot working: (i) most of the strong carbide/nitride fonning elements should be dissolved in solid solution, and (ii) the temperature should be high enough throughout the material so as to facilitate the recrystallizatlon of the microstructure during hot working. In one embodiment the soaking temperature should be approximately the MX dissolution temperature, which depends on the amounts of M (strong carbide forming metal atoms), and X (C and/or N atoms) in the bulk alloy, or for example within about 20'G of the MX dissolution temperature. The amount of undissolved primary MX particles should be minimized to achieve the best mechanical properties. Such minimization has been considered in connection with designing the chemical composition of the alloy. The steel should be kept at the soaking temperature for a time period sufficient to result in a homogeneous distribution of the strong carbide fonning element{s), for example about 1 hour. The desired atomic stoichiometry between strong carbide forming elements and interstitial solute elements (carbon and nitrogen) should be approximately 1:1 to promote formation of MX precipitates. In this embodiment the chemical composition is designed to minimize nitride formation (by limiting nitrogen) without undue cost for example less than about 0.1 wt. % in the solution.

[«ees^ In one embodiment to achieve the desired strength level and volume fraction of secondary MX particles, the total amount of Ti and other strong carbide fonning elements (zirconium, niobium, tantalum, and hafnium) should range from about 0.135 atom % to less than about 1.0 atom %. This amount of strong carbide fomiing elements Ti, Nb, Zr, Ta, and Hf is sufficient to effectively pin the newly-fonned grains after recrystallization. The metallurgical term "pin" is used to describe the phenomenon whereby particles at a grain boundary suffidentiy reduce the energy of the particle/mabrix/boundary system to resist migration of the grain boundary and thereby hinder grain growth. A suffidentiy high MX volume fraction will reduce grain growth kinetics during and after recrystallization. This amount of strong carbide fonning elements Ti, Nb, Zr, Ta, and Hf leads to optimized mechanical properties. In anoUier embodiment, from about 0.01 wt % to less than about 0.75 wt % titanium is present, for example to promote gettering sulfur as Ti4C2S2, but minimizing the formation of primary MX particles.

(0003?)- In another embodiment, the atom percentages of titanium, niobium, zirconium, tantalum, and halfnium may be governed by multiplying the weight percentages of each element by the following multiples: about 1.17 (Ti), about 0.6 (Nb), about 0.6 (Zr), about 0.31 (Ta), and about 0.31 (Hf), respectively.

[flM)38} In another embodiment, if vanadium and niobium (also known as columbium) are present, V should be limited to less than about 2 wL %, for example less than about 0.9 wL %, and Nb should be limited to less than about 1.7%, for example less than about 1 wt. % to prevent delta femte formation.

{^0039]  2. IntersBHal solute elements {C and N).

(00046}' In another embodiment, the amount of carbon and nitrogen depends upon the amount of strong carbide (and nitride) fomfiing elements present and should approximate an M:X atomic stolchlometry of 1:1. Because of the presence of titanium, zirconium, niobium, halfnium and/or tantalum, the nitnjgen content should be kept relatively low to minimize the formation of primary nitride particles (inclusions), which do not dissolve appreciably even at very high soalcing ' temperatures. One suitable method to limit nitrogen content is to melt the steel using vacuum induction; Utilizing vacuum Induction melting, the nitrogen content can be limited to less thafi about 0.02 wt. %. In another embodiment, the steel may be melted in air utilizing an electric arc furnace. Because nitrogen solubility in molten steel increases vrith increasing chromium content, air melting may result in a nitrogen content of about 0.05 wt % or higher. In another embodiment, nitrogen levels are less than about 0.1 wt. %, for example less than about 0.065 v/t. %. In another embodiment, at least about 0.05 wt. % carbon and less than about 0.15 wt % should be present, for example to achieve a desired volume fraction of secondary MX particles (predominantly MC particles). Optionally, in this embodiment, nitrogen content is limited to less than about 0.1 wt. %.

[00041] 3. Non-carbide forming, austenlte stabilizing elements (Ni, Mn. Co, and Cu) and fem'te stabilizing elements (Si. Mo. and W)

(00042) In one embodiment, sufficient amounts of austenlte stabilizing elements are present to maintain the staicture fully austenitic during soaking (austenitizing), thereby minimizing or precluding the sirnultaneous presence of delta ferrite.

{00043} In one embodiment, nickel is the primary non-precipitating austenlte stabilizing element added to minimize delta ferrite formation, whereas manganese may optionally be present as a secondary, non-precipitating, austenlte stabilizing element. (In conventional steels, Mn may also getter sulfur.) Both nickel and manganese may serve to reduce the Ad temperature. Optionally, ferrite stabilizing elements such as molybdenum, tungsten, and silicon may also be present in the steel, which serve to raise the Acl temperature and/or increase the strength by solid solution strengthening. In one embodiment, molybdenum increases the pitting resistance of the steel in certain environments, while in another embodiment, silicon enhances corrosion resistance and is a potent deoxidizer.

[^0044} The Ad temperature (also known as the lower critical temperature) is the temperature at which steel with a martensitte, bainitic, or ferritic structure (body-centered-cubic or body-centered-tetragonal) begins to transform to austenite (face-centered-cubic) upon heating from room temperature. Generally, the Ad temperature defines the highest temperature at which a martensitic steel can be effectively tempered (without refonning austenite, which could then transfomi to martensite upon cooling to room temperature). Austenite stabilizing elements usually tower the Ad temperature, while ferrite stabilizing elements generally raise it. Because there are certain circumstances in which it would be desired to temper the steel at a relatively high temperature (during post weld heat treating, for example, where weldment hardness should be limited), in one embodiment, the Ad temperature is maintained relatively high.

\QQQ4t] In another embodiment, a microstructure is created that has a minimal amount of, or Is free of delta fem'te. To minimize the presence of delta ferrfte, the following relation should be met

NI>CR-7

where Nl = nickel equivalent = Ni + 0.11Mn - 0.0086 Mn^ + 0.41Co + 0.44Cu + 18.4N + 24.5C (in which N and C are the amounts in solution at the austenitizing temperature^, and CR = chromium equivalent = Cr + 1.21 Mo + 2.27V + 0.72W + 2.2Ti + 0.14Nb + 0.21Ta + 2.48AI, where the amounts of all elements are expressed in terms of weight percent

{eee4«t The ACI temperature and the presence of delta ferrite are primarily determined by the balance of fem'te stabilizing elements and austenite stabilizing elements in the steel, and can be estimated as follows:

Ad fC) = 760 - 5Co - SON - 25Mn + 10W + 25Si + 25Mo + 50V

where the amounts of all elements are expressed in terms of weight percent

['6de49} In another embodiment the proper overall balance between austenite stabilizing elements and ferrite stabilizing elements is met and limits on individual elements are also established as set forth below, to keep the Ad temperature relatively high while the fomiation of delta ferrite is minimized or avoided.

[»©§48] In one embodiment, at least greater than about 1 wt. % to about 7 wt % nickel, for example at least greater than about 1.5 vi/t % to about 5 wt % nickel are present to prevent fomnation of delta fenite, and to limit the Ad temperature from decreasing too much. In another embodiment, at least greater than about 1 wt % to about 5 vrt. % manganese are present to limit the Ad temperature from decreasing too much. It will be understood that at the lower nickel levels, greater amounts of manganese or other austenite stabilizing element(s) would be needed to maintain a fully austenitic structure at high austenitizing temperatures. Moreover, if relatively large amounts of fenite-stabilizing elements (e.g., molybdenum) are present nickel in the upper range specified (i.e., 5-7%)

would be needed to maintain the structure fully austenitic (and minimize delta ferrfte formation) at high soaking temperatures.

[Pfi49} In one embodiment, the element cobalt is less than about 10 wt. %, for example less than about 4 wt %, to minimize cost, and to maintain the Ac1 temperature as high as possible. In another embodiment, copper is limited to less than about 5 wL %, for example less than about 1.2 wrt. %, to minimize cost, and to maintain the Ac1 temperature as high as possible.

(OOOSef in another embodiment, the addition of too much ferrite stabilizing elements would promote delta ferrite formation and hence, degrade mechanical properties, and therefore, the sum of molybdenum plus tungsten is limited to less than about 4 wt. %, while silicon is limited to less than about 1.5 virt. %, for example less than about 1 wt. %.

[©MSiJ  4. Corrosion resistance (Cr)

ymS2] For good resistance to atmospheric corrosion and corrosion from carbon dioxide (CO2) dissolved in aqueous solutions (carbonic acid), the steel should contain the appropriate amount of chromium. General corrosion resistance is typically proportional to the chromium level in the steel. A minimum chromium content of greater than about 7.5 wt % is desirable for adequate corrosion resistance. However, to maintain a structure that is free of delta ferrite at soaking temperatures, chromium should be limited to 15 vrt. %.

joees)  5. Impurity qetterers (Al. Si. Ce, Ca. Y. Mq. La. Be. B. Sc)

{00054} Appropriate amounts of elements to getter oxygen should be added including aluminum and silicon. Although titanium may also be used to getter oxygen, its use would be relatively expensive if it were used in lieu of aluminum and/or silicon. Nonetheless, the use of titanium as an alloying element in the alloy of the present disclosure makes Al a desirable oxygen getterer. Rare earth elements cerium and lanthanum may also be added, but are not necessary. Therefore, the sum of aluminum, silicon and titanium should be at least 0.01 wt. %. The total amount of Al should be limited to less than 0.2 wt %, while cerium, calcium, yttrium, magnesium, lanthanum, boron, scandium and beryllium should each be limited to less than 0.1 wt % otherwise mechanical properties would be degraded.

[OO0S5]  6. Impurities (S. P. Sn. Sb. Pb. 0)

IJIQQ56] In one embodiment, to maintain adequate toughness and a good combination of mechanical properties, sulfur is limited to less than about 0.05 wt. %, for example less than about 0.03 wt. %. In another embodiment, phosphorus is limited to less tiian about 0.1 wt %. In another embodiment, all other impurities including tin, antimony, lead and oxygen should each be limited to less than about 0.1 wt %, for example less than about 0.05 wt. %.

[•oeWTj  Themnal mechanical treatment

{00(^ The purpose of a thermal mechanical treatment is to recrystallize the microstructure during hot working and precipitate a uniform dispersion of fine MX particles, in order to pin the boundaries of the newly-recrystallized grains such that a fine-grained, equiaxed microstructure is obtained after cooling to room temperature. In one embodiment, in order to successfully implement the thermal mechanical treatment the recrystallization kinetics should be rapid enough such that complete or near complete recrystallization occurs during the hot working process. Generally recrystallization kinetics are more rapid at higher temperatures than at lower temperatures. If recrystailization is relatively sluggish for a given amount of hot work Imparted to the steel, the subsequent grain morphology may be "pancaked' (large grain aspect ratio) and mechanical properties may be degraded. In one embodiment, the themnal mechanical treatment is not for the purpose of increasing creep strength. Upon obtaining equiaxed fine grains after recrystallization, the small grains should be prevented or hindered from growing appreciably upon cooling to room temperature.

f»ees9] In one embodiment, the steel achieves small grains through the precipitation of fine MX particles during hot vi/orklng. By doing so the small equiaxed grain structure formed during hot working is generally retained to lower temperatures. Thus, in this emt)odiment, the combination of the chemical composition that provides precipitation of fine MX particles and the thenrtal mechanical treatment are uniquely combined to create a fine grain martensitic stainless steel. Because the MX particles are coarsening-resistant, after the steel is cooled to room temperature, it can be reheated (austenitized) to temperatures up to about 1150°C without.appreciable grain growth. After the finegrained microstructure has been created through thermal mechanical treatment, the steel of this embodiment retains its combination of tensile properties and toughness even when reaustenitized at relatively high temperatures and after it is tempered.

(0666^ Additional details of another embodiment of the thermal mechanical treatment according to one aspect of the present disclosure are described below:

[eeoB)- It has been found that recrystallization kinetics for the present alloy are primarily determined by three hot working parameters: deformation temperature, starting austenlte grain size, and true strain of deformation. Other factors, for example strain rate, have been found to have less influence. In the steel of this embodiment, the starting austenite grain size is primarily determined by the soaking temperature and soaking time, and the amount of strong carbide and nitride forming elements present.

f«eeti^ If conventional martensitic stainless steels are hot worked at a high enough temperature and great enough true strain, recrystallization will occur. (If the temperature is not high enough, or the strain is not great enough, or the starting grain size is too large, then pancaking will result). The nevi/ly-formed recrystallized grains then grow in size; the higher the hot working temperature, the faster the grain grovirth. In conventional martensitic stainless steels it has been found that grain growth occurs when the volume fraction and number density of fine, second phase particles is too small to effectively pin the growing g'^i"^

(00063) In this embodiment, the grain growth after recrystaiiization is limited due to the induced presence of small, secondary, MX particles that precipitate during hot working. In one embodiment, the hot working temperature is greater than about 1000°C. In another embodiment, the true strain is greater than about 15% (0.15) for recrystaiiization to occur within a reasonable time frame (for a typical starting austenite grain size], and for the dislocation density to be great enough to facilitate precipitation of secondary MX particles.

[OOOMj In one embodiment, a method of creating a fine-grained martensitic stainless steel with good mechanical properties has been disclosed that involves: (i) choosing the appropriate amount of carbon and strong carbide forming element{s) to provide a sufficient volume fraction and number density of secondary MX precipitates to effectively reduce the growth kinetics of newly-formed grains during and after recrystaiiization; (ii) balancing the amounts of non-precipitating austenite and ferrite stabilizing elements to maintain an austenite structure at high temperatures that is transformable to martensite at room temperature (without significant amounts of retained austenite or delta ferrite}; (ill) adding the appropriate amount of chromium for adequate corrosion resistance; (iv) adding sufTicient quantities of deoxidizing elements and impurity gettering elements; (v) recrystallizing the microstructure to create a fine grain size; (vi) precipitating fine MX particles by themnal mechanical treatment; and (vii) cooling the stainless steel to room temperature.

[0006^ In one embodiment, there is disclosed a martensitic alloy in which the ASTM grain size number is at least 5, including (wt %) up to about 0.5% C, at least about 5% Cr, at least about 0.5% NI, up to about 15% Co, up to about 8% Cu, up to about 8% Mn, up to about 4% Si, up to about 6% (Mo + W), up to about 1.5% Ti, up to about 3% V, up to about 0,5% Al, and at least about 40% Fe. In another embodiment, the alloy includes at least about 0.005% (Al + SI + Ti). In another embodiment, the alloy includes up to about 0.3% C. In another embodiment, the alloy includes up to about 0.15% C. In another embodiment, the alloy includes about 0.05 to about 0.15% C. In another embodiment, the alloy includes at least about 7.5% Cr. In another embodiment, the alloy includes at least about 10% Cr. In another embodiment, the alloy includes about 7.5 to about 15% Cr. In another embodiment, the alloy includes at least about 1% Ni. In another embodiment, the alloy includes at least about 2% Ni. In another embodiment, the alloy includes about 1 to about 7% Ni. In another embodiment, the alloy includes up to about 10% Co. In another embodiment, the alloy includes up to about 7.5% Co. In another embodiment, the alloy includes up to about 5% Co. In another embodiment, the alloy includes up to about 5% Cu. In another embodiment, the alloy includes up to about 3% Cu. In another embodiment, the alloy includes up to about 1% Cu. In another embodiment, the alloy includes up to about 5% Mn. In another embodiment, the alloy includes up to about 3% Mn. In another embodiment, the alloy includes up to about 1% Mn. In another embodiment, the alloy includes up to about 2% Si. In another embodiment, the alloy includes up to about 1.5% Si. In another embodiment, the alloy includes up to about 1 % Si. In another embodiment, the alloy includes up to about 4% (Mo + W). In another embodiment, the alloy includes up to about 3% (Mo + W). In another embodiment, the alloy includes up to about 2% (Mo + W). In another embodiment, the alloy includes up to about 0.75% Ti.  In another embodiment, the alloy includes up to about 0.5% Ti.  In

another embodiment, the alloy includes about 0.01 to about 0.75% Ti. In another embodiment, the alloy includes up to about 2% V. In another embodiment, the alloy includes up to about 1% V. In another embodiment, the alloy includes up to about 0.5% V. In another embodiment, the alloy includes up to about 0.2% Al. In another embodiment, the alloy includes up to about 0.1% Al. In another embodiment, the alloy includes up to about 0.05% Al. In another embodiment, the alby includes at least about 50% Fe. In another embodiment, the alloy includes at least about 60% Fe. In another embodiment, the alloy includes at least about 80% Fe. In another embodiment, the alloy includes at least about 0.01% (Al + Si -
iQd%6fi In one embodiment, there is disclosed a method of producing an alloy including preparing an alloy comprising (wt %) up to about 0.5% C, at least about 5% Cr, at least about 0.5% Ni, up to about 15% Co, up to about 8% Cu, up to about 8% Mn, up to about 4% Si, up to about 6% (Mo + W), up to about 1.5% Ti, up to about 3% V, up to about 0.5% Al, and at least about 40% Fe; hot working the alloy at a temperature greater than about 800°C to impart a true strain of greater than about 0.075 (7.5%); and cooling Hie alloy to room temperature to obtain a fine-grained martensitic microstructure. In another embodiment the method also includes themnal mechanically treating the alloy by austenitizing at a temperature of at least about SOO'C. In another embodiment the hot working temperature is at least about 900°C. In another embodiment the hot working temperature is at least about 1000°C. In another embodiment the hot working temperature is at least about 1200°C. In another embodiment the true strain is greater than about 0.10 (10%).  In another embodiment the

about 0.20 (20%). In another embodiment, the alloy comprising at least about 0.005% (Al + Si + Ti). In another embodiment, the alloy comprising up to about 0.3% C. In another embodiment, the alloy comprising up to about 0.15% C. In another embodiment, the alloy comprising about 0.05 to about 0.15% C. In another embodiment, the alloy comprising at least about 7.5% Cr. In another embodiment, the alloy comprising at least about 10% Cr. In another embodiment, the alloy comprising about 7.5 to about 15% Cr. In another embodiment, the alloy comprising at least about 1% Ni. In another embodiment the alloy comprising at least about 2% Ni. In another embodiment, the alloy comprising about 1 to about 7% Ni. In another embodiment, the alloy comprising up to about 10% Co. In another embodiment, the altay comprising up to about 7.5% Co. In another embodiment, the alloy comprising up to about 5% Co. In another embodiment, the alloy comprising up to about 5% Cu. In another embodiment, the alloy comprising up to about 3% Cu. In another embodiment, the alloy comprising up to about 1 % Cu. In another embodiment, the alloy comprising up to about 5% Mn. In another embodiment, the alloy comprising up to about 3% Mn. In another embodiment, the alloy comprising up to about 1% Mn. In another embodiment, the altoy comprising up to about 2% Si. In another embodiment, the alloy comprising up to about 1.5% Si. in another embodiment, the alloy comprising up to about 1% Si. In another emlx)diment, the alloy comprising up to about 4% (Mo + W). In another embodiment the alloy comprising up to about 3% (Mo + W). In another embodiment the alloy comprising up to about 2% (Mo + W). In another embodiment the alloy comprising up to about 0.75% Ti. In another embodiment the alloy comprising up to about 0.5% Ti. In another embodiment the alloy comprising about 0.01 to about 0.75% Ti. In another embodiment the alloy comprising up to about 2% V. In another embodiment, the alloy comprising up to about 1% V. In another embodiment the alloy comprising up to about 0.5% V. In another embodiment the alloy comprising up to about 0.2% Al. In another embodiment the alloy comprising up to about 0.1 % Al. In another embodiment the alloy comprising up to about 0.05% Al. In another embodiment the alloy comprising at least about 50% Fe. In another embodiment the alloy comprising at least about 60% Fe. In another embodiment the alloy comprising at least about 80% Fe. In another embodiment the alloy comprising at least about 0.01% (Al + Si + Ti). In another embodiment the alloy comprising at least about 0.02% (Al + Si + Ti). In another embodiment the alloy comprising at least about 0.04% (Al + Si + Ti). In another embodiment the alloy having an ASTM grain size number of at least 5. In another embodiment the alloy having an ASTM grain size number of at least 7. In another embodiment the alloy having an ASTM grain size number of at least 10. In another embodiment the alloy having an ASTM grain size numl)er of at least 12. In another embodiment the alloy having secondary MX particles having an average size less than about 400 nm. In another embodiment the alloy having secondary MX particles having an average size less than about 200 nm. In another embodiment the alloy having secondary MX particles having an average size less than about 100 nm. In another embodiment the alloy having secondary MX particles having an average size less than about 50 nm.

tueofi?) In one embodiment there is disclosed a fine-grained iron base alloy in which the ASTM grain size number is greater than or equal to 5, including (wt. %) about: 0.09 C, 10.7 Cr, 2.9 Ni, 0.4 Mn, 0.5
