Repository: anandvc/allindianpatents

File: patents/219735-a-container-for-packaging-and-unwinding-a-welding-wire.html
Indian Patents. 219735:A CONTAINER FOR PACKAGING AND UNWINDING A WELDING WIRE

Indian Patents

Recently Granted Patents

  Recently Published Patents

Title of Invention	A CONTAINER FOR PACKAGING AND UNWINDING A WELDING WIRE

Abstract	NO.517/MAS/2002 ABSTRACT A CONTAINER FOR PACKAGING AND UNWINDING A WELDING WIRE A container (C) for packaging and unwinding a welding wire, said container comprising a card board box (10) with comers, each defining an apex (68) an inner liner (30) with inner walls (40,42,44,46) extending diagonally across said comers to define triangular, vertical cavities (60,62,64 66) with an at rest dimension from the apex of a comer to one of said inner walls and vertically extending pressure ribs (100) extending from each apex to one of said inner liner walls characterized in that said pressure ribs have a width to push said inner walls inwardly beyond said at rest dimension before said wire is coiled into said container. Figure 1	

Full Text	 

The present invention relates to a container for packaging and unwinding a welding wire.

INCORPORATION BY REFERENCE

In recent times, a substantial industry has been developed around providing coils of electric welding wire in square cardboard boxes. This new technology is described in Gelmetti 5,494,160 and Cyprian EPC Application No. 1 057,751 Al. This patent and published application are incorporated by reference herein to illustrate the use of cardboard boxes with center cores to package and allow unwinding of coiled welding wire. It is common also to provide a center octagonal liner, as shown in the EPC application to define spaced triangular comer cavities each filled with a tubular reinforcing element. Such tubular elements are shown in Obits 1,640,368 and Stump 3,648,920. These patents disclosing comer reinforcing elements for cardboard boxes are incorporated by reference as background information regarding the use of comer tubular support members or elements. Tubular support members are also shown in brochures entitled "The Squaring of the Circle" and "Weld Point Robotic Welding Wire - Technology of the Future". These printed publications are incorporated by reference herein to illustrate reinforced comers in square boxes, some of which include an octagonal inner lining against which the welding wire is pushed during the coiling operation. All of these prior patents and publications are incorporated by reference as background to the present invention.

BACKGROUND OF THE INVENTION

The prior art discussed above illustrates the development of square cardboard boxes for packaging and unwinding of welding wire, wherein the cardboard boxes are modified by a variety of structural elements to solve the many and diverse problems experienced by use of cardboard boxes. Using the background technology relating to cardboard boxes for welding wire, it has been determined that the best results are accomplished using a square box having an octagonal center lining and an inner core

around which the wire is coiled. This basic box construction allows the wire to be coiled around the center core so it fills the space between the center core and the inner lining. By using the inner lining, the wire actually engages eight different surfaces to restrict its outer dimension and confine its radial spread during coiling, shipping, and unwinding. The unique combination of a square cardboard box and an octagonal center lining around an inner core produces four triangular cavities at the comers of the cardboard box. In accordance with standard technology, these four triangular cavities are filled by vertical reinforcing elements in the form of tubes or triangles generally matching the cavities. Such reinforcing elements increase vertical ridigity of the box, thus allowing shipment of several stacked boxes. Selection of a cardboard box with a center lining and reinforcing comer elements satisfies several diverse needs and solves problems associated with the recent trend toward the use of cardboard boxes for welding wire. Advantageous features from several box structures are thus obtained in a single container. However, the prior box technology with or without a liner required restriction of the coiled wire. Otherwise, there was deformation of the square cardboard box forming the package. As shown in Gelmetti 5,494,160, the coil is maintained in the center of the box by spaced diagonal wood strips. The Gelmetti box does not include a center octagonal liner. Consequently, when using the advantageous combination of a square box and a center octagonal liner, the coil tended to expand against the side walls of the box, causing the box to assume a non-square, generally circular configuration, especially after long shipping and storage times. For this reason, the advantageous combination of the octagonal liner in a square box with comer reinforcing has been used primarily with a structure to control the outward movement of the coil such as ties, as shown in the prior publication entitled "The Squaring of the Circle".

The present invention overcomes difficulties experienced in prior attempts to employ the superior concept of a square cardboard box with an octagonal inner liner and comer reinforcing elements. In the past, the coil around the center core would engage the four side walls of the box to bow the box outwardly and effect the appearance and use of the cardboard box. Solving this problem by tying the wire coil merely reduced

the amount of wire that could be loaded into the box. The invention involves an improvement in the basic design, which improvement overcomes the tendency of the box to bow out without reducing the capacity of the box constraining the wire coil.

In accordance with the invention, the well known comer reinforcing elements are modified to create an integral pressure rib extending from the apex of a comer toward the diagonal wall of the center liner. This rib, in the preferred embodiment, is wide enough to force the diagonal wall to bow outwardly. When wire is coiled about the core and engages the four diagonal side walls of the inner liner, the pressure rib extending from the apex of the comers is engaged and creates a line of force from the wire coil directly to the vertical apex at all four comers of the cardboard box. In this manner, the comers are placed in tension to counteract the tendency of the side walls to bow outwardly when the liner is engaged by the wire coiled around the center core. By merely forming the comer support elements to include an integral, diagonally extending pressure rib, the box maintains its square configuration even during shipping and long storage. Consequently, the hat or adapter used at the welding operation to affix a wire conduit above the center of the box easily fits over the box. In the past, the hat had to reshape the cardboard box into a square. In some instances, this presented difficulty. By merely modifying the center reinforcing tubes to provide a pressure rib between the liner and the apex of each comer, a loaded box is placed in tension and the square shape is maintained. This change in the comer structure of the container allows the advantages known to exist by using a square container with an octagonal center liner. The coil does not need to be restrained, and the box does not experience undue distortion. There is no need to sacrifice the advantage of a center liner so the wire coil can be maintained in a center position as in the Gelmetti patent. The capacity of the container is maximized, while still rigidifying its shape.

In accordance with the present invention, there is provided a container for packaging and unwinding a welding wire. The container comprises a square cardboard box with four vertical walls and four vertically extending comers, each defining an apex. There is a center cylindrical core and an inner, vertically extending tubular liner with an

octagonal shape defined by four outer walls, each generally overlying the side wall of the box, and four alternate inner walls between two of the outer walls and spaced from the comer apexes to define generally triangular vertical cavities. The box has an at rest dimension from the apex of the comer to the inner walls of the liner. The container is provided with standard vertically extending comer reinforcing element in each of the triangular comer cavities. In accordance with the invention, the reinforcing element of each cavity has a diagonally extending pressure rib extending from the apex of the comer to the inner wall of the liner. The width of this pressure rib is greater than the at rest dimension of the comer cavity. Consequently, the rib pushes the wall inwardly. A coil of welding wire around the core presses on the inner wall to apply a force along the apex of the box comer. This places the comers of the box in tension to counteract the tendency of the wire to bow the sides of the box into the shape of the coiled wire. In accordance with an aspect of the invention, the pressure rib is formed integrally with the vertical reinforcing element. Preferably, the element is formed from folded cardboard. After the container is used, all parts of the box can be recycled as used cardboard. In accordance with a broader aspect of the invention, the rib does not bow the liner wall inwardly, but is used to prevent outward bowing of the liner wall. Any tendency to bow outwardly engages the pressure rib, forcing the rib against the comer to rigidify the box and maintain its squareness.

The primary object of the present invention is the provision of a container for packaging and unwinding welding wire, which container utilizes the concept of a square cardboard box with a center octagonal liner while overcoming the tendency for the box to deform during shipment, storage, and use.

A further object of the present invention is the provision of a container, as defined above, which container is only a minor modification of existing containers and involves a low expense while obtaining the desired results of maintaining box squareness.

Still a further object of the present invention is the provision of a square cardboard box having a center octagonal cardboard liner with a modified comer reinforcing element that has a pressure rib extending from the apex of four box comers to the liner in the box so that filling of the box does not change its square configuration.

These and other objects and advantages will become apparent from the following description taken together with the accompanying drawings.

BRIEF DESCRIPTION OF THE DRAWINGS

FIGURE 1 is a top pictorial view illustrating the preferred embodiment of the present

invention;

FIGURE 2 is a top plan view of the container shown in FIGURE 1;

FIGURE 3 is an enlarged partial top plan view showing the comer of a container

having  a  reinforcing  element  constructed  in  accordance  with  the  preferred

embodiment of the invention;

FIGURES 4 and 5 are partial, enlarged top plan views similar to FIGURE 3 showing

functional  characteristics of the preferred embodiment of the present  invention;

FIGURES 6 to 9 are views like FIGURES 3 to 5 showing modifications of the comer

element to illustrate preferred alternative embodiments of the present invention; and,

FIGURES 10 and 11 are partial top plan views of asymmetric comer elements using

the invention.

PREFERRED EMBODIMENT

Referring now to the drawings wherein the showings are for the purpose of illustrating a preferred embodiment of the invention only and not for the purpose of limiting same, FIGURES 1 and 2 show a container C in the form of a square cardboard box 10 with outer side walls 12, 14, 16, and 18. The side walls define four comers 20, 22, 24, and 26. To support wire within box 10, an octagonal liner 30, also formed from cardboard, is provided with outer walls, 32, 34, 36, and 38 lying against side walls 12,

14, 16, and 18, respectively. At the comers of the box, liner 30 includes inner diagonally extending walls 40, 42, 44, and 46. These diagonal walls form four comer cavities 60, 62, 64, and 66, each of which has an outer apex 68. Welding wire W is coiled around center core 50 to engage the inner and outer walls of liner 30, as shown in FIGURES 1 and 2. Triangular comer cavities 60-66 receive triangular cardboard reinforcing elements 70, 72, 74, and 76 to provide vertical rigidity to container C. As so far described, container C is standard and is constructed as an optimum type of square cardboard container for shipping and unwinding welding wire W.

In accordance with the invention, the comer elements 70-76 are modified to include a central pressure rib 100 extending from apex 68 of each comer cavity 60-66. As shown in FIGURES 3 to 5, the preferred embodiment of rib 100 involves a single piece of cardboard folded in a triangular configuration to define two layers 102, 104 constituting rib 100. The cardboard triangular element 70, shown in FIGURES 3-5, is the same as element 72-76 and will be described only once, with this description applying to all comer elements. The single folded cardboard element 70 includes partitions 110, 112 extending from apex 68 along side walls 12, 14, respectively. Flat wall portions 120, 122 extend from the end of partitions 110, 112, respectively, to the center rib defining layers 102,104. By this structure, layers 102, 104 defining rib 100 are captured within the diagonal portion of element 70 to produce a rigid force transmitting member between inner wall 40 and apex 68 of comer 20. FIGURE 3 illustrates the initial position or configuration of element 70 in cavity 60. The effective width a of rib 100 is greater than the at rest position of inner wall 40. Thus, the wall bows slightly inwardly as shown in FIGURE 3. In this initial position, layers 102, 104 are slightly separated at gap 124. This initial position is shown in solid lines in FIGURE 4 and in phantom lines in FIGURE 5. When wire W is coiled around core 50 to load container C, the wire expands outwardly in liner 30 to fill the liner. This is an advantage of a center liner. As wire fills the liner, the wire flows outwardly against the walls of liner 30. Each of the diagonal walls at the comers of the box are, thus, forced outwardly as shown in FIGURE 5. The diagonal distance x at the sides, as shown in FIGURE 2, is generally equal to the diagonal distance y across the comers after the

box is loaded. However, when empty, the distance x is substantially greater than the distance y. This allows for the outward force during coiling of the welding wire into box or container C. Outward movement of wall 40 caused by the wire shifts wall 40 into its normal at rest position closing gap 124 and forcing rib 100 into the apex 68. This causes tension at the comers as indicated by the arrows in FIGURE 5. As the loading of the wire continues, wall 40 assumes the position shown in FIGURE 5, forcing rib 100 into apex 68. This maintains the squareness of the box by rigidifying comer 20. Thus, force of the coil against side walls 32-38 does not cause box 10 to assume a generally round configuration. The distance b is the at rest position of wall 40 and is less than the initial width a of rib 100 as shown in FIGURE 3. By using modified comer element 70, the comers of box 10 are rigidified and the box is maintained square. This allows the use of the center liner 30 in a square box with the advantageous features of this box construction.

To provide pressure to rib 100 by folding the cardboard forming the comer reinforcing element 70, a variety of cardboard or plastic configurations have been used. A modification is shown in FIGURE 6, wherein comer element 150 is a single piece of cardboard forming rib 100 in two layers 152, 154 joined at outer fold 156 engaging apex 68. Partitions 160, 162 are joined by wall partitions 164, 166 with layers 152, 154 to complete the comer element 150. As shown, wall 40 has the phantom line position until wire W, not shown, is loaded into the container. Then, the wall moves toward the solid line position and presses rib 100 into apex 68 to rigidify corner 20. When it is not necessary to provide as much vertical rigidity to container C, the comer elements can be reduced in size, so long as pressure rib 100 is maintained. Such a less strong comer element 180 is shown in FIGURE 7, wherein pressure rib 100 is formed by two layers 182, 184 joined at fold 186, similar to fold 156 in FIGURE 6. Only wall portions 190, 192 are provided on element 180 so the partitions 160,162 of FIGURE 6 are eliminated. Comer element 180 provides a lesser amount of vertical rigidity; however, it still obtains the advantage of the present invention, with rib 100 between wall 40 and apex 68. As the wire is coiled into the container, wall 40 moves outwardly

compressing rib 100 against apex 68 to thereby rigidify comer 20. Wall portions 190, 192 capture element 180 in the comer cavity.

The rigidity of diagonal pressure rib 100, in accordance with another aspect of the invention, can be increased by increasing the number of layers forming the rib. This concept is shown in FIGURES 8 and 9. Triangularly shaped comer reinforcing element 200 shown in FIGURE 8 forms rib 100 using four layers 202, 204, 206, and 208 joined together by folds 210, 212, and 214. Otherwise, element 200 is essentially the same as previously described element. It includes partitions 220, 222 extending along walls 12, 14, respectively. To join rib 100 with these partitions, wall portions 230, 232 are provided in the single piece of plastic or cardboard forming reinforcing element 200. In a like manner, rib 100 of element 250 in FIGURE 9 includes four layers of cardboard or plastic 252,254,256, and 258. This modification of the invention is different from the modification shown in FIGURE 8 by reversing the positions of folds 260, 262, and 264. Fold 260 is at apex 68 and folds 262,264 are at liner wall 40. Partitions 270,272 extend from the apex 68 and are joined to wall portions 280, 282 extending along wall 40 and providing a gap 284 to accommodate folds 262, 264. Wall portions 280, 282 of element 250 could move inwardly from wall 40 without departing from the intended spirit and scope of the invention; however, in practice, they are held in place by the folds. As an alternative, the edges of these wall portions are adhered to the area of rib 100 adjacent folds 262, 264.

Comer elements 70, 150, 180, 200, and 250 are generally symmetrical; however, this is only a preferred configuration. Asymmetrically formed comer elements 300 and 400 in cavity 60 provide pressure rib 100 between apex 68 and lever wall 40 as shown in FIGURES 10 and 11. Element 300 shown in FIGURE 10 has partitions 302, 304 against side walls 12, 14. End 306 of partition 302 is the starting point of the single cardboard structure. At its end 308, partition 302 is joined to wall portion 310 terminating as one layer 312 of rib 100. A second layer 314 extends from folded comer 316 at the apex end of partition 304 to end 318 at wall portion 320 extending along wall 40 to the opposite end of partition 304. This fold pattern provides two

layers for rib 100 and holds the rib perpendicular to wall 40 and into apex 68. Element 400 shown in FIGURE 11 is also an asymmetric folded element. Wall portions 402, 404 are held in general contact with liner wall 40. At end 406 of portion 402 one layer 410 of rib 100 extends to apex 68. At the upper end of layer 410 is folded comer 412 connected to one end of the single partition 420. The other end of this comer partition is connected to the distal end of wall 404 extending to layer 422 of rib 100. Again, the asymmetrical folded comer reinforcing element in cavity 60 provides two layers for rib 100 and holds the rib perpendicular to wall 40.

Other modifications of the comer reinforcing element to produce the desired diagonally extending rib 100 could be provided. The comer reinforcing element can be formed from more than one piece of cardboard. In practice, the rib 100 forces wall 40 inward until wire W is coiled into container C. In some situations, rib 100 has a lesser width; however, outward movement of diagonal walls 40-46 pushes the rigidified pressure rib into the box corners to place the comers in tension to reduce the tendency of the box to become round. Container C does not require restraint of the wire or spacing of the wire inward from the square box, as in Gelmetti 5,494,160.

WE CLAIM :

1.	A container (C) for packaging and unwinding a welding wire, said container

comprising a card board box (10) with comers  each defining an apex (68), an inner

liner (30) with inner walls (40,42,44,46) extending diagonally across said comers to

define triangular, vertical cavities (60 62,64,66) with an at rest dimension from the

apex of a comer to one of said inner walls and vertically extending pressure ribs (100)

extending from each apex to one of said inner liner walls characterized in that said

pressure ribs have a width to push said inner walls inwardly beyond said at rest

dimension before said wire is coiled into said container.

2.	A container as claimed in claim 1, wherein said box (10) is a square box with four

side walls (12,14,16,18) and four vertically extending comers (20,22,24,26).

3.	A container as claimed in claim 2, wherein said inner liner wall has an octagonal outer shape having four outer walls (32,34,36,38) each overlying a side wall (12,14,16,18) of said box and four alternate inner walls (40,42,44,46) between two of said outer walls (32,34,36,38).

4.	A container as claimed in any one of the claims 1 to 3, wherein said container comprising a center cylindrical core (50), a vertically extending comer reinforcing element (70,72,74,76,150,180,200,250,300,400) in each of said cavities, said element of each cavity having said pressure rib (100).

5.	A container as claimed in claim 4, wherein said core (50) is a paper board tube.

6.	A container as claimed in claims 4 and 5, wherein said pressure rib (100) is integral	with	said	vertical	corner	reinforcing	element (70,72,74,76,150,180,200,250,300,400).

7.	A container as claimed in any one of the claims 4 to 6, wherein said vertical comer reinforcing element is a single piece of cardboard folded into a shape having two partitions (110,112) lying along two of said side walls and extending from said apex (68), each of said partitions converging into a flat wall (120,122) overlying a portion of one of said inner walls of said liner (30) and meeting in the center of said inner walls and said rib (100) being an extension of at least one of said flat walls (120,122) of said cardboard piece and extending from the center of said inner wall to said apex (68) of said comer.

8.	A container as claimed in claim 7, wherein said rib (100) is an extension of both

of said flat walls (120,122) of said cardboard piece and extending from the center of

said inner wall to said apex (68) of said comer as a two-layer structure.

9.	A container as claimed in any one of the claims 4 to 6, wherein said vertical

comer reinforcing element comprises multiple pieces of cardboard.

10.	A container as claimed in claim 1 to 9, wherein said rib (100) is a part of a cardboard triangular tube.

11.	A container as claimed in claim 10, wherein said rib comprises at least two layers of said cardboard tube.

12.	A container as claimed in any one of the claims 10 to 11, wherein said triangular tube is formed from at least two pieces of cardboard.

13.  A container as claimed in claim 10, wherein said rib (100) comprises more than two layers of said cardboard tube.

Documents:

				0517-mas-2002 abstract duplicate.pdf

				0517-mas-2002 abstract.jpg

				0517-mas-2002 abstract.pdf

				0517-mas-2002 claims duplicate.pdf

				0517-mas-2002 claims.pdf

				0517-mas-2002 correspondence others.pdf

				0517-mas-2002 correspondence po.pdf

				0517-mas-2002 description (complete) duplicate.pdf

				0517-mas-2002 description (complete).pdf

				0517-mas-2002 drawings.pdf

				0517-mas-2002 form-1.pdf

				0517-mas-2002 form-18.pdf

				0517-mas-2002 form-26.pdf

				0517-mas-2002 form-3.pdf

				0517-mas-2002 form-5.pdf

				0517-mas-2002 petition.pdf

« Previous Patent

Next Patent »

Patent Number	219735	

Indian Patent Application Number	517/MAS/2002	

PG Journal Number	27/2008	

Publication Date	04-Jul-2008	

Grant Date	13-May-2008	

Date of Filing	11-Jul-2002	

Name of Patentee	LINCOLN GLOBAL INC	

Applicant Address	1200 MONTEREY PASS ROAD, MONTEREY PARK, CALIFORNIA 91754,	

Inventors:

#	Inventor's Name	Inventor's Address	

1	HERBERT H MATTHEWS III	2955 SHERBROOKE VALLEY COURT, WILLOUGHBY HILLS, OHIO 44094,	

2	JAMES T LAND	10397 SWANSON COURT, CONCORD TOWNSHIP, OHIO 44077,	

3	LISA M BYALL	19217 MALVERN AVENUE, ROCKY RIVER, OHIO 44116,	

4	HERBERT H MATTHEWS III	2955 SHERBROOKE VALLEY COURT, WILLOUGHBY HILLS, OHIO 44094	

5	JAMES T LAND	10397 SWANSON COURT, CONCORD TOWNSHIP, OHIO 44077	

6	LISA M BYALL	19217 MALVERN AVENUE, ROCKY RIVER, OHIO 44116	

PCT International Classification Number	B65D85/04	

PCT International Application Number	N/A	

PCT International Filing date		

PCT Conventions:

#	PCT Application Number	Date of Convention	Priority Country	

1	09/904,140	2001-07-13	U.S.A.	

© All Indian Patents, 2013-2021.

  Patent data available in the public domain from Indian Patents Office, Department of Industrial Policy and Promotions, Ministry of Commerce and Industry, Government of India.

File: patents/219772-polymer-compositions-for-extrusion-coating.html
Indian Patents. 219772:POLYMER COMPOSITIONS FOR EXTRUSION COATING

Indian Patents

Recently Granted Patents

  Recently Published Patents

Title of Invention	POLYMER COMPOSITIONS FOR EXTRUSION COATING

Abstract	A polymer composition comprising (A) from 60 to 80 weight percent of a mixture of at least one homogeneously branched polyethylene having a composition distribution branching index between 80 and 100 and at least one heterogeneously branched polyethylene; and (B) from 20 to 40 weight percent of at least one low density polyethylene having a melt strength at least twice that of mixture (A). ABSTRACT 427/CHENP/2005 Polymer compositions for extrusion coating A polymer composition comprising (A) from 60 to 80 weight percent of a mixture of at least one homogeneously branched polyethylene having a composition distribution branching index between 80 and 100 and at least one heterogeneously branched polyethylene; and (B) from 20 to 40 weight percent of at least one low density polyethylene having a melt strength at least twice that of mixture (A).	

Full Text	 

This invention relates generally to film compositions useful for extrusion coating applications, and more specifically to providing sealant layers for packaging applications.

There are many examples of polymer compositions useful for extrusion

coating applications, including blends of linear low density polyethylene

(LLDPE) with high pressure (free radical) low density polyethylene (LDPE).

Extrusion coating is a means of coating a substrate with a particular polymer such

that the substrate is providing functionality such as scalability to yet another

substrate or to itself Examples include juice packs, typically having an interior

polymer extrusion coated onto a foil substrate where the polymer coating is then

sealed (adhered) to itself. Extrusion coating is a very particular process where

"neck-in" is important in forming the coating. "Neck-in" refers to the ability of

the polymer formulation to retain its width, or its original dimensions after

extrusion, i Minimizing the "neck-in" allows for the polymer formulation to more

effectively and uniformly coat the substrate?)	

For example, United States Patent 5,587,247, the disclosure of which is	',

incorporated herein by reference, discloses resin compositions for extrusion

molding comprising a high pressure ethylene polymer having an endothermic  

peak in the range of 8Q°-120°C, an ethylene copolymer having an endothermic	

peak in the range of 118°-130°C and an ethylene copolymer having, among other  , properties, no endothermic peak above 1 IOC.

However, there is still a need for a polymer formulation which reduces "neck-in" while maintaining good sealability.

We have now discovered polymer compositions uniquely suited for extrusion coating having minimum "neck-in" and excellent sealing characteristics (for example, low heat seal initiation temperatures) and toughness properties. These compositions comprise

(A)from 60 to 80 weight percent of a mixture of at least one homogeneously branched polyethylene and at least one heterogeneously branched polyethylene and

(R) from 20 to 40 weight percent of at least one polymer having a melt strength at least twice that of mixture (A). A film layer

made from these compositions is also within the scope of the invention.

In another embodiment of the invention, a film is made which comprises at least two layers,

(A)one layer being made from a polyraer composition, the composition comprising a mixture of at least one homogeneously branched polyethylene and at least one heterogeneously branched polyethylene and

(B) one other layer comprising at least one other polymer having a melt strength at least twice that of the mixture of (A).

Figure 1 shows a graph of differential scanning calorimetry (DSC) of the mixture (A) of the invention. Note that three distinct melting peaks are evident.

The polymer resins usable in this invention are polyethylenes, and for component (B) additionally polypropylene random copolymer (PPRCP), styrene/butadiene copolymers (SBC), polystyrene, ethylene-vinyl acetate copolymers (EVA) and cyclic/olefin copolymers (COC) can be used.

Polyethylenes usable to this invention fall into two broad categories, tliose prepared with a free radical initiator at high temperature and high pressure, and those prepared with a coordination catalyst at high temperature and relatively low pressure. The former are generally known as LDPE and are characterized by branched chains of polymerized monomer units pendant from the polymer backbone. LDPE polymers generally have a density between 0.910 and 0.940 g/cm'. Polymer density is measured according to the procedure of ASTM D-792 herein unless otherwise noted.

Ethylene polymers and copolymers prepared by the use of a coordination catalyst, such as a Ziegler Natta or Phillips catalyst, are generally known as Imear polymers because of the substantial absence of branch chains of polymerized monomer units pendant from the backbone. Linear copolymers of ethylene and at least one -olefin of 3 to 12 carbon atoms, preferably of 4 to 8 carbon atoms, are also well known and commercially available. As is well known in the art, the density of a linear ethylene/ -olefin copolymer is a fimction of both the length of the -olefin and the amount of such monomer in the copolymer relative to the amount of ethylene, the greater the length of the -olefin and the greater the amount of -olefin present, the lower the density of the copolymer. LLDPE is a heterogeneous polymer, meaning that the comonomer is not evenly distributed along the polymer backbone. The branching distributions for heterogeneous ethylene polymers is broad due to the non-uniformity of branching. LLDPE is

typically a copolymer of ethylene and an -olefin of 3 to 20 carbon atoms, preferably 4 to 8 carbon atoms (for example, 1-butene, 1-octene, etc.), that has sufficient -olefin content to reduce the density of the copolymer to that of LDPE (for example, 0.910 g/cm3 to 0.940 g/cm3). When the copolymer contains even more -olefin, the density will drop below about 0.91 g/cm2and these copolymers are known interchangeably as ultra low density polyethylene (ULDPE) or VLDPE. The densities of VLDPE or ULDPE polymers generally range from 0.87 to 0.91 g/cm'. Both LLDPE and VLDPE or ULDPE are well known in the art, as are their processes of preparation, For example, heterogeneous LLDPE can be made using Ziegler-Natta catalysts in a slurry, gas phase, solution or high pressure process, such as described inJJ.S. Pat_.j4,076j6^§ while homogeneous linear ethylene polymers can be made as described in U.S. Pat. 3,645,992. Homogeneous ethylene polymers have a uniform branching distribution, that is, substantially all the polymer molecules have the same amount of comonomer incorporated in each. Composition distribution branching indices (CDBI) have been used to characterize branching distributions (or homogeneity or heterogeneity) and can be determined in accordance with United States Patent 5,246,783 using the device described in United States Patent 5,008,204, the disclosure of each of which are incorporated herein by reference.  CDBI for heterogeneous polymers is between 30 and 70, while the CDBI for homogeneous polymers is between 80 and can be as high as 100.

The polymer mixture (A) can be a physical blend of dry materials, with subsequent melt blending, or the mixture (A) can be made in-situ, as described and claimed in United States Patent 5,844,045, the disclosure of which is incorporated herein by reference.

High density polyethylene (HDPE), generally having a density of 0.941 to 0.965 g/cm\ is typically a homopolymer of ethylene, and it contains few branch chains relative to the various linear copolymers of ethylene and an -olefin. HDPE is well known, commercially available in various grades, and may be used in this invention.

The polypropylene copolymers of this mvention are polymers comprising units derived ftom. propylene and ethylene and/or one or more unsaturated comonomers. The term "copolymer" includes terpolymers, tetrapolymers, etc. "Random copolymer" means a copolymer in which the monomer is randomly distributed across the polymer chain. Typically, the polypropylene copolymers comprise units derived fiom propylene in an amount of at least 60, preferably at least 70 and more preferably at least 80, weight percent of the copolymer.

Ethylene and/or the one or more unsaturated comonomers of the copolymer comprise at least 0.1, preferably at least 1 and more preferably at least 3, weight percent, and the typical maximum amount of unsaturated comonomer does not exceed 40, and preferably it does not exceed 30, weight percent of the copolymer. Such random copolymers of polypropylene are commercially available, for example, DOW PolyPropylene RESiNS™ available from The Dow Chemical Company.

Styrene/butadiene copolymers (SBC) are clear resins known in tlie art,. SBC resins provide both high clarity and good film stiffness. Examples of suitable SBC resins are the K-Resin® family of SBC available fiom Chevron Phillips Chemical Company LP.

Cyclic-Olefin copolymers (COC) are amorphous, glass-clear copolymers of ethylene and norbomene made via metallocene catalysts, COC resins provide good stiffiess and high clarity. COC is commercially available, for example, the Topas® COC copolymers available from Ticona.

Polystyrene Is a transparent resin well known in the art and commercially available. Polystyrene provides both high-clarity and good film stiffness. An example of a suitable, commercially available polystyrene is Styron"™ 663 polystyrene available from The Dow Chemical Company.

Ethylene-vinyl acetate copolymers are well-known, commercially available elastomers.

Preferably, the mixture of (A) comprises from about 40 to about 75 weight percent of tfie homogeneously branched polyethylene and from about 25 to about 60 weight percent of the heterogeneously branched polyethylene. The heterogeneously branched polyethylene has a molecular weight distribution, Mw/Mn, from about 3 to about 6 and the homogeneously branched polyethylene has a molecular weight distribution, Mw/Mn, from about 1.5 to about 3. The mixture of (A) can have a melt index, 12, from about 6 grams/IO minutes to about 20 grams/10 minutes. Alternatively, for some application it may be preferred that mixture (A) have a meh Index (12) in the range of from 10-grams/lO minutes to 30 grams/10. Melt index (12) is measured in accordance with ASTM D  1238, Condition 190C/2.16 kg. The mixture of (A) also can have a density of from about 0,88 grams/cubic centimeter to about 0.92 grams/cubic centimeter.  The mixture of (A) has at least 3 melting peaks on a differential scanning calorimetry curve. Preferably, the mixture of (A) comprises from about 50 to  about 60 weight percent of the homogeneously branched polyethylene and from about 40 to about 50 weight percent of the heterogeneously branched polyethylene.

Component (B) can be selected from the group consisting of low density polyethylene, ethylene/carboxylic acid copolymers, ionomers of ethylene/carboxylic acid copolymers, ethylene vinyl acetate copolymers, high melt strength polypropylene homopolymer, and high melt strength polypropylene copolymer. Component (B) should have a melt strength at least twice that of mixture (A), with even greater melt strengths, such as about 2.5 times the melt strength of mixture (A), about 3 times the melt strength of mixture (A) or even greater, also contemplated.

While not being bound by any particular theory, it is believed that the benefit of the triple phase polymer (three mehing peaks) is that it enables sealing with low heat seal initiation temperature due to the high percentage of the first peak (that is, tlie major peak which occurs at the lowest temperature), while the second and third peaks contribute to an overall heat resistance as expressed by Vicat Softening temperature.

Preferably component (A) comprises about 60 to about 80 weight percent of the composition and component (B) comprises about 20 to about 40 weight percent of the composition. Additives commonly used in the art, such as antioxidants may also be used advantageously in the compositions of the present invention.

In another embodiment, a film layer is made firom a polymer composition, the composition comprising

(A)	from about 60 to about 80 weight percent of a mixture of

at least one homogeneously branched polyethylene and at least one

heterogeneously branched polyethylene and

(B)	ftom about 20 to about 40 weight percent of at least one

polymer having a melt strength at least twice that of mixture (A).

The inventive film layers are suitable for use in juice packs, snack packaging and vertical/form/fill/seal applications, among others.

EXAMPLES

The following resins were used in the production of the films of the

Examples.

LDPE having a melt index, I,, of 2.3 g/10 min (measured by ASTM D-1238, Condition 190C/2.16 kg)), a density of 0.918 g/cm' (measured by ASTM D-792), a melt tension of S grams measured according to the method previously described in the Detailed Description of the Invention, and having

300 ppm of a hindered phenolic antioxidant (in this example, Irganox 1010 available from Ciba Geigy)

Mixture (A)	A mixture of 56 weight percent of a homogeneous

ethylene polymer having a melt index, I,, of 20 g/10 min (measured by ASTM D-1238, Condition 190C/2.16 kg) and a density of 0.903 g/cm2 (measured by ASTM D-792) ) and 44 weight percent of a heterogeneous ethylene polymer such that the resultant mixture has a final melt index of 20 grams/10 minutes and a density of 0.907 grams/cubic centimeter.

The formulations were run on an extrusion coating line equipped with a 3.5" extruder (9 cm) (32 L/D) run with the following zone temperatures:

Barrel 1  200  Barrel 2  250  Barrel 3  280  Barrel 4  290

Barrel 5  290  Barrel 6  290  Flange  290

Pipe zones I to 3  290  Feedblock zones 1-3  290

Die zones 1 to 10  290

Neck-in (mm):

Drawdown (m/min):

The Differential Scanning Calorimetry (DSC) measurements were performed in a nitrogen atmosphere using a TA Q-1000 differential scanning calorimeter. Each sample was melted by rapidly heating at about 100° C/min. to 180° C, allowed to remain at 180° C for 3 minutes, cooled at 10° C/min. to -40° C, and the conventional DSC endotherm recorded by scanning from -40° C to 150° C at 10° C/min. The temperature cycle settings appropriate for polymers other than LLDPE may be found in ASTM D-3417 and ASTM D-3418.

Vicat Softening may be measured according to ASTM D1525 or ISO 306.

Melt Strengthjs measured using a Goettfert Rheotens capillary rheometer to supply molten polymer at a temperature of 190° C and at a rate of 30.26 nimVsec to a die with an inside diameter of 2.1 mni, a die length of 41.9 cm, and an entrance angle of 90 degrees.  The piston diameter is 9^4 nam, the piston velocity is 0.423 mm/sejj, the shear rate is 33 sec"', the draw down is 100 mm.

The melt is then pulled with the wheels of a Goettfert Rheotens Model 71.97 extensional rheometer with an air gap of 10 cm and an acceleration rate of 2.4mm"/sec. The Melt Strength is the plateau value of the force in the spinline measured in centinewtons (cN), or the peak value in the case of a lack of a plateau, as is often experienced with high strength materials.

Tlie tensile properties of the polymers were measured using ISO 527-3 or an equivalent standard test method. Tensile properties include 2percentSecant Modulus, Maximum Tensile Strength, and Percent Elongation at Maximum Tensile Strength. A J&B Topwave was used to determine the Hot Tack Initiation Temperature-according to ASTM 0-3706 and was also used to make the heat seals. The heat sealer was equiped with 5 nun wide Teflon coated heat seal bars and the seals were made using 0.5 Newtons/ mm'2 seal bar pressure and 0.5 second dwell time. After a 2 second delay following the making of the heat seals, an Instron universal tester was used to measiu-e the Heat Seal Strength according to ^STM D-88, A Sentinel or a Lloyd K instrument with may be used to measure Heat Seal Initiation Temperature.

Draw down is a measure of the drawabihty (Table #? ) of a polymer and thus serves as an mdicator of how thin a polymer can be drawn in a stable web configuration. (Draw down is determined by first establishing the stable coating weight and the line speed equivalent to a constant extrusion output under set process conditions as shown in the Table, The draw down speed is measured by maintaining constant extrusion output while increasing the line speed until a classified web defect occurs. Webb defects classified as melt drawing limiting included edge tear, web tear, and edge waving beyond +/- 3 mm i^^^either^side of the web.

WE CLAIM:

1.	A polymer composition comprising

(A)	from 60 to 80 weight percent of a mixture of at least one homogeneously

branched polyethylene having a composition distribution branching index between 80

and 100 and at least one heterogeneously branched polyethylene; and

(B)	from 20 to 40 weight percent of at least one low density polyethylene having a

melt strength at least twice that of mixture (A).

2.	The composition as claimed in claim I, wherein the mixture of (A) comprises from 40 to 75 weight percent of the homogeneously branched polyethylene and from about 25 to about 60 weight percent of the heterogeneously branched polyethylene.

3.	The composition as claimed in claim 1, wherein the homogeneously branched polyethylene is an interpolymer of ethylene and at least C3-C20 alpha-olefm.

4.	The composition as claimed in claim 1, wherein the heterogeneously branched polyethylene has a molecular weight distribution, Mw/Mn, &om 3 to 6.

5.	The composition as claimed in claim 1, wherein the mixture of (A) has a melt index, 12, from 10 grams/10 minutes to 30 grams/10 minutes.

6.	The composition as claimed in claim 1, wherein the mixture of (A) has a density of from 0.88 grams/cubic centimeter to 0.92 grams/cubic centimeter.

7.	The composition as claimed in claim 1, wherein the mixture of (A) has at least 3 melting peaks on a differential scanning calorimetry curve.

9

8.	The composition as claimed in claim 1, wherein the homogeneously branched polyethylene has a molecular weight distribution, Mw/Mn, from 1.5 to 3.

9.	The composition as claimed in claim 1, wherein the mixture of (A) comprises from 50 to 60 weight percent of the homogeneously branched polyethylene and from 40 to 50 weight percent of the heterogeneously branched polyethylene.

10.	The composition as claimed in any one of the preceding claims in the form of a film layer.

11.	A fabricated article as herein described comprising the film layer as claimed in claim 10.

12.	The composition as claimed in claim 1 additionally comprises at least one polymer selected from the group consisting of: low density polyethylene, linear low density polyethylene, high density polyethylene, blends thereof, polypropylene homopolymer, polypropylene random copolymer, styrene/butadiene copolymer, polystyrene; ethylene-vinyl acetate copolymer and cyciic-olefin copolymer.

13.	The fabricated article as claimed in claim 11 additionally comprises at least one other layer.

14.	A film comprising at least two layers, one layer being made from a polymer composition, the composition comprising

(A) a mixture of at least one homogeneously branched polyethylene having a composition distribution branching index between 80 and 100 and at least one heterogeneously branched polyethylene and one other layer comprising

10

(B) at least one polyethylene having a melt strength at least twice that of the mixture of (A).

15.	A polymer composition comprising

(A)	from 60 to 80 weight percent of an ethylenic polymer having three melting peaks on a differential scanning calorimetry curve and

(B)	from 20 to 40 weight percent of at least one low density polyethylene having a melt strength at least twice that of (A),

16.	The composition as claimed in claim 7, wherein the mixture of (A) has only 3

melting peaks on a differential scanning calorimetry curve.

Dated  this  18  day  of  March  2005

(DJ SOLOMON) OF DePENNING & DePENNING AGENT FOR THE APPLICANTS

Dated  this  18  day  of  March  2005

(DJ SOLOMON) OF DePENNING & DePENNING AGENT FOR THE APPLICANTS

Documents:

				0427-chenp-2005  others-document.pdf

				0427-chenp-2005  others.pdf

				0427-chenp-2005  petition.pdf

				0427-chenp-2005 abstract duplicate.pdf

				0427-chenp-2005 abstract.pdf

				0427-chenp-2005 claims duplicate.pdf

				0427-chenp-2005 claims.pdf

				0427-chenp-2005 correspondence others.pdf

				0427-chenp-2005 correspondence po.pdf

				0427-chenp-2005 description (complete) duplicate.pdf

				0427-chenp-2005 description (complete).pdf

				0427-chenp-2005 drawings.pdf

				0427-chenp-2005 form-1.pdf

				0427-chenp-2005 form-18.pdf

				0427-chenp-2005 form-26.pdf

				0427-chenp-2005 form-3.pdf

				0427-chenp-2005 form-5.pdf

				0427-chenp-2005 pct.pdf

« Previous Patent

Next Patent »

Patent Number	219772	

Indian Patent Application Number	427/CHENP/2005	

PG Journal Number	27/2008	

Publication Date	04-Jul-2008	

Grant Date	13-May-2008	

Date of Filing	18-Mar-2005	

Name of Patentee	DOW GLOBAL TECHNOLOGIES, INC	

Applicant Address		

Inventors:

#	Inventor's Name	Inventor's Address	

1	WEEKS, Ronald, J		

PCT International Classification Number	C08L23/08	

PCT International Application Number	PCT/US2003/029620	

PCT International Filing date	2003-09-22	

PCT Conventions:

#	PCT Application Number	Date of Convention	Priority Country	

1	60/412,843	2002-09-23	U.S.A.	

© All Indian Patents, 2013-2021.

  Patent data available in the public domain from Indian Patents Office, Department of Industrial Policy and Promotions, Ministry of Commerce and Industry, Government of India.
