Repository: anandvc/allindianpatents

File: patents/219774-a-coating-composition.html
Indian Patents. 219774:A COATING COMPOSITION

Indian Patents

Recently Granted Patents

  Recently Published Patents

Title of Invention	A COATING COMPOSITION

Abstract	The present invention relates to A coating composition comprising a silicon heterocyclic compound and a hydroxyl-reactive cross-linker, wherein the silicon heterocyclic compound is a compound comprising at least one spiro-ortho silicate group, characterized in that the hydroxyl-reactive groups of the hydroxyl-reactive cross linker are selected from isocyanate groups, thioisocyanate groups, epoxy groups, episulfide groups, acetal groups, carboxylic acid groups, carboxylic anhydride groups, carboxylic acid ester groups, carbodiimide groups, alkoxy silane groups, Michael-acceptor groups, etherified amino groups, and mixtures thereof. ABSTRACT 512/CHENP/2005 A coating composition comprising a silicon heterocyclic compound The present invention relates to A coating composition comprising a silicon heterocyclic compound and a hydroxyl-reactive cross-linker, wherein the silicon heterocyclic compound is a compound comprising at least one spiro-ortho silicate group, characterized in that the hydroxyl-reactive groups of the hydroxyl-reactive crosslinker are selected from isocyanate groups, thioisocyanate groups, epoxy groups, episulfide groups, acetal groups, carboxylic acid groups, carboxylic anhydride groups, carboxylic acid ester groups, carbodiimide groups, alkoxy silane groups, Michael-acceptor groups, etherified amino groups, and mixtures thereof.	

Full Text	 

The invention pertains to a coating composition comprising a silicon heterocyclic compound and a hydroxyl-reactive cross-linker, to a process for curing the composition, and to the use of the composition.

Such a composition is known from British Patent GB 1208907. This publication describes two-component polyurethane compositions comprising a poiyurethane prepolymer with residual Isocyanate groups and a pentacoordinate silicon complex. The silicon complex is charged and comprises a cation formed from an amine as counter-ion. Upon heating the composition to 177°C the amine is released from the silicon complex and the amine causes the isocyanate-functional prepolymer to cure.

This composition has several drawbacks. Firstly, the pentacoordinate silicon complex is a crystalline solid of poor solubility in organic solvents and in the polyurethane prepolymer. Therefore", these compositions are not suitable for the preparation of a coating composition haying a low content of volatile organic solvents in order to comply with current and future environmental legislation. A second disadvantage of the composition disclosed in GB 1208907 lies in its curing temperature of 177°C. Such a high curing temperature undesirably limits the possible application areas of the composition. Thus, the composition is not suitable for the (re)finishing of cars, large transportation vehicles, airplanes, nor for substrates which would not withstand a high curing temperature, e.g., plastic orwood.

Thirdly, the silicon complex setves merely as a blocking agent for the amtie which causes the isocyanate-functional prepolymer to cure. Thus the part of the pentacoordinate silicon complex remaining after release of the amine will not form part of the cross-linked network to be formed. Rather, it will remain embedded as a low-molecular weight compound in the polymer matrix. This will detract from the properties of the cross-linked polymer and  additionally

encompasses the risk of release of. the low-molecular weight co'm'pound to the environment during curing or use.

' The invention now provides a coating composition of the aforennentioned type which is not restricted by the above-mentioned drawbacks. The coating composition of the current invention comprises a compound comprising at least one spiro-ortho silicate group (hereinafter spiro-prtho silicate will be abbreviated to SOS) and a hydroxyi-reactive cross-linker.

It should be noted that German Patent Application DE 198 07 504-A discloses a process for the surface cross-linking of super-absorbing polymer particles, wherein SOS group-comprising compounds are used as cross-linkers. Cross-linking occurs by transesterification at elevated temperature, preferably at 120'C to 220°C. The surface-cross-linked super-absorbing polymer particles are reported to possess an increased water retention capability. Coating compositions are not disclosed in this publication.

SOS group-comprising compounds comprise a tetravalent silicon atom. Such compounds generally have a good solubility in organic solvents and are miscible with hydroxyi-reactive cross-linkers. In many cases SOS group-comprising compounds are low-viscous liquids. Therefore, the coating composition of the current invention can be formulated to a coating composition having a low content of volatile organic solvents. It is also within the scope of the current invention to formulate a coating composition free of volatile organic solvents.

The coating composition of. the current invention can be cured at a lower temperature than the composition disclosed in GB 1208907, for example at a temperature as low as 5C.

The coating composition of the current invention is a composition having fatent hydroxy! groups. In the presence of water or moisture from the air the SOS groups wiil be hydrolyzed, forming alcoholic hydroxy! groups and silanol groups. It has been found that when a hydroxyl-reactive cross-linker, i.e. a compound comprising at least two hydroxyl-reactive groups, is present in the coating composition, the deblocl
Further, because of the stability of the SOS group-comprising compounds in the absence of moisture the pot life : drying time ratio of coating compositions according to the invention is particularly favourable, because hydrolysis of the SOS group only takes place in the presence of water or moisture. The coating films prepared from the coating composition according to the invention also exhibit an excellent car wash resistance, i.e. resistance to damage and/or loss of gloss as a consequence of car wash treatment.

SOS group-comprising compounds can be used as main binders or as reactive

diluents in the coating composition of the present invention.

SOS groups can be represented by a structure according to formula (1)

v/herein X and Y may be the same or different and represent the residue of a linear or branched polyol. Preferably, the polyol is a diol having 2 to 80 carbon

■ .atoms, preferably having 2 to 20 carbon atoms, and most preferably having 2 to 10 carbon atoms. Suitable diols are p,z-diols, v/herein z-p is an integer from 1 to 17. Said p,2-diols may optionally contain one or more hetero-atoms from the group of oxygen, nitrogen, sulphur, and phosphorus, and/or one or more groups selected from the group of amide, thioamide, thioester, urethane, urea, sulphone, sulphoxy, ether, ester, and olefinic unsaturation. The p,2-diols may optionally be substituted with one or more groups selected from epoxy, cyano, halogen, amino, thiol, hydroxyl, nitro, phosphorus, sulphoxy, amido, ether, ester, urea, urethane, thioester, thioamide, amide, carboxyl, carbonyl, aryl, acyi, and olefinically unsaturated groups.

It is also within the scope of the invention that either or both of X and Y form part of or have links to a polymer or oligomer structure.

The present SOS group-comprising compounds are known as such and can be prepared in several ways.

One such way is the reaction of a diol and a suitable silicon derivative such as a tetraalkyl orthosilicate or a silicon tetrahalide. Such reactions are described by C.L. Frye in Journal of Organic Chemistry 34 (1968), pp. 2496 - 2499. Suitable diols for this reaction are as described above.

An alternative preparation of SOS group-comprising compounds is described by Wongkasemijt et al. in Tetrahedron 57 (2001), pp. 3997 - 4003. This publication describes the direct synthesis of SOS group-comprising compounds from fumed silica and 1,2-diols or 1,3-diois.

SOS group-comprising compounds wherein X and Y represent the residues of •  • p,z-dio!s wherein z-p is in the range of 1 to 14 are preferred, more preferably z-p is in the range of 1 to 5, Examples of such preferred p,z-diols are diols wherein z-p is 1, such as ethylene glycol, 1,2-propanediol, 1,2-butanediol, 2,3-butanediol,  1,2-hexanediol,  2,3-dimethyl-2,3-butanediol. (pinacol);  p,z-diols

wherein z-p is 2, guch as 1,3-propanediol, 2-biJtyl-2-ethyi-13-prcpanediol, 2-

etliyl-1,3-hexanediol, and 2,2-dimetliyi-1,3-propanediol; and p.z-dicls wherein z-

p is 3, such as 2,5-hexanedioi, 2-methyl-1,4-pentanedioi trimethylolpropane

monoethers, and pentaerythritoi diethers.

Also  suitable  are  trimethyloipropane,  pentaerythritoi,  and  pentaerythritoi

monoethers.

The coating composition according to the invention comprises a .hydroxyl-reactive cross-lini
Examples of compounds comprising at least two isocyanate groups are

aliphatic,  alicyclic,  and  aromatic  polyisocyanates  such  as  trimethylene

diisocyanate,  1,2-propyiene diisocyanate, tetramethylene diisocyanate, 2,3-

butylene  diisocyanate,  hexamethylene  diisocyanate,  octamethylene  .

diisocyanate,  2,4-trimethyl  hexamethylene  diisocyanate,  2,4,4-trimethyl

hexamethylene  diisocyanate,  dodecamethylene  diisocyanate,  ct.a'-dipropyl

ether  diisocyanate,  1,3-cycIopentylene  diisocyanate,  1,2-cyclohexylene

diisocyanate,  1,4-cyclohexylene  diisocyanate,  4-methyl-1,3-cyclohexylene

diisocyanate, 4j4'-dicyclohexylene diisocyanate methane,  3,3'-dimethyl-4,4'-

dicyclohexylene diisocyanate methane,.m- and p-phenylene diisocyanate, 1,3-

and  1,4-bis(isocyanate  methyl)  benzene,  1,5-dimethyl-2,4-bis(isocyanate

methyl)  benzene,  1,3,5-triisocyanate  benzene,  2,4-  and  2,6-toluene

diisocyanate, 2,4,6-toluene triisocyanate, a,a,a',a'-tetramethyl o-, m-, and p-

xylylene diisocyanate, 4,4'-diphenylene diisocyanate methane, 4,4'-diphenylene

diisocyanate,  3,3'-dichloro-4,4'-diphenylene  diisocyanate,  naphthalene-1,5-

diisocyanate,  isophorone  diisocyanate,  3-isocyanatomethyl-1-methyl-1-

isocyanatocyclohexane, lysine	triisocyanate,	4-isocyanatomethyl-1,8-

octanediisocyanate, and transvinylidene diisocyanate, and mixtures of the aforementioned polyisocyanates.

Also, such compounds may be adducts of polyisocyanates, e.g., biurets, isocyanurates, allophanates, uretdiones, and mixtures thereof. Examples of such adducts are the isocyanurate of hexamethylene diisocyanate, available

from Rhodia under the trade designation Tolonate® HDT, the uretdione of hexamethylene diisocyanate, available from Bayer under the trade designation Desmodur® N3400, the allophanate of hexamethylene diisocyanate, available from Bayer under the trade designation Desmodur® LS2101, and the isocyanurate of isophorone diisocyanate, available from Degussa under the trade designation Vestanat© T1890. Other examples of suitable adducts are the adduct of two molecules of hexamethylene diisocyanate or isophorone diisocyanate to a diol such as ethylene glycol, the adduct of 3 molecules of hexamethylene diisocyanate to 1 molecule of water, the adduct of 1 molecule of trimethylol propane to 3 molecules of isophorone diisocyanate, and the adduct of 1 molecule of pentaerythritol to 4 molecules of toluene diisocyanate. Furthermore, (co)polymers of isocyanafe-functional monomers, such as a,a'-dimethyl-m-isopropenyi benzyl isocyanate or 2-isocyanatoethyI methacrylate, are suitable for use, Finally, the above-mentioned isocyanates and adducts thereof may be present in the form of blocked isocyanates, as is known to the skilled person.

Examples of compounds comprising at-least two epoxy groups are solid or liquid epoxy compounds, such as the di- or polyglycidyl ethers of aliphatic, cycloaliphatic, or aromatic hydroxyl compounds such as ethylene glycol, glycerol, cydohexane diol, mononuclear di- or polyvalent phenols, bisphenols such as Bisphenol-A and Bisphenol-F, and polynuclear di- or polyvalent phenols; polyglycidyl ethers of phenol formaldehyde novolac; epoxidized divinyl benzene; epoxy compounds comprising an isocyanurate group; an epoxidized polyalkadiene such as epoxidized polybutadiene; hydantoin epoxy resins; epoxy resins obtained by epoxidizing aliphatic and/or cycloaliphatic alkenes, such as 'dipentene dioxide, dicyclopentadiene dioxide, and vinylcyclohexene dioxide; and glycidyl groups-comprising resins, such as polyesters or polyurethanes having bNO or more glycidyl groups per molecule; or mixtures of the aforementioned  epoxy compounds.  Preferably,  use  is  made of the

aforementioned cycloaliphatic compounds comprising two' or more epoxy groups.

Alternatively, use is made of a (co)polymer of ethylenlcally unsaturated epoxy groups comprising compounds sucin as giycidy[(meth)acrylate, N-glycidyl(meth)acrylamide and/or aliyl glycidyl ettier and, if so desired, one or more copoiymerizable, etiiylenically unsaturated monomers.

Examples of compounds comprising at least two acetal groups are disclosed, int. ai., in patent publications US 4.788,288, US 4,864,055, US 5,155,170, US 5,336,807, and WO 03/074620. Other suitable acetal-functional compounds include compounds obtained by reacting aminobutyraldehyde di(m)ethyl acetal (ABDA) and carboxyi ester-, isocyanate- or cyclocarbonate-functional (co)oligomers or (cp)polymers, e.g., polyester, polyacrylate, and polyuretiiane. An example of such a polymer is the copolymer of glycerol cyclocarbonate methacryiate, butylacrylate, and styrene. Also, mixtures of compounds comprising at least two acetal groups can be employed.

Examples of compounds comprising at least two carboxylic acid groups include saturated or unsaturated aliphatic, cycloaliphatic, and aromatic polycarboxylic acids, such as malonic acid, succinic acid, adipic acid, azelaic acid, sebacic acid, decane dicarboxylic acid, dimer fatty acid, maleic acid, tetrahydrophthalic acid, hexahydrophthalic acid, hexahydroendomethylene tetrahydrophthalic acid, phthalic acid, isophthalic acid, terephthalic acid, trimellitic acid, pyromellitic acid, . 3,6-dichlorophthalic acid, tetrachlorophthalic acid, and mixtures thereof.

Examples of ^carboxylic anhydride-functioha! compounds include the addition polymers of unsaturated cyclic anhydride monomers, e.g., maleic anhydride, itaconic anhydride, or citraconic anhydride. Furthermore, copolymers of said . anhydride monomers and one or more ethylenlcally unsaturated monomers can be employed. These copolymers can contain 10-50 wt.% of anhydride groups,

Examples of ethylenically unsaturated monomers are styrene, substituted ■ styrene, vinyl chloride, vinylacetate, and esters of acrylic or methacrylic acid, e.g., methyl(meth)acrylate, ethyl(meth)acrylate, propyl(meth)acrylate, isopropyl(meth)acrylate, butyl(meth)acry!ate, t-butyl(meth)acrylate, n-hexyl(meth)acrylate, 2-ethyIhexyl(meth)acrylate, cyclohexyl(meth)acrylate, 2,2,5-trinnethyl cyclohexyl(meth)acrylate, and isobornyl(meth)acrylate. The anhydride-functional (co)polymer can contain small quantities, e.g., 1 to 10 wt.%, of ethylenically unsaturated carboxylic acid groups, e.g., (meth)acrylic acid. The molecular weight of the anhydride-functional (co)polymer preferably is 1,000-50,000.

When the composition according to the present invention is used as coating composition for a top coat, the aforesaid ethylenically unsaturated monomer preferably is used in a molar ratio of 1:1 with the anhydride monomer, as described in US 4,798,745.

Alternatively, the carboxylic anhydride-functional compound can be an adduct of an  anhydride  monomer and  a  functional  group-comprising  polymer. Examples  of  such  adducts  are:  the  adduct  of  polybutadiene  or  a butadiene/styrene  copolymer to  maleic anhydride;  the  adduct  of maleic anhydride to a styrene/allyl alcohol copolymer esterified with an unsaturated fatty acid,  resins of terpene and maleic anhydride; adducts of hydroxyl-comprising  polymers  and  anhydride  monomers,  e.g.,  copolymers  of hydroxyethyl(meth)acrylate  or  styrene/allyl  alcohol  and  a  tricarboxylic compound capable of forming anhydride groups, such as described in EP-A-■0 025 917; the adduct of trimellitic anhydride to a polyol, such as described in EP-A-0 134 691; and the adduct of a thiol groups-comprising polymer to an unsaturated cyclic anhydride such as maleic anhydride, itaconic anjiydride or citraconic anhydride. Also, mixtures of anhydride-functional compounds can be employed.

Suitable compounds with carboxylic acid ester groups are generally known to the skilled person. Examples include addition (co)polymers of esters of (meth)acrylic acid and esters of at least difunctional carboxylic acids, such as dimer fatty acids. It is preferred that esters of lower alkyl alcohols are employed as hydroxyl-reactive cross-linker.

Compounds and resins with alkoxy silane groups suitable for use as hydroxyl-reactive cross-linker in the composition of the invention are well known in the art. Examples are described in WO 98/23691. Further examples of alkoxysilane-functional compounds are alkoxysilanes of the following general formula:

wherein T is a hydrolyzable group such as -OCH3, -OC2H5, -OCH(CH3)2 or -OC2H4OCH3 and

R1 and R2 are reactive groups which may be the same or different. Examples of such reactive groups include vinyl, aminoalkyi, thiolalkyi, epoxyalkyi, and methacryloxyalkyl groups. Also, the reaction products of alkoxysilane-functional compounds and mixtures of alkoxysilane-functional compounds and/or reaction products of these can be employed.

Examples of vinyl-functional alkoxysilanes include vinyl triethoxysilane and vinyl trimethoxysilane. As an example of a reaction product of a vinyl-functional alkoxysilane may be mentioned the silicone resin formed by the reaction of CH2=CH-Si(T)3 and styrene.

Reaction products of amino-functional alkoxysilanes can be made by reacting such silanes with esters of carboxylic acids R3{COOR4*)n, wherein n is an

integer of at least 1, R3 is a linear or iiranched, optionally unsaturated, hydrocarbon group, and R4* is a lower alkyl group, e.g., a C1.4 alkyl group, e.g.: NH2(CH2)3Si(T)3 + R3COOR4 -> R3CO-NH(CH2)3Si(T)3 2 NH2(CH2)3Si(T)3 + 1 R3OOCR3COOR4 -> (T)3S!(CH2)3NH-OCR^CO-NH(CH2)3Si(T)3.

For example, the adduct of 1 mole of diethyl malonate to 2 moles of 3-aminopropyl trirhethoxysilane is a suitable alkoxysilane-containing compound. Also suitable for use are reaction products of amino-functional alkoxysilanes and isocyanate-functional compounds.

One example of a reaction- product of an epoxy-functional silane compound is the reaction product of p-(3,4-epoxycyclohexyl) ethyl trimethoxysilane and amines, acids, and alcohols.

Examples of reaction products of methacryloxyalkyi trialkoxysilane are reaction products of y-methacryloxypropyl trimethoxysilane and y-methacryloxypropyl tri(p-methoxyethoxy}silane and vinyl-functional monomers, such as styrene and methyl methacrylate.

Compounds with Michael acceptor groups suitable for use as hydroxyl-reactive cross-linkers include any compound containing two or more olefinically . unsaturated groups, with the olefinically unsaturated groups comprising at least one electron-withdrawing functionality linked to a carbon atom of the unsaturated bond, as described in WO 00/64959 incorporated herein by reference.

Suitable compounds comprising etherified amino groups are generally known to the skilled person. Examples are urea resins, guanamine resins, and melamine resins, and mixtures of these. Examples of urea resins are etherified methylol urea, butyl urea, and isobutyl urea. One example of a guanamine resin is

tetra(methoxymethy()benzoguanamine. Examples of melamine resins are hexa(methoxymethyl)melamine (HMMM) and isobutylated melamine.

It is also possible to use mixtures of tfie above-mentioned compounds comprising hydroxyl-reactive groups.

it is preferred that tlie coating composition of ttie current invention comprises a compound comprising at least two isocyanate groups as hydroxyl-reactive cross-linl
In addition to the disclosed SOS-functional compounds and said hydroxyl-reactive  compounds,  other compounds  can  be  present  in  the' coating composition according to the present invention. Such compounds may be main ..-binders and/or reactive diluents, optionally comprising reactive groups which may be cross-linl
The coating composition according to the invention can also comprise thiol-functional oligomers and polymers, for example such as described in International Patent application WO 01/92362.

Finally, ketone resins, asparagyl acid esters, and latent or non-latent aminc-functional compounds such as oxazolidines, ketimines, aldimines, dilmines, secondary amines, and polyamines can be present. Tl^ese and otiier compounds are known to tlie skilled person and are mentioned, int. ai., in US 5.214,086.

In the coating composition according to the invention the equivalent ratio of hydroxyi-reactive groups to alcoholic hydroxyl groups preferably is between 0.5 and 4.0, more preferably between 0.7 and 2.5. By alcoholic hydroxy! groups the sum of latent alcoholic hydroxyl groups and optionally present non-latent alcoholic hydroxyl groups is meant. Thus, silanol groups are not included in the definition of alcoholic hydroxy! groups.

The invention further encompasses a-process for curing the present coating composition. iVIore particularly, the latent alcoholic hydroxyl groups and the silanol groups of the SOS-functional compound have to be deblocked. The alcoholic hydroxyl groups are reacted with the hydroxyi-reactive groups of the hydroxyi-reactive cross-linker. The silanol groups formed can either participate in the reaction with the hydroxyi-reactive cross-linker or react with one another in a condensation reaction to allow the present composition to be cured.

The deblocking of the latent alcoholic hydroxyl groups and of the silanol groups of SOS group-comprising compound takes place under the influence of water in the form of, e.g., moisture from the air or added water. Said deblocking reactions can be accelerated by the presence of a suitable deblocking catalyst, for example by an acid or. a,base. Preferably, the deblocking catalyst is selected from Lewis acids, Lewis bases, and BrGnstedt bases. Examples of suitable catalysts are dibutyl tin dilaurate, 1,4-diazabicyclo[2.2.23octane, and 1,8-diazabicycto[4.5.0]undec-7-ene. The deblocking catalyst may be used in an amount of 0 to 10 vrt.%, preferably 0.001 to 5 wt.%. more nrpfpraWu in ^^

amount of 0.01 to 1 wt.%, calcuiated on solid matter-(ie., the amount of SOS group-comprising compound, the hydroxyl-reactive compound, and, optionally, the above-mentioned other compounds).

) The reaction of the deblocl^ed alcoholic hydroxyl groups of the SOS group-comprising compound, the hydroxyl-reactive groups of the cross-linI
I ' !
As an example of the various hydroxyl-reactive groups the following cross-linking catalysts may be mentioned, Polyisocyanates: dimethyl tin dilaurate, dibutyl tin dilaurate, dibutyl tin diacetate, tin octoate, dimethyl tin dichloride, zinc octoate, aluminium chelate, and catalysts based on zirconium or bismuth; polyepoxy compounds: tertiary amines and Lewis acids such as BF3 or organic complexes thereof; polyacetal compounds: paratoluene sulphonic acid and dodecy! benzene sulphonic acid; polycarboxylic acid compounds: dodecyl benzene sulphonic acid, polyanhydride compounds, and carboxylic acid ester compounds; organotin compounds, organic titanium compounds, acids, and bases; alkoxysilane compounds: organotin compounds, phosphoric acid, paratoluene sulphonic acid, dodecyl benzene sulphonic acid, and tertiary amines; Michael acceptor groups: strong acids and bases, e.g. alkali metal alcoholates, tertiary amines; and etherified amino groups: dodecyl benzene sulphonic acid.

It should be noted that in certain cases said deblocking catalyst and said cross-linking catalyst may be identical, i.e. one catalyst can catalyze both the deblocking of the SOS group-comprising compound and the above-mentioned cross-linking reactions.

Due to the excellent pot life of the coating composition according to the invention, it can be formulated as a one-component system. Alternatively, the coating composition according to the invention can be part of a multi-component system, for instance a two-component system. For example, one component can comprise both the SOS group-comprising compound and the hydroxyl-reactive compound. The second component can comprise the deblocking catalyst for the hydrolysis of the SOS group-comprising compound.

Alternatively, a three-component system can be employed. For example, one component can comprise the SOS .group-comprising compound. A second component can comprise the hydroxyl-reactive component. A third component can comprise the deblocking catalyst for the hydrolysis of the SOS-functional compound.

The coating composition can additionally comprise the usual additives such as solvents, pigments, fillers, leveling agents, emulsifiers, anti-foaming agents and rheology control agents, reducing agents, antioxidants, HALS-stabilizers, UV-stabilizers, water traps such as molecular sieves, and anti-settling agents.

It is preferred that the coating composition according to the invention comprises less than 480 g/l of volatile organic compounds (VOC), more preferably the coating composition comprises less than 250 g/l of VOC.

Application of the coating composition onto a substrate can be via any method known to the skilled person, e.g., via rolling, spraying, brushing, flow coating.

dipping, and roller coating. Preferably, a coatrng composition such as described Is applied by spraying.

The coating composition of the present invention can be applied to any substrate. The substrate may be, for example, metal, e.g., iron, steel, and aluminium, plastic, wood, glass, synthetic material, paper, leather, or another coating layer. The other coating layer can be comprised of the coating composition of the current invention or it can be a different coating composition. The coating compositions of the current invention show particular utility as clear coats (over base coats, water borne and solvent borne), base coats, pigmented top coats, primers, and fillers. The compositions are suitable for coating objects such as bridges, pipelines, industrial plants or buildings, oil and gas installations, or ships. The compositions are particularly suitable for finishing and refinishing automobiles and large transportation vehicles, such as trains, trucks, buses, and airplanes.

The applied coating composition can be cured very effectively at a temperature of, e.g., 0-60°C. If so desired, the coating composition may be oven cured.'e.g. at a temperature in the range of 60-120°C.

It is to be understood that the term coating composition as used herein also includes its use as adhesive composition.

The invention will be elucidated further with reference to the following examples.

in the examples the following abbreviations are used:

Dibutyl tin dilaurate	: DBTDL

1,4-Diazabicyclo[2.2.2loctane	: DABCO

1,8-Dia2abicycio[4.5.0]undec-7-ene  : DBU

n-Butylacetate	: BuAc

Isopropylalcohol	: IPA

Xylene	: Xy

2-Butanone	'	: MEK

Tetraethyl orthosilicate	: TEOS

In the examples the following materials are used:

Tolonate®  HDT  LV is the cyclic isocyanurate trimer of  hexamethylene

diisocyanate, ex Rhcdia.

Byk® 331 is a surface additive, ex Byk Chemie.

A commerical .two-component clear coat based on a hydroxyi-furictional binder

and a polyisocyanate.

Unless otherwise stated, the properties of the coating compositions and the

resulting films were measured as follows:

The pot life was defined as the time period wherein the viscosity of the coating ' composition after initial mixing of ail compounds is doubled.

The drying time is the time until the coating is touch dry. Drying was evaluated

manually. The touch dry drying state is achieved when a mark in the coating

layer from firm pushing with the thumb disappears within 1-2 minutes.

The solvent resistance was determined by 1-minute exposure of the film to a

cotton wool wad soaked with MEK. The solvent resistance was evaluated

visually on a scale from 0 to 5, wherein 0 means dissolution of the film and 5

means no damage.

The Persoz hardness was determined according to IS01522.

The appearance was determined visually. When there were no visual defects in

the coating layer, the appearance was judged to be ok. When blisters were

present, the appearance was judged 'to be not ok (nok).

For determination of the car wash resistance first the initial gloss of a coated

panel was measured. The coated panel was subjected to 10 minutes brushing

with a circular nylon brush having a diameter of 64 cm, rotating with 150

revolutions per minute. During brusliing, the coated panel was moistened with an aqueous solution of sodium dodecylsulfate containing aluminum oxide particles as abrasive. After brushing, the panel was rinsed with water and dried. After two hours the gloss was measured to determine the gloss after car wash treatment. Subsequently, the panels were heated to 60°C for 30 minutes and stored at room temperature for six days, whereupon the gloss was measured again to determine the gloss after reflow. A lower decrease of gloss after the car wash treatment indicates a better car wash resistance of the coated panels. All gloss measurements were carried out in accordance with ISO 2813 at an angle of 20°, the result being indicated in gloss units.

Preparation of 2-butvl-2-ethvl-1.3-propanediol spiro-orthosilicate fSOS 1> A 11 4-necked flask was filled with 320 g 2-buty!-2-ethy!-1,3-propanediol (2 moles), 100 g xylene, and 208 g TEOS (1 mole). 0.1 g sodium was dissolved in 5 ml ethanol and added to the reaction mixture. The flask was heated to QOX. Ethanol was distilled from the reaction mixture using a 30 cm packed column. The reaction mixture was gradually heated to 180°C until all the ethanol was removed. The xylene was removed by using vacuum distillation (10 mbar). The packed column was replaced by a 30 cm Vigreaux column. The vacuum was increased to 0.4 mbar and the reaction mixture was heated to 195°C. The product distilled from the reaction mixture (bp = 166°C, 0.4 mbar). 309 g 2-butyl-2-ethyl-1,3-propanediol spiro-orthosilicate was obtained (91% yield).

Preparation of 2-ethvi-1.3-hexanediol spiro-orthosilicate (SOS 2) A II 4-necked flask was filled with 235 g 2-ethyl-1,3-hexanediol (1.6 moles), 80 g xylene, and 167 g TEOS (0.8 moles). 0.1 g sodium was dissolved in 4 ml ethanol and added to the reaction mixture. The flask was heated to 90X. Ethanol was distilled from the reaction mixture using a 30 cm packed column. The reaction mixture was gradually heated to 200'*C until all the ethanol was removed. The reaction mixture was cooled to ISO'C and the xylene was

removed by using vacuum, distillafion (20 mbar). The'packed column was replaced by a 30 cm Vigreaux column. The vacuum was increased to 0.1 mbar and the reaction mixture was heated to 158°C. The product distilled from the reaction mixture (bp = 126'C, 0.1 mbar), 250 g 2-ethyl-1,3-hexanedio! splro-orthosilicate was obtained (98% yield).

Preparation of trimethvlolpropane mono allvl ether spiro-orthosilicate (SOS 3) A 500 ml 4-necked flask was filled with 200 g trimethylolpropane mono allyl ether (1.2 moles) and 123 g TEOS (0.6 moles). 0.1 g sodium was dissolved in 4 ml methanol and added to the reaction mixture. The flask was heated to 90°C. Ethanol was distilled from the reaction mixture using a 30 cm packed column. The reaction mixture was gradually heated to 260°C until all the ethanol was removed. The packed column was replaced by a 30 cm Vigreaux column. The vacuum was increased to 0.2 mbar and the reaction mixture was heated to 185X. The product distilled from the reaction mixture (bp = 16rC, 0.2 mbar). 72.4 g Trimethylolpropane mono allyl ether spiro-orthosilicate was obtained (33% yield).

Coating compositions 1 -10 and comparative coating composition 11 The preparation of coating compositions 1 to 10 according to the invention is summarized in Table 1. Composition 11 is a comparative composition without SOS. Table 1 reports the components and their amounts in parts by weight. The components were added in the order of listing in the t^ble and were mixed manually by stirring with a spatula.

All formulations 1 - 10 of Table 1 had an approximate starting viscosity of 110 mPas at a theoretical solids contents of about 82 - 87 wt.%. Comparative composition 11 had a viscosity of 220 mPas at a theoretical solids content of 85 wt.%. Thus, in order to achieve the same viscdsity, comparative composition 9 requires a higher organic solvent content than the compositions according to the invention.

The coating compositions were applied to tin plates in a layer thickness or approximately 60 μ w with a hand draw bar and dried at room temperature or at

60c.

For sprayabie coating compositions the compositions 1 •- 10 were diluted with a 1:1 mixture of BuAc/Xy to a viscosity of 55 mPas, leading to a theoretical solids content of about 79 wt.%. This corresponds to a volatile organic content of less than 250 g/1.

It can be concluded that all coating compositions 1-11 of Table 1 have an excellent pot life of more than 7 days.

From Table .2„DQe can conclude that all coating compositions 1-10 have a short drying time when cured at SO'C. The drying speed can be increased by the presence of a deblocking catalyst. The solvent resistance, hardness, and appearance of all catalyzed coatings are excellent. Comparative-composition 11 has a relatively long drying time and an insufficient appearance due to the ' formation of blisters.

Table 3 summarizes the film properties of coating compositions 1 - 10 and comparative composition 11 cured at room temperature. The differences . between the drying times of the coating compositions with or without a deblocking catalyst become more pronounced. However, even coating compositions 1 and 2 without a deblocking catalyst exhibit high hardness after 8 days of curing at room temperature. Comparative composition 11 dries slower than the coating compositions according to the invention. All fully cured films of coating compositions 1-10 exhibit no damage after immersion in water for 4 - 6 hours.

The films prepared from coating composition 2 were also subjected to' the car wash resistance test as described above. Table 4 gives an overview of the results in comparison with a commercial two-component clear coat based on a hydroxyi-functional binder and a polyisocyanate. Table 4 shows that the initial gloss, the gloss after car wash, and the gloss after reflow of films formed from the coating composition according to the invention are higher than the gloss of

the commercial system. More importantly, it can be concluded that the films from the coating composition according to the invention exhibit a lower decrease of gloss after car wash treatment than the commercial system. Thus, the coating films according to the invention have an improved car wash resistance.

WE CLAIM:

1.	A coating composition comprising a silicon heterocyclic compound and a hydroxyl-

reactive cross-linker, wherein the silicon heterocyclic compound is a compound

comprising at least one spiro-ortho silicate group, characterized in that the hydroxyl-

reactive groups of the hydroxyl-reactive crosslinker are selected from isocyanate groups,

thioisocyanate groups, epoxy groups, episulfide groups, acetal groups, carboxylic acid

groups, carboxylic anhydride groups, carboxylic acid ester groups, carbodiimide groups,

alkoxy silane groups, Michael-acceptor groups, etherified amino groups, and mixtures

thereof

2.	The coating composition as claimed in claim 1, wherein the compound comprising at

least one spiro-ortho silicate group is selected from compounds according to the

following formulae la, lb, and Ic

3.	The coating composition as claimed in any one of the preceding claims, wherein the hydroxyl-reactive cross-linker is a compound comprising at least two isocyanate groups.

4.	The coating composition as claimed in any one of the preceding claims, wherein it comprises less than 480 g/1 of volatile organic compounds.

5.	The coating composition as claimed in any one of the preceding claims, wherein it comprises a deblocking catalyst for the deblocking of the compound comprising at least one spiro-ortho silicate group.

6.	The coating composition as claimed in any one of the preceding claims, wherein it comprises a cross-linking catalyst for the reaction between hydroxyl groups and the hydroxyl-reactive cross-linker.

7.	The coating composition as claimed in any one of the preceding claims, wherein the equivalent ratio of hydroxyl-reactive groups to alcoholic hydroxyl groups is between 0.5 and 4.0.

8.	The coating composition as claimed in any one of the preceding claims, wherein the composition comprises a thiol-functional oligomer or polymer.

9.	The coating composition as claimed in any one of the preceding claims, wherein the composition comprises a hydroxyl-functional binder.

10.	The coating composition as claimed in any one of the preceding claims, wherein the coating composition is a filler composition.

11.	The coating composition as claimed in any one of the preceding claims, wherein the coating composition is a clear coat composition.

12.	A process for curing a coating composition as claimed in any one of the preceding

claims wherein the latent alcoholic hydroxyl groups and the silanol groups of the spiro

ortho silicate groups are deblocked in the presence of moisture,

b)	the alcoholic hydroxyl groups are reacted with the hydroxyl-reactive groups of the

hydroxyl-reactive cross-linker and

c)	the silanol groups formed participate in the reaction with the hydroxyl reactive

cross-linker and/or react with one another in a condensation reaction .

13.	A process for finishing and refinishing of automobiles and large transportation

vehicles characterized in that the coating composition as claimed in any one of the

preceding claims 1 to 11 is applied.

Documents:

				0512-chenp-2005 abstract-duplicate.pdf

				0512-chenp-2005 abstract.pdf

				0512-chenp-2005 claims-duplicate.pdf

				0512-chenp-2005 claims.pdf

				0512-chenp-2005 correspondence-others.pdf

				0512-chenp-2005 correspondence-po.pdf

				0512-chenp-2005 description (complete).pdf

				0512-chenp-2005 dewscription (complete)-duplicate.pdf

				0512-chenp-2005 form-1.pdf

				0512-chenp-2005 form-18.pdf

				0512-chenp-2005 form-26.pdf

				0512-chenp-2005 form-3.pdf

				0512-chenp-2005 form-5.pdf

				0512-chenp-2005 pct search report.pdf

				0512-chenp-2005 pct.pdf

				0512-chenp-2005 petition.pdf

« Previous Patent

Next Patent »

Patent Number	219774	

Indian Patent Application Number	512/CHENP/2005	

PG Journal Number	27/2008	

Publication Date	04-Jul-2008	

Grant Date	13-May-2008	

Date of Filing	01-Apr-2005	

Name of Patentee	AKZO NOBEL COATINGS INTERNATIONAL B.V	

Applicant Address		

Inventors:

#	Inventor's Name	Inventor's Address	

1	VAN DEN BERG, KEIMPE, JAN		

2	HOBEL, Klaus		

3	VAN OORSCHOT, Josephus, Christiaan		

4	KLINKENBERG, Huig		

5	VAN BEELEN, Jan, Cornelis		

PCT International Classification Number	C08G 18/38	

PCT International Application Number	PCT/EP2003/010936	

PCT International Filing date	2003-09-26	

PCT Conventions:

#	PCT Application Number	Date of Convention	Priority Country	

1	02079076.2	2002-10-01	EUROPEAN UNION	

© All Indian Patents, 2013-2021.

  Patent data available in the public domain from Indian Patents Office, Department of Industrial Policy and Promotions, Ministry of Commerce and Industry, Government of India.
