Repository: anandvc/allindianpatents

File: patents/219792-a-process-for-welding-duplex-steel-in-the-presence-of-a-shielding-gas.html
Indian Patents. 219792:A PROCESS FOR WELDING DUPLEX STEEL IN THE PRESENCE OF A SHIELDING GAS

Indian Patents

Recently Granted Patents

  Recently Published Patents

Title of Invention	A PROCESS FOR WELDING DUPLEX STEEL IN THE PRESENCE OF A SHIELDING GAS

Abstract	ABSTRACT 351/CHENP/2003 A process for welding duplex steel in the presence of a shielding gas The present invention relates to a process for welding duplex steel in the presence of a shielding gas, wherein no use is made of welding aids, that 1-10 vol. % nitrogen is added to the shielding gas and in that an austenitic-territic duplex steel with a chromium content of between 28 and 35 wt. % and a nickel content of between 3 and 10 wt. % is used.	

Full Text	 

The invention relates to a process for welding duplex steel in the presence of a shielding gas.

Duplex steel is a stainless steel with a ferritic-austenitic structure with the two phases having different compositions. The duplex structure means that chromium and molybdenum are predominantly present in the ferrite phase and nickel and nitrogen in the austenite phase.

Duplex steel is often used in corrosive environments on account of its corrosion resistance. Duplex steel is successfully used especially in urea plants, where it comes into contact with the corrosive ammonium carbamate solutions and particularly in the high-pressure section of urea plants. Here, the most critical items such as high-pressure vessels, seals around manholes, piping, flanges and valves are manufactured from duplex steel.

The use of duplex steel in a plant requires that duplex steel components be able to be attached to each other. The welding of duplex steel is a process known to those skilled in the art for joining duplex metal parts. Duplex metal parts are welded together in the presence of a gas, a so-called shielding gas, that provides an inert atmosphere. Generally, those skilled in the art will use gases such as argon and helium as a shielding gas. These shielding gases prevent oxidation during weld fabrication.

The drawback of duplex steel welding is that duplex steel parts cannot be welded together without using a welding aid that takes care of the welded joint if the specific properties of the steel are to be retained. Specific properties of the steel include mechanical properties, such as tensile strength, ductility and corrosion resistance. Particularly with welding techniques such as IBW (Internal Bore Welding), laser beam welding or electron beam welding, duplex steel cannot be used without impairing its specific properties, because these welding techniques do not allow the use of welding aids. These welding techniques are for example needed for fabricating crevice-free tube-to-tubesheet joints. Those skilled in the art will normally use welding aids such as coated welding electrodes and solid or filled filler metal.

The aim of the present invention is to eliminate the above-mentioned drawbacl
The applicant has found a process for welding duplex steel in the presence of a shielding gas without use being made of welding aids and with nitrogen being added to the shielding gas. In particular, a process was found for welding duplex steel in the presence of a shielding gas without using welding aids and with nitrogen being added to the shielding gas and with an austenitic-ferritic duplex steel being used with a chromium content of between 28 and 35 wt.% and a nickel content of between 3 and 10 wt.%.

Preferably an austenitic-ferritic duplex steel with the following composition is used: C: maximum 0.05 wt.% Si: maximum 0.8 wt.% Mn : 0.3 - 4.0 wt.% Cr: 28 - 35 wt.% Ni: 3-10 wt.% Mo : 1.0 - 4.0 wt.% N :0.2-0.6wt>/o Cu : maximum 1.0 wt.% W : maximum 2.0 wt.% S : maximum 0.01 wt.% Ce : maximum 0.2 wt.%

the balance consisting of Fe and common impurities and additives and the ferrite content ranging from 30 to 70 vol.%.

More preferably the C content is maximum 0.03 wt.% and in particular maximum 0.02 wt.%, the Si content is maximum 0.5 wt.%, the Cr content 29-33 wt.%, the Ni content 3-7 wt.%, the Mo content 1-3 wt.%, in particular 1-2 wt.%, the N content 0.36-0.55 wt.% and the Mn content 0.3-1 wt.%.

The ferrite content is more preferably 30-55 vol.%. The Cr content of the austenite phase is more preferably at least 25 wt.% and in particular at least 27 wt.%.

Preferably 1-10 vol.% nitrogen is added to the shielding gas, in particular 1-5 vol.% and more in particular 1-3 vol.%.

The advantage of the process according to the present invention is that it allows duplex steel to be IBW-welded, laser beam welded and electron beam welded while retaining the specific properties.

A widely used embodiment of the welding together of ferritic-austenitic steel comprises attaching the steel components to each other via a so-called overlay weld. Here, a contact surface is fabricated by applying a layer of the ferritic-austenitic duplex steel to a base, generally a cheaper carbon steel, usiqg a known welding process. Another object of duplex steel or with a duplex steel contact surface can be attached to the said overlay weld using the welding process according to the present invention. However, objects thus welded often break off as a result of hairline cracks developing in the duplex steel of the overlay weld.

It has now been found that this drawback can be eliminated by a process enabling two or more duplex steel parts to be joined via an overlay weld. In the process, the contact surfaces of the metal parts are partly or completely fabricated from ferritic-austenitic steel with a chromium content of between 28 and 35 wt.% and a nickel content of from 3 to 10 wt.%, after which the topmost 0.1-1.0 mm, preferably 0.2-0.8 mm and in particular 0.3-0.7 mm, of the contact surfaces is removed, after which the metal parts are welded together. The said top layer can be removed by any process known to those skilled in the art, such as grinding, filing, using abrasives, etc.

The welding and overlay welding processes according to the invention are particularly useful in the manufacture of piping components such as flanges and valves inasmuch as such piping components will be less susceptible to crevice corrosion. Such components are fabricated from a duplex ferritic-austenitic steel with a chromium content of between 28 and 35 wt.% and a nickel content of between 3 and 10 wt.% and are attached to each other by means of a welding process or overlay welding process without using welding aids and with 1 -10 vol% nitrogen being added to the shielding gas.

Especially welded joints in areas where flanges and valves are present in a high-pressure section of a urea plant can be advantageously fabricated according to the present invention.

Accordingly, the invention relates in particular to application of the welding process and overlay welding process in a urea plant.

The aforementioned piping components are sources of leakage. Where materials susceptible to crevice corrosion are utilized, corrosion will in the course of time develop in the cervices, which are inherent in the said piping components, which results in leakage of process fluid. This occurs especially in for example the high-pressure section of a urea plant. The plant will then need to be shut down because of safety and environmental regulations. If such piping components are fabricated using the process of the present invention, they wiH be much less susceptible to crevice corrosion and leaks will be prevented.

Where the aforementioned duplex steel is utilized, the reduced susceptibility to corrosion allows more pumps to be used in place of gravitation for conveying process streams. This obviates the need to position items of equipment one above the other, such as the high-pressure carbamate condenser and the reactor in a urea plant. All equipment items can be placed on the ground so that considerable investment savings can be achieved.

It is important that the duplex steel used in the present invention have a good ferrite-austenite distribution. If the distribution is not optimal, then the properties of the steel will decrease. This may lead to fracture of piping and equipment and the steel will also be more susceptible to corrosion. It has been found that the homogeneity of the ferritic-austenitic steel can be readily tested by conducting measurements with an eddy current coil. When a piece of metal is passed through such a coil, the places where the distribution is insufficient are directly revealed. The alternative for such eddy current coil measurement is a destructive process.

Urea can be prepared by introducing (excess) ammonia and carbon dioxide into a synthesis zone at a suitable pressure (for example 12-40 MPa) and a suitable temperature (for example 160-250°C), which first results in the formation of ammonium carbamate according to the reaction:

nNH3 + CO2 -^ H2N-CO-ONH4 + (n-2)NH3

Dehydration of the ammonium carbamate formed then results in the formation of urea according to the equilibrium reaction:

H2N-CO-ONH4 H2N-CO-NH2 + H2O

The theoretically attainable conversion of ammonia and carbon dioxide into urea Is determined by the thermodynamic position of the equilibrium and depends on for example the NH3/CO2 ratio (N/C ratio), the H2O/CO2 ratio and temperature, and can be calculated with the aid of the models described in for example Bull, of the Chem. Soc. of Japan 1972, Vol. 45, pages 1339-1345 and J. Applied Chem of the USSR (1981), Vol. 54, pages 1898-1901.

In the conversion of ammonia and carbon dioxide to urea there

evolves as a reaction product a urea synthesis solution which consists essentially

of urea, water, ammonium carbamate and unbound ammonia.	Besides

the urea synthesis solution, there may evolve in the synthesis zone a gas mixture of unconverted ammonia and carbon dioxide along with Inert gases. Ammonia and carbon dioxide are removed from this gas mixture and are preferably returned to the synthesis zone.

In practice, various processes are used for the preparation of urea. Initially, urea was prepared In so-called conventional high-pressure urea plants, which at the end of the 1960s were succeeded by processes carried out In so-called urea stripping plants.

A conventional high-pressure urea plant Is understood to be a urea plant In which the ammonium carbamate that has not been converted into urea is decomposed, and the customary excess ammonia Is expelled, at a substantially lower pressure than the pressure in the synthesis reactor Itself. In a conventional high-pressure urea plant the synthesis reactor Is usually operated at a temperature of 180-250°C and a pressure of 15-40 MPa. In a conventional high-pressure urea plant, following expansion, dissociation and condensation at a pressure of between 1.5 and 10 MPa, the reactants that are not converted into urea are returned to the urea synthesis as a carbamate stream. In addition. In a conventional high-pressure urea plant, ammonia and carbon dioxide are fed directly to the urea reactor. The N/C ratio In the urea synthesis in a conventional high-pressure urea process Is between 3 and 5 and CO2 conversion between 64 and 68%.

Initially, such conventional urea plants were designed as so-called 'Once-Through' processes. Here, non-converted ammonia was neutralized with add (for example nitric acid) and converted into ammonia salts (for example

ammonium nitrate). It did not tal
A urea stripping plant is understood to be a urea plant in which the ammonium carbamate that has not been converted into urea is largely decomposed, and the customary excess ammonia is largely expelled, at a pressure that is essentially almost equal to the pressure in the synthesis reactor. This decomposition/expulsion takes place in a stripper with or without addition of a stripping agent. In a stripping process, carbon dioxide and/or ammonia may be used as stripping gas before these components are added to the reactor. Such stripping is effected in a stripper installed downstream of the synthesis reactor; in it, the urea synthesis solution coming from the urea reactor, which contains urea, ammonium carbamate and water as well as ammonia, is stripped with the stripping gas with addition of heat. It is also possible to use thermal stripping here. Thermal stripping means that ammonium carbamate is decomposed and the ammonia and carbon dioxide present are removed from the urea solution exclusively by means of the supply of heat. Stripping may also be effected in two or more steps. In a known process a first, purely thermal stripping step is followed by a C02 stripping step with addition of heat. The gas stream containing ammonia and carbon dioxide exiting from the stripper is returned to the reactor whether or not via a high-pressure carbamate condenser.

In a urea stripping plant the synthesis reactor is operated at a temperature of 160-240°C and preferably at a temperature of 170-220°C. The pressure in the synthesis reactor is 12-21 MPa, preferably 12.5-19.5 MPa. The N/C ratio in the synthesis in a stripping plant is between 2.5 and 4 and CO2 conversion between 58 and 65%. The synthesis may be carried out in one or two reactors. When use is made of two reactors, the first reactor, for example, may be operated using virtually fresh raw materials and the second using raw materials entirely or partly recycled, for example from the urea recovery.

A frequently used embodiment for the preparation of urea by a

stripping process is the Stamicarbon CO2 stripping process as described in

European Chemical News, Urea Supplement, of 17 January 1969, pages 17-20.

The greater part of the gas mixture obtained in the stripping operation is

condensed and adsorbed in a high-pressure carbamate condenser, after which

the ammonium carbamate stream formed is returned to the synthesis zone for the

formation of urea.	^

The high-pressure carbamate condenser may de designed as, for example, a so-called submerged condenser as described in NL-A-8400839. The submerged condenser can be placed in horizontal or vertical position. It is, however, particularly advantageous to carry out the condensation in a horizontal submerged condenser (a so-called pool condenser; see for example Nitrogen No 222, July-August 1996, pp. 29-31).

After the stripping operation, the pressure of the stripped urea synthesis solution is reduced to a low level in the urea recovery and the solution is evaporated, after which urea is released and a low-pressure carbamate stream is circulated to the synthesis section.

In both conventional urea processes and urea stripping processes an oxidizing agent is added to the plant in order to protect the materials of construction against corrosion. An oxide skin is formed on the metal parts, which protects against corrosion. This process is known as passivation. The passivating agent may be oxygen or an oxygen-releasing compound as described in for example US-A-2.727.069. Normally, oxygen is used in the form of air. The passivating agent is added for example to one of the raw materials.

Although this addition of oxygen/air protects the materials of construction against corrosion, it has a number of drawbacks:

-	the oxygen/air must be removed from the process without ammonia and carbon dioxide leaving the process. This requires expensive and energy-consuming scrubbing systems for these gas streams;

-	the raw materials for urea production (ammonia and carbon dioxide) as produced in a modern ammonia plant always contain traces of hydrogen. These traces, together with the passivating air supplied, may lead to the formation of explosive hydrogen/air mixtures in some plant sections. To prevent this or to protect against this, expensive provisions are necessary.

It is known that such oxygen/air addition can be considerably reduced, or can be omitted, by using duplex steel, so that the drawbacks occur to a lesser extent, if at all, while yet attaining a high degree of reliability. WO-95/00674 teaches the application of a duplex steel grade in urea plants and refers to the omission of passivating gas.

Furthermore, this process is very suitable for improving and optimizing existing urea plants by replacing piping and equipment items in areas where corrosion occurs with piping and equipment items fabricated using the welding process and overlay welding process according to the present invention. The process is particularly suitable for revamping existing urea plants by using the jointing process of the present invention in areas where hairline cracks are formed in duplex steel overlay welds.

The invention may be applied in all current urea processes, both conventional urea processes and urea stripping processes. Examples of conventional urea processes in which the invention may be applied are the so-called 'Once-Through', Conventional 'Recycling' and Heat Recycling Processes. Examples of urea stripping processes in which the invention may be applied are the CO2 stripping process, the NH3 stripping process, the self-stripping process, the ACES (Advanced Process for Cost and Energy Saving) process, the IDR (Isobaric-Double-Recycle) process and the HEC process.

The invention is illustrated by the following examples.

Example I

In the pool condenser (a shell-and-tube heat exchanger) of a urea plant based on the C02 stripping process, the high-pressure carbamate from the high-pressure scrubber is passed through the shell side of the heat exchanger and the cooling steam condensate flows through the tubes of the heat exchanger. This presents on the shell side the advantage of extra residence time, resulting in the formation of urea, which yields a higher condensation temperature and, thus, better heat transfer. It is advantageous to fabricate the tubes and the tube-to-tubesheet joints from duplex steel, since in that case less (or no) oxygen needs to be added to the process. The duplex tube-to-tubesheet joints must, however, be free of crevices. Such a tube-to-tubesheet joint is made using IBW techniques according to the

process of the present invention with 2 vol.% nitrogen being added to the shielding gas, for example argon. This IBW technique operates without welding aids.

Example II

In the stripper located downstream of the reactor in the C02 stripping process, the urea synthesis solution coming from the reactor is stripped with carbon dioxide, with addition of heat, and with ammonium carbamate being decomposed and the gases being removed. The top compartment (stripper head) of this stripper contains what is known as internals consisting of relatively thin (5-10 mm) sheet steel, which need to be attached to the wall of the stripper column. It is advantageous to fabricate this stripper head from carbon steel provided with a duplex overlay weld preventing corrosion of the carbon steel. Only through the overlay welding process of the present invention is it possible to attach the internals to this overlay weld by means of a welding process.

Example III

Practice indicates that, according to current experience, a urea plant can be kept up and running for about half a year on average. This means that a urea plant must be shut down every half year because of leaks in piping components in the high-pressure section caused by crevice corrosion. This shutdown frequency is reduced to a minimum by consistently fabricating such piping components from duplex steel applied via the process of the invention. Production runs lasting several years are then possible, which presents a considerable economic advantage through reduced production outage.

WE CLAIM;

1.	A process for welding duplex steel in the presence of a shielding gas, wherein no use is made of welding aids, that 1-10 vol. % nitrogen is added to the shielding gas and in that an austenitic-ferritic duplex steel with a chromium content of between 28 and 35 wt. % and a nickel content of between 3 and 10 wt. % is used.

2.	The process as claimed in claim 1, wherein austenitic-ferritic duplex steel with the following composition is used:

C: maximum 0.05 wt.%

Si: maximum 0.8 wt.%

Mn: 0.3 - 4.0 wt.%

Cr: 28 - 35 wt. %

Ni: 3-10 wt.%

Mo: 1.0-4.0 wt.%

N: 0.2 - 0.6 wt.%

Cu: maximum 1.0 wt.%

W: maximum 2.0 wt.%

S: maximum 0.01 wt.%

Ce: maximum 0.2 wt.%

the balance consisting of Fe and common impurities and additives and the ferrite

content ranging from 30 to 70 vol%.

3.	The process as claimed in claims 1 to 2, wherein austenitic-ferritic duplex steel with a Cr content of 29-33 wt. % is used.

4.	The process as claimed in claims 1 to 3, wherein austenitic-ferritic duplex steel with a Ni content of 3-7 wt. % is used.

5.	The process as claimed in claims 1 to 4, wherein austenitic-ferritic duplex steel with a Cr content in the austenite phase of at least 25 wt.% is used.

6.	A process for joining two or more metal parts via an overlay weld, wherein the contact surfaces of the metal parts are partly or completely fabricated from ferritic-austenitic steel with a chromium content of between 28 and 35 wt. % and a nickel content of from 3 to 10 wt. % after which the topmost 0.1-1.0 mm is removed and after which the metal parts are welded to each other according to the process as claimed in claim 1.

7.	A process for fabricating piping components, wherein such piping components are fabricated from a duplex ferritic-austenitic steel with a chromium content of between 28 and 35 wt. % and a nickel content of between 3 and 10 wt. % and are attached to each other by means of a welding process or overlay welding process as claimed in claim 1.

8.	A process for improving and optimizing existing urea plants by replacing piping and equipment items in areas where corrosion occurs with piping and equipment items fabricated using the welding process and overlay welding process as claimed in claims lto7.

9.	A process for revamping existing urea plants by using the jointing process as claimed in Claim 6 in areas where hairline cracks are formed in duplex steel overlay welds.

Dated  this  27  day  of August  2002	ii

(DJ SOLOMON) OF DePENNING & DePENNING AGENT FOR THE APPLICANTS

Documents:

				in-pct-2002-1346-che  others.pdf

				in-pct-2002-1346-che abstract duplicate.pdf

				in-pct-2002-1346-che abstract.pdf

				in-pct-2002-1346-che assignment.pdf

				in-pct-2002-1346-che claims duplicate.pdf

				in-pct-2002-1346-che claims.pdf

				in-pct-2002-1346-che correspondence others.pdf

				in-pct-2002-1346-che correspondence po.pdf

				in-pct-2002-1346-che description (complete) duplicate.pdf

				in-pct-2002-1346-che description (complete).pdf

				in-pct-2002-1346-che form-1.pdf

				in-pct-2002-1346-che form-18.pdf

				in-pct-2002-1346-che form-26.pdf

				in-pct-2002-1346-che form-3.pdf

				in-pct-2002-1346-che form-5.pdf

				in-pct-2002-1346-che form-6.pdf

				in-pct-2002-1346-che pct.pdf

				in-pct-2002-1346-che petition.pdf

« Previous Patent

Next Patent »

Patent Number	219792	

Indian Patent Application Number	IN/PCT/2002/1346/CHE	

PG Journal Number	27/2008	

Publication Date	04-Jul-2008	

Grant Date	13-May-2008	

Date of Filing	27-Aug-2002	

Name of Patentee	DSM IP ASSETS B V	

Applicant Address		

Inventors:

#	Inventor's Name	Inventor's Address	

1	MEESSEN, Jozef, Hubert		

2	SCHRIJEN, Hendrikus Catharina Guillaume Maria		

3	EIJKENBOOM, Joseph, Maria, Gerardus		

PCT International Classification Number	B23K35/38	

PCT International Application Number	PCT/NL2001/000117	

PCT International Filing date	2001-02-12	

PCT Conventions:

#	PCT Application Number	Date of Convention	Priority Country	

1	1014512	2000-02-28	Netherlands	

© All Indian Patents, 2013-2021.

  Patent data available in the public domain from Indian Patents Office, Department of Industrial Policy and Promotions, Ministry of Commerce and Industry, Government of India.

File: patents/219807-methods-and-devices-for-processing-polymer-films.html (part 1 of 3)
Indian Patents. 219807:METHODS AND DEVICES FOR PROCESSING POLYMER FILMS

Indian Patents

Recently Granted Patents

  Recently Published Patents

Title of Invention	METHODS AND DEVICES FOR PROCESSING POLYMER FILMS

Abstract	Stretched polymeric films can be used in a variety of applications, including optical applications. The stretching conditions and shape of the stretching tracks (64) in a stretching apparatus can determine or influence film properties. Take-away systems (140, 140&#8242;, 141, 141&#8242; ) can be used to receive the film after stretching. The configuration of the take-away system can, in at least some instances, influence final film properties. METHODS AND DEVICES FOR PROCESSING POLYMER FILMS Abstract (1017/CHENP/2005 Stretched polymeric films can be used in a variety of applications, including optical applications. The stretching conditions and shape of the stretching tracks in a stretching apparatus can determine or influence film properties. Take-away systems can be used to receive the film after stretching. The configuration of the take-away system can, in at least some instances, influence final film properties.	

Full Text	 

Field of the Invention

Generally, the present invention relates to methods and devices for stretching poiymer films and the films obtained by the methods and devices. The present invention also relates to methods and devices for stretching polymer films using take-away systems to receive the polymer film after stretching.

Background of the Invention

There are a variety of reasons to stretch polymer films. Stretching can enhance or generate desired mechanical, optical, and other film properties. For example, polymer films can be stretched to provide a desired degree of uniaxial or near uniaxial orientation in optical properties. In general, perfect uniaxial orientation of a birefringent polymer results in a film (or layers of a film) in which the index of refiraction in two of three orthogonal directions is the same (for example, the width (W) and thickness (T) direction of a film, as illustrated in Figure 4). The index of refiraction in the third direction (for example, along the length (L) direction of the film) is different from the indices of refraction In the other two directions. Typically, perfect uniaxial orientation is not required and some degree of deviation from the optimal conditions can be allowed depending on a variety of factors including the end-use application of the polymer film.

In optical applications, a uniaxially oriented film can provide useful optical properties such as more uniform performance across a variety of different viewing angles. Other applications can also benefit from uniaxial or near uniaxial orientation of a polymer film. For example, uniaxially oriented films are more easily fibriilated or torn along the orientation direction.

Summary of the Invention

Generally, the present invention relates to methods and devices for processing polymer films. One embodiment is an apparatus for stretching a film. The apparatus includes a conveyor and an isolated take-away system. The conveyor is configured and . arranged to convey the film along a machine direction within the apparatus. The conveyor includes gripping members that are configured and arranged to hold opposing edge

portions of the film. A portion of the conveyor is configured and arranged to provide

diverging paths along which the gripping members mo /e to stretch the film. The isolated take-away system receives the film from the conveyor after stretching the film. The take¬away system includes opposing tracks and gripping members configured and arranged to grasp opposing take-away regions of the film after a desired amount of stretching and convey the opposing take-away regions of the film along the opposing tracks. The opposing tracks define a region in which at least a portion of the opposing tracks are angled toward each other.

Another embodiment is a method of processing a film. The method includes holding opposing edge portions of a film using gripping members. The film is then conveyed along diverging paths and in a machine direction within a stretching region of a stretching apparatus to stretch the film. The film is then received, after stretching, in an isolated take-away system by grasping opposing take-away regions of the films using opposing gripping members of the take-away system. Within the take-away system, the film is conveyed through a portion of the take-away system in which the opposing gripping members are angled toward each other.

Yet another embodiment is an apparatus for processing a film. The apparatus includes a conveyer and an isolated take-away system. The conveyor has gripping members that hold opposing edge portions of the film and convey, under influence of a drive member, the film along a machine direction within apparatus. A portion of the conveyor is configured and arranged to provide diverging paths along which the gripping members move to stretch the film. The isolated take-away system receives the film from the conveyor after stretching the film. The take-away system includes a first set of opposing tracks, a second set of opposing tracks, a plurality of first gripping members configured and arranged to grasp opposing first Uke-away regions of the film after a desired amount of stretching and convey the film along the first set opposing tracks, and a piuralityofsecond gripping members configured and arranged to grasp opposing second take-away regions of the film and convey the film along the second set of opposing tracks. The second take-away regions are disposed nearer a center of the film than the first take¬away regions.

Another embodiment is an apparatus for processing a film. The apparatus includes a conveyor and an isolated take-away system. The conveyor has gripping members that hold opposing edge portions of the film and convey, under influence of a drive member, the film along a machine direction within the apparatus. A portion of the conveyor is configured and arranged to provide diverging paths along which the gripping members move to stretch the film. The isolated take-away system receives the film fi-om the conveyor after stretching the film. The take-away system has opposing tracks and a plurality of gripping members configured and arranged to grasp opposing take-away regions of the film after a desired amount of stretching and convey the opposing take-away regions of the film along the opposing tracks. The opposing tracks are disposed at an - angle of at least 1° with respect to the machine direction.

Another embodiment is an apparatus for processing a film. The apparatus includes a conveyor and an isolated take-away system. The conveyor has gripping members that hold opposing edge portions of the film and convey, under influence of a drive member, the film along a machine direction within the apparatus. A portion of the conveyor is configured and arranged to provide diverging paths along which the gripping members move to stretch the film. The isolated take-away system receives the film from the conveyor after stretching the film. The take-away system has opposing tracks and a plurality of gripping members configured and arranged to grasp opposing take-away regions of the film after a desired amount of stretching and convey the opposing take-away regions of the film along the opposing tracks. The apparatus is configured and arranged to allow selection of a final transverse direction draw ratio of the film by changing a position of the isolated take-away system with respect to a position of the conveyor.

Yet another embodiment is an apparatus for stretching a film. The apparatus includes a conveyor and an isolated take-away system. The conveyor is configured and arranged to convey the film along a machine direction within the apparatus. The conveyor includes gripping members that are configured and arranged to hold opposing edge portions of the film. A portion of the conveyor is configured and arranged to provide diverging paths along which the gripping members move to stretch the film. The isolated take-away system receives the film firom the conveyor after stretching the film. The take¬away system includes opposing tracks and gripping members configured and arranged to

grasp opposing take-away regions of the film after a desired amount of stretching and convey the opposing take-away regions of the fiim along the opposing tracks. The opposing tracks define a region in which at least a portion of the opposing tracks are angled away from each other.

Another embodiment is an apparatus for processing a film. The apparatus includes a conveyor, a stretching region, and a post-conditioning region. The conveyor is configured and arranged to convey the film along a machine direction. The conveyor has gripping members that are configured and arranged to hold opposing edge portions of the film. In the stretching region the gripping members are configured arranged to travel along diverging paths to stretch the film. The post-conditioning region is disposed after the stretching region and includes at least one zone in which the gripping members are configured and arranged to travel along converging paths.

Other embodiments include methods of processing a film using any of the apparatuses described above.

The above summary of the present invention is not intended to describe each disclosed embodiment or every implementation of the present invention. The Figures and the detailed description which follow more particularly exemplify these embodiments.

Brief Description of the Drawings

The invention may be more completely understood in consideration of the following detailed description of various embodiments of the invention in connection with the accompanying drawings, in which:

Figure 1 is a schematic top view of a prior art tenter apparatus used to stretch film;

Figure 2 is a perspective view of a portion of film in the prior art process depicted in Figure 1 both before and after the stretching process;

Figure 3 is a block diagram showing steps according to one aspect of the present invention;

Figure 4 is a perspective view of a portion of film in a uniaxial stretching process both before and after the stretching process;

Figure 5 is a schematic illustration, of one embodiment of the stretching process and one embodiment of a stretching apparatus according to the present invention;

Figure 6 is a schematic top view of a portion of a stretching apparatus according to the present invention;

Figure 7 is an end view of the apparatus of Figure 6;

Figure 8 is a schematic illustration of a portion of the tracks of a stretching apparatus illustrating one embodiment of a pre-conditioning region of the stretching apparatus according to the invention;

Figure 9 is a schematic illustration of one embodiment of adjustable tracks for a primary stretching region of a stretching apparahis according to the invention;

Figure 10 is a schematic illustration of one embodiment of a take-away system for a stretching apparatus according to the invention;

Figure 11 is a schematic illustration of another embodiment of a take-away system for a stretching apparatus according to the invention;

Figure 12 is a schematic illustration of a third embodiment of a take-away system for a stretching apparatus according to the invention;

Figure 13 is a schematic illustration of a fourth embodiment of a take-away system for a stretching apparatus according to the invention;

Figure 14 is a schematic illustration of a fifth embodiment of a take-away system for a stretching apparatus according to the invention;

Figure 15 is a schematic illustration of another embodiment of tracks for a primary stretching region of a stretching apparatus according to the invention;

Figure 16 is a schematic side cross-sectional view of one embodiment of tracks and a track shape control unit for a stretching apparatus according to the invention;

Figure 17 is a schematic illustration of one embodiment of a take-away system, according to the invention, for using in, for example, a conventional stretching apparatus such as that illustrated in Figure 1;

rig'ire is is a graph of examples of suitable boundary trajectories for a primary stretching region of a stretching apparatus according to the invention;

Figure 19 is a graph of examples of suitable boundary trajectories for a primary stretching region of a stretching apparatus according to the invention illustrating the use of different stretching regions with different parabolic configurations;

Figure 20 is a graph of examples of suitable boundaiy trajectories for a primary stretching region of a stretching apparatus according to the invention including boundary trajectories that are linear approximations to suitable parabolic or substantially parabolic boundary trajectories;

Figure 21 is a schematic view of a portion of the track and track shape control unit of one embodiment of Figure 16; and

Figure 22 is a schematic view of another portion of the track and track shapecontrolunilof one embodiment of Figure 16.

While the invention is amenable to various modifications and alternative forms, specifics thereof have been shown by way of example in the drawings and will be described in detail. It should be understood, however, that the intention is not to limit the invention to the particular embodiments described. On the contrary, the intention is to cover all modifications, equivalents, and alferiiatives falling within the spirit and scope of the invention.

Detailed Description of the Preferred Embodiment

The present invention is believed to be applicable to methods and devices for stretching polymer films and the films made using the methods and devices. In addition, the present invention is directed to methods and devices for stretching polymer films using take-away systems to receive the polymer film after stretching. The polymer films can be stretched using these methods and devices to achieve uniaxial or near uniaxial orientafion, if desired. The methods and devices can also be used to achieve other orientation conditions.

The present invention is applicable generally to a number of different polymer films, materials, and processes. The present invention is believed to be particularly suited

to die fabrication of polymer optical films. The methods and devices can be used, if desired, to make optical films or other films having one or more properties selected fi'om improved optical performance, improved optical properties, increased propensity to fracture or tear in a controlled manner or direction, enhanced dmiensional stability, better processabiiity, easier manufacturability, and lower cost when compared to optical films made using conventional methods and devices.

A variety of optical films can be stretched or drawn according to the present invention. The films can be single or multi-layer films. Suitable films are disclosed, for example, in U.S. Patents Nos. 5,699,188; 5,825,543; 5,882,574; 5,965,247; and 6,096,375; and PCT Patent Applications Publication Nos. WO 95/17303; WO 96/19347; WO 99/36812; and WO 99/36248 (the entire contents of each of which are herein incorporated by reference). The devices and methods described herein include improvements, additions, or alterations to the devices and methods described in U.S. Patent Applications Serial Nos. 10/156,347 and 10/156,348 and U.S. Provisional Patent Application Serial No. 60/294,490, all of which are incorporated herein by reference.

Films made in accordance with the present invention may be useful for a wide variety of products including, for example, polarizers, reflective polarizers, dichroic polarizers, aligned reflective/dichroic polarizers, absorbing polarizers, and retarders (including z-axis retarders). The polymer films can be monolithic or multilayer polymer films. The polymeric films may also comprise layers of immiscible blends that form optical effects such as diffusers or diffuse reflective polarizers, such as described in U.S. PatentsNos.5,783,120; 5,825,543; 5,867,316; 6,057,961;6,11I,696; and 6,179,948 and U.S. Patent Applications Serial Nos. 09/871,130 and 09/686,460, all of which are incorporated herein by reference. These polymer films can include coatings or additional layers that are provided before or after drawing. Examples of some suitable coatings and layers are described in U.S. Patent No. 6,368,699, incorporated herein by reference.  In some embodiments, the polymer films include additional polarizing elements such as melt extmdable orienting dyes, wire grid polarizing elements, and the like. One example of a usefiil construction is a film with a layer of polyvinyl alcohol (PVA) that is formed on the film, e.g. coated on the film prior to or after stretching the film. The PVA can be post-processed to form a dichroic polarizing layer, e.g. through an iodine staining, acid

dehydration or dye embedding methods. The siibstrate may itself be a monolithic film or a multilayer construction with or without optical reflective power. Examples of PVA films suitable for use in this construction can be found in U.S. Patent No. 6,113,811, which is incorporated herein by reference.

One application of the particular films of the invention is as a component in devices such as, for example, polarizing beamsplitters for front and rear projection systems or as a brightness enhancement film used in a display (for example, a liquid crystal display) or microdisplay. It should also be noted that the stretcher described below in accordance with the present invention may be used with a length orienter to make a mirror.

In general, the process includes stretching a film that can be described with reference to three mutually orthogonal axes corresponding to the machine direction (MD), the transverse direction (TD), and the normal direction (ND). These axes correspond to the width, length, and thickness of the film, as illustrated in Figure 4. The stretching process stretches a region 20 of the film from an initial configuration 24 to a final configuration 26, The machine direction is the general direction along which the film travels througha stretching device, for example, the apparatus as illustrated in Figure 5. The transverse direction is the second axis within the plane of the film and is orthogonal to the machine direction. The normal direction is orthogonal to both MD and TD and corresponds generally to the thickness dimension of the polymer film.

Figure 3 is a block diagram of a process according to the present invention. In step 30, the film is supplied or provided to an apparatus for stretching the film. The process optionally includes a preconditioning step 32. The film is stretched in step 34. The film is optionally post-conditioned in step 36. The film is removed from the stretching apparatus in step 38.

Figure 5 illustrates one embodiment of a stretching apparatus and method of the invention. It will be recognized that the process illustrated by Figure 3 can be accomplished using one or more additional apparatuses, apart from a stretching apparatus (which at a minimum performs step 34 of Figure 3). These one or more additional apparatuses perform one or more of the non-stretching fiinctions (for example, fimctions represented by steps 30, 32, 36 and 38) illustrated in Figure 3 and shown in Figure 5 as being performed by a stretching apparatus.

In the illustrated eiribodiment of Figure 5, the apparatus includes a region 30 where the film 40 is introduced into the stretching apparatus. The film can be provided by any desirable method. For example, the film can be produced in a roll or other form and then provided to stretching apparatus. As another example, the stretching apparatus can be configured to receive the film from an extruder (if, for example, the film is generated by extrusion and ready for stretching after extrusion) or a coater (if, for example, the film is generated by coating or is ready for stretching after receiving one or more coated layers) or a laminator (if, for example the fi!m is generated by lamination or is ready for stretching after receiving one or more laminated layers).

Generally, the film 40 is presented in region 30 to one or more gripping members that are configured and arranged to hold opposing edges of the film and convey the film along opposing tracks 64 defining predetermined paths. The gripping members 70 (see Figure 7) typically hold the film at or near the edges of the film. The portions of the film held by the gripping members are often unsuitable for use after stretching so the position of the gripping members is typically selected to provide sufficient grip on the film to permit stretching while controlling the amount of waste material generated by the process.

One example of suitable gripping members includes a series of clips that sequentially grip the film between opposing surfaces and then travel around a track. The gripping members can nest or ride in a groove or a channel along the track. Another example is a belt system that holds the film between opposing belts or treads, or a series of belts or treads, and directs the film along the track. Belts and treads can, if desired, provide a flexible and continuous, or semi-continuous, film conveyance mechanism. A variety of opposing, multiple beh methods are described, for example, in U.S. Patent No. 5,517,737 or in European Patent Application Publication No. 0236171 Al (the entire contents of each of which are herein incorporated by reference). The tension of belts is optionally adjustable to obtain a desired level of gripping.

A belt or clip can be made of any material. For example, a belt can be a composite construction. One example of a suitable belt includes an inner layer made of metal, such as steel, to support high tension and an outer layer of elastomer to provide good gripping. Other belts can be used. In some embodiments, the belt includes discontinuous tread to provide good gripping.

Other methods of gripping and conveying the film through a stretcher are known and may be used. In some embodiments, different portions of the stretching apparatus can use different types of gripping members.

Gripping memtiers, such as clips, can be directed along the track by, for example, rollers 62 rotating a chain along the track with the gripping members coupled to the chain. The rollers are connected to a driver mechanism that controls the speed and direction of the film as it is conveyed through the stretching apparatus. Rollers can also be used to rotate and control the speed of belt-type gripping members. The belts and rollers optionally include interlocking teeth to reduce or prevent slippage between the belt and roller.

Figures 6 and 7 illustrate one embodiment of the gripping members and track. The gripping members 70 of this embodiment are a series of tenter clips. These clips can afford overall flexibihty via segmentation. The discrete clips are typically closely packed and attached to a flexible structure such as a chain. The flexible structure rides along or in channels along the track 64. Strategically placed cams and cam surfaces open and close the tenter clips at desired points. The clip and chain assembly optionally ride on wheels or bearings or the like.  As one example, the gripping members are tenter clips mounted on top and bottom bearings rolling between two pairs of inner and outer rails. These rails form, at least in part, the track.

The edges of the gripping members define a boundary edge for the portion of the film that will be stretched. The motion of the gripping members along the tracks provides a boundary trajectory that is, at least in part, responsible for the motion and drawing of the film. Other effects (e.g., downweb tension and take-up devices) may account for other portions of the motion and drawing. The boundary trajectory is typically more easily identified from the track or rail along which the gripping members travel. For example, the effective edge of the center of the gripping member, e.g. a tenter clip, can be aligned to trace the same path as a surface of the track or rail. This surface Qien coincides with the boundary trajectory. In practice, the effective edge of the gripping members can be somewhat obscured by slight film slippage from or flow out from under the gripping members, but these deviations can be made small.

In addition, for gripping members such as tenter clips the length of the edge face can influence the actual boundary trajectory.  Smaller clips will in general provide better approximations to the boundary trajectories and snialier stretching fluctuations. In at least some embodiments, the length of a clip face edge is no more that one-half, and can be no more than one-quarter, the total initial distance between the opposing boundary trajectories or tracks.

The two opposing tracks are optionally disposed on two separate or separable platforms or are otherwise configured to allow the distance between the opposing tracks to be adjustable. This can be particularly useful if different sizes of film are to be stretched by the apparatus or if there is a desire to vary the stretching configuration in the primary stretching region, as discussed below. Separation or variation between the opposing tracks can be performed manually, mechanically (for example, using a computer or other device to control a driver that can alter the separation distance between the tracks), or both.

Since the film is held by two sets of opposing gripping members mounted on opposing tracks, there are two opposing boundary trajectories. In at least some embodiments, these trajectories are mirror images about an MD center line of the drawing film. In other embodiments, the opposing tracks are not mirror images. Such a non-mirror image arrangement can be useful in providing a variation (for example, a gradient or rotation of principal axes) in one or more optical or physical properties across the film.

-•  Returning to Figure 5, the apparatus optionally includes a preconditioning region 32 that typically is enclosed by an oven 54 or other apparatus or arrangement to heat the film in preparation for stretching. The preconditioning region can include a preheating zone 42, a heat soak zone 44, or both. In at least some embodiments, there may be a small amount of film stretching that occurs in order to set the contact between the gripping members and the film, as illustrated by the boundary trajectory of Figure 8. In at least some instances, there may not actually be any stretching but the increase in separation between the opposing tracks may account, at least in part, for thermal expansion of the film as the film is heated.

Figure 8 illustrates a supply region 30' followed by the precondhioning region 32' and primary stretching region 34'. Within the preconditioning region 32' (or optionally in the supply region 30') a gripping member set zone 31' is provided in which the tracks

diverge slightly to set the gripping members (for example, tenter clips) on the film. The film is optionally heated within this zone. This initial ID stretch is typically no more than 5% of the final TD stretch and generally less than 2% of the final TD stretch and often less than 1% of the final TD stretch. Li some embodiments, the zone in which this initial stretch occurs is followed by a zone 33' in which the tracks are substantially parallel and the film is heated or maintained at an elevated temperature.

Returning to Figure 5, the film is stretched in the primary stretching region 34. Typically, within the primary stretching region 34 the film is heated or maintained in a heated environment above the glass transition of the polymer(s) of the film. For polyesters, the temperature range is typically between 80**C and 160'C. Examples of suitable heating elements include convective and radiative heating elements, although other heating elements can also be used. In some embodiments, the heating elements used to heat the film can be controlled individually or in groups to provide a variable amount of heat. Such control can be maintained by a variety of processes including variabihty in the temperature of the heating elements or in the direction or speed of air directed from the heating element to the film. The control of the heating elements can be-used, if desired, to -variably heat regions of the film to improve or otherwise alter uniformity of stretching across..the film. For example, areas of the film that do not stretch as much as other areas under uniform heating can be heated more to allow easier stretching.

Within the primary stretching region 34, the gripping members follow generally diverging tracks to stretch the polymer film by a desired amount. The tracks in the primary stretching region and in other regions of the apparatus can be formed using a variety of structures and materials. Outside of the primary stretching region, the tracks are typically substantially linear. The opposing linear tracks can be parallel or can be arranged to be converging or diverging. Within the primary stretching region, the tracks are generally diverging and are generally curvilinear, as described below.

hi all regions of the stretching apparatus, the tracks can be formed using a series of linear or curvilinear segments that are optionally coupled together. The tracks can be made using segments that allow two or more (or even all) of the individual regions to be separated (for example, for maintenance or construction). As an alternative or in particular regions or groups of regions, the tracks can be formed as a single continuous construction.

The tracks can include a continuous construction spanning one or more adjacent regions of the stretcher. The tracks can be any combination of continuous constructions and individual segments.

In at least some embodiments, the tracks in the primary stretching region are coupled to, but separable from, the tracks of the preceding regions. The tracks 140, 141 in the succeeding post-conditioning or removal regions are typically separated from the tracks of the primary stretching region, as illustrated, for example, in Figure 5.

Although the tracks in the primary stretching region are curvilinear, linear track segments can be used in at least some embodiments. These segments are aligned (by, for example, pivoting individual linear segments about an axis) with respect Xo each other to produce a linear approximation to a desired curvilinear track configuration. Generally, the shorter the linear segments are, the better the curvilinear approximation can be made. In some embodiments, the positions of one or more, and preferably all, of the linear segments are adjustable (pivotable about an axis) so that the shape of the tracks can be adjusted if desired. Adjustment can be manual or the adjustment can be performed mechanically, preferably under control of a computer or other device coupled to a driver. It will be understood, that curvilinear segments can be used instead of or in addition to linear segments.

Continuous tracks can also be used through each of the regions. In particular, a continuous, curvilinear track can be used through the primary stretching region. The continuous, curvilinear track typically includes at least one continuous rail that defines the track along which the gripping members run. In one embodiment, the curvilinear track includes two pairs of inner and outer rails with tenter clips mounted on top and bottom bearings rolling between the four rails.

In some embodiments, the continuous track is adjustable. One method of making an adjustable continuous track includes the use of one or more track shape control units. These track shape control units are coupled to a portion of the continuous track, such as the continuous rail, and are configured to apply a force to the track as required to bend the track. Figure 9 schematically illustrates one erabodunent of such an arrangement with the track shape control units 65 coupled to the track 64. Generally, the track shape control units have a range of forces that the track shape control unit CM apply, although some

embodiments may be limited to control units that are either on or off. The track shape control units can typically apply a force toward the center of the film or apply a force away from the center of the film or, preferably, both. The track shape control units can be coupled to a particular point on the adjustable conimuous track or the track shape control units can be configured so that the track can slide laterally along the control unit while still maintaining coupling between the track and control unit. This arrangement can facilitate a larger range of motion because it allows the track to more freely adjust as the control units are activated. Generally, the track shape control units allow the track to move through a range of shapes, for example, shapes 67 and 69 of Figure 9. Typically, the track shape control unit and the track can move along a line (or other geometric shape) of motion. When more than one track shape control unit is used, the track shape control units can have the same or similar lines of motion and ranges of motion or the lines and ranges of motions for the individual track shape control units can be different.

One example of a suitable track shape control unit and track is illustrated in Figure 16. The track in this embodiment includes four rails 400 with tenter clips (not shown) mounted on bearings (not shown) rolling between the four rails. The track shape control unit includes a base 402 that is coupled to a driver (not shown), top and bottom inner contact members 404, and top and bottom outer contact members 406. The inner and outer contact members 404, 406 are coupled to'the base 402 so that moving the base allows the contact members to apply a force to inner and outer surfaces of the rails, respectively. Preferably, the inner and outer contact members have a shape, when viewed from above or below, that provides only small areas of contact between the inner contact members 406 an the rails 400, as illustrated in Figure 21 (which only shows the rails 400 and inner contact member 406). Examples of such shapes include circular and ovoid, as well as diamond, hexagonal, or other similar shapes where contact between the inner contact members 406 and the rails is made at the apex of these shapes- The outer contact members 404 can be similarly fashioned so that the portion of the outer contact member, when viewed from above or below, comes to a point to make contact with the rails 400, as illustrated in Figure 22 (which only shows the rails 400 and the portion of the outer contact member 404 that makes contact with the rails). Using such shapes allows the track shape control unit to exert a force, if desired, to modify the track shape while allowing the track

to 'slide laterally through the control unit rather than being fixed to the control unit. This configuration can also allow the track to adjust its instantaneous slope within the control unit. Foroneorbothofthesereasons, the track can have a larger range of shape adjustment. In other embodiments, there can be fewer or more contact members or there may be only inner or only outer contact members.

Returning to Figure 9, in some embodiments, one or more points 73 of the track are fixed. The fixed points can be anywhere along the track including at or near the start (as illustrated in Figure 9) or end of the primary stretching region. The fixed points 73 can also be positioned at other points along the track as illustrated in Figure 15.

As further illustrated in Figure 15, the tracks can be configured to provide zones 81, 83, 85 within the primary stretching region that have different stretching characteristics or that can be described by different mathematical equations. In some embodiments, the tracks have a shape that defines these different zones. In other embodiments, the tracks can be adjusted, using for example the track shape control units discussed above, to provide a variety of shapes 87, 89 beyond simple, mono functional arrangements. This can be advantageous because it allows different portions of the primary stretching region to accomplish desired functions. For example, an initial stretching zone may have a particular shape (for example, a super-uniaxial shape with U>1 and F>I as described below) followed by one or more later zones with different shapes (for example, a uniaxial shape). Optionally, intermediate zones can be provided that transition from one shape to another. In some embodiments, the individual zones can be separated or defined by points 73 of the track that are fixed.

In some embodiments, the track has a non-uniform cross-sectional shape along the length of the track to facilitate bending and shaping of the track. For example, one or more rails used in the track can have different cross-sectional shapes. As an example, in the four rail construction described above each of the rails, or a subset of the rails, has a varied cross-section along the length of the track. The cross-section can be varied by, for example, altering either the height or thickness of the track (or a component of the track such as one or more continuous rails) or both. As an example, in one embodiment the thickness of the track or one or more rails in the track decreases or increases along the length of the track in the machine direction. These variations can be used to support a

particular track shape or a variation in track shape adjustability. For example, as described above the track may have several different zones, each zone having a different track shape. The cross-sectional variation of the track or component of the track can vary within each zone to achieve or facilitate a particular rail shape and can vary between zones. As an example, a zone with a relatively thick cross-sectional shape can be disposed between two other zones to isolate or provide a transitional space between the two zones.

As an example of variation in track or rail cross-section, the arclength, s, can be used to represent a position along the track in the design of the thickness profile of a track orportionofa track, such as a rail. The arclength, s, at the start of draw is defined as zero and at the other end of the draw is defined as L with corresponding thicknesses at the beginning and end of draw being designated as h(0) and h(L), respectively. The track or track component (e.g., rail) in this particular embodiment has a taper over a portion of the beam from L' to L" between s=0 and s=L such that the thickness h(L') at position L' is greater than the thickness h(L") at position L". In this manner, either L' or L" may be at the higher arclength coordinate (i.e., L'> L" or L'
