Repository: anandvc/allindianpatents

File: patents/219808-a-textured-composite-material.html (part 1 of 3)
Indian Patents. 219808:A TEXTURED COMPOSITE MATERIAL

Indian Patents

Recently Granted Patents

  Recently Published Patents

Title of Invention	A TEXTURED COMPOSITE MATERIAL

Abstract	NO.1036/CHENP/2005 ABSTRACT A TEXTURED COMPOSITE MATERIAL A floor covering composite made from at least a fibrous outer layer and an adhesive layer is disclosed. These layers are laminated and/or embossed to form elevated areas and depressed areas. Within the depressed areas, fibers from the fibrous outer layer are anchored by the adhesive layer activated by the laminating and/or embossing process. Within the elevated areas, the surface fibers of the fibrous outer layer are substantially free from the activated adhesive and are movable relative to each other. Transitioning cluster areas are positioned between the depressed areas and the elevated areas. Fibers from the fibrous outer layer are partially bonded by the activated adhesive to provide some structural integrity to the fibers in the elevated • areas. The composite may further include a backing layer, a gas permeable, liquid impermeable layer to allow the composite to vent, but prevent liquid from penetrating to the backing layer or to the substrate covered by the composite. Figure 4.	

Full Text	 

FIELD OF THE INVENTION

The present invention relates to a textured composite material. The composite material having a three-dimensional textured surface and which can be used to provide a finished, outer cover for various substrates. More specifically the invention relates to a textured composite material having a fibrous outer layer, an adhesive layer and an optional backing layer suitable for covering floors, walls, automotive interior surfaces and the like.

BACKGROUND OF THE INVENTION

Solid surface cover materials used in flooring or interior walls include rigid surfaces such as wood, metal, marble or ceramic tile, and resilient surfaces such as vinyl or rubber. They are simple to keep clean and have less of a problem harboring bacterial growth than do textile products. However, solid surface cover materials lack the softness and the textile quality of carpets.

Flooring products such as tufted, knit, knotted or woven carpets, and upholstery or interior wall coverings such as velour’s or velvets, provide abrasion and wear resistance, as well as cushion and a soft textile feel, by anchoring fibers onto a backing and holding them upright, e.g., as in pile carpet. Compared to rigid solid surfaces, these textile upright oriented fiber products are less durable, tend to collect dust and dirt, provide spaces that allow the growth of bacteria, and are difficult to clean and sanitize.

Hybrid structures, with partially fibrous and partially solid faces such as those disclosed by Petry US 3,943,018, have also been developed. These reduce but do not eliminate the limitations of regular tufted, velours, or flocked textile surfaces.

Attempts have been made to provide flat or profiled, e.g., sculpted surfaces consisting of fibrous  layers impregnated with a plastic matrix. For example, see

Goldstone US 4,035,215 and US 4,098,629, and Zafiroglu US 6,063,473.  Generally, such products have surfaces with a semi-fibrous feel and spaces between the fibers may be sufficiently sealed to prevent bacterial penetration and dirt collection. They also provide somewhat higher abrasion resistance than regular upright-oriented fiber structures. These products largely have a stiff leathery appearance rather than a textile feel. Also the cost of preparing dimensionally stable dense fibrous products, combined with the cost of impregnating and heat setting can be very high.

Other techniques have been tried to produce inexpensive, dirt and bacterial growth resistant, abrasion resistant surface covering materials with a textile fiber appearance. Gregorian US 3,860,469 discloses flat or textured film-like skins placed on top of a pile-like surface. These products combine the qualities of carpet with the solidity of vinyl or rubber, but lack the textile quality and aesthetics of carpets.

Another tactic has been to assemble a basically flat textile fabric over a sublayer of adhesive backed with various layers of sub-surface reinforcement. WO 9919557 utihzes a woven face fabric backed by reinforcing layers. Vinod US 5,965,232 discloses a decorative fabric attached to dimensionally stabilizing or cushioning layers. The fabric is further surface-stabilized. Laminates having a flat fabric face tend to delaminate and/or fray at the edges unless the fabric is thoroughly impregnated with adhesives. However, such impregnation adversely affects the textile feel and cushioning quality of the laminate.

Despite these and other advances in the surface covering art, there remains a need to provide a composite with a fabric outer face that has the desirable properties of soft textile surface coverings.

SUMMARY OF THE INVENTION An aspect of the present invention is directed to a floor covering composite made from at least a fibrous outer layer and an adhesive layer, wherein these layers are laminated and/or embossed to form elevated areas and depressed areas. Within the depressed areas, the fibers from the fibrous outer layer are anchored in the adhesive layer activated by the laminating and/or embossing process. Within the elevated areas, the exposed fibers of the fibrous outer layer are substantially free from the activated adhesive

originated from the adhesive layer, and these exposed fibers can move relative to each other subject only to any pre-existing bonding or entanglement.

Another aspect of the present invention further includes transitioning cluster areas positioned between the depressed areas and the elevated areas. Within the cluster areas, the fibers from the fibrous outer layer are partially bonded by the activated adhesive to provide some structural integrity to the fibers in the elevated areas.

In accordance to another aspect of the present invention, the fibers anchored in the depressed areas are fully embedded by the activated adhesive. In accordance to another aspect of the present invention, the fibers from the fibrous outer layer are not fully embedded by the activated adhesive, but are sufficiently anchored by the activated adhesive, such that delamination is rendered difficult. In other words, separation of the fibrous outer layer from the adhesive layer does not follow along the border between these two layers.

In accordance to other aspects of the present invention, the composite fiirther includes an optional backing layer. The adhesive layer may also be a gas permeable, liquid impermeable layer to allow the composite to vent, but prevent liquid from penetrating to the optional backing layer or to the substrate covered by the composite. The composite may include the adhesive layer and a gas permeable, liquid impermeable layer.

The present invention is directed to a textured composite material having a surface area and comprising a fibrous outer layer and an adhesive layer, wherein the surface area comprises depressed areas and elevated areas, wherein the fibers of the fibrous outer layer in the depressed areas are anchored in the adhesive layer and wherein the fibers on the outer surface of the fibrous outer layer in the elevated areas are substantially unbonded to the adhesive layer.

The present invention is also directed to a textured composite material having a surface area and comprising a fibrous outer layer and an adhesive layer, wherein the fibers in the fibrous outer layer is positioned substantially parallel to the adhesive layer prior to an application of an embossing tool to the layers to form depressed areas and elevated areas on the surface area, wherein in the depressed areas the fibers of the fibrous outer layer are anchored in the adhesive layer, and within the elevated areas the fibers of

the fibrous outer layer formed loops upstanding from the adhesive layer.

The present invention is further directed to methods for making the textured composites.

BRIEF DESCRIPTION OF THE DRAWINGS

Fig. 1 is a cross-sectional view of a precursor structure for a textured composite material having two layers according to an embodiment of the present invention;

Fig. 2 is a cross-sectional view of a textured composite material according to the present invention formed from the precursor structure of Fig. 1;

Fig. 3 is a cross-sectional view of a precursor structure for a textured composite material having three layers according to an embodiment of the present invention

Fig. 4 is a cross-sectional view of a textured composite material according to the present invention formed from the precursor structure of Fig. 3;

Fig. 5 is a cross-sectional view of another embodiment of a textured composite material according to the present invention;

Fig. 6 is a cross-sectional view of another embodiment according to the present invention;

Fig. 7 is cross-sectional view of a portion of a fabrication system suitable for embossing and/or laminating a textured composite material according to an embodiment of the present invention;

Fig. 8 is a cross-sectional view of a portion of another fabrication system suitable for embossing and/or laminating a textured composite material according to an embodiment of the present invention;

Fig. 9 is a top view of a portion of an embossing tool suitable for use with the present invention;

Fig. 10 is a cross-sectional view of a protrusion of the embossing tool of Fig. 9 as viewed along line 10-10;

Fig. 11 is a top view of a portion of a wire mesh embossing tool suitable for use with the present invention;

Fig. 12 is a detail cross-sectional view of the wire mesh embossing tool shown in Fig. 11 as viewed along line 12-12;

Fig. 13 is a cross-sectional view of a portion of a fabrication system suitable for embossing and/or laminating a textured composite according to an embodiment of the present invention;

Fig. 14 is a cross-sectional view of another embodiment of a textured composite according to an embodiment of the present invention;

Fig. 15 is a cross-sectional view of a portion of a fabrication system suitable for embossing and/or laminating a textured composite according to an embodiment of the present invention;

Fig. 16 is a cross-sectional view of another embodiment of a textured composite according to an embodiment of the present invention.

DETAILED DESCRIPTION

The embodiments of the present invention include, but are not limited to, a three-dimensional textured composite material having two or more layers. A two-layer embodiment comprises a fibrous outer layer and an adhesive layer affixed together by laminating or embossing to the fibrous outer layer. A three-layer embodiment fiirther comprises an optional backing layer. Additional optional layers include, but are not limited to, re-enforcing layer(s), additional fibrous outer layer(s), gas permeable layer(s), liquid barrier layer(s), dust, dirt and/or microbial barrier layer(s) and the like.

In accordance to an aspect of the present invention, the fibrous outer layer and adhesive layer are pattern-embossed to form the three-dimensional textured structure. The three-dimensional textured structure includes depressed areas and elevated areas. Within the depressed areas, activated adhesive anchors the fibers of the fibrous outer layer, by embedding an adequate amount of fibers in the activated adhesive. The depressed areas are densified to over 0.7 gram/cm^ Alternatively, the activated adhesive may fully embed all of the fibers in the depressed areas. Due to compression and embedding of the fibers in activated adhesive, the depressed areas are primarily thin, dense and substantially oriented in a so-called "x-y" direction, i.e., parallel to the plane of the composite.  The fibers in the fibrous outer layer in the elevated areas are substantially free of activated adhesive although some surface interaction between the fibrous outer layer and the adhesive layer in the inner strata facing the adhesive layer, i.e., the

backside, is permitted. In regions near the peak of the elevated areas, the fibers are preferably disengaged from activated adhesive. Accordingly, in the elevated areas of the fibers of the outer layer fibers are capable of moving relative to each other, and maintain a "textile feel" subject to any preexisting bonding or entanglement in the fibrous outer layer.

In accordance to another aspect of the present invention, fibers from the fibrous outer layer immediately adjacent to the depressed areas may be bonded by some of the activated adhesive. In these clusters, the activated adhesives do not anchor the fibers of the fibrous outer layer, but provide some structural rigidity to these fibers. Due to the increased structural rigidity, the fibers in these cluster areas are advantageously oriented diagonal between the x-y plane of the composite and a "z-direction", which is normal to the x-y plane. The fibers in the cluster areas form an angle of less than about 45° away from the z-direction, and more preferably less than about 30° fi-om the z-direction. This upstanding feature of the fibers in the cluster areas provides the fibers in the elevated areas upstanding loop-like formation. Hence, these loops are anchored in the depressed areas, upstanding in the cluster areas, and bended or looped in the elevated areas.

The relative freedom of movement of fibers in the elevated areas allows the textured composite to retain a good amount of textile appearance and feel. The depressed areas anchor the fibers, and provide enhanced surface stability, the ability to maintain its texture, breaking strength and resistance to abrasion. Additionally, when the optional backing is used, the activated adhesive anchors of the outer layer fibers to the backing layer in the depressed areas, and the backing further enhances the ability of the composite to retain its mainly planar configuration in response to ambient temperature and humidity changes. Upward oriented loops resulting from adhesive clustering at the edges of the depressed areas simulate the plush textile feel and sculpted appearance of pile fiber structured fabric.

Fig. 1 illustrates a precursor structure for a two-layer embodiment of the present invention, which includes a fibrous outer layer 2 and an adhesive layer 7 adjacent to the fibrous outer layer. The fibrous outer layer is shown to be formed of individual fibers 3 placed in a nonwoven web. This is only a schematic representation of the fiber structure and does not limit the structure of suitable fibrous outer layer material. Any construction

of the fibrous outer layer described below in greater detail can be used.

Fig. 2 shows a section of the novel two-layer textured composite material formed from the precursor structure in Fig. 1. In the drawings, identical parts are given the same reference numbers. The exposed or outer surface 8 of the composite material is characterized by a plurality of elevated areas 4, which are separated fi-om each other by depressed areas 5. In accordance to an embodiment of the present invention, fibers 3 of the fibrous outer layer 2 within the depressed areas 5 are fully embedded into the adhesive layer 7. In another preferred embodiment, the fibers are not fially embedded into the adhesive layer. The composite formation process, as explained below, activates adhesive 6 within depressed areas 5. Consequently, the activated adhesive forms an integrated solidified mass with fibers 3 such that substantially most or all of the fibers of the fibrous outer layer in the depressed areas are surrounded and bonded together by activated adhesive 6.  As much as possible, and preferably most or all of the interstitial space between the fibers in the depressed areas is filled with adhesive layer material, such that the density of the depressed areas is at least 0.7 gram/cm^ Thus, the fibers are bound together and are structurally anchored by the adhesive in depressed areas 5.

Fig. 2 further illustrates that activated adhesive 6 also extends to fibers in transition or adhesive-cluster regions 10 for a nominal distance along the fiber lengths extending from the edges of depressed areas 5 toward elevated areas 4. The adhesive-cluster fibers are oriented substantially diagonal to the z direction, which is indicated by the arrow 11 as discussed above. Thus, the fiber segments in the elevated areas have a prominent upstanding loop-like configuration.

Fig. 3 illustrates a precursor structure for a three-layer embodiment of the present invention which includes fibrous outer layer 2 having fibers 3 and adhesive layer 7 adjacent to the fibrous outer layer and optional backing layer 9 adjacent to the adhesive layer on the side opposite to the fibrous outer layer. Another embodiment of the present invention formed from this precursor structure is illustrated in Fig. 4. During the composite formation process, the adhesive activates to bond backing layer 9 to fibrous outer layer 2.

Generally, within elevated areas 4 the outer strata of fibers 3 are substantially free of contact with activated adhesive 6, except in cluster regions 10, where some of the

fibers in these regions are bound by activated adhesive 6 thereby providing structural rigidity to the loops formed in the elevated areas, as discussed above. Some internal surface interaction between the fibrous outer layer and the adhesive layer is permitted. Fibers 3 in elevated areas 4 can have small amounts of adhesive on parts of their fiber lengths and occasionally groups of individual fibers can be stuck together by the manufacturing processes that formed fibrous outer layer 2. The adhesive may also penetrate partially along the entire backside of the fibrous layer. In contrast with depressed areas 5, interstitial spacing exists between fibers of the outer layer within elevated areas 4, and the density of elevated areas 4 is significantly lower than the density of depressed areas 5. Notwithstanding the relatively small amount of permissible pre¬existing inter-fiber adhesion in elevated areas 4, fibers 3 remain largely free of activated adhesive from the adhesive layer, and therefore, are firee to move relative to each other.

In other embodiments, fibrous outer layer 2 is formed from nonwovens in which the fibers are bound to each other at fiber cross over points. For example, fibrous outer layer 2 can contain certain low-melting fiber or powder components, which may or may not be activated prior to the embossing operation utilized to form the textured composite. Prior to or during the embossing operation these, low-melting fiber or powder components can be activated to form bonds between fibers in the elevated areas, so long as fiber 3 within the elevated areas are substantially free of contact with activated adhesive 6.

Fibrous outer layer 2 can also comprise non-entangled fibers and/or lace, woven, knitted or other fabrics in which individual fibers or groups of fibers, i.e., yams, are woven together, entangled, or otherwise mechanically interconnected or interbonded. Fibrous outer layer(s) can include an open structure, such as lace so that any underlying substrate can be seen through the open structure, or a closed structure so that the underlying substrate is substantially hidden fi-om view.

A durable "integral/continuous" layer of this type simply entails direct immersion of fibers exposed on the surface into the adhesive rich and dense depressed areas 5, at least at one location. Fibers that do not themselves enter depressed areas 5 are secured to other fibers that enter by bonding, entanglement, twisting or other methods.

Figs. 2 and 4 further schematically illustrate that the undulating shape of fibers

between anchor points in depressed areas 5 and free movement portions in the elevated areas form pile-like loops.

In another contemplated embodiment seen in Fig. 5, discontinuities or breakages 14 can be created in the adhesive layer 7 during fabrication. Such a discontinuous adhesive layer can occur when the adhesive utilized to form the layer is a thermoplastic sheet that shrinks and splits between depressed areas Jfrom exposure to the thermal embossing steps of the composite manufacturing process. Similarly, discontinuities can form when heat from the embossing tool is insulated by the intervening bulky fibrous outer layer that the powder adhesive or thermosetting paste adhesive in the elevated areas does not activate. The un-activated areas of these adhesive types typically are not sufficiently expandable or flexible to conform to the undulating contour of the adjacent surface of the backing layer 9. The adhesive layer thus tends to separate under the elevated areas.

In accordance to another aspect of the present invention, elevated areas 4 define characteristic elevation distances, D (Figs. 2 and 4). Elevation distance D is defined as the difference in height in the Z direction between the peaks of the elevated areas and the neighboring depressed areas. Thickness Tf of the fibrous outer layer in the finished product is another defining parameter of the composite. This parameter is defined as the thickness in the z direction between the peak of the fibrous outer layer and the adjacent surface of the next underlying layer of the composite. The thickness of the depressed area is defined as Y, as shown in Figs. 2, 14 and 16, and it is the distance between the exposed face of the depressed area and the maximum penetration of the adhesive.

The three-dimensional texture is further characterized in that the elevation distance D is greater than the thickness Tf of the fibrous outer layer in the elevated areas. Preferably, the ratio of D to Tf is greater than about 1.25, more preferably greater than about 1.5, and most preferably greater than about 2.0.

With reference to Fig. 2, it is seen that a novel two-layer composite in which D is greater than Tf will have an undulating reverse or bottom side 15.  The undulations on the reverse side occur when the adhesive layer is thin, that is, less than about 0.12 mm (5 mils). When a thicker adhesive layer is utilized an undulating reverse side will occur when a deep probing embossing tool and a soft, impressionable opposing tool are used

during composite fabrication to be explained in detail, below. In circumstances, which utilize less deeply probing embossing tools and/or thicker composite sublayers, e.g., as in Fig. 4, the reverse side of the composite will retain a largely flat profile 17.

In accordance to another aspect of the present invention, the density of the fibrous outer layer, i.e., number of fibers per unit volume of the elevated areas is relatively high, although this density remains substantially lower than the density of depressed areas 5. The desired high density is achieved by maintaining the lateral distance X (Figs. 2 and 4) between adjacent depressed areas relatively small. The combination of high D/Tf ratio and small value of X helps to assure that the textured composite material has superior resistance to abrasion and deformation even though the fibers in the elevated areas are substantially free of activated adhesive. Preferably, distance X should be about 1.5-10 mm, and more preferably about 1.5-4 mm. Moreover, D/Tf ratio and X should be selected to provide a density of the fibrous outer layer of greater than about 0.2 g/cm'. By itself or in combination with a suitable adhesive layer, the high density also provides a good barrier to dust and bacteria, which allow convenient cleaning and sanitizing of the composite. By anchoring the fibers of the fibrous outer layer at small intervals, abrasion resistance, and thus durability of the composite are increased.

While the figures illustrating the present invention show the inventive textured composite as uniformly and regularly undulating composites, the present invention is not so limited. The inventive textured composite may have combinations of embossing patterns of different depths, frequencies and shapes to produce various sculptured effects. Such sculptured effects may include demarcation lines or patterns facilitating cutting and seaming along such lines to hide seams.

Incorporation of a suitable backing layer can impart to the composite a superior resistance to distortion induced by changes in temperature and humidity. Many conventional planar fabric composites can develop a bumpy terrain caused by so-called "doming" and "cupping". Doming is an upward rise in the z-direction from a flat support in the center of a portion of the composite caused by expansion of an upper layer relative to an underlying layer. Cupping is an upward rise in the z-direction from a flat support at the periphery of a portion of the composite caused by a contraction of an upper layer relative to an underlying layer. Matching the thermal and moisture-related expansion and

contraction coefficients of the face layer, adhesive layer and backing layer can eliminate or prevent doming and cupping. The undulated shape of the face and adhesive layers makes this matching less critical because the sinusoidal face/adhesive layers expand and contract without placing high stresses on the upper face of the composite.

Stability versus thermal and humidity changes can be determined with a dimensional stability test, as follows. A 20.3 cm x 20.3 cm (8 inch x 8 inch) square sample of material to be tested is placed on a flat surface in an oven at 80°C. The sample is kept in the oven for 1 minute. The sample is taken from the oven and allowed to cool to room temperature for 30 minutes. The cooled sample is immersed in water and permitted to dry in a horizontal orientation on a flat surface for 48 hours at room temperature. The sample is examined for doming, and cupping. Measurements of vertical offset between the center and the edge of the sample are made immediately prior to removing the sample from the oven, at the expiration of the 30-minute cooling period and at the end of the 48-hour drying period. Less than about 4 mm vertical deflection from a horizontal plane is considered to demonstrate absence of doming or cupping.

In accordance to one aspect of the present invention, the three-dimensional texture of the fibrous outer layer can be formed without the application of heat. For example, the outer layer can be formed of various knits, spunlaced or needle-punched nonwovens and stitch-bonded fabrics. The desired three-dimensional structure, i.e., elevated areas of substantially non-adhered fibers isolated from each other by depressed areas of adhesive-impregnated fibers, can be formed by using thermosetting and/or pressure sensitive adhesives, for example.

In accordance to another aspect of the present invention, the three-dimensional texture of the fibrous outer layer is formed by a thermal operation, such as thermal embossing. To accomplish this, the fibers in the fibrous outer layer should be extensible in the x-y directions under the stress applied during the embossing at elevated temperatures. Upon heating above a softening temperature, such outer fibrous layer will elongate while maintaining fiber form and upon subsequent cooling it will assume its remolded configuration. The fibrous outer layer can also be composed exclusively or in part by materials such as knit, spunlaced, needle-punched non-woven and stitch-bonded fabrics. Such materials are intrinsically extensible in the x-y direction, even when the

fibers are formed from inextensible fibers. Other moldable fibrous structures that can be laminated into the three-dimensional textured surfaces of the present invention include webs of unbonded filaments, staple webs, warps of textured yams, and the like.

Fibers 3 of the fibrous outer layer 2 should be of a material that melts at significantly higher temperature than the activation temperature of the adhesive layer 7. Preferably the temperature differential should be greater than about 20°C, more preferably greater than about 50°C and most preferably greater than about 100°C. The use of high melting temperature polymeric materials for the fibers is advantageous, because it permits utilizing thermoplastic adhesive compositions that activate at higher temperatures. It also provides a composite that can function in higher temperature service environments. A low melting temperature fiber composition calls for use of a still lower activation temperature adhesive composition. The maximum product service temperature will then be limited by the adhesive activation temperature. Preferably, the melting temperature of the fiber should be at least about 150°C. Thermoplastic synthetic polymeric fibers are preferred. Representative examples of polymers for the fibers include, but are not limited to, polyesters, polyamides, polyaramids and combinations thereof. Polymers melting below 150°C, such as polyethylene and other polyolefins, can be used provided that the adhesive composition has a suitably low melting temperature and that the expected service temperature is sufficiently below the adhesive melting temperature to preserve product functionality. Also, thermosetting adhesive compositions that activate at low temperatures and are stable up to the fiber melting temperature can be utilized with low melting fiber compositions.  Natural fibers such as cotton and wool can be used either free of, or blended with, synthetic polymeric fibers.

Commercial examples of fibrous outer layer suitable for use in the present invention include spunbonded polyester nonwovens sold under the tradename Reemay®, spunbonded polyolefin fabrics sold under the tradename Typar® fabric, and spunbonded polyamide sold under the tradename Cerex® spunbonded nylon fabric. Staple nonwovens containing low-melt thermoplastic binders are also suitable. Knit fabrics that are moldable can be used as well. Woven fabrics that are sufficiently heavy and loosely woven fabrics such that they can shift and deform significantly with localized pressure are also suitable. More specifically, woven fabrics of textured filament or staple yams

having warp and weft densities of less than about 20 yams per inch can be used.

Particularly suitable fibrous layers for the outer layer are spunlaced nonwoven fabrics that are hydraulically needled with relatively high energy to improve surface stability. Preferably, needling is predominantly performed on the exposed surface, the fibers are under about 2 inches long, and needling energy are over 20 HP-HR/lb. Preferably, the basis weight of the spunlaced outer layer is about 1 to about 5 oz/yd^, and the spunlaced outer layer is made from a layered woodpulp/staple composite.

Conformable stitch-bonded fabrics, which utilize elastic, inelastic, textured, flat or thermally shrinkable yams, are preferred. A vast variety of stitch-bonded fabrics were found to be very highly moldable and therefore suitable for use with the present invention.

Typically, the fibrous outer layer's basis weight is in the range from about 0.07-0.5 kg/w? (2 to 15 oz/sq. yd.). Fiber deniers may range from microfibers, that is, less than 1.11x10-^ kg/m (1 denier) per filament to about 28x10-' kg/m (25 denier) per filament. Preferably, at least about 50 wt. % of the fibers in the fibrous outer layer should be at least 3x10-' kg/m (3 denier) for improved abrasion resistance. The density of the fibrous outer layer is in the range of about 0.1 g/cm^ to about 0.6 g/cm^, and preferably about 0.2 g/cm^.

Surface characteristics of the fibers used in the fibrous outer layer can affect the adhesion between this layer and the adhesive layer. Preferably, the fibrous outer layer material presents a relatively rough surface toward the adjacent adhesive layer such that a strong bond with the adhesive layer can be formed. For example, gathered fabrics with many fiber loops or ends emerging at this interfacing surface are well suited for the fibrous outer layer in this respect. Tightly woven, knit or highly bonded and surface-bonded spimbond filament nonwoven fabrics may present a relatively smooth interfacing surface to the adhesive layer that good bonding can be difficult. Tight weaves, especially those using non-textured, stiaight-filament yams can also present adhesion problems. The reduced adhesion from such smooth interfacing surfaces can be overcome by roughening the interfacing surface of the fibrous outer layer facing toward the adhesive layer. This is disclosed in commonly owned, co-pending patent application entitled "Fabric-Faced Composites and Methods for Making Same," by the same inventor as the present

invention and filed on the same day as the present application. This can be accomplished by sanding or brushing the outer layer undersurface to raise ends or loops. In contrast, gathered fabrics with loopy surfaces can be used as formed without the need to roughen their surface.

A textured composite having multiple fibrous outer layers is within the scope of the present invention. Porous thin fabrics, lightweight webs, open arrays of textured yams and the like can be superposed on other fibrous layers and co-anchored at the depressed areas to provide special decorative or utilitarian effects.

The adhesive layer can be thermoplastic or thermosetting composition, as discussed above. Adhesive in particulate or liquid forms can be applied to the fibrous outer layer by dusting, spraying, dipping, painting, roller coating or other conventional methods. However, the adhesive composition is preferably provided as a continuous layer coextensively underlying the fibrous outer layer. This configuration advantageously facilitates the formation of the three-dimensional texture of the outer layer, because it assures that the tips of the embossing tool will always contact areas where the adhesive is present. In accordance to another aspect of the present invention, the adhesive composition can be selected to have barrier properties that effectively prevent transmission of liquids. Thus, the adhesive layer can be adapted to block spilled liquid from penetrating to the optional underlying backing layer, and to the underlying surface covered by the textile composite material. This enhances the ability to clean the cover material, to resist bacterial growth and odor development beneath the composite material and to retard or eliminate degradation of the substrate. Altematively, a liquid transmissive composition can be utilized for the adhesive layer. Also, a separate liquid-blocking layer penetrated by adhesive in the depressed areas can be used.

Representative thermoplastic compositions suitable for the adhesive layers in the present invention include polyolefins, such as polyethylene and polypropylene, and substituted polyolefins, such as vinylidene chloride (sometimes known by the tradename "Saran"). Fillers and additives can be added to the adhesive layer to modify the properties of the composite. Incorporation of fillers such as chalk increases stiffness without increasing melt viscosity. Pigments and other additives may be utilized. Polyesters and polyamides' melting temperature are usually too high for use as a thermoplastic adhesive.

However, they can be modified by blending with softer, lower-melting polymers to form a polymeric blend. These polyester or polyamide blends have lower adhesive activation temperatures, such that activation does not distort or degrade the fibers in the fibrous outer layer. Therefore, the poljmieric blends can be suitable for use as the adhesive compositions.

Thermoplastic adhesive material can be applied as free flowing particles, such as polymer pulp, grains, powder, and staple fibers, as a unitary structure such as a film, in the form of unbonded fibers in a nonwoven web, or as a woven, knit or nonwoven fabric or a combination thereof Unitary structure thermoplastic adhesive materials tend to contract prematurely during thermal processing to activate the adhesive. However, advantageously according to the present invention, the protrusions of the embossing tool pin the adhesive layer in place prior to shrinking. At the same time, the higher-melting fibrous outer layer insulates the adhesive layer under the elevated areas from direct heat. This reduces or eliminates deformation due to shrinkage from occurring during thermal composite fabrication.

Thermosetting adhesive materials can also be used. These are typically applied as pastes or relatively viscous suspensions or solutions that are applied to a top side of the backing layer or to the underside of the fibrous outer layer. The thermosetting adhesive material then can be activated with heat during the embossing operation.

Thermosetting adhesive should not cure before the three-dimensional texture is formed in the fibrous outer layer. Premature curing of thermosetting adhesive is typically avoided because (a) heat is normally applied to the adhesive layer by the embossing tool through the fibrous outer layer, and (b) the fibrous outer layer typically acts as a thermal insulating material. Care should be exercised when the fibrous outer layer is relatively thin.

Similar to thermoplastic adhesives, thermosetting adhesive materials are chosen to anchor and/or embed the fibers within the depressed areas. Examples of thermosetting adhesives suitable for use in the present invention include, but are not limited to, starches, urethane adhesives and various so-called latex adhesives, such as the styrene butadiene rubber ("SBR") compositions commonly used in the manufacture of carpets.

In embodiments such as the one illustrated in Figs. 3 and 4, the backing layer is

bonded to the side of the adhesive layer opposite the fibrous outer layer, i.e., the underside of the adhesive layer. The backing layer primarily adds structural stability and, in certain embodiments, cushioning to the composite. Structural stability is enhanced by the stiffness and strength of the backing layer, which allows it to resist forces that would tend to stretch and distort the composite laterally.  Cushioning can be provided by utilizing a deep and resilient backing layer material. The degree of cushioning can be adjusted by selecting backing materials of different depth and resilience. For example, to achieve high cushion a thicker backing layer of a very resilient, usually porous material, such as a fibrous felt with a density of up to about 0.2 g/cm^ can be used. On the other extreme, the composite can be made firm by using a typically thin backing layer of comparatively less resilient material, such as a synthetic rubber with a density greater than about 1.2 g/cm^

The present invention can also utilize a combination adhesive/backing layer consisting of a pre-integrated layer of adhesive and a backing layer. Also suitable is a construction where a low-melt thermoplastic adhesive or a thermoset adhesive is pre-introduced into the backing in sufficient concentrations to provide the adhesive level needed to anchor the face layer. An example of such a construction includes a polyester/polyolefm felt with 25-60% polyolefin.

The composition of the backing layer should also have sufficient cohesive strength to endure anticipated wear from use. For example, a textured composite material used for a floor covering utility should be able to withstand the foot traffic duty cycle in the area of floor that the cover will be positioned. Also, the backing layer should be able to adhere well to the adhesive layer. Thus the backing layer can be solid, that is, void free, or porous. If porous it can be formed of fibers, foam and like substances.
