Repository: anandvc/allindianpatents

File: patents/219815-an-apparatus-and-method-to-short-circuit-electric-arc-weld.html (part 1 of 2)
Indian Patents. 219815:AN APPARATUS AND METHOD TO SHORT CIRCUIT ELECTRIC ARC WELD

Indian Patents

Recently Granted Patents

  Recently Published Patents

Title of Invention	AN APPARATUS AND METHOD TO SHORT CIRCUIT ELECTRIC ARC WELD

Abstract	ABSTRACT An apparatus for short circuit arc welding two spaced ends of a first and a second workpiece forming an elongated groove there between which defines a gap by melting an advancing welding wire and depositing said melted wire into said gap to join said two spaced ends, said apparatus comprising a power supply that supplies current to said wire, said power supply creating a series of current pulses that constitute a welding cycle sad current pulses in said cycle each having a given electrical polarity with respect to said workpieces; and a polarity selector that selects the polarity of said pulses in said welding cycle between a first polarity with said electrode being positive and a second polarity with said electrode being negative to control the temperature of said weld pool in said gap, said selector regulating the polarity of said pulses in said welding cycle between said first polarity and said second polarity to control the rate of melting of said wire. Fig I	

Full Text	The invention relates to the art of welding with an electric arc and more particularly to an improved method and apparatus for short circuit welding, especially for the welding together of two steel plates  such as two pipe sections 

The present invention relates to an improvement in spatter controlled systems and heat control systems of the general type described in U.S. Pat. No. 4,972,064. This prior issued patent is incorporated by reference herein and background information and for their discussion of concepts in the spatter control area to which the present invention is specifically directed.

Also incorporated by reference is U.S. Pat. No. 5,676,857. This prior issue patent is incorporated by reference herein as background information and for its discussion of welding sections of pipe together,

BACKGROUND OF THE INVENTION

This invention relates to the field of arc welding using a consumable electrode and more particularly to an improved apparatus and method of short circuiting arc welding two steel plates, such as two pipe sections, together by use of a cored electrode.

In the art of welding the ends of large diameter pipe, it is conventional to machine the ends of each pipe to provide an external bevel and a narrow flat land; and to bring the machined ends into axle alignment with the lands in close but usually spaced relationship to form a weld groove which includes a gap between the two ends of the pipe. Once the pipes are in position, one or more welding heads are moved around the pipe so as to effect a 360" weld. The weld is usually made in several steps. First, a root pass is made where at least the armor edges or lands of the pipes are fused and the gap between the lands filled with weld metal. Thereafter, several filler passes are made wherein the space formed by the bevel is filled so that the weld metal is at least flush with the outer surface of the pipe.

Just before and during the root pass, the ends of the pipe must be in accurate alignment with one another so as  form a quality weld between the two pipe ends. The root pass is a very critical part of the welding operation. Once the root pass is completed, the alignment of the pipes is assured and the welding of the next joint down the line can be commenced. Thus, during the root pass, a 100% sound weld bead must be laid. Soundness of the weld bead means the complete fusion of both the lands clear through to the inner surface of the pipes and the complete filling of the gap between the lands with the weld metal. Depositing of the weld metal in the gap is difficult because the weld must be made by moving the weld heads around tile pipe such that the welding position varies from down-hand welding, vertical up or down welding, to overhead weld as the root pass is formed around the pipe. During the root pass, the pipe sections must be maintained in alignment throughout the root pass so as to form a quality weld. Typically, the pipes are clamped together to maintain the pipe alignment during welding. In addition to weld position complications and pipe alignment concerns, the weld metal formed during the root pass should fill the gap between the pipe sections, but the weld metal should not be allowed to pass through the gap and accumulate on the interior surface of the pipe. The weld bead should form a relatively smooth surface with respect to the interior of the pipe which has very little, if any, protrusion into the interior of the pipe. Excessive protrusion of the weld bead in the pipe can: 1) create problems with apparatuses running inside the pipes to detect the soundness of the pipe system, and 2) cause unwanted fluid mixing and turbulence as the fluids are transported through the pipe system.

In order to overcome the problem ofthe weld bead protruding into the interior of the pipe, it is common practice to make a root pass from the interior of the pipe. Such a welding method insures that the land ofthe weld bead during the root pass is controlled so as to prevent unwanted protrusion into the interior ofthe pipeline. However, such a welding method requires specially designed and costly equipment. In addition, such a welding method is very time-consuming and cost-preventative in various types of applications. Furthermore, such a welding method can only be used for large diameter pipes. Smaller diameter pipes cannot accommodate the welding apparatus inside the pipe. Another method of welding which prevents protrusion of the weld bead into the interior ofthe pipe is the use of backplates or back-up shoes positioned on the

interior ofthe pipe and over the gap between the pipe sections. The backplate prevents the weld bead from protruding into the interior ofthe pipe sections during the root pass ofthe weld bead. However, the use of backplates is also very time-consuming and is limited to relatively large diameter pipes. In addition, the backplate, in many instances, becomes welded to the interior of the pipe section during the laying ofthe root pass. Consequently, the backplate must later be removed which can be both costly and can adversely damage the weld bead during the removal ofthe welding plate.

A welding apparatus which overcomes many ofthe problems associated with past pipe welding methods is disclosed in U.S. Pat. No. 5,676,857. This patent discloses an improvement in the welding ofthe end of two pipe sections by the use of a welding apparatus having two welding bugs which continuously move on a track around the periphery ofthe pipe. The welding bugs include a special short circuiting power source to apply a root bead between the two ends of a pipe. The patent discloses that by using this system of welding with the proper bug speed and welding wire speed, only a slight bum through each edge ofthe bevel occurs and a small flat weld is formed on the interior ofthe pipe, thus eliminating the need to run an initial root pass from the interior ofthe pipe or to use other types of equipment inside the pipe such as a backplate. Although the method of welding disclosed in U.S. Pat. No. 5,676,857 overcomes several ofthe problems associated with the welding of pipe sections together, problems associated with the alloy compositionof the weld metal ofthe root bead and the shielding ofthe weld metal of the root bead from the adverse affects of the atmosphere remain a problem.

The short circuiting power source is designed to be used with a solid wire electrode and, during welding, the weld metal is protected from the atmosphere by use of various types and blends of shielding gas. Although the use of a solid wire and shielding gas produces an excellent weld bead in many environments, the short cu-cuiting welding method has several limitations when used to weld together the pipe sections. Because solid wire electrodes are used, the composition ofthe weld bead is limited to the available alloy compositions of electrodes for use in short circuit welding. The composition ofthe weld metal should closely match the composition ofthe

metal pipe to form a strong and durable weld bead. Because the composition of the pipe will vary depending on the application of use for the pipe, problems could arise with the obtaining of a solid wire electrode which forms a weld metal that bonds with the pipe sections with optimum characteristics.

Another limitation of the short circuiting welding process is that a shielding gas must be used to protect the weld bead from the adverse effects of the environment. The welding apparams must include an arrangement for storing and directing shielding gas to the area of welding. Such an arrangement must include a mounting arrangement for the containers of shielding gas, regulators, flow meters, hoses, and other materials necessary to direct the shielding gas to the welding area during welding. The shielding gas prevents oxygen, nitrogen, hydrogen and other compounds in the atmosphere from reacting with the molten metal and/or being trapped in the molten metal. These elements can cause porosity in the weld bead, cracking of the welding bead, spattering of the weld metal, etc., which can significantly compromise the strength and quality of the weld bead. The use of a shielding gas in a controlled indoor environment is effective in preventing the adverse effects on the weld bead from the environment; however, the use of shielding gases in an outdoor environment are highly susceptible to the effects of wind during the welding process. In order to minimize these effects, special shields must be erected around the perimeter of the electrode to shield the shielding gas from the wind during welding. The use of such shields or other welding configurations to minimize the effects of the atmosphere on the weld bead is both costly and significantly complicates the weld apparatus arrangement.

In view of the problems associated with welding of pipe sections in various types of environments and for producing a high quality weld bead having a composition substantially similar to the composition of the pipes that are being welded together, there is a need for an improved welding method and apparatus which can overcome such problems during the welding of pipe.

SUMMARY OF THE INVENTION

The present invention relates to a method and apparatus of short circuit arc welding together two steel plates, preferably on one side of the plates. Preferably, the method and apparatus of short circuiting arc welding is used to weld together pipe sections together and form a root bead between the two pipe sections; however, the invention has broader applications and can be used to weld together a variety of metal objects, in a variety of ways, in a variety of environments,

In accordance with the preferred embodiment of the present invention, there is provided two pipe sections which are positioned together and form a groove between the ends of the two pipe sections, a welding carriage positioned around the groove formed by the two pipe sections, a consumable cored electrode, a power supply with a positive and negative terminal, a welding current circuit which applies a welding current with a given time base profile across the groove between the pipe sections and the consumable cored electrode. The pipe sections are preferably aligned by the use of clamps. The clamps maintain the pipe sections together at least until a root bead has been applied to the groove between the pipe sections. Preferably the pipe sections are aligned such that a small gap exists in the groove that is formed by the two pipe sections. The welding carriage preferably extends at least 180" around the circumference of the groove and preferably 360° around the circumference of the groove. The welding carriage is designed to slide along a track as it moves around the circumference of the groove, which track is secured about the periphery of the pipe. The welding carriage includes a drive motor which in conjunction with rollers or other types of slide bearings allows the welding carriage to slide along the track around the circumference of the groove at a desired speed, The welding carriage includes a mechanism which controllably moves the consumable cored electrode toward the groove during the welding process. The mechanism for controlling the movement of the cored electrode may be integrated with or separate from the mechanism for controllably moving the carriage about the groove during welding. The welding current circuit includes a first circuit for controlling the current flow during the short circuit condition wherein the molten metal at the end of the consumable cored electrode is primarily transferred into the molten metal pool within the groove by surface tension action. The transfer current includes a high current pinch pulse

across the shorted melted metal which helps facilitate the transfer of the molten metal from the electrode to the weld pool. The welding current circuit also includes a second circuit to create a melting current. The melting current is a high current pulse which is passed through the arc which preferably has a preselected amount of energy or wattage used to melt a relatively constant volume of metal at the end of the consumable cored electrode when the electrode is spaced from the welding pool.

In accordance with another aspect of the present invention, the cored electrode includes a flux system within the cored electrode to provide a shielding gas during the welding process.

In accordance with another aspect of the present invention, the consumable cored electrode includes alloy metals in the core so as to obtain a weld bead composition which is substantially similar to the composition of the pipes which are being welded together. A weld bead having a composition which closely matches the composition of the pipe sections forms a strong, durable, high quality weld bead. Some cored electrodes require shielding gas, especially when used for alloying.

In accordance with another aspect of the present invention, the second circuit of the welding current circuit provides a high energy boost during the initial portion of the arcing condition. The high current boost preferably has a preselected I{t) area or energy for melting a relatively constant volume of metal on the end of the consumable wire when the wire is spaced from the welding pool. The energy created during the plasma boost is preferably sufficient to create a spherical metal ball havmg a diameter of no more than twice the diameter of the welding wire. Preferably after the initial high current plasma boost current, the high current is maintained for a preselected period of time and then subsequently decayed over a period of time until the desired amount of energy or wattage is applied to the electrode to melt the desired volume of the electrode.

In accordance vn\h still another aspect of the present invention, the welding current circuit limits

the amount of energy directed to the electrode so as to prevent the unnecessary melting of the ends of the pipe sections during the application of the weld bead and/or to maintain too hot of a weld bead during welding to thereby prevent molten metal from passing through the gap between the ends of the pipe sections and into the interior of the pipe sections.

In accordance with another aspect of the present invention, the welding current circuit includes a circuit to produce a background current. The background current is a low level current which is maintained just above the level necessary to sustain an arc after the termination of a short circuit condition. The background current is preferably maintained throughout the welding cycle to insure that the arc is not inadvertently extinguished during welding.

In accordance with another aspect of the invention the welder includes a controller for shifting between polarity during the welding process to obtain a desired weld puddle heat.

By using the STT welder of The Lincoln Electric Company or STT short circuit welding process practiced by this welder with a core electrode, a gasless welding process is obtained. This allows pipe welding in remote areas of the world. When using a self shield cored electrode, the polarity is normally electrode negative. When using the electrode negative process of the STT welder, the workpiece puddle is hot and the cooling of the puddle requires time allowing the bead to pull back. Consequently, the STT process involves reducing the background current to reduce the heat in the puddle. This correction decreases the amount of heat in the total welding process. By reversing the polarity of the STT welder to an electrode positive condition, the workpiece puddle is too cold. In accordance with an aspect of the invention, the STT welder or process shifts between the standard electrode negative polarity to electrode positive polarity during the total welding process. In this manner the heat is controlled without changing the level of the background cunent. The heat of the puddle is controlled to a selected temperature by adjusting the ratio of negative electrode to positive electrode welding,

The primary object of the present invention is the provision of a short circuiting arc welding

system and method which forms a high quality weld bead between two metal plates.

Another object of the present invention is the provision of a short circuiting arc welding system and method which accurately tracks a desired current profile during the welding of two metal plates together.

Yet another object of the present invention is the provision of a short circuiting arc welding system and method which forms a high quality root bead along the groove of the ends of two pipe sections.

Still another object of the present invention is the provision of a short circuiting arc welding system and method for applying a controlled amount of energy to the electrode to form a weld bead in the groove between two pipe sections without causing molten metal to pass through the groove and into the interior of the pipes.

A further object of the present invention is the provision of a system and method which forms a weld bead without the need of external shielding gases.

A further object of the present invention is the provision of a system and method as defined above which produces a weld bead having a composition which is substantially similar to the composition of the pipe being welded.

Yet another object of the present invention is the use of a cored electrode in a short circuiting weld apparatus to form a high quality weld bead.

A further object of the invention is the provision of an apparatus and method of short circuit welding, which apparatus and method involves changing the polaiity of the weld current during a welding process.

Another object of the present invention is the prowsion of an apparaUis and method, which apparatus and method controls the heat of the weld puddle by adjusting the ratio of electrode positive current to electrode negative current, either during a cycle or from one cycle to the next cycle.

Yet a further object of the invention is the operation of an STT welder without the need for a shielding gas and with the control of the weld puddle temperature by polarity ratio adjustment.

Other objects and advantages will become apparent from the following description taken together with the accompanied drawings.

BRIEF DESCRIPTION OF THE DRAWINGS

FIG, 1 is a wire diagram illustrating the broad aspect of the welding control circuit of the present

invention;

FIG. 2 is a partial view of the groove between two pipe section ends and the electrode position in the groove to form a root bead;

FIG. 3 is a cross sectional view of the electrode nozzle and a cored electrode therein;

FIG. 4 is a current graph illustrating a representative curve profile of a single welding cycle employed in a system or method used in the present invention wherein the electrode is the positive contact and the workpiece is a negative contact;

FIG. 5 is an inverted curve profile of a single welding cycle similar to the one shown in FIG. 4 wherein the electrode is negative and the workpiece is positive;

FIG. 6 is a wiring diagram of a welder to perform the method of selecting the polarity of the

weld cycles in a welding process using the short circuit procedure;

FIG. 7 is a graph of the weld current with straight polarity;

FIG. 8 is a graph of the weld current with a reverse polarity;

FIG. 9 is a block diagram of the polarity selector used in the illustrated embodiment of the

present invention;

FIG. 10 is a graph of the weld current showing a modification of the preferred embodiment; and,

FIG. 11 is a block diagram of the polarity selector used to shift Irom one polarity to the other

polarity during a welding cycle.	^  i ^  _^, .

PREFERRED EMBODIMENT OF THE INVENTION

Referring now to the drawings wherein the showings are for the purpose of illustrating the preferred embodiment of the invention only and not for the purpose of limiting same, FIG. 1 illustrates a short circuiting arc welding system connected to the output of a DC power supply. The preferred type of short circuiting welding is SURFACE TENSION TRANSFER or STT type of welding. The welding circuit and control arrangement for such type of welding is disclosed in U.S. Pat. No. 4,972,064, which patent is incorporated herein. Therefore, only a general

discussion of the welding circuit will be discussed below.

The power supply is a D.C. power supply preferably made up of a motor 10, such as a gas motor, which powers a generator 12 to produce an AC current 13. The AC current 13 is then rectified by rectifier 14 to form a DC current 20. A phase controller 16 controls the rectifier 14 to produce a substantially uniform DC current 20, DC current 20 is then directed into a pulse with modulator 30. The shapes of the pulse are controlled by shaping circuit 32 to thereby create a desired pulse with the DC current 20 through output terminals 34, 36. As can be appreciated, the power supply

need not be a rectified output but can be any other appropriate DC source.

The DC current from the pulse width modulator 30 is directed across a welding area which includes a consumable cored electrode 50 and workpiece 60.

Referring to the welding of the workpiece 60, electrode 50 alternates between a short circuit condition when the electrode 50 engages workpiece 60 and an arcing condition where the electrode 50 is spaced from the workpiece 60. During the arcing condition, an electric arc is created between the workpiece 60 and the electrode 50 for purposes of melting and maintaining molten the end of the electrode as it is fed toward workpiece for a subsequent short circuit condition. This type of welding cycle is schematically illustrated in FIGS. 4 and 5. As shown in FIGS. 4 and 5, the welding cycle alternates between a short circuit condition and a plasma condition.

During the plasma condition, it is necessary that an arc is created and maintained at all times for the purpose of smooth and effective welding. The welding cycle which is repeated several times per second must be accurately controlled for the purpose of reducing spatter at various times during the welding cycle. Pulse width modulator 30 operates at a high frequency. In the prefened embodiment, the operating frequency of the pulse width modulator controller 30 is 20 kHz with a width of the successive current pulse being determined by the voltage on line 33 from shape controller 32. As the feedback control system demands more current in the welding cycle, a higher voltage appears on line 33 causing a wider pulse during the next pulse from the pulse width modulator 30. Thus, the demanded current for the welding cycle is changing 220,000 times each second. Since the highest rate of the welding cycle is generally in the neighborhood of 100 to 400 cycles per second, many update pulses are provided during each welding cycle. In accordance with known practice, the welding current circuit includes a premonition circuit having an output line 40 for controlling switch 42.

The welding circuit directs current to work area in accordance with the operation of the pulse width modulator controller 30 until the dr/dt (where r is the electrode resistance), di/dt or dv/dt

indicates an upcoming fuse during the pinch cycle. When this detection occurs, the logic on line 40 changes polarity to open switch 42. This places resistor or snubber 39 in series with main choke 38. Since the main choke has a small inductive reactance, very little energy is stored in the welding current circuit. Consequently, the current flew caused by the welding circuit between the electrode and the workpiece is immediately dropped to a level determined by resistor 39.

In accordance with the present invention, there is added to the welding current circuit a generally parallel background current circuit. The background current circuit continues to provide five to seven amps of current across the workpiece irrespective of the operating condition of the welding circuit. As a result, the background current insures that at least five to seven amps of current pass between the electrode and the workpiece at all times during the welding cycle, thereby preventing the extinguishment of the arc between the electrode and the workpiece during any phase of the welding cycle.

Referring to FIGS. 2 and 3, pipe edges 70 illustrate each having a beveled surface 72 which forms a groove between the pipe edges. Pipe edges are spaced apart such that a gap 74 exists between the pipe edges. In accordance with known practice, the pipe edges are positioned and secured together, preferably by clamps until at least the root bead is applied to the groove between the pipe edges, thereby filling the gap 74. A pipe ground 78 engages the pipe to complete the arc circuit between electrode 50 and the pipe. Electrode 50 is directed into the groove between the two pipe ends by electrode nozzle 80. During the welding cycle, the electrode is fed through electrode nozzle 80 so as to transfer the molten metal at the end of the electrode into the groove between the pipe ends to form a root bead.

Referring to FIG. 3, electrode 50 is a consumable cored electrode which includes an outer metal sheath 52 and an electrode core 54. Preferably the metal electrode sheath 52 is made up of carbon steel, stainless steel or some other type of metal or metal alloy. Preferably the composition of the metal sheath is selected to be similar to the base metal component of the pipe sections. The electrode core 54 preferably includes fluxing agents 56 and'or alloying metals.

Fluxing agents 56 may include compounds to create a slag over the weld bead to protect the weld bead until it solidifies, to retain the weld bead in position until it solidifies suid/or to shield the weld metal during the formation of the weld bead. The fluxing agents may also include components which produce a shielding gas to protect the root bead from the adverse effects of the environment. Preferably the fluxing agents include fluoride and/or carbonate to generate a shielding gas during welding so as to eliminate the need for external shielding gases during welding. The use of such an electrode greatly simplifies the welding apparams. The need for a source and arrangement for an external shielding gas is eliminated. In addition, the need for a special shield to protect the weld bead from the environment since the shield gas forms at the weld bead, thus protects the weld bead in all types of the environment. The slag which forms on the weld bead further shields the weld bead from the environment, thus resulting in the formation of quality weld beads. Heretofore, a flux cored electrode was not used in this type of short circuiting welding. Surprisingly, the flux cored electrode worked well in the short circuiting welder and formed a shielding gas and slag which adequately protected the weld bead from the deleterious effects of the atmosphere. The alloying agents are also preferably included in the electrode core 54. The alloying agents are preferably selected such that the alloying agents in combination with the composition of the metal electrode sheath 52 form a weld bead having a composition substantially similar to the metal composition of the metal pipes. The flux cored electrode provides versatility to the welding method and apparatus in that the electrode both provides adequate protection to the weld bead during welding without need of extemal shielding gases and forms a weld bead with the same or closely the same composition of the pipe metal, thereby forming a high quality weld bead in all types of environments and with a wide variety of pipe metal compositions.

Referring now to FIGS. 4 and 5, the operation of the preferred embodiment of the present invention is schematically illustrated. FIG. 4 shows a desired current profile to produce low spatter and to prevent the weld bead from passing through the gap 74 and into the interior of the pipe system. This current profile is divided into a pinch portion, a plasma boost portion, a plasma portion and a background portion wherein the arc is to be maintained. In the current profile

illustrated in FIG. 4, pinch portion 110 includes a break point 112 and a premonition circuit operating point 114. The plasma bgost portion 120 of the current profile includes a decaying portion 122 referred to as the plasma portion. The plasma boost portion, which is critical to the operation of the spatter control system, is the constant current portion prior to the decay portion; however, the decaying portion 122 can be referred to as the end of the plasma boost portion or the start of the plasma portion. Following the decaying portion 122, the current control circuit shifts to the background current level 100 which maintains the plasma or arc,

The current control circuit, in accordance with the present invention, maintains a preselected background current level, thereby preventing the current level dirough the arc from ever falling below the preselected current low current level and allowing the arc to extinguish.

The current control circuit is designed to produce all the melting of the electrode during the plasma boost and plasma portion of the welding cycle. Further melting of electrode 50 does not take place when the background current level 100 occurs since the IR necessary for melting the electrode is not obtainable through an arc maintained only by the background current. Thus, the background current only serves to maintain the arc and the ball of molten metal in the molten state. The amount of molten metal at the end of electrode 50 which is formed by the plasma boost and plasma is selected to melt a preselected volume of molten metal at the end of the electrode, and the plasma portion of the current is reduced to the background current once the preselected volume is obtained. The duration of the plasma boost and plasma portion is also selected to prevent unnecessary melting of the metal around gap 74 of pipe ends 70. Such over-melting of the metal can result in the weld metal seeping into the interim of the pipe sections. During the formation of the molten metal ball at the end of the electrode diu-ing the plasma portion of the current, the jet forces of the high current repel the melted metal from the welding pool until the preselected amount of molten metal has been melted at the end of the electrode. Once the current is reduced, the molten metal is allowed to form into a ball and the molten metal pool in the groove is allowed to stabilize, thereby allowing for a smooth contact between the substantially spherical ball and the quelled weld metal pool. The desired amount of molten metal

at the end of the electrode is controlled by directing a preselected amount of energy or wattage into the electrode during the plasma portion of the welding cycle. All during the time the molten metal ball is being formed at the end of the electrode, the core components are releasing shielding gases to shield the molten ball and the weld metal in gap 74 from the atmosphere. The shield gases continue until the molten ball is transfened into the moUen metal in gap 74.

Once the molten metal ball is formed during the plasma boost and the plasma portion of the welding cycle, the molten ball is forced into the molten pool by feeding the electrode into the pool, thereby forming a short circuit condition. When the melted metal ball engages the molten metal pool, it is transferred into the pool by surface tension. This action causes an ultimate necking down of the molten metal extending between the pool and the wire in the electrode, and then a rupture and separation of the ball from the wire occurs. Since there is only a low background current during the separation, little if any spatter occurs. Preferably, the current control circuit monitors the necking of the molten metal ball such that when the neck rapidly reduces in diameter by electric pits, the current flow during the pinch curve 110 increases more gradually until a detection of an impending fuse is obtained. Once the detection of an impending fuse occurs, the current is reduced to the background current imtil the molten metal at the end of the electrode transfers into the weld pool.

FIGS. 4 and 5 show a standard STT short circuit welding cycle with the cycle in FIG. 4 applying the positive terminal to the advancing wire 50. With this polarity, the molten metal puddle is relatively cool compared to the standard STT welding cycle shown in FIG. 5 wherein the electrode is negative. The short circuit welding process utilizing the standard negative polarity, or electrode negative condition shovm in FIG. 5, has a tendency to increase the temperature of the molten metal. This condition is normally alleviated by reducing the background current of the STT welder. By employing another aspect of the present invention, the temperature of the molten metal puddle is controlled by welder 200 operated in accordance with the present invention and shown in FIG. 6. Welder 200 applies a welding pulse across the advancing cored metal electrode 50 as the electrode or wire moves toward workpiece 60. The primary aspect of

the present invention is the use of a cored electrode. The additional aspect of the invention can use a solid wire electrode. Welder 200 includes a switching type power supply 202 in the form of an inverter having switching pulses controlled by pulse width modulator 204 with the width of the successive current pulses determined by the voltage at the output of error amplifier 206. This amplifier receives a voltage from current shunt 208 that is proportional to the actual arc cunent. Input line 210 directs the current voltage to the amplifier with the desired current signal in line 212 from standard controller 220. Controller 220 creates a voltage in line 212 that sets the width of the individual rapidly occurring current pulses at the output of inverter or power supply 202. Output stage 230 of inverter 202 includes a transformer 232 having center tap 234 connected to a positive rectifier 236 and a negative rectifier 238. A polarity selector in controller 220 provides a logic in output 240 when the output of the power supply is to have a positive polarity and a logic in output line 242 when the power supply is to be shifted into a negative polarity. Switches Ql, Q2, each having a standard snubber 244, are used to control current in inductor LI having a positive polarity portion 250 controlled by switch Ql and a negative polarity portion 252 controlled by switch Q2. A logic in line 240 closes swatch Ql causing current flow through inductor portion 250. A logic in line 242 changes the polarity causing current flow in negative polarity portion 252 of inductor LI. So long as the polarity is positive by the logic in line 240, the STT welder produces positive current pulses to give the positive polarity current cycle shown in FIG, 7. Weld cycle 300 is shown as a positive cycle with all current having a positive polarity. Cycle 300 has a starting point at t.sub. 1 which is at the time a short occurs. The background current is reduced toward zero. Thereafter, the pinch current 302 causes the shorted metal ball to transfer by a tension transfer and an electrical pinch until a neck is created, as indicated at 304. The current is again plunged as indicated at portion 306 to reduce spatter. After the metal has been transferred by the electric pinch action, the plasma condition is reestablished by a plasma boost pulse 310 having a maximum arc current. The area ofthe plasma boost pulse 310 determines the general size ofthe molten metal ball at the end ofthe advancing wire electrode 50. After the boost pulse, the current has a time constant tailout 312 terminating at the background current 314. At 316 the next short circuit occurs. As long as a logic 1 appears in output 240 the rapidly created current pulses have a positive polarity, as shown in FIG. 7. Upon

receipt of a logic one in output line 242, the polarity of the welding operation is reversed. A reversed or negative polarity cycle 320 is created, as shown in FIG. 8. In accordance with this aspect of the invention, the number of positive polarity current cycles 300 and negative polarity current cycles 320 are controlled to obtain the desired heat in the molten metal puddle of the welding operation. If the puddle is too cold, the number of negative polarity cycles 320 is increased with respect to the number of positive current cycles 300. The desired ratio is obtained by appropriate selector circuit in controller 220, which selector circuit is illustrated schematically in FIG. 9 wherein the selector circuit is a flip-flop 350, software implemented, having a non-inverted output 240 and an inverted output 242. The output is selected by anti-coincident circuit 352 having a set input line 352a and a reset input line 352b controlled by a digital decoder 354. Input 360 receives an input initiation pulse at time t.sub.l when a cycle is started by a short circuit. The adjusting inputs 362,364 of decoder 354 set the ratio of a number of positive current cycles at input 362 and the number of negative current cycles at input 364. By adjusting these two inputs, the ratio of positive current cycles 300, two negative current cycles 320 is selected to control the heat of the welding process. To change the heat, the ratio is manipulated by changing the data at inputs 362 and 364.

Although the prefened embodiment of this aspect of the invention involves the selection of the ratio between the positive current cycles 300 and the negative current cycles 320 during a welding process, an alternative control concept has been devised wherein each cycle 302 is initiated as a standard negative polarity cycle and is then shifted to a positive polarity cycle at a preselected point in the cycle. This aspect of the invention is illustrated in FIG. 10 wherein current cycle 400 is started as a negative polarity cycle with the pinch current portion 402 followed by a standard plasma boost current portion 404. In accordance with this aspect of the invention, the polarity of the rapidly created current pulses is shifted after the termination 410 of plasma boost portion 404. The shift at point x is after time delay TD. Thus, tailout portion 420 is divided into a negative portion 422 and a positive portion 424 with an instantaneous shift in polarity at point x. Thereafter, the current cycle is a positive polarity until the end 430 of the cycle. Flip-flop 350 shifts logic state to await the next output of trailing edge detector 454 as
