Repository: anandvc/allindianpatents

File: patents/219831-high-homogeneous-amorphous-silica-alumina-catalyst-composition.html
Indian Patents. 219831:HIGH HOMOGENEOUS AMORPHOUS SILICA-ALUMINA CATALYST COMPOSITION

Indian Patents

Recently Granted Patents

  Recently Published Patents

Title of Invention	HIGH HOMOGENEOUS AMORPHOUS SILICA-ALUMINA CATALYST COMPOSITION

Abstract	The present invention relates to as homogeneous silica-alumina catalyst having a Surface to Bulk Si/Al ratio of from about 0.7 to about 1.3 and wherein a crystalline alumina phase is present in an amount of no greater than about 10%.	

Full Text	 

FIELD OF THE INVENTION

This invention relates to improved silica-alumina catalyst compositions and to a process for converting hydrocarbonaceous feed using the catalysts. More specifically, this invention relates to a highly homogeneous, amorphous silica-alumina cogel material, the attributes of which make it especially useful for the hydroprocessing of hydrocarbonaceous feeds either alone or in combination with other catalysts.

BACKGROUND OF THE INVENTION

Silica-alumina compounds are well known as catalysts used in hydrocarbon conversion processes. Silica/alumina catalysts such as in the present invention can be used "as is", particularly in reactions that require acidic catalysts, or can optionally be combined with zeolites, clays or other binders, and inorganic oxides for the cracking of liquid hydrocarbons in cracking reactors such as fluid catalytic crackers and hydrocrackers. Silica-alumina composites have been used commercially for a variety of hydrocarbon processing applications, such as cracking, desulphurization, demetalation, and denitrification.

Amorphous silica-alumina has been prepared previously by a modified cogel process wherein no hydrogenation metals were added during the gellation step. Spray dried, amorphous silica-alumina catalysts were made by the method as described in U.S. Patent No. 4,988,659, Pecoraro to produce catalysts used in hydrocarbon conversion processes.

The method of preparation of silica-alumina catalysts affects the chemical and physical properties of the catalysts such as activity (such as cracking or isomerization activity), and physical properties (such as pore structure and

' volume, surface area, density and catalyst strength). Silica-alumina catalysts such as in the present invention can be used "as is", particularly in reactions that require acidic catalysts, or can optionally be combined with zeolites, clays or other binders, and inorganic oxides for the cracking of liquid hydrocarbons in cracking reactors such as fluid catalytic crackers.

Numerous silica-alumina catalyst compositions and processes for their

preparation are described in the patent literature. The patent literature

teaches a number of ways to prepare these compositions.

U.S. Patent No. 4,499,197, Seese et al., for example, describes the

preparation of inorganic oxide hydrogels, and more particularly, catalytically

active amorphous silica-alumina and silica-alumina rare earth cogels. The

active cogels are prepared by reacting aluminate and silicate solutions to

obtain a silica-alumina pregel, and then reacting the pregel with an acidic rare

earth and an aluminum salt solution with complete mixing.

U.S. Patent No. 4,239,651, Alfandi et al., discloses a process for preparing

exchanged ammoniated cogels.

U.S. Patent No. 4,289,653, Jaffe teaches preparing an extruded catalyst by mixing aluminum sulfate and sulfuric acid with sodium silicate to form a silica sol in an alumina salt solution at pH of 1-3, adding NH4OH under substantially constant pH of at least 4 to 6; adding more NH4OH to form a cogelled mass to pH 7.5-8.5; washing cogelled mass; mulling the mass with peptizing agent, a Group Vl-B metal compound and a Group VIII metal compound to form extrudable dough; extruding; and drying and calcining.

U.S. Patent No. 4,988,659, Pecoraro teaches a cogelled, silica-alumina matrix prepared by the method which comprises mixing a silicate solution with an aqueous solution of an acid aluminum salt and an acid, to form an acidified silica sol in said aluminum salt solution, and adjusting said silica sol/aluminum salt solution mixture to a pH in the range of about 1 to 4; slowly adding sufficient base with vigorous stirring, to said acidified silica sol/aluminum salt solution mixture to form a cogel slurry of silica and alumina, and to adjust said

' slurry to a pH in the range of about 5 to 9; aging said cogel slurry at a temperature of ambient to 203°F; adjusting the pH of said cogel slurry to about 5-9; recovering a cogelled mass from said slurry; washing said cogelled mass; adjusting the pH of said cogelled mass to between about 4 and 7, and controlling conditions to induce syneresis; and forming said combination into particles.

SUMMARY OF THE INVENTION

This invention relates to a highly homogeneous amorphous silica-alumina catalyst having a surface to bulk silica to alumina ratio (SB ratio) of from about 0.7 to about 1.3, preferably from about 0.8 to about 1.2, more preferably from about 0.9 to about 1.1, and most preferably 1.0 and a crystalline alumina phase present in an amount no more than about 10%, preferably no more than about 5%. A catalyst of the present invention exhibits higher activity and higher liquid product selectivity in comparison with other silica-alumina catalysts.

The present invention also includes hydrocarbon conversion processing with catalysts comprising the present highly homogeneous, amorphous silica-alumina compositions. Examples of such hydrocarbon conversion processes are well known in the art and include, but are not limited to, single stage hydrocracking, two-stage hydrocracking, series-flow hydrocracking, mild hydrocracking, lube hydrocracking, hydrotreating, lube hydrofinishing, olefin polymerization, hydrodesulphurization, hydrodenitrification, catalytic dewaxing and catalytic cracking.

A NiW catalyst prepared with one of the silica-alumina compositions of this invention exhibited superior activity and distillate selectivity relative to a comparable catalyst with conventional silica-alumina in a hydrocracking application. The catalyst of this invention also exhibits lower gas and naphtha makes, and higher total distillate yield compared to reference silica-alumina catalysts.

BRIEF DESCRIPTION OF THE FIGURES	

Figure 1 is a flow diagram of an example of a general procedure for preparing a silica-alumina composition of the invention.

Figure 2 is a Powder X-Ray Diffraction of various silica-alumina compositions.

DETAILED DESCRIPTION

The silica-alumina composition of the present invention is highly homogeneous. A "Surface to Bulk Si/AI Ratio" (SB Ratio) has been selected as the measure used to define the homogeneity characteristic of the silica-alumina of the present invention and to compare it with other silica-alumina compositions.

SB Ratio = 

To determine the SB ratio, the Si/AI atomic ratio of the silica-alumina surface is measured using x-ray photoelectron spectroscopy (XPS). XPS is also known as electron spectroscopy for chemical analysis (ESCA). Since the penetration depth of XPS is less than 50 A, the Si/AI atomic ratio measured by XPS is for the surface chemical composition. Use of XPS for silica-alumina characterization was published by W. Daneiell et al. in Applied Catalysis A, 196, 2000, pp 247-260. The XPS technique is, therefore, effective in measuring the chemical composition of the outer layer of catalytic particle surface. Other surface measurement techniques, such as Auger electron spectroscopy (AES) and Secondary ion mass spectroscopy (SIMS), could also be used for measurement of the surface composition.

' Separately, the bulk Si/AI ratio of the composition is determined from ICP elemental analysis. Then, by comparing the surface Si/AI ratio to the bulk Si/AI ratio, the SB ratio and the homogeneity of silica-alumina are determined. How the SB ratio defines the homogeneity of a particle is explained as follows. An SB ratio of 1.0 means the material is completely homogeneous throughout the particles. An SB ratio of less than 1.0 means the particle surface is enriched with aluminum (or depleted with silicon), and aluminum is predominantly located on the external surface of the particles. The SB ratio of more than 1.0 means the particle surface is enriched with silicon (or depleted with aluminum), and aluminum is predominantly located on the internal area of the particles.

A silica-alumina composition is highly homogeneous and is a composition of the present invention when its Surface to Bulk ratio (SB ratio), i.e., the ratio of the Si/AI atomic ratio of the composition measured by XPS at the surface and the Si/AI atomic ratio of the bulk measured by elemental analysis is from about 0.7 to about 1.3, preferably from about 0.8 to about 1.2, more preferably from about 0.9 to about 1.1, and most preferably 1.0.

The SB ratio of reference silica-alumina samples from two commercial sources (Siral-40 from SasolCondea and MS-25 from W. R. Grace) was measured and the following values were obtained:

The above results indicate that Siral type of silica-alumina is enriched with silicon on the surface of the particles (i.e., depleted with Al) as published earlier by W. Daneiell et al. in Applied Catalysis A, 196, 2000, pp 247-260. On the other hand, MS-25 silica-alumina is enriched with aluminum on the surface of the particles. The silica-alumina in accordance with the present invention has an SB ratio of from about 0.7 to about 1.3 and is highly homogeneous in that the aluminum is distributed essentially uniformly

'throughout the particles. To maximize the activity of the silica-alumina, it is most preferable to have a highly homogeneous silica-alumina having an SB ratio of about 1.0.

In addition to being highly homogeneous, the silica-alumina compositions of the present invention are amorphous, wherein a crystalline alumina phase, such as pseudoboehmite alumina phase, is present in an amount no greater than about 10%, preferably no greater than about 5%.

If the aluminum atoms are distributed uniformly throughout the particles, then no separate phase of alumina would be present in the sample. Based on the above hypothesis, the amount of crystalline alumina phase present in silica-alumina samples was measured using an external reference of a pseudoboehmite sample (relative peak area measurement similar to ASTM method D3906) and the results are reported in Table 1. The percent alumina phase was determined by comparing the absolute intensity of an alumina peak at 14 or 38 degree 20.

Powder X-ray diffraction (XRD) spectrum of silica-alumina of the invention is compared with that of Siral-40 silica-alumina obtained from SasolCondea and shown in Figure 2. Siral-40 silica-alumina shows a significant amount of crystalline alumina phase. Quantitation of the 14 and 38 degree 20 peaks indicated that Siral-40 contains approximately 48 wt% of crystalline alumina phase. MS-25 silica-alumina does not exhibit crystalline alumina phase in the powder X-ray diffraction. It is not highly homogeneous, however. One possible reason that the MS-25 silica-alumina does not exhibit crystalline alumina phase in the powder X-ray diffraction is that the low loading of aluminum in the MS-25 silica-alumina (2.7 Si/AI atomic ratio) allowed the aluminum to distribute uniformly on the surface. In addition to being highly amorphous, silica-alumina according to the invention does not exhibit distinct crystalline alumina peaks. An integration of the powder X-ray diffraction spectrum in the area of 14 degree 20 region corresponds to 0% of crystalline phase alumina. This powder X-ray spectrum along with compositional information indicates

'that the silica-alumina of the present invention is homogeneous throughout the particles and amorphous.

Benefits of using a silica-alumina composition of the invention in hydrocarbon

conversion processing are shown by a model compound testing where the

catalytic activity was measured using a model feed containing 50 wt%

n-Hexane and 50 wt% 3-Methylpentane. The model compound testing was

performed at 900°F. The hydrocarbon feed vaporized in helium carrier gas

was flown over the 24/40 US mesh pelleted silica-alumina at

0.68 WHSV per g of catalytic material and conversions of the hydrocarbon

species were measured using Gas Chromatography. As shown in

Table 1, when compared to other reference silica-alumina, the silica-alumina

of the present invention showed significantly higher conversion activity.

Siral-40 silica-alumina shows 3.9 % total conversion, MS-25 silica-alumina

5.1% total conversion while the silica-alumina of the invention shows

8.2 % total conversion, which corresponds to 60-110% increase in activity.

Quantitation of the acid site using temperature programmed desorption of a base such as NH3 or isopropylamine cannot differentiate desirable silica-alumina composition from the conventional silica-alumina samples. We performed temperature programmed amine desorption (TPAD) of isopropylamine (IPA) adsorbed in dehydrated silica-alumina samples per procedures published in J. Catalysis 114, 34, 1998. The results reported in Table 1 indicate that all thee silica-alumina show about 0.4 mmol/g acid site concentrations, and the desorbed IPA content does not correlate with the above model compound testing data.

The percentages of silica and alumina in the composition overall can vary

widely. The composition of the silica-alumina can be changed easily to

provide a wide range of aluminum content from about 10 to about

90 wt% AI2O3 in the bulk. The preferred range of aluminum content is from

about 30 to about 70 wt% AI2O3 in the bulk and is most preferably about

46 wt% AI2O3 in the bulk composition which corresponds to a 1.0 Si/AI atomic

y

' ratio in the gel composition so as to maximize the activity of the final silica-alumina catalyst.

Silica-alumina according to the present invention may be prepared by a variety of methods employing batch and continuous processes in different combinations.

The two most important steps in the preparation of a silica-alumina cogel are (1) preparation of the clear sol containing silica and alumina and (2) gellation of the sol using a base solution. See U.S. Patent No. 4,289,653, Jaffe and U.S. Patent No. 4,988,659, Pecoraro, both of which are incorporated by reference herein. See also commonly assigned U.S. Patent Application titled "Method for Preparing A Highly Homogenous Amorphous Silica-Alumina Composition", filed concurrently herewith and incorporated by reference herein.

The starting materials for the sol preparation step include aluminum salt, acid, and a silica source. The aluminum salt source that can be used for the synthesis includes aluminum sulfate, aluminum nitrate, aluminum chloride, aluminum bromide, aluminum iodide, aluminum acetate, and aluminum metal or alumina dissolved in acid. Feasible acid sources include acetic acid, formic acid, sulfuric acid, hydrochloric acid, and nitric acid. The silicate sources include, but are not limited to, sodium silicate, precipitated silica dissolved in a base, and colloidal silica.

The sol preparation can be done either via a batch process or a continuous process. It is critical to maintain the pH less than 3.0, preferably less than 2.5, and to ensure vigorous and complete mixing of the aluminum salt and silicate solutions to minimize any unwanted gel or particle formation.

A basic precipitant such as ammonium hydroxide is then added to the acidified sol solution. The addition of the precipitant raises the pH of the sol above 3, resulting in cogelling the silica and alumina species. Dilute ammonia

' solution is the preferred base for the gellation. In addition to dilute ammonia, other bases such as NaOH, NaAI02, KOH or organic amine derivatives can also be used for the gellation. It is preferable to use an inorganic base for its lower cost.

The gellation step can be done either via batch process or continuous process. The desirable final gellation pH is in the range of 5-9, preferably 6-8. It is critical to have complete, vigorous mixing of the Si-AI solution with the basic precipitant, and to maintain uniform pH throughout the mixture during the precipitant addition step in order to minimize formation of isolated silica domains and alumina domains.

The precipitated cogel needs to be washed to remove any unreacted silicate and aluminum salt, and then it is ammonium exchanged to remove sodium. The cogel should be aged for approximately 2-5 hours at room temperature or at an elevated temperature of up to about 90°C and the aged cogel may be spray-dried for convenience in handling and storage, or may be further processed to the final catalyst from the moist state. If the extrudate composition is in the dry form, such as spray-dried powders, sufficient water should be added to produce a moisture content of approximately 60% by weight. After mulling for approximately 1 hour, optionally in the presence of peptizing acid or base, the material will attain a plastic or doughy state which is suitable for extrusion in commercial extrusion apparatus.

If desired, the material may be extruded, dried and calcined to produce a silica-alumina catalyst or catalyst support. The preferred method of drying and calcining includes an initial drying step in an air-purged oven at 65-175°C and a final calcination at 480-650°F for 0.5-5 hours in a furnace or kiln. These and other methods of finishing the material are set forth in U.S. Patent No. 4,289,653, Jaffe, incorporated by reference herein.

' Other components can be combined with the cogel, for example zeolites (large, intermediate, and/or small pore), other sieves such as Beta, SAPO's, AlPO's etc., clays, modified clays, inorganic oxides, and oxide precursors, metals, carbon, organic substances, etc. In addition, other metals may be used to exchange residual Na20. In these compositions the cogels have been found to be excellent matrices for FCC applications, as well as excellent supports for hydroprocessing applications.

The present invention also includes hydrocarbon conversion processing with catalysts comprising the present highly homogeneous, amorphous silica-alumina compositions. Examples of such hydrocarbon conversion processes in which the subject silica-alumina catalysts may be used are well known in the art and include, but are not limited to, single stage hydrocracking, two-stage hydrocracking, series-flow hydrocracking, mild hydrocracking, lube hydrocracking, hydrotreating, lube hydrofinishing, olefin polymerization, hydrodesulphurization, hydrodenitrification, catalytic dewaxing and catalytic cracking.

The present invention also provides a process for converting hydrocarbons comprising contacting a hydrocarbonaceous feed at hydrocarbon converting conditions with a catalyst comprising highly homogeneous amorphous silica-alumina catalyst having a Surface to Bulk Si/AI ratio of from about 0.7 to about 1.3, preferably from about 0.8 to about 1.2, more preferably from about 0.9 to about 1.1, and most preferably 1.0 and a crystalline alumina phase present in an amount no more than about 10%, preferably no more than about 5%.

The present invention also provides a hydrocracking process comprising contacting the catalyst of the invention with a hydrocarbon feedstock under hydrocracking conditions.

' The present invention also provides a catalytic dewaxing process comprising contacting the catalyst of the invention with a hydrocarbon feedstock under dewaxing conditions.

The present invention also provides a process for catalytically dewaxing a hydrocarbon oil feedstock boiling above about 650°F and containing straight chain and slightly branched chain hydrocarbons comprising contacting said hydrocarbon oil feedstock in the presence of added hydrogen gas at a hydrogen pressure of about 500-3000 psig under dewaxing conditions with the catalyst of the invention.

The present invention also provides a process for lube oil hydrofinishing comprising contacting the catalyst of the invention with a hydrocarbon oil feedstock boiling above about 650°F under hydrogenation conditions in to produce a lubricating oil base stock.

The present invention also provides a catalytic cracking process comprising contacting a hydrocarbon feedstock in a reaction zone under catalytic cracking conditions in the absence of added hydrogen with the catalyst of the invention.

The process conditions and other catalyst components useful with the silica-alumina catalysts of the present invention are well known in the art. Representative examples are disclosed U.S. Patent Nos. 4,910,006, 4,921,594, 5,316,753, 5,393,410, 5,834,572, 5,993,644 and 6,264,826 which are incorporated by reference herein in their entirety.

Feedstocks which can be suitably employed in the process according to the present invention comprise gas oils, vacuum gas oils, deasphalted oils, long residues, catalytically cracked cycle oils, coker gas oils and other thermally cracked gas oils and syncrudes, optionally origination from tar sands, shale oils, waxy hydrocarbons from Fisher-Tropsch hydrocarbon

synthesis process, residue upgrading processes or biomass. Combinations of various feedstocks can also be employed.

The following Examples are illustrative of the present invention, but are not intended to limit the invention in any way beyond what is contained in the claims which follow.

,' Example 1: Synthesis of Silica-Alumina of the invention by batch gellation

An acidic aluminum solution (Solution I containing 7.3 wt% Al203) was prepared by dissolving 1089 g of AICI36H20 and 205 g of acetic acid (99.9% concentrated) in 1857 g of deionized water. A dilute solution of sodium silicate (Solution II containing 5 wt% Si02) was prepared by diluting 931 g of concentrated sodium silicate solution (contains 29 wt% Si02 and 9% Na20) with deionized water. The silicate solution was gradually added to the aluminum solution while vigorously mixing to prepare Solution III. It is desirable to maintain the pH below 3.0 to ensure formation of clear sol of silica and alumina. The final pH of the Solution III was 2.2, and the mixing produced a clear silica and alumina solution. The final Solution III contained:

Si02/Al203 molar ratio of 2.0 H+/Na+molar ratio of 1.1

Diluted ammonia solution (Solution IV containing 8 wt% NH3) was prepared for gellation. The diluted ammonia solution was added gradually to Solution III containing silica and alumina sol while vigorously mixing. Cogelled silica-alumina started to precipitate when the pH of the slurry reached at about 3.2, and then gellation completed when the pH reached at about 7. We continued the ammonia solution addition until the pH of the slurry reached 8.0. The gel slurry was aged at room temperature for 3 hours while stirring. This cogelled silica-alumina was filtered to produce a filtered cake. The cake was washed with a hot solution of ammonium acetate (3.8 wt%, 10 L solution, 125°F) for 15 minutes, and then rinsed with 10 L of deionized water. The washing step was repeated four more times. The final cake was dried at 250°F overnight. A small amount of the dried silica-alumina cake was crushed to small pieces and calcined under excess dry air at 1000°F for 1 hour for activation. Physical properties of the final silica-alumina are summarized in Table 1.

Example 2: Synthesis of Silica-Alumina of the Invention by Continuous Gellation

An acidic aluminum solution (Solution I containing 6 wt% AI2O3) was prepared by dissolving 3127 g of AI2(S04)3'16H20 and 338 g of sulfuric acid (98% concentrated) in 4968 g of deionized water. A dilute solution of sodium silicate (Solution II containing 6 wt% SiC>2) was prepared by diluting 2070 g of concentrated sodium silicate solution (contains 29wt% Si02 and 9% Na20) with deionized water. The silicate solution was gradually added to the aluminum solution while vigorously mixing to prepare Solution III. The final pH of the Solution III was 2.1, and the mixing produced a clear silica and alumina solution. The final Solution III contained:

Diluted ammonia solution (containing 8 wt% NH3) was prepared for gellation. The dilute ammonia solution and the Solution III containing the silica and alumina sol were pumped separately and simultaneously into the mixing chamber of an in-line blender. Mixing in the in-line blender was vigorous with 1600-RPM blender-blade rotation. The volume of the mixing chamber is smaller than the total volume of solutions pumped in 1 minute (i.e., less than 1 minute residence time per volume). The addition rate of the ammonia solution was adjusted to maintain the pH of the gel product at 7 ± 0.5. The gel slurry was collected and then aged at room temperature for 2 hours while stirring. This cogelled silica-alumina was filtered to produce a filtered cake. The cake was washed with a hot solution of ammonium sulfate (5 wt%, 10 L solution) for 15 minutes, and then rinsed with 10 L of deionized water. The washing step was repeated four more times. The final cake was dried at 250°F overnight. A small amount of the silica-alumina was crushed to small pieces and calcined under excess dry air at 1000°F for 1 hour for activation. Physical properties of the final silica-alumina are summarized in Table 2.

Example 3: Synthesis of Silica-Alumina of the Invention by continuous sol preparation followed by continuous gel preparation

This silica-alumina was identical in composition to that prepared in Example 2, but the preparation procedure was different. In this example, the in-line blender from Example 2 was used to prepare Solution III, a clear solution containing silica and alumina sol, as well as for the final continuous gellation.

The alumina/sulfuric acid solution (Solution I) and the silicate solution (Solution II) were pumped separately and simultaneously into the mixing chamber of an in-line blender while vigorously mixing. Mixing in the in-line blender was vigorous with 1600-RPM blender-blade rotation. The pH of the combined solution ranged 1.9-2.0. Then the product from the in-line blender (Solution III containing the silica and alumina sol) and the dilute ammonia solution were pumped separately and simultaneously into the mixing chamber of a second in-line blender for gel formation. The rate of the ammonia solution was adjusted to maintain the pH of the gel product at 7 ± 0.5. The mixing in the in-line blender was again vigorous with 1600-RPM blender-blade rotation. The gel product was collected and then aged at room temperature for 2 hours while stirring. This cogelled silica-alumina was filtered to produce a filtered cake. The cake was washed with a hot solution of ammonium sulfate (5 wt%, 10 L solution) for 15 minutes, and then rinsed with 10 L of deionized water. The washing step was repeated four more times. The final cake was dried at 250°F overnight. A small amount of the silica-alumina was sized to small pieces and calcined under excess dry air at 1000°F for 1 hour for activation. Physical properties of the final silica-alumina are summarized in Table 2.

Table 2

Physical Properties and Conversion Activity of a Silica-Alumina of the Invention Prepared by a Continuous Process

The continuous preparations of Example 2 and Example 3 produced high quality silica-alumina with uniform composition. They exhibited high surface areas of 418 and 367 m2/g. The continuous gellation prep (Example 2) produced a composition with the pore size distribution nearly identical to the sample produced via batch gellation (Example 1). The continuous sol/continuous gel preparation produced a silica-alumina of the invention with much larger pores (Example 3). The mean pore diameter is 187 A for silica-alumina made by the continuous sol/ continuous gel preparation, and 69 and 71 A for silica-alumina prepared by the batch gellation and continuous gellation, respectively. All silica-alumina samples showed excellent activity for

hydrocarbon conversion as shown with the model compound testing. Example 2 showed 11.3% total hydrocarbon conversion and Example 3 8.6% conversion, comparable to the sample prepared via batch gellation.

Example 4: (Comparative) Preparation of NiW Hydrocracking Catalyst with Silica-Alumina (Catalyst A - base-case)

A base-case hydrocracking catalyst containing Siral-40, the reference silica-alumina from Table 1, was prepared per following procedure. 75 parts silica-alumina powder (Siral-40, obtained from SasolCondea) and 25 parts pseudoboehmite alumina powder (obtained from Vista) were mixed well. To the mix, diluted HNO3 acid and sufficient amount of deionized water were added to form an extrudable paste (3 wt% HN03 to the total powders). These weights are on 100% solids basis. The paste was extruded in 1/16" cylinder, and dried at 250°F overnight. The dried extrudates were calcined at 1100°F for 1 hour with purging excess dry air, and cooled down to room temperature.

Impregnation of Ni and W was done using a solution containing ammonium metatungstate and nickel nitrate to the target metal loadings of 4 wt% NiO and 28 wt% WO3 in the finished catalyst. The total volume of the solution matched the 100% water pore volume of the base extrudate sample (incipient wetness method). The metal solution was added to the base extrudates gradually while tumbling the extrudates. When the solution addition was complete, the soaked extrudates were aged for 2 hours. Then the extrudates were dried at 250°F overnight. The dried extrudates were calcined at 935°F for 1 hour with purging excess dry air, and cooled down to room temperature. This catalyst is named Catalyst A and its physical properties are summarized in Table 4.

Catalyst B, a NiW catalyst containing silica-alumina of the invention, was prepared using a procedure similar to Catalyst A. For Catalyst B, 80 parts silica-alumina of the invention from Example 1 and 20 parts pseudoboehmite

alumina were used to prepare the base extrudates. The target metal loadings were 4 wt% Ni and 20 wt% W.

Catalyst C, a silica-alumina containing silica-alumina of the invention was prepared using a procedure nearly identical to Catalyst A. For Catalyst C, silica-alumina of the invention from Example 3 was used to prepare the base extrudates. Physical properties of Catalyst B and C are summarized in Table 4.

A petroleum feedstock with the following properties (Table 3) was used to evaluate the catalysts.

Micro unit evaluation of catalysts was done in a once-through, down-flow micro unit with 6 cc of 24/40 (US) meshed catalyst. Process conditions were approximately 2000 psig reactor pressure, a feed rate of 1.5 hour"1 LHSV and once-though H2 flow rate corresponding 5000 SCF of H2/ bbl of oil. The catalyst bed temperature was varied to cover 60-80 wt% of conversion of the 700°F+ feed to 700°F" product. The yields of C4* gas, naphtha, and light and heavy distillate components were calculated using D2887 Simdis analysis results. The overall yields and reactor temperature data were interpolated to 70 wt% conversion and summarized in Table 4.

distillate. Surprisingly, on the contrary catalysts of the present invention exhibit the additional benefit of improved distillate yield, indicating enhanced isomerization activity.

There are numerous variations on the present invention which are possible in light of the teachings and supporting examples described herein. It is therefore understood that within the scope of the following claims, the invention may be practiced otherwise than as specifically described or exemplified herein.

WE CLAIM:	

1  A highly homogeneous amorphous silica-alumina catalyst having a

Surface to Bulk Si/AI ratio of from about 0.7 to about 1.3 and wherein a crystalline alumina phase is present in an amount of no greater than about 10%.

2.	A silica-alumina catalyst according to claim 1, wherein the Surface to Bulk Si/AI ratio is from about 0.8 to about 1.2.

3.	A silica-alumina catalyst according to claim 1, wherein the Surface to Bulk Si/AI ratio is from about 0.9 to about 1.1.

4.	A silica-alumina catalyst according to claim 1, wherein the crystalline alumina phase is present in an amount of no greater than about 5%.

5.	A silica-alumina catalyst according to claim 1, wherein the catalyst comprises from about 10 weight percent to about 90 weight percent Al203.

6.	A silica-alumina catalyst according to claim 1, wherein the catalyst comprises from about 30 weight percent to about 70 weight percent Al203.

7.	A silica-alumina catalyst according to claim 1, wherein the catalyst comprises about 46 weight percent Al203.

8.	A silica-alumina catalyst according to claim 1, further comprising a binder.

9.	A process for converting hydrocarbons comprising contacting a hydrocarbonaceous feed at known hydrocarbon converting conditions with a catalyst comprising highly homogeneous amorphous silica-alumina

catalyst having a Surface to Bulk Si/AI ratio of from about 0.7 to about 1.3 and wherein an alumina phase is present in an amount of no greater than about 10%.

The process of claim 9, wherein the process is a hydrocracking process comprising contacting the catalyst with a hydrocarbon feedstock under known hydrocracking conditions.

The process of claim 9, wherein the process is a dewaxing process

comprising contacting the catalyst with a hydrocarbon feedstock under knowndewaxing conditions.

The process of claim 9, wherein the process is a process for catalytically dewaxing a hydrocarbon oil feedstock boiling above about 650 °F and containing straight chain and slightly branched chain hydrocarbons comprising contacting the catalyst with a hydrocarbon oil feedstock in the presence of added hydrogen gas at a hydrogen pressure of about 500-3000 psig under dewaxing conditions with the catalyst.

The process of claim 9, wherein the process is a catalytic cracking process comprising contacting the catalyst with a hydrocarbon feedstock in a reaction zone under catalytic cracking conditions in the absence of added hydrogen.

The process of claim 9, wherein the process is a lube oil hydrofinishing process comprising contacting the catalyst with a hydrocarbon oil feedstock boiling above about 650 °F under hydrogenation conditions to produce a lubricating oil base stock.

The process of claim 9, wherein the hydrocarbon feedstock is selected from the group consisting of gas oils, vacuum gas oils, deasphalted oils, long residues, catalytically cracked cycle oils, coker gas oils, other

thermally cracked gas oils, syncrudes shale oils, waxy hydrocarbons from Fischer-Tropsch hydrocarbon synthesis process, residue upgrading processes or biomass and mixtures thereof.

Documents:

				1156-che-2005-correspondence others.pdf

				1156-che-2005-correspondence po.pdf

				1156-che-2005-pct.pdf

				1156-chenp-2005-abstract.pdf

				1156-chenp-2005-claims.pdf

				1156-chenp-2005-discription complete.pdf

				1156-chenp-2005-drawing.pdf

				1156-chenp-2005-form-5.pdf

				1156-chenp-2005-form1.pdf

				1156-chenp-2005-form18.pdf

				1156-chenp-2005-form26.pdf

				1156-chenp-2005-form3.pdf

« Previous Patent

Next Patent »

Patent Number	219831	

Indian Patent Application Number	1156/CHENP/2005	

PG Journal Number	27/2008	

Publication Date	04-Jul-2008	

Grant Date	13-May-2008	

Date of Filing	07-Jun-2005	

Name of Patentee	CHEVRON U.S.A. INC.	

Applicant Address	6001 BOLLINGER CANYON ROAD, BUILDING T, 3RD FLOOR, SAN RAMON, CALIFORNIA 94583,	

Inventors:

#	Inventor's Name	Inventor's Address	

1	MOHAMMAD M. HABIB		

2	HYE KYUNG C TIMKEN		

PCT International Classification Number	B01J21/12	

PCT International Application Number	PCT/US2003/035104	

PCT International Filing date	2003-11-04	

PCT Conventions:

#	PCT Application Number	Date of Convention	Priority Country	

1	10/290,787	2002-11-08	U.S.A.	

© All Indian Patents, 2013-2021.

  Patent data available in the public domain from Indian Patents Office, Department of Industrial Policy and Promotions, Ministry of Commerce and Industry, Government of India.
