Repository: anandvc/allindianpatents

File: patents/219839-powder-coating-apparatus-and-process.html (part 1 of 3)
Indian Patents. 219839:POWDER COATING APPARATUS AND PROCESS

Indian Patents

Recently Granted Patents

  Recently Published Patents

Title of Invention	POWDER COATING APPARATUS AND PROCESS

Abstract	ABSTRACT (1188/CHENP/2005 "POWDER COATING APPARATUS AND PROCESS" An apparatus for performing a process for forming a coating on a substrate, comprising a fluidising chamber for establishing a fluidised-bed of a powder coating composition, thereby effecting tribostatic charging of the powder coating composition, means for immersing the substrate wholly or partly in the fluidised bed, whereby tribostatically charged particles of the powder coating composition adhere to the substrate means for withdrawing the substrate from the fluidised-bed and means for forming the adherent particles into a continuous coating over at least part of the substrate, the apparatus being arranged to operate without ionisation or corona effects m the fluidised bed, characterised in that the substrate is either electrically isolated or earthed, the apparatus comprises an electrically conductive electrode, to which a voltage is applied, positioned to influence the extent to which charged particles adhere to a region of the substrate, the apparatus comprises means for applying the voltage to the electrode.	

Full Text	 

The invention relates to an apparatus and a process for the application of powder coating compositions to substrates.

Powder coatings are solid compositions which are usually applied by an electrostatic application process in which the powder coating particles are electrostatically charged and caused to adhere to a substrate which is usually metallic and electrically earthed. The charging of the powder coating particles is usually achieved by interaction of the particles with ionized air (corona charging) or by friction (triboelectric, tribostatic or  tribe" charging) employing a spray gun. The charged particles are transported in air towards the substrate and their final deposition is influenced, inter alias, by the electric field lines that are generated between the spray gun and the substrate.

A disadvantage of the corona charging process is that there are difficulties in coating substrates having complicated shapes, especially substrates having recessed portions, resulting from restricted access of the electric field lines into recessed locations in the substrate {the Faraday cage effect). The Faraday cage effect is less evident in the case of the tribostatic charging process but that process has other drawbacks.

As an alternative to electrostatic spray processes, powder coating compositions may be applied by processes in which the substrate is preheated (typically to 200° C - 400" C) and dipped into a fluidised-bed of the powder coating composition. The powder particles that come into contact with the preheated substrate melt and adhere to the surface of the substrate. In the case of thermosetting powder coating composifons, the initially-coated substrate may be subjected to further heating to complete the curing of the applied coating. Such post-heating may not be necessary in the case of thennoplastic powder coating composifons.

Fluidised-bed processes eliminate the Faraday cage effect, thereby enabling recessed portions in the substrate workpiece to be coated, and are attractive in other respects, but are known to have the disadvantage that the.

applied coatings are substantially thicker than those obtainable by electrostatic coating processes.

Another alternative application technique for powder coaling compositions is the so-called electrostatic fluidised-bed process, in which air is ionised by means of charging electrodes arranged in a fluidising chamber or, more usually, in a plenum chamber lying below a porous air-distribution membrane. The ionised, air charges the powder particles, which acquire an overall upwards motion as a result of electrostatic repulsion of identically charged particles. The effect is that a cloud of charged powder particles is formed above the surface of the fluid is ed-bed. The substrate is usually earthed and is introduced into the cloud of powder particles some of which are deposited on the substrate surface by electrostatic attraction. No preheating of the substrate is required in the electrostatic fluidised-bed process.

The electrostatic fluidised-bed process is especially suitable for coating small articles, because the rate of deposition of the powder particles is reduced as the article is moved away from the surface of the charged bed. Also, as in the case of the traditional fluidised-bed process, the powder is confined to an enclosure and -there is no need to provide equipment for the recycling and re-blending of over-spray that is not deposited on the substrate. As in the case of the corona-charging electrostatic process, however, there is a strong electric field between the charging electrodes and the substrate and, as a result, the Faraday cage effect operates to a certain extent and leads to poor deposition of powder particles into recessed locations on the substrate.

The invention provides an apparatus for performing a process for forming a coating on a substrate, including:

a fluidising chamber for establishing a fluidised-bed of a powder coating composition, thereby effecting tribostatic charging of the powder coating composition,

means for immersing the substrate wholly or partly in the fluidised bed, whereby tribostatically charged particles of the powder coating composition adhere to the substrate, the substrate being either electrically isolated or earthed.

an electrically conductive electrode, to which a voltage is applied, positioned to influence the extent to which charged particles adhere to a region of the substrate,

means for applying the voltage to the electrode, means for withdrawing the substrate from the fluidised-bed and means for  the adherent particles into a continuous coating over at (east part of the substrate,

the apparatus being arranged to operate without ionisation or corona effects in the fluidised bed.

The electrode exerts its influence over a region of the substrate and influences the coating of the said region in accordance with the proximity of the electrode to the region and the voltage applied to the electrode.

One arrangement of the apparatus includes a second electrode to which is applied a voltage that is of polarity opposite to the first-identified voltage, the first-identified electrode and the second electrode being on opposite sides of the substrate and the second electrode being positioned to influence the extent to which charged particles adhere to a region of the substrate, and means for applying a voltage of the opposite polarity to the second electrode.

Another arrangement of the apparatus includes at least one further electrode adjacent to the first-identified electrode, the further electrode or electrodes being positioned to influence the extent to which charged particles adhere to a respective region of the substrate or respective regions of the substrate, and means for applying a voltage of the same polarity as the first-identified voltage to the further electrode or electrodes.

Other arrangements of the apparatus include a plurality of further electrodes, wherein the further electrodes encompass the substrate.

In one arrangement, the first-identified electrode is in the fonri of a rod. In another arrangement, the first-identified electrode is in the form of a plate.

Preferably, in an arrangement including at least one further electrode, the further electrode is in the form of a plate and other further electrodes are in the form of plates.

The first-identified electrode and any other electrodes are such that, in operation, at the applied voltage or voltages, ionisatlon or corona conditions are not established in the apparatus.

Thus, for example, the first-identified and any other electrodes include only relatively sn:iooth surfaces unsuitable for producing ionisation or corona conditions and edges and corners, resulting from the shape of the electrode or electrodes, are rounded as a means of avoiding ionisation or corona conditions. Alternatively or additionally, edges and corners are masked by insulating material in order to avoid ionisation or corona conditions.

The spacing between the electrode or electrodes and the substrate and the voltages applied to the electrode or electrodes are such that, in operation, ionisation or corona conditions are not established in the apparatus.

By way of example, the spacing between the electrode or electrodes and the substrate may be 10 cm and the voltage applied to the electrode or electrodes may be 5 kV, resulting in a potential gradient of 0.5 kV/cm, u^hich is well below the potential gradient required for ionisation or corona conditions.

A potential gradient of O.SkV/cm may, of course, be achieved for other separations between the substrate and electrode or electrodes by adjusting the voltage applied to the electi-ode or electrodes accordingly-Potential gradients larger than 0.5kV/crf\ but still below potential gradients establishing ionisation or corona conditions, may also be used, the spacing between the substrate and the electrode or electrodes and the voltage applied to the electrode or electrodes, being selected as appropriate.

In operation, for example, the potential gradient between the electrode or electrodes and the substrate may be of the order of between 0.1 kV/cm and 5 kV/cm.

The apparatus may be operated, for example, wiUi a potential gradient of the order of between 0.1 kV/cm and 0.5 kV/cm.

Alternatively, the apparatus may be operated, for example, with a potential gradient of the order of between 0.2 kV/cm and 1 kV/cm.

In a particular arrangement, according to the invention, the first-identified electrode and the plurality of further electrodes are arranged in the form of a

"shell" which at least partly encloses the substrate. Such a shell may be continuous or discontinuous.

[n yet another an-angement, the first-identified electrode fonns a shell tor the subs^ate.

In one an-angement including a shell, the shell consists of or includes sheet material.

In another arrangement including a shell, at least part of the shell consists of an array of rods.

The shell may be in the form of a continuous sheet, forming a close-fitting enclosure for most or all of the substrate, while meeting the requirements indicated above for the spacing between the electi-ode or electrodes and the substrate

Alternatively, the shell may be in the form of a plurality of separate sheets, forming a close-fitting enclosure for most or all of the substrate, and the boundaries of the sheets may overlap one another but need not be overiapping, while meeting the requirements indicated above for the spacing between the electrode or electrodes and the substrate.

As another alternative, the shell may be formed by a plurality of rods, forming a close-fitting enclosure for most or all of the substrate, and the rods may overlap one another but need not be overiapping. There may be an array formed by two sets of rods which are orthogonal to each other.

In arrangements including a shell, the form of the shell may be tubular, tubular including an end closure member at one end or tubular including end closure members at both ends.

Alternatively, the fomi of the shell may be cylindrical and may, for example, have a circular transverse cross-section, an oval transverse cross-section or a.rectangular transverse cross-section.

In particular arrangements of the shell, the shell has a plurality of electrically isolated portions and the apparatus includes means for applying respective voltages to the separate portions of the shell.

In one form of the apparatus, the fluidised-bed includes a fluidising chamber at least a part of which is conductive and the apparatus includes means for applying a voltage to the conductive part of the fluidising chamber.

The invention also provides a process for forming a coating on a substrate, including the steps of.

establishing a ftuidised bed of a pov^/der coating composition, thereby effecting tribostatic charging of the powder coating composition,

immersing the substrate wholly or partly In the fluidised bed, whereby tribostatically charged particles of the powder coating composition adhere to the substrate, the substrate being either electrically isolated or earthed,

providing an electrically conductive electrode in the fluidised bed,

applying a voltage to the electrically conductive electrode,

the electrode being positioned, in relation to the substrate, where the extent to which charged particles adhere to regions of the substrate is influenced by the electrode,

withdrawing the substrate from the fluidised-bed and

forming the adherent particles into a continuous coating over at (east part of the substrate,

the process being conducted without ionisation or corona effects in the fluidised bed.

In the process, the electrode exerts its influence over a region of the substrate and influences the coating of the said region in accordance with the proximity of the electrode to the region and Uie voitage applied to the electrode

One form of the process includes the provision of a second electrode on the opposite side of the substrate relative to the first-identified electrode, the second electrode being positioned to influence the extent to which charged particles adhere to a region of the substrate, and applying, to the second electrode, a voltage that is of polarity opposite to the first-identified voltage.

An alternative form of the process includes the provision of at least one further electrode adjacent to the first-identified electrode, the further electrode or electrodes being positioned to influence the extent to which charged particles adhere to a respective region of the substrate or respective regions of the

substrate, and applying, to the further electrode or electrodes, a voltage of the same polarity as the first-identified voltage.

In the process of the present invention, particles of the powder coating composition adhere to the substrate as a result of the frictional charging (triboelecMc, tribostatic or "tribo" charging) of the particles as they rub against one another in circulating in the fluidised bed.

The process of the present invention is conducted without ionisation or corona effects in the fluidised bed.

In the process of the invention, the substrate may be electrically conductive (metal or another conductive material), electrically non-conductive or poorly conductive.

Thus, for example, the substrate may comprise a medium density fibreboard {MDF), wood or a wood product.

Alternatively, the substrate may comprise a plastics material or a plastics material including an electrically conductive addibve.

The plastics material may comprise pofyamide or a highly insulating plastics material, for example, polycartaonate.

A plastics substrate may be immersed in the fluidised bed as it is or, alternatively, the substrate may be pre-charged before immersion in the fluidised bed, and the process may include the step of heating the plastics material to a temperature below its melting point and below the transition point of the powder coating composition, before immersing the substrate in the fluidised bed.

In the case where a plastics substrate is immersed in the fluidised bed as it is, heating it serves the purpose of reducing its surface resistance.

In the case where a plastics substrate is pre-charged before immersion in the fluidised bed, the principal purpose for heating it is to equalise the charge over the whole surface.

As an alternative to heating or in addition to heating, the surface of a pre-charged plastics substrate may be moistened in order to equalise the charge on it The voltage applied to the shell and, when included, tine electrically conductive part of the fluidising chamber, is sufficient to influence the coating of the substrate by the frictionaily charged powder coating particles while resulting

in a maximum potential gradient that is insufficient to produce either ionisation or corona effects in the fiuidised bed. Air at atmospheric pressure usually serves as the gas in Uie fiuidised bed but other gases may be used, for example, nitrogen or helium.

As compared with the electrostatic fluidised-bed process in which a substantial electric field is generated between charging electrodes and the substrate, the process of the present invention achieves good coating in recessed portions of metal and other substrates of relatively high conductivity. The process is notably superior to the electrostatic fluidised-bed process in the uniformity of coating achieved irrespective of the shape of a highly conductive substrate.

As further compared with the electrostatic fluidised-bed process in which a substantial electric field is generated between charging electrodes and the substrate, the process of the present invention achieves good coating in substrates including fibrous material without any tendency for the fibrous material to stand on end as might occur in a substantial electric field.

As compared with traditional fluidised-bed application processes, the process of the invention offers the possibility of coating materials including MDF, plywood and plastics for which heating to temperatures of 200 to 400 °C is undesirable. Also, ttie process achieves thin coatings on MDF, plywood and plastics materials in a controlled manner since inter-particle charging becomes more effective as particle sizes are reduced.

Improvements in efficiency as particle sizes are reduced stands in contrast with the pcwder coating process using a triboelectric gun where efficiency falls as particle sizes are reduced.

In addition to MDF, wood, wood products, plastics materials, plashes materials including electrically conductive additives, polyamide, highly insulating plastics materials, for example, polycarbonate provide suitable substi^tes.

Substrates having a surface resistance of between 10^ ohms/square, say, and 10" ohms/ square, say, may be considered as poorly conductive while substrates having a surface resistance above 10^' ohms/square, say, may be considered as non-conductive.

A block of IVIDF may have a surface resistance of the order of between 10^ ohms/square and 10" ohms/square depending on its moisture content, a surface resistance of the order of 10^ ohms/ square corresponding to a higher moisture content than does a surface resistance of the order of lo'' ohms/ square.

Wood and wood products may be expected to have a surface resistance of the order of between 10^ ohms/square and 10^^ ohms/square depending or the type of wood and its moisture content.

Plastics materials including electrically conductive additives and various plastics materials without electrically conductive additives may have a surface resistance of the order of between 10^ and 10'' ohms/square, corresponding tc poorly conductive, depending on the material and, where included, the additive or additives.

Highly Insulating plastics materials including, for example, polyamide anc polycarbonate may be expected to have a surface resistance of an order ol above 10" ohms/square, corresponding to non-conductive.

In addition, pooriy conductive substrates may be classified into a lower range of surface resistance of the order of between 10^ and 10^ ohms/square and an upper range of surface resistance starting slightly above 10^ anc extending to 10" ohms/square. Materials having a surface resistance above 10'^ ohms/square are considered as "insulating".

The substrates disclosed herein are, of course, not restricted tc polymers.

The surface resistance of one substrate may be of the order of at leas' 10^ ohms/square, for example:

•	of the order of between 10^ and 10^ ohms/square.

•	of the order of at least 10^ ohms/square.

•	of the order of between 10^ and 10" ohms/square.

The surface resistance of an insulating substrate may be of the order o! at least 10^' ohms/square.

The surface resistance values given above are as measured by ASTMS Starviard D257-93 with 2kV applied.

The uniformity of the coating may be improved by shai
Conversion of the adherent particles into a continuous coating (including, where appropriate, curing of the applied composition) may be effected by heat treatment and/or by radiant energy, notably infra-red, ultra-violet or electron beam radiation. Compared with traditional fluidlsed-bed application technology, pre¬heating of the substrate is not an essential step in the process of the invention and, preferably, there is no preheating of the substrate prior to immersion in the fluidised bed.

Since the voltage applied to the shell and the fluidising chamber, when a part of the fluidising chamber is electrically conductive, is insufficient to produce either ionisation or corona effects in the fluidised bed, electrical current is unlikely to be drawn when the substrate is electrically isolated and, consequently, it is unlikely that electrical power will be drawn when the substrate is electrically isolated. The current drawn is expected to be less than 1 mA when the substrate is electrically earthed.

Where the substrate comprises a plastics material which shows surface conductivity when at an elevated temperature, there is some advantage in heating the plastics material to a temperature below its melting point and below the glass transition temperature of the powder coating composition before immersing the substrate in the fluidised bed.

Where the substrate comprises a plastics material which shows no substantial surface conductivity even at an elevated temperature, there is some advantage in pre-charging the substrate before immersing it in the fluidised bed.

There may be some advantage in equalising the charge on the pre-charged substrate at the point of immersion and then immersing the substrate in the fluidised bed.

The charge may be equalised by heating the substrate to a temperature be)ow its melting point or by introducing surface moisture on the substrate or both.

The voltage applied to the shell and the fluidising chamber, when a part of the fluidising chamber is electrically conductive, in the process of the present invention is, preferably, a direct voltage, either positive or negative, but the use of ' an altemating voltage is possible by, say, applying the voltage intermittently at times when it is positive or at times when it is negative. The applied voltage may vary within wide limits according, inter alia, to the size and complexity of the sutJStrate and, when a part of the fluidising chamber is electrically conductive, the fluidising chamber, and the film thickness desired.

The applied voltage wilt, in general, be in the range of from 10 volts to 100 kilovolts, more usually from 100 volts to 60 kilovolts, preferably from 100 volts to 30 kilovolts, more especially from 100 volts to 10 kilovolts, either positive or negative. The voltage ranges include 10 volts to 100 volts, 100 volts to 5 kilovolts, 5 kilovolts to 60 kilovolts, 15 kilovolts to 35 kilovolts, 5 kilovolts to 30 kilovolte; 30 kilovolts to 60 kilovolts may also be satisfactory.

A direct voltage may be applied continuously or intermittently and the polarity of the applied voltage may be changed during coating. With intemiittent application of the voltage, electrification may be effected before the substrate is immersed in the fluidised bed and not discontinued un^l after me subsfrate has been removed from the bed. Alternatively, the voltage may be applied only after the substrate has been immersed in the fluldised-bed. Optionally, electiification may be discontinued before ttie substrate is withdrawn from the fluidised-bed. The magnitude of the applied voltage may be varied during coating.

The fluidising chamber may. of course, be electlcally non-conductive.

In order to exclude ionisation and corona conditions, tiie maximum potential gradient existing in the fluidised bed is below the ionisation potential for the air or other fluidising gas. Factors determining the maximum potential gradient include the applied voltage and the spacing between the shell and the substrate and other elements of tiie apparatus.

For air at atmospheric pressure, the ionisation potential gradient is SOkV/cm, and accordingly the maximum potential gradient using air as fluidising gas at atmospheric pressure should be below 30 kV/cm,  A similar maximum

potential gradient would also be suitable for use with nitrogen or helium as fluidlsing gas.

Based on these considerations. Uie maximum potential gradient existing in the fiuidised bed may be 29 kV/cm, 27,5,25,20,15,10,5 or 0.05 kV/cm.

The minimum potential gradient will in general be at least 0.01 kV/cm or at least 0.05 kV/cm.

Preferably, the substrate is wholly immersed within the fiuidised bed during the coating process.

As is stated above, in the process according to ttie invention, the diarging of the powder particles is effected by friction between particles in the fiuidised-bed. The friction between the particles in the fiuidised-bed leads to bipolar charging of the particles, that is to say, a proportion of the particles will acquire a negative charge and a proportion will acquire a positive charge. The presence of both positively and negatively charged particles in the fiuidised-bed might appear to be a disadvantage, especially when electrification is by a direct voltage, but the process of the invention is capable of accommodating the bipolar charging of the particles.

In the case in which electrification is by a direct voltage of a given polarity, electi-ostatic forces tend to attract powder coating particles of predominantly one polarity onto the substrate. The resulting removal of positively and negatively charged particles at different rates might be expected to lead to a progressive reduction in the proportion of particles of a particular polarity in the body of powder but it is found that, In practice, the remaining powder particles adjust their relative polarities as depletion progresses and charge-balance is maintained.

The preferred period of immersion of the substrate wiOi Uie fiuidislng chamtjer in a charged condition will depend on the size and geometrical complexity of the substrate, the film thickness required, and the magnitude of the applied voltage, being generally in the range of from 10 milliseconds to 10, 20 or 30 minutes, usually 500 milliseconds to 5 minutes, more especially fro/n 1 second to 3 minutes.

Preferably, the substrate is moved in a regular or intemnittent manner during ite period of immersion in the fiuidised bed. The motion may, for example,

be linear, rotary and/or oscillatory, As is indicated above, the substrate may, additionally, be shaken or subjected to vibration in order to remove particles adhering only loosely to it. As an alternative to a single immersion, the substrate may be repeatedly immersed and withdrawn until the desired total period of immersion has been achieved.

The pressure of the fluidising gas (normally air) will depend on the bulk of the powder to be fluidised, the fluidity of the powder, the dimensions of the fluidised bed, and the pressure difference across the porous membrane of the fluidising chamber.

The particle size distribution of the powder coating composition may be in the range of from 0 to 150 microns, generally up to 120 microns, with a mean particle size in the range of from 15 to 75 microns, preferably at least 20 to 25 microns, advantageously not exceeding 50 microns, more especially 20 to 45 microns.

Finer size distributions may be prefemed, especially where relatively thin applied films are required, for example, compositions in which one or more of the following criteria is satisfied:

a)	95-100% by volume 
b)	90-100% by volume 
c)	45-100% by volume 
d)	5-100% by volume 
preferably 10-70% by volume 
e)	1-80% by volume 
preferably 3-40% by volume 
f)	d(v)so in the range 1.3-32fim

preferably 8-24 pm

D(v)5o is tiie median particle size of \he composition. More generally, the volume percentile d(v)x is the percentage of the total volume of the particles that lies below the stated particle size d.  Such data may be obtained using the

Mastersizer X laser light-scattering device manufactured by Malvern instruments. If required, data relating to the particle size distribution of the deposited materia! (before bake/cure) can be obtained by scraping the adhering deposit off the substrate and into the Mastersizer.

The thickness of the applied coating may be in the range of from 5 to 500 microns or 5 to 200 microns or 5 to 150 microns, more especially from 10 to 150 microns, for example from 20 to 100 microns, 20 to 50 microns, 25 to 45 microns, 50 to 60 microns. 60 to 80 microns or 80 to 100 microns or 50 to 150 microns. The principal factor affecting the thickness of the coating is the applied voltage, but the duration of the period of immersion with the fiuidising chamber in a charged condition and fiuidising air pressure also influence the result

The process is effective to powder coat a conductive substrate of any shape. The substrate is, preferably, earthed although it may be electrically isolated, that is, without an electrical connection (substrate electrically "floating", that is, its electrical potential is indeterminate).

The process of ttie invention offers particular benefits in the automotive and other fields where it is desired to coat an article such as a car body at sufficient film buiid to provide adequate cover for any nrietal defects before applying an appropriate topcoat. According to previous practice, it has been necessary to apply two separate coats to such articles in order to provide proper preparation for the topcoat. Thus, it has been common practice to apply a first coating of an electropaint to give a banier film over the whole metal surface, followed by a second coating of a primer surfacer to ensure proper covering of any visible defects. By contrast, the present invention offers the possibility of achieving adequate protec^ve and aesthetic coverage, even of articles of complex geometry, by means of a single coating applied by the process of the invention. Also, the coating process can be adapted to produce relatively high film thickness in a single operation if required.

The invention accordingly provides a process for coating automotive components, in which a first coating derived from a powder coating composition is applied by means of the process of the Invention as herein defined, and thereafter a topcoat is applied over the pov^ider coating.

Mention should also be made of applications of the process of the invention in the aerospace industry, where it is of particular advantage to be able to apply unifomn coatings at minimum film weights to substrates {especially aluminium or aluminium-alloy substrates) of a wide range of geometric configurafons in an environmentally-compliant manner.

The process of the invention is capable of dealing with articles such as radiators, wire baskets and freezer shelves which include welds and projections, providing a uniform coating of powder on the welds and projections as well as on the remainder of the articles, without over-covering of the projections.

The invention is especially suitable for powder coating wire or sheet metal because there need not be an electrical connection to the substrate and the speed of powder coating that is achieved.

The substrate may comprise a block of medium density fibre-board (MDF) or a plastics item or another non-conductive or poorly conductive material and may, in principle, be of any desired shape and size.

In addition to MDF, wood, wood products, plastics materials, plastics materials including electrically conductive additives, polyamide, highly insulating plastics materials and polycarbonate provide suitable substrates.

Advantageously, the substrate is chemically or mechanically cleaned prior to application of the composition.

The process is effective to powder coat substrates that are highly conductive, pooriy conductive and highly non-conductive. Highly conductive and pooriy conductive substrates can be coated when electrically isolated and when earthed and highly non-conductive substrates are inherently isolated by virtue of their non-conductivity.

In general, the coating process of the invention may be characterised by one or more of'the following features:

(i) .  The coating process is three dimensional and capable of penetrating recesses.

(ii)  The applied voltage and the spacing between the substrate and the fluidising chamber are selected so that the maximum potential gradient is below

the ionisation potential gradient for the air or other fiuidising gas.  There are

accordingly substantially no ionisation or corona elTects.

(tii)  The thickness of the powder coating increases as the applied voltage

increases. The increase in thickness is achievable without loss of quality up to a

point but a progressive loss of smoothness is eventually seen.

(iv)  Coating is achievable at room temperature.

(v)  Uniform coating on the substrate is achievable irrespective of whether

the coating is in a recess, on a projection or on a flat surface of the substrate.

(vi)  Smooth coated edges are obtainable.

(vii)  Good quality powder coating is achievable in tenns of smoothness and

the absence of pitting or lumpiness.

(viii)  As compared with a fluidised-bed triboelectric process In which a voltage

is applied  to the  substrate,  more extensive and consistent coverage  is

achievable, and good coverage can be achieved more quickly.

(ix)  MDF acquires some surface moisture under normal storage conditions

and highly satisfactory coating is achieved for MDF including a nominal amount

of surface moisture.

(x)  There is no tendency for the ends of fibres of MDF to stand up.

(xi)  There is no tendency for a pattern on one side of a substrate to be

reproduced in the powder on the opposite side of the substrate.

The process is effective to powder coat a plastics substrate which includes an electrically conductive additive, in particular, polyamide with a conductive additive. The plastics substrate is electrically earthed and the above observations, including those for MDF, apply except that there are no fibres and there Is no requirement for moisture.

The process is effective to powder coat a plastics substrate which does not include an electrically conductive additive. The substrate is heated in order to make it conductive. During heating the temperature remains below the melting point of the substrate and glass transition temperature of the powder coating. The substrate is electrically earthed, although it may be electrically isolated, that is, without an electrical connection (substrate electrically "floating", that is, its electrical potential is indeterminate).

A powder coating composition according to the invention may contain a single film-fonning powder component comprising one or more film-forming resins or may comprise a mixture of two or more such components.

The film-forming resin (polymer) acts as a binder, having the capability of wetting pigments and providing cohesive strength between pigment particles and of wetting or binding to the substrate, and melts and flows in the curing/stoving process after application to the substrate to fomi a homogeneous film.

The or each powder coating component of a composition of the invention will in general be a thermosetting system, although thermoplastic systems (based, for example, on polyamides) can in principle be used Instead.

When a thermosetting resin is used, the solid polymeric binder system generally includes a solid curing agent for the thermosetting resin; alternatively two co-reactive film-forming thermosetting resins may be used.

The film-forming polymer used in the manufacture of the or each component of a thermosetting powder coating composition according to the invention may be one or more selected from carboxy-functional polyester resins, hydroxy-functional polyester resins, epoxy resins, and functional acrylic resins.

A powder coating component of the composition can, for example, be based on a solid polymeric binder system comprising a carboxy-functional polyester fiim-forming resin used with a polyepoxide curing agent.  Such carboxy-functional polyester systems are currently the most widely used powder coatings materials. The polyester generally has an acid value in the range 10-100, a number average molecular weight Mn of 1,500 to 10,000 and a glass transition temperature Tg of from 30°C to S5^C, preferably at least 40°C.  The poly-epoxide can, for example, be a low molecular weight epoxy compound such  as trigiycidyl  isocyanurate (TGIC),  a  compound such  as diglycidyl terephthalate condensed glycidyl ether of bisphenol A or a light-stable epoxy resin.  Such a carboxy-functional polyester film-fomning resin can aitematively be used with a bis(beta-hydroxyall

Aitematively, a hydroxy-functional polyester can be used with a blocked isocyanate-functional curing agent or an amine-formaldehyde condensate such as, for example, a melamine resin, a urea-formaidehye resin, or a glycol ural formaldehye resin, for example the material "Powderlink 1174" supplied by the Cyanamid Company, or hexahydroxymethyl melamine. A blocked isocyanate curing agent for a hydroxy-functional polyester may, for example, be internally blocked, such as the uretdiqne type, or may be of the caprolactam-blocked type, for example isophorone diisocyanate.

As a further possibility, an epoxy resin can be used with an amine-functional curing agent such as, for example, dicyandiamide. Instead of an amine-function al curing agent for an epoxy resin, a phenolic material may be used, preferably a material formed by reaction of epichlorohydrin with an excess of bisphenol A (that is to say, a polyphenol made by adducting bisphenol A and an epoxy resin). A functional acrylic resin, for example a carboxy-, hydroxy- or epoxy-functional resin can be used with an appropriate curing agent.

Mixtures of film-forming polymers can be used, for example a carboxy-functional polyester can be used with a carboxy-functional acrylic resin and a curing agent such as a bis(beta-hydroxyalkylamide) which serves to cure both polymers.  As fijrther possibilities, for mixed binder systems,  a  carboxy-, hydroxy- or epoxy-functional acrylic resin may be used with an epoxy resin or a polyester resin (carboxy- or hydroxy-functional).  Such resin combinations may be selected so as to be co-curing, for example a carboxy-functional acrylic resin co-cured with an epoxy resin, or a carboxy-functional polyester co-cured with a glycidyl-f unction al acrylic resin.  More usually, however, such mixed binder systems are formulated so as to be cured with a single curing agent (for example, use of a blocked isocyanate to cure a hydroxy-functional acrylic resin and a hydroxy-functional polyester). Another preferred formulation involves the use of a different curing agent for each binder of a mixture of two polymeric binders (for example, an amine-cured epoxy resin used in conjunction with a blocked isocyanate-cured hydroxy-functional acrylic resin).

Other film-forming polymers which may be mentioned include fijnctional fluoropolymers,  functional  fluorochloropolymers  and  functional fluoroacrylic

polymers, each of which may be hydroxy-functional or carboxy-functional, and may be used as the sole film-forming polymer or In conjunction with one or more functional acrylic, polyester and/or epoxy resins, with appropriate curing agents for the functional polymers.
