Repository: anandvc/allindianpatents

File: patents/219886-smart-wall-blowing-system-based-on-local-deposition-pattern-to-maintain-furnace-heat-absorption-opotimally-for-coal-fired-boilers.html
Indian Patents. 219886:SMART WALL BLOWING SYSTEM BASED ON LOCAL DEPOSITION PATTERN TO MAINTAIN FURNACE HEAT ABSORPTION OPOTIMALLY FOR COAL FIRED BOILERS

Indian Patents

Recently Granted Patents

  Recently Published Patents

Title of Invention	SMART WALL BLOWING SYSTEM BASED ON LOCAL DEPOSITION PATTERN TO MAINTAIN FURNACE HEAT ABSORPTION OPOTIMALLY FOR COAL FIRED BOILERS

Abstract	An improved wall blowing system as claimed in Claim 1 comprising a logic panel and MMI panel is achieved by controlling the starting and stopping of wall blowers based on super heater steam spray flow high and low set points and maintenance of local heat absorption at an optimum level as well as avoidance of wall blowing when ash deposits are less as decided and based on heat flux signals from the Heat Flux Sensors (I-IFS) located in between the wall blowers, the system thus operated maintains furnace heat absorption optimally in any fuel fired boiler.	

Full Text	FIELD AND BACKGROUND OF THE INVENTION

The present invention relates to an improved wall blowing system for maintaining furnace heat absorption optimally in coal fired boilers and for resorting to wall blowing in areas where deiosition is high.

The present invention particularly relates to wall blowing in pulverized coal fired boilers, which would operate automatically and only on need basis, ie. on the basis of the furnace requirement; ~primarily starting and stopping the wall blowing system to maintain the furnace water wall heat absorption within optimum range and secondly skipping wall blowing wherever the ash de.psit intensity is not high as indicated by heat flux sensors mounted between the wall blowers.

The radiation (furnace and platent super heater) and convection zone heat transfer surfaces (other super heaters, economizer etc) of a boiler are designed according to the established practice, to absorb proportionately the heat released on combustion of fuel (Goal) such that various functions such as water preheating (economizer), steam generation (water wall), steam super heating (LTSH, Platent SH and Final SH), steam reheating and air heating are carried out optimally.

The boiler furnace, where the fuel is burnt, absorbs the maximum amount of the heat released. Impurities, if present, in the fuels cause deposits on boiler water wall surfaces resulting in the reduction of furnace heat absorption. The pattern, nature and rate of such deposition vary along the various zones of the furnace. Due to the combined effects of differing heat release rates of fuels, and varying compositions, rate of depositions on water walls and further depending on boiler load, mill combinations, tilt etc, the net furnace heat absorption could vary from the design predetermined value dynamically from time to time.

If the furnace heat absorption is lowered, the furnace outlet gas temperatures go up resulting in increased SH/RH sprays, increased metal temperatures as well as increased NOx levels due to higher furnace temperatures. The cycle efficiency of power plant depends on increases in sprays, viz, with increase in re— heater spray in 210 MW designs and with increase in both SH/RH sprays in 500 MW designs. On the other hand, if furnace heat absorption increases, the furnace outlet gas temperature and consequently SH/RH steam temperatures fall short of predetermined value resulting in lower efficiency. Due to fluctuating fuel characteristics, most of the boilers experience varying degrees of sprays or low steam temperature conditions. Hence, maintains of furnace heat absorption optimally is a key operational requirement to maintain efficient boiler performance.

CONVENTIONAL WALL BLOWING SYSTEMS

In known boilers, wall blowers are located at different elevations both above and below the burner zones on all the four walls for removing the deposits. As such all the wall blowers are normally operated once in a shift and sequentially one after the other; approximately 3 times a day all wall blowers are operated.

The conventional wall blowing system has certain disadvantages viz, being routine and ritualistic in nature, it does not recognize and differentiate whether the furnace is absorbing the net heat optimally. In other words, whether it is absorbing heat which is less or more than the optimum value and once started, it resorts to wall blowing from the first to the last of wall blower. If the furnace deposition had been less, the excess furnace cleaning might result in higher furnace heat absorption and lesser super heated temperatures. Many a times the benefit of better heat absorption and super heater lesseer spray only for a shorter period of time with the rest of the period till the next wall blowing experiencing lesser heat absorption and higher spray.

Yet another disadvantage of the conventional furnace wall blowing system is that the wall blowing is carried out ritually irrespective of whether there are deposits and thereby warranting cleaning in that zone or not, thus causing steam erosion of water

wall tubes leading to tube thinning and necessitating replacement with new tubes. As such there is no measurement system or device to identify whether there exists deposits or not.

It is an object of the present invention to mitigate the above drawbacks of the conventional devices for maintenance of net furnace heat absorption and provide an instrument to indicate the degree of deposition as well as measure the heat flux changes.

A further object of the present invnetion is to maintain net furnace water wall heat absorption at an optimum range by activating the operation and stopping of the wall blowers by preselected signals such as super heater spray flow and heat flux as absorbed by the water walls.

A further object of the present invention is to provide a mechanism based to eliminate/minimize unwarranted wall blowing wherever ash deposition is not high through measurement of heat flux by sensors mounted on water walls and thereby reduce steam erosion of water wall tubes also due to un—warranted wall blowing.

THE

	Patent No.JP 62009113A2	describes	controlling the

-

operation of the soot blowers by image data obtained by a pick

up cameras provided to scan respective predetermined areas of

the furnace. Plurality of images obtained from TV cameras pickup state of the dust accumulated on the water walls and optical images are converted into electrical signal which is further converted to digital signals and stored in image processing arithmetic unit. The image data, tube edge pattern and condition of the unit are processed by a dust thickness processing program. A temperature controlling device takes these data and decides the soot blower controlling signals based on programmed factors. This method has disadvantages namely when the ash content of the coal is high the visibility of the furnace is significantly affected.

Japan Patent No.JP 62017512A2 teaches a method of group operation of soot blowers for effective removal of adhered substances based on a coat starting pattern derived from coal properties and the read operational pattern. This method has the disadvantage because of the fact that the coating pattern not only depends on the coal properties but also operational variables like excess air, tilt, load, the combination of which cannot be modeled, ie. monitored even for the same boiler.

Japan Patent No.JP 11148633A2 illustrates a method by which the starting order of soot blowing is corrected automatically based on differential between calculated and reference

furnace outlet temperature. Assuming the reference coal is an intermediate fuel coal, the method of approach is the gas temperature difference which would increases on the plus side for high fuel ratio (fixed carbon to volatile matter ratio in proximate analysis of coals) and on the minus side for low fuel ratio of coals. However, the furnace outlet temperature would vary dynamically due to various reasons other than or in addition to fuel ratio such as tilt, mill combination,

Hence the prior art does not contain a teaching that the super heater spray level signals can be utilized for selecting high and low set points which in turn can atomatically start and stop the operation of soot/wall blowers for maintaining the net furnace heat absorption optimally and while doing so also can ensure that local wall blowing is resorted only where deposits have caused heat flux reduction above a certain percentage and wall blowing in that zone is skipped if heat flux reduction due to deposition is below a set percentage.

SUMMARY OF THE INVENTION

The new device developed by the applicant maintains the furnace water wall heat absorption at optimum levels by operating the predetermined set of wall blowers activated by the signals such as super heater spray exceeding "High" set points and permissive

such as soot blowing header steam temperature, etc and by discontinuing operation of next wall blower when super heater spray level reduces below the low set point so that referred boiler parameter variations are minimized and the overall boiler performance is improved. During the above sequence only those blowers are activated if the heat flux below the set value, as sensed by the heat flux sensors located in between wall blowers. In this system wall blowers are operaed one wall after another wall, in staggered manner, but in sequence, as demanded by the sytem.

The applicants have developed a new system or device for maintaining furnace heat absorption optimally in coal fired boilers having the following embodiments —

1. In addition to the generally existing burner tilting arrangement of tangential firing system, the new system would operate need based, to maintain the furnace heat absorption optimally so that neither super heater / re—heater steam temperatures falls short nor goes up resulting in higher super heater / re—heaer sprays which would take cognizance of the variations in net furnace heat absorption due to changes in coal quality, boiler load, mill combinations, burner tilt, etc.

2. The new system includes wall blowers only in those zones where ash deposits have built up causing significant reduction in heat transfer.

3. The developed system reduces the frequency of wall blowing to minimize the steam erosion of water wall tubes which happen due to wall blowing.

4. The invented system reduces the SH/RH sprays and thereby improve the cycle efficiency, or in other words, reduce the heat rate of the power plant to the extent possible by operational means as well as reduce the Demineralised (DM) water otherwise wasted as spray and also the associated energy needed to convert water to steam.

5. The new system prevents excursions of convection pass heat transfer surface metal temperatures above the permissible limit thereby reaming the respective designed creep life of metals.

6. This is a system which would cognize dynamically and operate automatically.

7. Thene.w system can find out the heat flux levels of each zone in each wall just before wall blowing / cleaning and decide whether that zone require wall blowing or not and skip if the reduction in heat flux is not significant and decide to blow if the reduction in heat flux is higher than the set percentage.

For a better understanding of the invention, its operating advantages and specific results attained by its users, reference is made to the accompanying drawings and descriptive matter in which preferred embodiments of the invention are illustrated.

IN TUE ACCONPANYING DRAWINGS

Figure 1 shows a block diagrame illustrating the various sub systems of the super heater spray flow (SHSF) of the present invention;

Figure 2 shows pictorially the heat blocks sensor (HFS) assembly;

Figure 3 shows a flow chart of the logics implemented in the logic panel; and

Figure 4 shows pictorially the integration of the add—on system of the conventional / existing soot blowing system.

Figure 1 which shows block diagram showing the various sub systems where in the Super Heater Spray Flow (SHSF) measured by a flow nozzle (1) and flow transmitter / current converer

(2) and the milli ampere current signal is fed to a logic panel (3) for signal processing. Heat Flux Sensors (HFS) to measure the absorbed heat flux levels of the water wall zone located in between blowers whose output is fed to a signal conditioner/

transmitter for further processing and communicating to the logic panel. The logic panel is provided with input cards which converts the milli ampere current signal into compatible digital signals for processing. The electronic processor located in the logic panel processes the digital signal further and interacts with a personal computer based Man Machine Interface (MMI) system (4) and decides actuating the motorised wall blower (WB) through a Motor Control Center (MCC) (%) and wall blower local control (6). The wall blower moves forward into the furnace and rotates injecting steam on to the furnace walls on the fireside for cleaning the deposits. The wall blower retracts back after a predetermined time as commanded by the logic and the steam injection is also stopped actuated by the limit switches.

With reference to Figure 2 HFS works on the well known princile of conductive heat transfer through metal wals. A sensing element of known size and thermal conductivity is embedded on the water wall. The absorbed heat flux by the water wall is quantified by the formula

where Q is the heat flux, K is thermal conductivity of the sensor metal, A is the front area t is the temperature differential between the front and rear thermocouples and x is the distance between the front and rear thermocouples. The thermocouples are protected against flame radiation and other mechanical / electrical damages. The associated thermal guard around the sensor ensures proper heat transfer characteristics through the sensor. The entire HFS assembly is designed to fit in the existing water walls such that the sensing element facing the flame side. The signals from the thermocouples are suitably calibrated with associated signal conditioner / transmitter to directly give the absorbed heat flux by the water walls in that zone.

With reference to Figure 3 the Super Heater Spray Flow (SHSF) goes up if the furnace heat absorption is reduced due to deposition, SHSF measurement is taken as monitoring signal for either starting the wall blowing or for stopping the wall blower. When the SHSF exceeds high set point, the logic decides to activate the wall blowing cycle in the sequence from where it was left. Actual wall blowing is started after ensuring permissives such as minimum steam temperature and steam pressure. The wall blowing is carried in increments of group of blowers and only those blowers are activated to blow when heat flux values

as sensed by the associated heat flux sensor is below the set value or otherwise skipped to next blower. The SHSF is checked and reaches below low set point, the wall blowing sequence is

halted and	soot	 blowing	steam header	 valve gets closed

automatically	and	waits for	the SHSF to	exceed the set value

for activating / starting the sequence aaain.

In the improved system, the software has provisions facilitating switching over to operation of Long Retractable Soot Blowers (LRSBs) in the boiler furnace, as well as air preheater blowers whenever necessary and return back thereafter.

Figure 4 illustrates flow char/logic system (as shown in Fig.3) is designed to respond appropriately to varying operational / performance conditions such as SHSF being continuously HIGH or LOW or when it is between the LOWER and HIGHER set points.

Whenever SHSF measurement is continuously greater than the high set point, even after completing one cycle of wall blowing sequence, the logic changes over to operator interactive mode after giving an alarm, over which the operator can either decide to comtinue or change set point.

Whenever SHSF measurement is continuously lower than the low set point for a preset period, the logic changes over to operator interactive mode after giving an alarm, over which the operator can either decide to continue or change set point.

Whenever SHSF measurement is continuously lower than the high set point and greater than the low set point for a preset period, the logic activates a group of wall blowers and only those blowers are activated where heat flux level is below the set value, from where it was left previously.

The logic has been built up so as to activate all blowers at least once over a specified period, if they have not been operated due heat flux reduction logics in the specified previous cycles, for the purpose of smooth functioning of the blowers over a prolonged period of operation.

Whenever the fault occurs due to wall blowing steam parameters or the wall blower stuck up conditions, the system alarms and switches over to operator intervention mode to clear the faults. After the fault clearance, the operation can switch over to auto mode, where the system continues from where it was left.

Similarly the auto operation of the system can be manually / automatically put on hold to facilitate operating blowers otehr than the boiler furnace such as Long Range Soot Blowers (LRSB) inthe convection pass of the boiler or Air preheaer blowers and resume back to furnace wall blowing from where it was left previously.

The Man Machine Interface (MMI) deployed in this system is built with operator friendly displays through a personal computer. The system displays, the mimic of wall blower arrangement, soot blowing steam header valve open or close, drain temperature, steam temperature and pressure, super heater / re—heater spray flows, boiler main steam flow, blower status such as home position, forward, retract, alarm satus of wall blowing system, the status of timers built in the claimed logics and super heater high and low set points.

The system installed can minimize the operator interventin, average super heater / re—heater sprays and the number of cycles of wall blowing significantly.

The various features and the novelty which characterize the present invention are pointed out, with particularly, in the claims annexed to and forming the part of the disclosure.

WE CLAIM:

1.	An automated improved Wall Blowing System (WBS) comprising electrical/electronics hardwares such as water wall mounted heat flux sensor, and signal conditioner, flow transmitter/current converter, logic panel and MMI panel interfaced with the conventional soot blowing hardware and additional novel pre-programmed logics embedded as software as described herein by which the sequential starting and stopping of the wall blowers being activated by the high and low set points of super heater spray flow respectively and specific blowers are operable where the absorbed heat flux values falls below the predetermined value taking into cognizance of permissives such as soot blowing headedr steam pressure and temperature, response time and the exercise of the said logics through which the furnace heat absorption being maintained at optimum levels and consequently the excursions in furnace gas outlet temperatures and super heater/re-heater spray being controlled within a range and thus improving the overall boiler performance, the embedded software ensures that all blowers are operated once over a specified period the improved Wall Blowing System (WBS) being built with operator friendly displays and mimic said system maintains the furnace heat absorption optimally in any fuel fired boiler.

2.	An improved wall blowing system as claimed in Claim 1 comprising a logic panel and MMI panel is achieved by controlling the starting and stopping of wall blowers based on super heater steam spray flow high and low set points and maintenance of local heat absorption at an optimum level as well as avoidance of wall blowing when ash deposits are less as decided and based on heat flux signals from the Heat Flux Sensors (I-IFS) located in between the wall blowers, the system thus operated maintains furnace heat absorption optimally in any fuel fired boiler.

3.	An improved wall blowing system as claimed in Claims 1 and 2 comprising electricals and electronic hardwares and embedded softwares integrated with a data acquisition and display system.

4 An improved wall blowing system as claimed in any of claims 1 to 3 wherein Super Heater Spray Flow (SHSF)

increases when the furnace heat absorptions reduced due to deposition, the SHSF measurement is taken as a

monitoring signal for starting the wall blowing and when the SHSF decreases the respective measurement is used for

stopping the wall blowing and heat flux signal is processed for activating said blowers in that zone when the heat flux signal has reduced below the set value and the logic decides to

activate the wall blowing cycle in the sequence from where it was left and the actual wall blowing is started only after

ensuring permissives such as minimum steam temperature and steam pressure, and the wall blowing is carried in increments of group of wall blowers, the SHSF is checked and compared with set point on completion of every group of wall blowing, and

when SHSF' reaches below low set point, the wall blowing

sequence is halted and soot blowing steam header valve gets

closed automatically and waits for the SHSF to exceed the set

value for activating/starting the sequence again.

5	An improved wall blowing system as claimed in any of the preceding claims wherein the preprogrammed logic through embedded software is built up so as to ensure that all blowers are operated at least once over a specified period, if not

operated due to heat flux reduction logics in the specified previous cycles, it facilitates the smooth functioning of the blowers over a prolonged period of operation.

6	An improved wall blowing system as claimed in any of claims 1 to 5 wherein said Man Machine Interface (MMI) is built with operator friendly displays through a personal computer, the mimic of wall blower arrangement, soot blowing steam header valve, drain temperature, steam temperature and pressure, super heater/re-heater spray flows, boiler main steam flow, blower status such as home position, forward, retract, alarm status of wall blowing system, the status of timers and super heater spray flow ha4ng high and & low set points and, the current heat flux values of all Heat Flux Sensors (HFS).

7	An improved wall blowing system as claimed in any of claims 1 to 6 wherein said software has inbuilt provisions to alarm and call for operator intervention only under abnormal situations.

8	An improved wall blowing system as claimed in any of claims 1 to 7 wherein said software is provided with means for switching over or activating operation of other related systems like Long Retractable Soot Blowers (LRSBs) located at the convection pass and of below the nose of boiler furnace,

activation of air preheater blowers as and when considered necessary and return back thereafter.

9	An improved wall blowing system as claimed in any of claims 1 to 8 wherein said software has provision for real time trending of data such as heat flux levels of all individual sensors over the entire furnace, super heater/re-heater spray levels and metal temperatures of selected super heater and reheater coils.

10	An improved smart wall blowing system as claimed in any of claims I to 9 wherein the data acquisition system facilitates survey and archiving of data such as cumulative super heater/re-heater spray levels, heat flux levels, as well as furnace outlet temperatures, metal temperatures of selected convection pass heat transfer coils etc.

11	An improved wall blowing system as claimed in any of the claims 1 to 10 wherein new soot blowing installation is incorporated in total and also as an add-on system to existing soot/wall blowing with much operational flexibility.

Documents:

				510-del-2001-claims.pdf

				510-del-2001-correspondence-others.pdf

				510-del-2001-correspondence-po.pdf

				510-del-2001-description (complete).pdf

				510-del-2001-drawings.pdf

				510-del-2001-form-1.pdf

				510-del-2001-form-19.pdf

				510-del-2001-form-2.pdf

				510-del-2001-form-3.pdf

				510-del-2001-form-4.pdf

				510-del-2001-form-5.pdf

				510-del-2001-gpa.pdf

« Previous Patent

Next Patent »

Patent Number	219886	

Indian Patent Application Number	510/DEL/2001	

PG Journal Number	28/2008	

Publication Date	11-Jul-2008	

Grant Date	14-May-2008	

Date of Filing	20-Apr-2001	

Name of Patentee	BHARAT HEAVY ELECTRICALS LTD.	

Applicant Address		

Inventors:

#	Inventor's Name	Inventor's Address	

1	S. KALYANASUNDARAM		

2	K. NANDAKUMAR		

PCT International Classification Number	C01B3/02; C01B3/00	

PCT International Application Number	N/A	

PCT International Filing date		

PCT Conventions:

#	PCT Application Number	Date of Convention	Priority Country	

1			NA	

© All Indian Patents, 2013-2021.

  Patent data available in the public domain from Indian Patents Office, Department of Industrial Policy and Promotions, Ministry of Commerce and Industry, Government of India.

File: patents/219891-a-process-for-fabrication-of-diffractive-optical-elements.html
Indian Patents. 219891:"A PROCESS FOR FABRICATION OF DIFFRACTIVE OPTICAL ELEMENTS"

Indian Patents

Recently Granted Patents

  Recently Published Patents

Title of Invention	"A PROCESS FOR FABRICATION OF DIFFRACTIVE OPTICAL ELEMENTS"

Abstract	This invention relates to a process for the fabrication of diffractive optical elements (DOEs) for use in thick waveguide based optical instruments such as night vision goggles, image guide and telescope. According to the process a laser beam is splitted into a plurality of split beams. The splitted beams are interfered through a roof prism having a photo-sensitive film at the base. The exposed photo-sensitive film is developed and then mounted on a thick optical glass.	

Full Text	FIELD OP INVENTION

This invention relates to a process for fabrication of diffractive optical elements which can be used in the thick waveguide based optical instruments such as image guide, night vision goggles or telescope .

PRIOR ART

Conventional glass elements like lenses, mirror, etc are basically refractive elements. When these optical elements are used in optical instruments, the wave front propagates in the free space. Due to this free space propagation, considerable spaces are required between different optical elements. The optical instruments based on these conventional glass elements have therefore several drawbacks.

The first drawback of the optical instruments based on conventional glass elements is that these optical instruments are bulky.

Another drawback of the optical instruments based on conventional glass elements are that these are prone to misalignment which degrades their performance considerably.

Further drawback of the optical instruments based on conventional glass elements is that these instruments have considerable weight as the components are made of glass etc.

Still further disadvantage of these instruments is that these instruments involve complexity of tubes, fixtures, spacers, baffles, etc which occasionally have the tendency of misalignment and hence need frequent service.

Yet further disdavantage of the above type of optical instruments is that these instruments cannot be reduced in size or weight. Even if the size is reduced by beam folding, additional mirror, etc have to be added which results in more weight.

Still further disadvantage of the above type of optical instruments is the loss of light at different surfaces and in the glass. In the multiple element instrument, the loss could be as high as 90%.

Another type of instruments known in the art are based on optical waveguide. Optical waveguide is a thin film of thickness comparable to its operating wavelength ( ). These instruments are very small sized and light weight.

However, the limitation of these instruments is that these instruments can carry very small size (0.2um) wavefronts and are not suited to carry wavelengths of size of several mm, as required in imaging devices.

Another disadvantage of the above type of optical waveguide based instruments is that these instruments are unable to accept incoherent wavefronts.

Holographic optical elements(HOEs) are diftractive optical and are currently being used in optical instrumentation replacing the conventional glass optics. Using HOEs, the number of optical elements can be reduced and since the HOE is light weight, the instrument can be made smaller in size and less weight.

However the Holographic optical elements(HOEs) used in above-mentioned type of optical instruments, also have the drawback that these elements allow free space propagation of light waves. These instruments also have severe misalignment problems.

OBJECTS OF THE PRESENT INVENTION

The primary object of the present invention is to propose a process for fabrication of diffractive optical elememts(DOES) for use in thick waveguide based optical instruments.

Another object of the present invention is to propose a process for fabrication of DOEs where in multiplexed holographic elements lead to reduction in the number of elements thereby leading to reduction in the total weight and size of the optical instrument.

Still another object of the present invention is to propose a process for fabrication of DOEs wherein the reduction in the number of optical elements due to multiplexing of holographic elements, eliminates: the misalignment problems associated with the optical instruments known in the art.

Yet another object of the present invention is to propose a process to fabricate DOEs which ensure higher diffraction efficiency.

Further object of the present invention is to propose a process for fabrication of DOEs which can carry large size of image wavefront of the order of several mm.

Still further object of the present invention is to propose a process which leads to diffractive optical elements(DOEs) which can act as eyepiece for incoherent image wavefront.

Yet further object of the present invention is to propose a process which leads to diffractive optical elements which can be used as beam-splitter in equal ratio (1:1) at ±45° to the surface normal.

Still further object of the present invention is to propose a process which leads to diffractive optical elements which can act as coupler for coupling the splitted images in the waveguide.

Yet further object of the present invention is to propose a process which leads to DOEs which can act as decoupler for decoupling the beam for normal viewing.

STATEMENT OF INVENTION

According to the invention, there is provided a process for the fabrication of diffractive optical elements (DOEs) for use in thick waveguide based optical instruments such as night vision goggles, image guide, telescope which comprises in the steps of:

a.	splitting a laser beam into a plurality of split beams;

b.	interfering the splitted beams through a roof prism having a photo-sensitive film

at the base;

c.	developing the exposed photo-sensitive film preferably photopolymer film as

herein described.

d.	mounting the developed film on a thick optical glass.

DESCRIPTION OF FIGURES

Further advantages and objects of the present invention would be apparent from the following description which is to be read in conjunction with the accompanying drawings wherein

FIGURE 1: illustrates the fabrication process for coupler DOE using three beam holographic interferometry technique;

FIGURE 2: illustrates the fabrication process for the decoupler DOE using three beam holographic interferometry technique;

FIGURE 3:  illustrates the construction of an optical instrument using DOEs; FIGURE 4:  illustrates an example of the construction of a telescope using DOEs. BRIEF DECSRIPTION OF INVENTION

In accordance with the present invention, the fabrication of diffractive optical elements is carried out by a novel technique involving splitting of a laser light beam into three beams and interfacing these beams through a roof prism and then developing an exposed film placed at the base of the prism. In the present invention, DOEs have been designed to act as granting coupler, objective lense, eyepiece, beam splitter etc.. The free space propagation is confined to the optical waveguide.

and the image is split in two wavefronts for bi-ocular vision. The image can be viewed through another DOE, two in number, one for each eye. This DOE acts as decoupler and eyepiece. Thus, the light wave is guided through a glass plate similar to that in an optical fibre. Such a glass plate of thickness 10mm mounted with such DOEs work as telescope. Thus, achieving enormous reduction in size and weight of the instrument. The DOEs can be fabricated to work in transmission or reflection mode. DOEs can be made

multifunctional also. Such DOEs are expected to revolutionise the scenario in the optical and opto-electronic instrumentation.

The DOES are designed to receive the incoming wavefront at right angles to the DOEs. The DOE acting as a objective splits the incoming beam from the object in two beams and couples these beams at ± 45° to the normal, into the glass plate acting as waveguide. The DOEs acting as eyepiece, decouples these beams directing these at normal angles for viewing by the eye.

DESCRIPTION OF FABRICATION PROCESS

The figure-l explains the process for the fabrication of coupler diftractive optical element(DOE). The fabrication of this type of DOE is carried out by a three beam holographic interferometry technique. According to this technique, the laser light beam from an Ar-ion laser at 488 mm is split into three beams(1,2 & 3) of intensity ratio of 1:1:0.707, the normal beam(l) being of less intensity. The two other beams (2 & 3) are at ±45° to the normal beam(1). These three beams(1,2 & 3) are made to interfere through a roof prism(4) with surfaces coated with anti-reflection coating at 489mm. The photo-sensitive film(5) silver halide or photopolymer or photoresist or dichromated gelatin , preferably photopolymer, is placed at the base of the prism(4). The exposed film is developed to achieve high efficiency. To facilitate the exposure of the interference pattern on the photosensitive film/plate, an index matching liquid is appl'ied on the base of the roof prism. The recording arrangement is further secured by placing a 3-4mm glass plate(6). The nature of interfering beams determines the type of DOE recorded. This process can record DOEs upto 100mm diameter and f/no. 2 .

Fig-2 explains the fabrication process for the decoupler diffractive optical element(DOE) . For this type of DOE, the recording technique is based on two beam interference method. The normal beam(7) and another beam(8) at +45° are interfered in the roof prism(9) such that the interference pattern is located on the base. Photo-sensitive

film (10) is placed at the base of the- roof prism(9) . A securing glass plate(11) of thickness 3-4mm is placed under the film(lO).

The construction of optical instruments based on use of DOEs is explained in fig-3. For such type of optical instrument, an arrangement of coupler and decoupler in conjuction with a thick glass plate is used. The glass plate acts as a thick optical waveguide and is about dimension 170 mmx30mmxl0mm. A coupler DOE(13) is mounted on the top face of the thick waveguide(14). The two numbers of decoupler DOEs (15 & 16) are mounted on the bottom face of the thick waveguide(14). The coupler DOE(13) acts as coupler for incoming free space incoherent object wavefront(12) and simultaneously splits the wavefront into two wavefronts(17 & 18) at ± 45° to the normal. The size of the coupler DOE(13) is equal to the size of the exit aperture of the objective of the instrument for which it has to function. The optimum range of thickness of optical waveguide is from half the size of exit aperture of the objective to the maximum 40mm for inter-ocular aperture of 80mm.

EXAMPLE

Fig-4 gives an example of the construction of a telescope using DOEs. The beam(19) from a distant object enters the objective DOE which splits the beam(19) into two beams ( 22 & 23) at ±45° to. the normal and guides into the glass slab waveguide 21. The binocular view is made available by the eyepieces DOE (24 & 25).

It is to be understood that the present invention is subject to changes, modifications, adaptations, by the persons skilled in the art. Such modifications are intended to be covered within the scope of the present invention which is set forth by the following claims:-

WE CLAIM:

1.	A process for the fabrication of diffractive optical elements (DOEs) for use in

thick waveguide based optical instruments such as night vision goggles, image

guide, telescope which comprises in the steps of:

a.	splitting a laser beam into a plurality of split beams;

b.	interfering the splitted beams through a roof prism having a photo-sensitive film

at the base;

c.	developing the exposed photo-sensitive film preferably photopolymer film as

herein described.

d.	mounting the developed film on a thick optical glass.

2.	A process as claimed in claim 1 wherein the said laser beam used is Ar-ion laser.

3.	A process as claimed in claims 1 & 2 wherein said laser beam is split into a

normal beam and three inclined beams for decoupler DOE/coupler DOE.

4.	A process as claimed in claim 1 wherein the said inclined beams are at an angle of

± 45° to the normal.

5.	A process as claimed in claims 1 to 4 wherein the intensity ratio of said split three

beams for coupler DOE is in the ratio of 1:1:0.707 where the normal beam is of

less intensity.

6.	A process as claimed in claims 1 to 5 wherein said splitting of the said laser beam

for decoupler DOE, is into two beams of the intensities in the ratio if 1:1.

7.	A process as claimed in claims 1 to 6 wherein the said photosensitive film used is

photopolymer or silver halide or photoresist preferably photopolymer film.

8.	A process for fabrication of diffractive optical elements substantially as herein

described and illustrated.

Documents:

				236-del-1997-abstract.pdf

				236-del-1997-claims.pdf

				236-del-1997-correspondence-others.pdf

				236-del-1997-correspondence-po.pdf

				236-del-1997-description (complete).pdf

				236-del-1997-drawings.pdf

				236-del-1997-form-1.pdf

				236-del-1997-form-19.pdf

				236-del-1997-form-2.pdf

				236-del-1997-form-3.pdf

				236-del-1997-gpa.pdf

« Previous Patent

Next Patent »

Patent Number	219891	

Indian Patent Application Number	236/DEL/1997	

PG Journal Number	28/2008	

Publication Date	11-Jul-2008	

Grant Date	14-May-2008	

Date of Filing	30-Jan-1997	

Name of Patentee	THE CHIEF CONTROLLER RESEARCH & DEVELOPMENT MINISTRY OF DEFENCE	

Applicant Address	GOVERNMENT OF INDIA, NEW DELHI, INDIA.	

Inventors:

#	Inventor's Name	Inventor's Address	

1	SHRI DEVENDRA MOHAN		

2	DR. OM PRAKASH NIJHAWAN		

3	DR. PRAKASH CHANDRA MEHTA		

PCT International Classification Number	G02B 5/00	

PCT International Application Number	N/A	

PCT International Filing date		

PCT Conventions:

#	PCT Application Number	Date of Convention	Priority Country	

1			NA	

© All Indian Patents, 2013-2021.

  Patent data available in the public domain from Indian Patents Office, Department of Industrial Policy and Promotions, Ministry of Commerce and Industry, Government of India.
