Repository: anandvc/allindianpatents

File: patents/220007-method-and-device-for-hot-dip-coating-a-metal-bar.html
Indian Patents. 220007:METHOD AND DEVICE FOR HOT-DIP COATING A METAL BAR

Indian Patents

Recently Granted Patents

  Recently Published Patents

Title of Invention	METHOD AND DEVICE FOR HOT-DIP COATING A METAL BAR

Abstract	ABSTRACT (1326/CHENP/2005) "METHOD AND DEVICE FOR HOT-DIP COATING A METAL BAR" The invention relates to a method for hot-dip coating a metai bar, particularly a steel strip, according to which at least some sections of the metal bar are vertically directed through a contamer receiving the molten coating metal at a given conveying speed (v). In order to influence the quality of the coating process, the time (t) during which the metal bar remains in the molten coating metal is predefined by controllmg or reguiating the surface level (h) of the molten coating metal in the container. The invention also relates to a device for hot-dip coating a metal bar.	

Full Text	 

The invention concerns a method for hot dip coating a metal strand, especially a steel strip, in which at least some sections of the metal strand are passed vertically at a predetermined conveying speed through a coating tank that contains the molten coating metal. The invention also concerns a device for hot dip coating a metal strand.

Conventional metal hot dip coating installations for metal scrip have a high-maintenance part, namely, the coating tank and the fittings it contains. Before being coated, the surfaces of the metal strip must be cleaned of oxide residues and activated for bonding with the coating metal. For this reason, the strip surfaces are subjected to heat treatments in a reducing atmosphere before the coating operation is carried out. Since the oxide coatings are first removed by chemical or abrasive methods, the reducing heat treatment process activates the surfaces, so that, after the heat treatment, they are present in a pure metallic state.

However, this activation o the strip surfaces increases their affinity for the surrounding atmospheric oxygen. To prevent the surface of the strip from being exposed to atmospheric oxygen before the coating process, the strip is introduced into the hot dip coating bath from above in an immersion snout. Since the coating metal is present in the molten state, and since one would like to utilize gravity together with blowing devices to adjust the coating thickness, but the subsequent processes prohibit strip contact until the coating metal has completely solidified, the strip must be deflected in the vertical direction in the coating tank. This is accomplished with a roller that runs in the molten metal. This roller is subject to strong wear by the molten c metal and is the cause of shutdowns and thus loss of production.

The desired low coating thicknesses of the coating metal, which vary in the micrometer range, place high demands on the quality of the strip surface. This means that the surfaces of the strip-guiding rollers must also be of high quality. Problems with these surfaces generally lead to defects in the surface of the strip. This is a further cause of frequent plant shutdowns.

To avoid the problems associated with rollers running in the molten coating metal, approaches have been proposed, in which a coating tank is used that is open at the bottom and has guide channel in its lower section for guiding the strip vertically upward, and in which an electromagnetic seal is used seal toe open bottom of the coating tank. The production of the electromagnetic seal involves the use of electromagnetic inductors, which operate with electromagnetic alternating or traveling fields that seal the coating tank at he bottom by means of a repelling, pumping, or constrict effect.

A solution of this type is described, for example, in EP 0 673 444 Bl. The solution described in WO 96/03,533 and the solution described in JP 50 (1975)-86, 446 also provide for an electromagnetic seal for sealing the coating tank at the bottom.

DE 42 08 578 Al also describes a hot dip coating installation with an electromagnetic seal. To achieve a residence tune of the metal strand in the coating metal that can be controlled independently of the running speed of the metal strand, this document proposes that, during the passage of the metal strand, the molten coating material is kept in a state of motion in the direction of the surface of the metal strand and circulated under conditions of air exclusion.

All of the proposed solutions cited above are basically focused on achieving a predetermined level of the coating metal in the coating tank. The rurming speed of the metal strand through the coating bath is generally used as an important parameter affecting the type and quality of the hot dip coating. Moreover, apart from the solution disclosed in DE 42 08 578 Al, there is usually no possibility of actively influencing the hot dip coating process. That is, in previously known hot dip coating methods, the residence time of the metal strand in the coating medium is usually dynamically varied by the running speed of the metal strand through the coating tank, since the level of the coating bath can be reduced only extremely slowly by the amount of coating metal being deposited on the metal strand. Accordingly, in this respect the level of the coating bath cannot be used as a dynamic correcting element for the adjustment of quality characteristics.

Methods for coating a substrate strip with silicon for solar celts or for semiconductor applications are known from US 4,577,588 and US 4,762,687.

In addition, EP 0 803 586 Al, VS 5,665,437, and DE lOI 60 949 AI describe hot dip coating methods and corresponding devices that employ an electromagnetic seal in the area of the base of the coating tank.

Therefore, the objective of the invention is to develop a method and a corresponding device hot dip coating a metal strand, with which it is possible efficiently to control the parameters of the hot dip coating without the necessity of varying the running steed of the metal strand through the molten coating metal.

The method of the invention by which this objective is achieved is characterized by the fact that the conveying speed of the metal strand through the coating tank is held more or less constant and that the residence time of the metal strand in the molten coating metal is predetermined by automatic control or regulation of the height of the surface level of the molten coating meta) in the coating tank, wherein the metal strand is guided exclusively vertically through the molten coating metal and through a guide channel upstream of the coating tank, wherein an electromagnetic field is generated by means of at least two inductors installed on both sides of the metal strand in the area of the guide channel in order to keep the coating metal in the coating tank.

The idea of the invention is thus focused on using the surface level of the molten coating metal in the coating tank in order systematically to influence parameters that affect the quality of the hot dip coating process. This approach makes it possible to influence the coating quality without having to vary the conveying speed of the metal strand through the coating installation.

In this regard, the already well-known CVGL method (Continuous Vertical Galvanizing Line) with electromagnetic bottom sealing is used.

The device of the invention for hot dip coating a metal strand, in which at least some sections of the metal strand are passed vertically through the coating tank that contains the omen coating metal, is characterized by means for automatically controlling or regulating the height of the surface level of the molten coating metal in the coating tank as a function of a predetermined residence time of the metal strand in

the molten coating metal, wherein the aforesaid measuring devices for measuring the level of the molten coating meta! in the coating tank and means for controlling the level, which are cormected to the automatic control or regulation system, and wherein the device has a guide channel upstream of the coating tank and at least two inductors installed on both sides of the metal strand m the area of the guide charnel for generating an electromagnetic field for keeping the coating metal in the coating tank.

Furthermore, it can be provided that the for controlling the level of the molten coating metal include an outlet for draining molten coating metal from the coating tank into a reservoir and a pump for pumping molten coating metal from the reservoir into the coating tank. In this regard, the reservoir is preferably installed below the coating tank.

To achieve the fastest and most efficient possible control of the surface level of the molten coating metal in the coating tank, it has been found to be effective for the capacity of the coating tank to be a fraction of the Capac of the reservoir. In this regard, it is provided, especially, that the capacity of the coating tank is 5-20% of the capacity of the reservoir.

A specific embodiment of the invention is illustrated in the drawing. The sole drawing shows a schematic representation of a hot dip coating device with a metal strand passed through it.

The device has a coating tank 3, which is filled with molten coati metal 2. The molten coating metal can be, for example, zinc or aluminum. The metal strand 1

to be coated is in the form of a steel strip. It passes vertically upward through the coating tank 3 in convoy direction R at a predetermined conveying speed v, which is held constant during the process.

It should be noted at this point that it is also basically possible for the metal strand I to pass through the coating tank 3 from top to bottom.

To allow passage of the metal strand 1 through the coating tank 3, the latter is open at the bottom, where a guide channel 4 is located. To prevent the molten coating metal 2 from flowing out at the bottom through the guide charnel 4, two electromagnetic inductors 5 are located on either side of the metal strand 1. The electromagnetic inductors 5 generate a magnetic field, which produces volume forces in the liquid metal, and these forces counteract the weight of the coating metal 2 and thus seal the guide channel 4 at the bottom.

The inductors 5 are two alternating-field or traveling-field inductors installed opposite each other. They are operated in a frequency range of 2 Hz to 10 kHz and create an electromagnetic transverse field perpendicular to the conveying direction R. The preferred frequency range for single-phase systems (alternating-field inductors) is 2 kHz to 10 kHz, and the preferred frequency range for polyphone systems (e.g., traveling-field inductors) is 2 Hz to 2 kHz.

In the proposed hot dip coating device, the surface level h of the molten coating metal 2 in the coating tank 3 is actively influenced by suitable means, and the surface level h is systematically used to control the process parameters and thus the quality of the coating

For this purpose, means 6 for automatically controlling or regulating the height h the surface level are provided. The drawing shows that the surface level h can vary within large lunits between a minimum surface level hm,n and a maximum surface level K^.

The residence time t of the metal strand 1 in the roaring metal 2 is determined by the current height h of the surface level in the coating tank and the conveying speed V. This in turn provides important control parameters for the hot dip coating process.

The means 6 for automatically controlling or regulating the height h of the surface level comprise first of all a measuring device 7 for measuring the current surface level h. The value measured by the measuring device 7 is supplied to an automatic control or regulation system 10, which also contains the desired value of the residence time t of the metal strand 1 in the coating metal 2. The automatic control or regulation system 10 can act on means 8, 9 for controlling the surface level h, namely, an outlet 8, through which mien coating metal 2 can be drained from the coating tank, and a speed-controlled pump 9, by which coating metal 2 can be pumped into the coating tack 3. The automatic control or regulation system 10 can automatically maintain the desired or required surface level h by suitably controlling the admission of coating metal 2 into the coating tank 3 or the draining of coating metal 2 from the coating tank 3.

It is especially advantageous if a reservoir 11 is installed below the coating tank 3. As is apparent from the present embodiment a pipe 12 joins the outlet 8 with the reservoir 11. A pipe 13 is also provided. It contains a pump 9 for pumping coating metal 2 from the reservoir 11 into the coating tank 3.

The level of the coating bath is thus dynamically adjusted or automatically controlled by means of the outlet 8 and the pump 9. This makes it possible to use the surface level h as a manipulated variable for automatically controlling the quality of the coated metal strand 1.

Quality characteristics of the coated metal strand 1 downstream of the coating device can be adjusted or readjusted by systematic variation of the level h of the coating bath by means of the attendant variation of the residence time t of the metal strand 1 in the coating metal 2 ~ at constant conveying speed v.

List of Reference Symbols

1	metal strand, (steel strip)

2	coating metal

3	coating tank

4	guide channel

5	inductor

6	means for automatically controlling or regulating the height of the surface level.

7	measuring device for measuring the surface level

8	means for controlling the surface level, outlet

9	means for controlling the surface level, pump

10	automatic control or regulation system

11	reservoir

12	pipe

13	pipe

V	conveying speed

t	residence tune

h	surface level of the molten coating metal in the coating tank

	minimum surface level

	maximum surface level

R	conveying direction

WE CLAIM:

1.	A method for hot dip coating a metal strand (1), especially a steel strip, in which at least some sections of the metal strand (1) are passed vertically at a predetermined conveying speed (v) through a coating tank (3) that contains the molten coating metal (2), characterized by the fact that the conveying speed (v) of the metal strand (I) through the coating tank (3) is held constant and that the residence time (t) of the metal strand (1) in the molten coating metal (2) is predetermined by automatic control or regulation of the height (h) of the surface level of the molten coating metal (2) in the coating tank (3), wherein the metal strand (1) is guided exclusively vertically through the molten coating metal (2) and through a guide channel (4) upstream of the coating tank (3), and wherein an electromagnetic field is generated by means of at least two inductors (5) installed on both sides of the metal strand (1) in the area of the guide channel (4) in order to keep the coating metal (2) in the coating tank (3).

2.	A device for hot dip coating a metal strand (1), especially a steel strip, in which at least some sections of the metal strand (1) are passed vertically through a coating tank (3) that contains the molten coating metal (2), characterized by means (6) for automatically controlling or regulating the height (h) of the surface level of the molten coating metal (2) in the coating tank (3) as a function of a predetermined residence time (t) of the metal strand (I) in the molten coating metal (2), wherein the means (6) comprise measurmg devices (7) for measuring the level (h) of the molten coating metal (2) in the coating tank (3) and means (8, 9) for controlling the level (h), which are connected to the automatic control or regulation system (10), and wherein

the device has a guide channel (4) upstream of the coating tank (3) and at least two inductors (5) installed on both sides of the metal strand (I) in the area of the guide channel (4) for generating an electromagnetic field for keeping the coating metal (2) in the coating tank (3).

3.	The device as claimed in Claim 2, wherein the means (8, 9) for controlling the level (h) of the molten coating metal (2) comprise an outlet (8) for draining molten coating metal (2) from the coating tank (3) into a (3) reservoir (11) and a pump (9) for pumping molten coating metal (2) from the reservoir (11) into the coating tank (3).

4.	The device as claimed in claim 3, wherein the reservoir (11) is installed below the coating tank (3).

5.	The device as claimed in Claim 3 or 4, wherein the capacity of the coating tank (3) is a fraction of the capacity of the reservoir (11).

6.	The device as claimed in Claim 5, wherein the capacity of the coating tank

(3) is 5-20% of the capacity of the reservoir (11).

Documents:

				1326-chenp-2005 abstrtact-duplicate.pdf

				1326-chenp-2005 abstrtact.pdf

				1326-chenp-2005 claims-duplicate.pdf

				1326-chenp-2005 claims.pdf

				1326-chenp-2005 correspondence-others.pdf

				1326-chenp-2005 correspondence-po.pdf

				1326-chenp-2005 description (complete)-duplicate.pdf

				1326-chenp-2005 description (complete).pdf

				1326-chenp-2005 drawings.pdf

				1326-chenp-2005 form-1.pdf

				1326-chenp-2005 form-18.pdf

				1326-chenp-2005 form-26.pdf

				1326-chenp-2005 form-3.pdf

				1326-chenp-2005 form-5.pdf

				1326-chenp-2005 pct.pdf

				1326-chenp-2005 petition.pdf

« Previous Patent

Next Patent »

Patent Number	220007	

Indian Patent Application Number	1326/CHENP/2005	

PG Journal Number	30/2008	

Publication Date	25-Jul-2008	

Grant Date	15-May-2008	

Date of Filing	20-Jun-2005	

Name of Patentee	SMS DEMAG AG	

Applicant Address		

Inventors:

#	Inventor's Name	Inventor's Address	

1	BRISBERGER, Rolf		

2	BEHRENS, Holger		

3	FALKENHAHN, Bodo		

4	TENCKHOFF, Bernhard		

5	ZIELENBACH, Michael		

PCT International Classification Number	C23C2/00	

PCT International Application Number	PCT/EP2003/011080	

PCT International Filing date	2003-10-06	

PCT Conventions:

#	PCT Application Number	Date of Convention	Priority Country	

1	102 54 306.2	2002-11-21	Germany	

© All Indian Patents, 2013-2021.

  Patent data available in the public domain from Indian Patents Office, Department of Industrial Policy and Promotions, Ministry of Commerce and Industry, Government of India.

File: patents/220030-method-and-plant-for-rolling-and-subsequent-reeling-of-metal-strip-in-particular-steel-strip.html
Indian Patents. 220030:METHOD AND PLANT FOR ROLLING AND SUBSEQUENT REELING OF METAL STRIP IN PARTICULAR STEEL STRIP

Indian Patents

Recently Granted Patents

  Recently Published Patents

Title of Invention	METHOD AND PLANT FOR ROLLING AND SUBSEQUENT REELING OF METAL STRIP IN PARTICULAR STEEL STRIP

Abstract	ABSTRACT METHOD AND PLANT FOR ROLLING AND SUBSEQUENT REELING OF METAL STRIP IN PARTICULAR STEEL STRIP A method of rolling and then coiling metal strip (1) especially steel strip (1) on at least one rotatably driven and spreadable coiling mandrel (20), whereby the metal strip (1) is inspected in longitudinal segments for rolling anomalies, in which an economical and rapid inspection of the strip samples (la) is carried out in a continuous rolling process and wherein the strip samples (la) within the rolling line (2a) are guided "in line" above a lower-lying coiling station (18) onto an inspection table (11) for a free perusal and are stopped on that inspection table. For this: (FIG. 2)	

Full Text	 

The invention relates to a method o£ rolling and then winding into coils, metallic strip, especially steel strip, on at least one rotatably driven, spreadable winding mandrel or reel core, whereby the metal strip is inspected in longitudinal segments for rolling anomalies.

In practice a carousel strip coiler, reeler or winder with a separate inspection line is known.  The steel strip outputted by the rolling mill line is wound into coils.  For inspection of the strip it is necessary to remove an entire coil from the material flow path and to inspect the strip of that coil for rolling defects.  These inspections are extremely time consuming and disadvantageous from the point of view of the economics.  For one thing there is only a limited accessibility and, for another thing, there is a delay in discovering the origin of the rolling anomalies. There is also a significant time loss in that the production can continue with the defects.

Carousel coilers with paired winding mandrels or cores are known (EP 0 812 634 Bl).  Such constructions are not, however, directly associated with an inspection line.

In a further carousel coiler with two coiling mandrels or cores (EP 1 039 970 Bl) a specific construction of the drive for the coiler mandrels or cores has been proposed.

Another construction of a carousel coiler with two coiler mandrels or cores (EP 0 773 178 Bl) also relates to the configuration of the drive for the coiler mandrels or cores, so that here as well the provision of an inspection line for the coiling station has not been considered.

The invention sets out, as its object, to provide a method of rolling and then coiling metal strip, especially steel strip, and an apparatus which will allow economical and rapid inspection of strip samples in the framework of a continuous rolling process.

The presented object is achieved in accordance with the invention in that the strip sample is guided within the rolling line "in line" over a deeper-lying coiling station onto an inspection table for a free perusal and is stopped.  This provides significant advantages over a separate inspection process outside the rolling line: Upon an inspection cut, a sheet-metal tablet is advanced directly onto the inspection table so that defect sources of the rolling process can be more rapidly recognized. , In addition only a sample of the strip is required in the form of the sheet-metal tablet and not an entire coil diverted from the material flow.  As a result a short access time is afforded for the rapid inspection to be carried out.  The investment in an additional

inspection coil and in a carriage for shifting a coil out of the material flow can thereby be saved.

An embodiment or one configuration of the invention has a belt conveyor which can brake the strip ssunples and is integrated in the inspection table.

It has been found to be especially advantageous to swing the strip coiled on the upper cooling mandrel or core during  the crntinuous rolling operation through 180^ and to coil it to a predetermined maximum finished coil diameter.

The manipulation of finished coils can thus be invroved in that the coil formed on the lower coiling mandrel or core can be lowered downwardly and displaced out parallel to the coiling mandrel or core axis.  Thus the wound coil can be lowered directly via a wound coil lifting device.

The aspect of the invention which concerns the apparatus starts from an apparatus for rolling and then coiling metal strip, especially steel strip which is ecjuipped, downstream of a rolling line, with an inspection device which is connected to the last rolling mill stand for inspection of the metal strip for rolling anomalies.

The objects which have been set forth are achieved from an apparatus view point and in accordance with the invention in that the coiling station is located below the plane of an inspection table disposed "in line" with the rolling line and upon which a strip sanqple can be freely viewed or perused (inspected). The steel strip emerging from the last rolling mill stand can be so

guided that at the inlet to the coiling station, a deflecting unit is provided for deflecting the metal strip to at least one coiling mandrel or core.

The metal strip can be divided such that a residual length remains upon the two coiling mandrels or cores when, in accordance with a further feature of the invention, the coiling station is formed by respective upper and lower coiling mandrels arranged eccentrically within respective rotary frames below the plane of the inspection table.

To be able to switch over the coiling mandrel through 180°, the upper coiling mandrel and the lower coiling mandrel can lie diametrically opposite one another across the central axis of the rotary frame and can be swung through 180*> about this axis.

As tests have shown it is especially advantageous for the diameter to lie at an angle to the horizontal of about 15° to 25°.

The 180° rotation can be produced by mounting the rotary frame for the coiling mandrels upon rotatably driven support rollers.

Furthermore, the winding of the strip onto the lower coiling mandrel can be further improved if the lower coiling mandrel is juxtaposed with a pressure roller arm capable of being swung in or out and provided with a pressure roller.

In the drawing an embodiment of the invention has been shown which will be described in greater detail hereinafter.

The drawing shows:

FIG. 1 a side view of the coiling station with the inspection line,

FIG. 2 the same side view of the coiling station with the inspection table drawn to a larger scale and

FIG. 3 a further enlarged illustration of the coiling

^^-  c  ^ ^^— station.

In a rolling line, like for example a Conti-rolling line,

metal strip 1, especially steel strip 1, downstream of the last

rolling mill stand 2 of the rolling line 2a, based upon strip

samples la of several meters in length, are to be inspected for

deviations (anomalies), for example in the surface, the geometry,

for thickness differences, for corrugations or waviness or the

like.  The outlet device arranged for this purpose is conqprised of

a series of a thickness measuring device 3, an edge profile

measuring device 4, a planarity measurement roller 5 and a guide

table 6, a first drive roller unit 7, a drvun shear 8 for cutting

the strip sample la from the continuous strip, a second drive

roller unit 9 and a deflecting unit 10.  The rolling line 2a

continues onto an inspection table 11.  As soon as the dr\im shear 8

receives signals to effect a cutting operation, the sample la on an

"inline" basis within the rolling line 2a is caused to move above

the lower lying coiling station 18 onto the inspection table 11 and

is stopped there by a strip stopping device 12 for a free viewing

or visual inspection.  The strip sample la is thus braked by a belt

conveyor 17 which is integrated in the inspection tables 11 which

follow one another.

In a further advance, the strip sample la is transported off by means of a third drive roller unit 13 to a shear 17 in which it is chopped up into pieces and via a chute 15 is dumped in a scrap wagon 16.  The transport drive for the strip samples is accomplished by means of the belt conveyor 17.  As a safety factor during the belt inspection, the belt stop device 12 can be swung out of the way.

In FIG. 2 the coiling station 18 has been shown to that larger scale.  It has a belt coiling pivotal frame 19 which is swingable about a pivot axis 19b by means of a separate hydraulic pivotal line 19a.  In the coiling station 18 an upper coiling mandrel or core 20 and a lower coiling mandrel or core 21 are mounted for rotation by respective drives.  The upper coiler mandrel 20 is embraced by a two belt coiler arms 22.  The belt coiler arms can be swung into or out of position by a hydraulic belt coiler arm pivot drive 26 (see FIG. 3 as well).

After the strip sample la has been cut from the oncoming continuous strip, the new strip edge is deflected downwardly by means of the deflection unit 10 and is guided beneath the inspection table 11 and guided onto the upper coil mandrel 20 or the coiling mandrel 21 for winding thereon.  The rolling process is not interrupted by the respective cutting of the seunple strip segment from the oncoming strip.

A coil 25 wound on the upper coiling mandrel 20 is swung through 180

lower coiling mandrel 21 is lowered by a wound coil lifting unit 24 and transported off an a wound coil removal carry 23 parallel to the coiler mandrel axis.

In FIG. 2 or FIG. 3 it has been shown further that at the inlet 27 to the coiler station 18, the deflection unit 10 can bend the metal strip 1 out of the rolling line 2a at a desired angle to the coiling mandrel 20 and/or 21.  Externally of the belt coiler pivot frame 19, the coiler section 18 is provided with a rotary frame 28 in which the coiler mandrels 20 and 21 are rotatably journaled and driven.  The coiler mandrels 20 and 21 lie eccentrically to the central axis 28a of the rotatable frame 28 at the same spacing along a diameter from the pivot axis 28a of the frame 28.  The rotatable frame 28 is supported on support rollers 29 which are rotatable driven.  The diameter along which the mandrels 20 and 21a disposed includes an angle of about 15** to 25" with the horizontal.

A wound coil 25 (FIG. 3) can be wound to a maximum coil diameter 25a.  In the region of the layer coiler mandrel 21, the housing of the coiler station has a pivotable pressure roller arm which, at its front end, carries a pressing roller 31. The pressing roller arm 30 can be swung back and forth from its rest position indicated by thicker solid lines into a working position, indicated by thinner broken lines.

Reference Character List

1.	Metal strip, steel strip

la.  Strip sample

2.	(Last) rolling mill stand 2a. Rolling line

3.	Thickness measuring device

4.	Edge profile measuring device

5.	Plurality machined roller

6.	Guide cable

7.	First drive roller unit

8.	Drum shield

9.	Second drive roller unit

10.	Deflecting unit

11.	Inspection table

12.	Strip stop device

13.	Third drive roller unit

14.	Shear

15.	Chute

16.	Scrap carriage

17.	Belt conveyor

18.	Coiling station

19.	Belt conveyor pivot frame 19a. (Hydraulic) pivot drive 19b. Pivot axis

20.	Upper coil mandrel

21.	Lower coiler mandrel

22.	Belt coiler arm

23.	Wound coil discharge

24.	Lifting device

25.	Wound coil

25a.  Maximum coil diameter

26.	(Hydraulic) belt coil arm pivot drive

27.	Inlet to the coiling station

28.	Rotatable frame

28a.  Center axis of rotatable frame

29.	Support rollers

30.	Processing roller arm

31.	Pressing roller

WE CLAIM :

1.	A method of rolling and then coiling metal strip (1), especially steel strip (1) on at least one drivable spreadable coiling mandrel or core (20), whereby the metal strip (1) is inspected in longitudinal segments for rolling anomalies, characterized in that the strip samples (la) within the rolling line (2a) are guided "in line" over a coiling station (18) located below the strip samples onto an inspection table (11) for a free viewing or perusal and stopped thereon.

2.	The method according to -: claim ' 2, wherein after cutting the strip sample (la) from the oncoming continuous rolled strip, the new strip leading end is deflected downwardly below the inspection table (11) and wound on an upper coiling mandrel (20) or a lower coiling mandrel (21) [of the coiling station (18)] lying below the inspection table (1).

3.	The method according to claim 2, wherein the strip samples (la) are braked on the inspection table (11) by a belt conveyor (17) integrated in the inspection table (11).

4.	The method according to one of claims 1 to 3, wherein a wound coil (25) wound upon the upper coiling mandrel (20) is swung through 180° during the continuous rolling operation and is finish wound to a predetermined maximum coil diameter (25a).

5.	The method according to any one of claims 1 to 4 wherein a wound coil wound upon the lower coiling mandrel 21 is lowered and carried off parallel to the coiling mandrel axis.

6.	An apparatus for rolling and then coiling metal strip (1), especially steel strip (2), wherein downstream of a rolling line and connected to the last rolling mill stand (2) an inspection device is arranged for inspecting the metal strip (2) for rolling anomalies, characterized in that the coiling station (18) is located below the plane of an inspection table (11) running "in line" to the rolling line (2a) and upon which a strip sample (la) is freely perused.

7.	The apparatus according to claim 6 wherein at the inlet (27) to the coiling station (18) a

deflection unit (10) is provided for deflecting the metal strip (1) to at least one coiling mandrel

(20; 21).

8.	The apparatus according to any one of claims 6 or 7, wherein the coiling station(18) is constructed of a respective upper coiling mandrel (20) and lower coiling mandrel (21) arranged eccentrically within a rotating frame (28) below the plane of the inspection table (11).

9.	The apparatus according to claim 8 wherein the upper coil mandrel (20) and the lower coil mandrel (21) lie on a diameter through the control axis (28a) of the rotating frame (28).

10.	The apparatus according to one of claims 7 or 8 wherein the diameter runs at an angle to

the horizontal of about 15° to 25°.

11.	The apparatus according to one of claims 6 to 10 wherein the rotating frame (28) for the

coiling mandrels (20; 21) is jumbled for rotation on rotatably driven support rollers (2a).

12.	The apparatus according to one of claims 6 to 11 wherein the lower coiling mandrel (21)

has juxtaposed with it a pressing roller arm (30) swing able in and out and provided with a

pressing roller (31).

Documents:

				1793-chenp-2005 abstract  duplicate.pdf

				1793-chenp-2005 abstract.jpg

				1793-chenp-2005 abstract.pdf

				1793-chenp-2005 claims  duplicate.pdf

				1793-chenp-2005 claims.pdf

				1793-chenp-2005 correspondence -others.pdf

				1793-chenp-2005 correspondence -po.pdf

				1793-chenp-2005 description (complete) duplicate.pdf

				1793-chenp-2005 description (complete).pdf

				1793-chenp-2005 drawings  duplicate.pdf

				1793-chenp-2005 drawings.pdf

				1793-chenp-2005 form-1.pdf

				1793-chenp-2005 form-18.pdf

				1793-chenp-2005 form-26.pdf

				1793-chenp-2005 form-3.pdf

				1793-chenp-2005 form-5.pdf

				1793-chenp-2005 pct.pdf

« Previous Patent

Next Patent »

Patent Number	220030	

Indian Patent Application Number	1793/CHENP/2005	

PG Journal Number	30/2008	

Publication Date	25-Jul-2008	

Grant Date	15-May-2008	

Date of Filing	03-Aug-2005	

Name of Patentee	SMS DEMAG AG	

Applicant Address		

Inventors:

#	Inventor's Name	Inventor's Address	

1	PETER, Martin		

2	HOFHEINZ, Rudolf		

PCT International Classification Number	B21C47/00	

PCT International Application Number	PCT/EP2003/014938	

PCT International Filing date	2003-12-29	

PCT Conventions:

#	PCT Application Number	Date of Convention	Priority Country	

1	103 00 362.2	2003-01-06	Germany	

© All Indian Patents, 2013-2021.

  Patent data available in the public domain from Indian Patents Office, Department of Industrial Policy and Promotions, Ministry of Commerce and Industry, Government of India.
