Repository: anandvc/allindianpatents

File: patents/220058-a-polymerization-process-comprising-reduced-take-off-valve.html
Indian Patents. 220058:A POLYMERIZATION PROCESS COMPRISING REDUCED TAKE-OFF VALVE

Indian Patents

Recently Granted Patents

  Recently Published Patents

Title of Invention	A POLYMERIZATION PROCESS COMPRISING REDUCED TAKE-OFF VALVE

Abstract	the present Invention relates to a polymerization process comprising: polymerizing in a loop reaction zone, at least one olefin monomer to produce a fluid slurry comprising a liquid medium and solid olefin polymer particles; maintaining a concentration of the solid olefin polymer particles in the fluid slurry in the reaction zone of greater than 40 weight percent based on the weight of the solid olefin polymer particles and the weight of the liquid medium; withdrawing, through a take-off valve, a portion of the fluid slurry as withdrawn slurry and discharging the withdrawn slurry from the take-off valve through a flashline heater to a flash chamber; and repetitively fully closing and opening the take-off valve at set intervals, such that the withdrawn slurry is removed from the reactor discontinuously; wherein the take-off valve is not located in a settling leg.	

Full Text	 

This invention relates to a polymerization process comprising reduced take-off valve. More particularly, this invention relates to techniques for withdrawing a portion of the slurry from the polymerization reaction zone.

Polyolefms such as polyethylene and polypropylene may be prepared by particle form polymerization, also referred to a slurry polymerization. In this technique, feed materials such as diluent, monomer and catalyst are introduced to a reaction zone (for example, a loop reaction zone), and a fluid slurry containing solid polyolefin particles, diluent, and unreacted monomer is circulated through the loop reaction zone.

In continuous loop reactors, the various feed materials may be introduced to the loop reaction zone in various ways. For example, the monomer and catalyst may be mixed with varying amounts of diluent prior to introduction to the loop reaction zone. In the loop reaction zone, the monomer and catalyst become dispersed in the fluid slurry. As the fluid slurry circulates through the loop reaction zone, the monomer reacts at the catalyst in a polymerization reaction. The polymerization reaction yields solid polyolefin particles in the fluid slurry.

[0005] Slurry polymerization in a loop reaction zone has proven commercially successful. The slurry polymerization technique has enjoyed international success with biUions of pounds of olefin polymers being so produced annually. With this success has come the desirability, in some circumstances, of building a smaller number of large reactors as opposed to a larger number of small reactors for a given plant capacity.

[0006] Larger reactors lead to larger flow rates of fluid slurry. The flow rate inside a loop reactor can range typically from 15,000 gallons (56,781 liters) per minute to 1,000,000 gallons (3,785,410 liters) per minute or more.

[0007] Conventional polymerization processes may utilize continuous take-off or traditional settling legs for removing fluid slurry from the reactor. In a polymerization process utilizing continuous take-off, the withdrawn slurry may be continuously removed through a take-off appendage.

[0008] The withdrawn slurry is usually a small portion of the fluid slurry that is in a loop reaction zone. The flow of this smaller withdrawn slurry typically ranges from 50 gallons (189 liters) per minute to 3000 gallons (11,356 liters) per minute. The large flow in the reactor can transport polymer in the form of slurry particles that are small, for example, a size distribution of slurry particles in which 99% are less than 0.1 inch in nominal diameter, but also larger polymer particles or fused chunks of polymer that can range in size from 0.1 inch up to the internal diameter of the reactor, typically 24 inches or so.

[0009] The larger polymer chunks or particles, with diameters larger than the take-off valve control opening, may plug the take-off valve. When such larger particles attempt to pass through the take-off valve, either the particle breaks or the control valve is restricted in flow.

[0010] Flow restriction causes loss of flow through the take-off valve and may cause additional build-up of polymer particles, which can lead to plugging. Polymer build-up at the take-off valve causes the reactor pressure to increase, since the reactor pressure is usually controlled at least in part by the take-off valve opening.  If the build-up in

polymer particles is quicker than the action of the control mechanism for controlling pressure by opening the take-off valve, a plugged line and excessive reactor pressures result. This is especially severe for fused or atypical polymer chunks that can grow in the loop reactor that have a much larger dimension than the largest polymer particle size. Plugged reactor take-off valves can lead to reactor overpressure, downtime, production loss, and in extreme situations, relief of reactor pressure by process safety relief valves.

BRIEF SUMMARY OF THE INVENTION [0011] One aspect of the invention includes a polymerization process comprising polymerizing in a loop reaction zone, at least one olefin monomer to produce a fluid slurry comprising a liquid medium and solid olefin polymer particles. A portion of the fluid slurry is withdrawn through a product take-off assembly, wherein the product take¬off assembly does not include a slurry concentrator. The product take-off assembly is repetitively fully closed and opened at set intervals such that the withdrawn slurry is removed from the reactor in a discontinuous maimer.

[0012] The take-off valve may be partially or fully opened at set intervals. For example, the take-off valve may operated at a baseline openness of from about 20% to about 60%, for example about 50%, and periodically fully open and fully close. Alternatively, the take-off valve is at least 60% open at set intervals. The set intervals for repetitively fully closing and opening the take-off valve can extend through substantially all of the polymerizing step or through some lesser portion of the polymerizing step.

[0013] Another aspect of the invention includes a polymerization process comprising polymerizing in a loop reaction zone, at least one olefin monomer to produce a fluid slurry comprising a liquid medium and solid olefin polymer particles. A portion of the fluid slurry is withdrawn through a product take-off assembly, wherein the product take¬off assembly does not include a slurry concentrator. A take-off valve, which is provided as part of the product take-off assembly, is opened and closed (partially and/or fully) in a repetitive pattern.

[0014] In this process, the closing and opening may be done in a sine wave pattern or in a modified sine wave pattern. The modified sine wave pattern has a peak and a trough (as does the sine wave pattern), and the take-off valve can be fully closed at the trough of the modified sine wave pattern and fully open at the peak of the modified sine wave pattern.

[0015] In the each of the foregoing aspects, the take-off valve is preferably a ball valve. The processes can further comprise maintaining a concentration of the solid olefin polymer particles in the fluid slurry in the reaction zone of greater than 40 weight percent based on the weight of the olefin polymer particles and the weight of the liquid medium. The reaction zone can have a volume of greater than 20,000 gallons, alternatively a volume of greater than 30,000 gallons, alternatively a volume of greater than 35,000 gallons.

BRIEF DESCRIPTION OF THE DRAWINGS [0016] FIG. 1 is a view of a polymerization reaction system utihzing a loop reactor.

[0017] FIG. 2 is a cross section along line 2-2 of FIG. 1 showing a product take-off assembly that does not include a slurry concentrator but discharges slurry in a discontinuous manner.

[0018] FIGs. 3(a) through 3(c) show three variations of repetitive patterns of opening and closing a take-off valve.

[0019] FIG. 4 shows another pattern of opening and closing a take-off valve.

DETAILED DESCRPTION OF THE INVENTION [0020] Polymerization reaction systems that use take-off valves that open and close are known in the art.  Some systems are batch-type processes used to concentrate the slurry before it is withdrawn.  Some systems involve multiple valves which open and close in

sequence. In some systems, slurry concentrators are used to concentrate polymer slurry from a polymerization reactor before the concentrated slurry is withdrawn.

[0021] For example, one system includes polymerization in a pipe loop reactor with the product being taken off by use of settling legs, a type of slurry concentrator. Settling legs are generally containment devices, attached to the bottom of a reactor, in which solid polymer is allowed to settle or accumulate. The solid polymer, which is suspended in the liquid diluent, tends to settle in the settling legs, thereby making the polymer concentration of the slurry in the settling leg higher than that of the fluid slurry in the pipe loop reactor. The settling legs then periodically "dump" or "fire" accumulated polymer slurry through a take-off valve that operates in an on/off fashion. The "dumped" product slurry is then sent to downstream recovery systems. The "firing" of settling legs tends to cause variation in the average pressure of the loop reactor.

[0022] Batch take-off systems using settling legs present logistical problems as reactors get larger. If a pipe diameter is doubled, the volume of the reactor goes up four-fold. However, because of the valve mechanisms involved, the size of the settling legs cannot easily be increased further. Hence, as reactor size increases, the number of settling legs required may begin to exceed the physical space available.

[0023] Take-off systems have been introduced in which the fluid slurry in the polymerization reaction zone is maintained at a higher solids concentration, and withdrawn slurry is directly withdrawn from the reactor without the use of a settling leg or batch-type system. In such systems, a take-off assembly is used to continuously withdraw reaction effluent. Typically, the take-off assembly is a pipe usually the same diameter or nearly the same diameter as the flashline, or polymer recovery system downstream of the take-off valve. The pipe connects to an opening in the reactor where the majority of fluid slurry is flowing by it and removes a portion of this fluid slurry. The take-off valve is connected to the take-off assembly downstream of the reactor but upstream of the polymer recovery system. This type of take-off and recovery system allows for reactor volumes of greater than 20,000 gallons, alternatively 50,000 gallons.

alternatively 100,000 gallons, and reactor solids concentrations of greater than 40 weight percent, alternatively greater than 45 weight percent, alternatively greater than 50 weight percent.

[0024] With larger reactor volnmes and higher solids concentrations, one must continue to ensure that the take-off valve does not become plugged. Higher solids concentrations increase the chance of larger polymer particles or agglomerates in the fluid slurry and therefore increase the risk of take-off valve plugging. Larger reaction volumes increase the economic loss due to production loss as a result of valve plugging.

[0025] It has been discovered that fully closing and fully opening the take-off valve periodically and regularly is useful for reducing instances of plugging in the take-off valve. It has fiirther been discovered that throttling (adjusting the amount of the valve opening) the reactor take-off valve in a repetitive pattern may also reduce in instances of take-off valve plugging. The repetitive pattern throttling may be accomplished by controlling the take-off valve with a controller that actuates the valve according to a particular signal, which may be provided as a repetitive pattern such as a sine wave.

[0026] The short localized pressure pulse created by the closing and opening of the take¬off valve can prevent plugging of the take-off valve by forcing larger polymer chunks or particles or polymer build-up through the valve throat and/or by breaking up polymer accumulation. However, the duration and magnitude of the pressure pulse is not so large as to significantly affect the average pressure of the loop reactor. By fiilly closing and fully opening the take-off valve at regular intervals, regardless of the detection of actual plugging, the operator of the polymerization reactor can clear the take-off valve, ensure regular production of polymer and avoid plugging problems before they occur. This can be a manual or automatic function of the product take off system.

[0027] Further, fully opening the take-off valve on a regular basis gives the larger slurry polymer particles and chunks an opportunity to pass through the effluent line to downstream recovery systems. Systems that throttle the valve in response to set pressure points may not achieve a full open position often enough, or quickly enough, to allow

larger particles or accumulation to pass. Regular maximization of the take-off valve throughput reduces the chances that larger polymer particles will plug the take-off valve and reduces the chance of polymer particle build-up or accumulation at the valve intake.

[0028] Further, the advantages of the localized pressure pulse created by the full closing and full opening of the take-off valve and the regular maximization of the take-off valve throughput can be combined by fully closing and fully opening the take-off valve at consistent regular intervals.

[0029] In another aspect of the present process and apparatus, a reactor take-off valve is throttled in a repetitive pattern. The repetitive pattern throtthng may be accomplished by closing and opening the take-off valve with a controller according to a particular signal, which may be provided as a repeating function, such as a sine wave The control system could be configured to put the valve at its full open position at the peak of the wave and at its most restricting position (lowest flow) at the trough of the wave. With such a system, larger particles or agglomerates can pass through the valve during the peak of the sine wave while reactor pressure control and less flow is maintained during the low part of the sine wave. The repetitive pattern throttle ensures that the valve will experience good throughput on a regular basis, thereby providing regular opportunities to pass larger particles or agglomerates of polymer as in the close/open control figuration previously described. Any suitable pattern, such as a saw tooth, would be acceptable. Further, a random pattern, such as where frequency and amplitude are controlled randomly around a desired normal value, would also be useful.

[0030] An aspect of the invention has a reaction system and a withdrawn slurry take-off system. The reaction system can house any olefin polymerization in a loop reactor that produces a fluid slurry of solid particles polymer and liquid medium. Suitable olefin monomers are 1-olefins having up to 8 carbon atoms per molecule and no branching nearer the double bond than the 4-position. The present polymerization process is particularly suitable for the homopolymerization of ethylene and the copolymerization of ethylene and a higher 1 -olefin such as butene, 1-pentene, 1-hexene, 1-octene or 1-

decene. Especially preferred is ethylene and 0.01 to 10, preferably 0.01 to 5, most preferably 0.1 to 4, weight percent higher olefin based on the total weight of ethylene and comonomer. Alternatively sufficient comonomer can be used to give the above-described amounts of comonomer incorporation in the polymer.

[0031] Suitable diluents (as opposed to solvents or monomers) are well known in the art and include hydrocarbons that are inert and liquid under reaction conditions. Suitable hydrocarbons include isobutane, propane, n-pentane, i-pentane, neopentane and n-hexane, with isobutane being especially preferred. The liquid medium may be a diluent for the solid polymer particles, which is separate from and in addition to the unreacted monomer.

[0032] The present processes and apparatus may also be used for propylene polymerization in loop reactors. In the case of bulk polymerization of propylene, there is no separate diluent with respect to the monomer, because the monomer (propylene) serves as the liquid medium. However, a liquid medium that is a diluent for the catalyst will be used for catalyst slurry preparation in the present process and apparatus. Also, in the case of propylene polymerization, the comonomer can be ethylene and/or another comonomer.

[0033] Suitable catalysts are well known in the art. Particularly suitable is chromium

oxide on a support such as silica as broadly disclosed, for instance, in Hogan and Banks,  

U.S. Pat. No 2,825,721 (March 19582,  disclosure of which is hereby incorporated by  

reference.  Ziegler catalysts, metallocenes, and other well-known polyolefm catalysts, as  

well as co-catalysts, may be used.	

[0034] Referring now to the drawings, FIG. 1 shows a loop reactor(10)having vertical  

segments(l2) upper horizontal segments(l4) and lower horizontal segments 161  These	

upper and lower horizontal segments define upper and lower zones of horizontal flow. In FIG. 1, the loop reactor has eight vertical segments, although it is contemplated that the present process may be used with a loop reactor having a higher or lower number of vertical segments.  The reactor is cooled by means of two pipe heat exchangers formed

by a pipe and jacket. The reactor is typically a pipe loop reactor with an inner diameter of from about 4 inches to about 48 inches.

[0035] Each segment or leg is connected to the next segment or leg by a smooth bend or elbow (20) thus providing a continuous flow path substantially free from internal obstructions. The fluid slurry is circulated by means of impeller (not shown) driven by a moto(24) Monomer, comonomer, if any, and make up diluent are introduced via lines(6j and(28)respectively which can enter the reactor directly at one or a plurality of locations or can combine with condensed diluent recycle line (30)as shown. Catalyst is introduced via catalyst introduction means (32) which provides a zone (location) for catalyst introduction.

[0036] As shown in FIG. 2, the withdrawn slurry take-off system includes a take-off assembly(54) which includes a take-off valve (58) The take-off assembly(54) is at the downstream end of a lower horizontal segment of the loop reactor. The location can be in an area near the last point in the loop where flow turns upward before the catalyst introduction point so as to allow fresh catalyst the maximum possible time in the reactor before it first passes a take-off point. However, the take-off assembly can be located on any segment or any elbow. The take-off assembly may, but does not have to, include an emergency shut off valve(55)as shown in FIG. 2.

[0037] Typically, the take-off assembly includes a pipe usually the same diameter or nearly the same diameter as the flashline (36) downstream of the take-off valve. Alternatively, the take-off assembly may include other apparatus known in the art for removing fluid from a reactor. The pipe connects to an opening in the reactor(56) and removes a portion of the fluid slurry. Also, the segment of the reactor to which the take¬off assembly is attached can be of larger diameter to slow down the flow and hence further allow stratification of the flow so that the withdrawn slurry can have an even greater concentration of solids. Such stratification in the reactor does not comprise a "slurry concentrator", which is defined herein as an apparatus additional to the reactor whose primary function is to increase the solids concentration of the slurry being

withdrawn. The opening 56 may be located at or adjacent the downward curvature of a reactor elbow so as to take advantage of the centripetal force to increase solids concentration.

[0038] The take-off assembly 54 is downstream of the reactor 10 but upstream of the polymer recovery system or flashline 36. The take-off valve 58 can be any type of control valve known in the art to be useful for controlling polymer slurry flow. Such valves include ball valves, v-ball valves, plug valves, globe valves and angle valves. The preferred valves have few or no places for solids to attache and build up and have an opening greater than the largest expected polymer particle size even when the valve is required to be only a small amount open (for example, 20 - 25% open). This gives a wide control range for the valve (20 -100% open).

[0039] A large variety of control configurations may be utilized to accomplish the purpose of this invention. For the on/off control system, a take-off valve may be actuated by a signal from a controller 60 to operate in a discontinuous manner. The controller may be configured to fully close and then fully open the take-off valve 58 at set intervals and for a certain duration.

[0040] For a repetitive pattern control system, a take-off valve (58) is actuated by the controller 60 according to a particular control signal that is usually some type of repetitive or pattern repeating function. One example of such a repeating function is a sine wave. In such a process, the control system could be tuned to put the valve at its full open position at the wave peak and at its most restricting position (lowest flow rate) at the wave bottom. With such a system, larger particle agglomerates or particles can pass through the valve during the peak of the sine wave while reactor pressure control and less flow is maintained during the low part of the sine wave. The throttle pattern also creates localized pressure pulses and ensures that the valve will experience good throughput on a regular basis, thereby providing regular opportunities to pass larger particles or agglomerates of polymer as in the close/open control figuration previously described. The amplitude and frequency of the sine wave signal can be tuned to give desirable

operating conditions like steady reactor pressure and the size of the polymer particles or agglomerates that can be passed through the take-off valve. The advantages of the on/off control system and the repetitive pattern system may be combined by configuring the repetitive pattern system such that the take-off valve is fully closed at the low portion of the sine wave signal.

[0041] The repetitive pattern signal is not Umited to a sine wave function, but may be any type of pattern or function that allows for throttling in a repetitive pattern such that the take-off valve will experience desired throughput on a regular basis, thereby providing regular opportunities to pass larger particles or agglomerates of polymer as in the close/open control system previously described.

[0042] Returning to FIG. 1, the withdrawn slurry is passed via conduit (36)to a polymer recovery system that is known in the art. Withdrawn slurry is passed into high-pressure flash chamber (38) Prior to entering the chamber the withdrawn slurry may be heated by flashline heater 40 Vaporized diluent exits the flash chamber via line(42)for further processing which includes condensation by simple heat exchange using recycle condenser(50) and return to the system, without the necessity for compression, via recycle diluent line (30) Polymer particles are withdrawn from high-pressure flash chamber (38) via line (44)for further processing using techniques for preparing the polymer as finished product. Preferably they are passed to low-pressure flash chamber (46) \and thereafter recovered as polymer product via line(48) Separated diluent passes through compressor 47 to line 42.

[0043] FIGs. 3(a) through 3(c) show three variations of repetitive patterns of opening and closing a take off valve. In the three graphs shown in FIGs. 3(a) through 3(c), the x-axis is time and the y-axis is the take off valve's degree of openness. "100%" is the top of the y-axis and means that the valve is fully opened, while "0%" is the bottom of the y-axis and means that the valve is fully closed.

[0044] FIG. 3(a) depicts a repetitive pattern of opening and fully closing the take-off valve, so that the withdrawn slurry is removed discontinuously.  The valve is opened to

I2

100% and a maximum amount of fluid slurry is withdrawn through the take off valve. Alternatively, the valve may be opened to less than 100%. After a first time period, a controller sends a signal that results in the take off valve being fully closed (in other words, the percentage of valve opening is 0%). The valve is fidly closed for a second time period. During this second period, there is no fluid slurry withdrawn through this take off valve (though fluid slurry may be withdrawn through other take offs during the second period, which is usually shorter than the first period. Since there is a complete stopping of the withdrawal of fluid slurry during this period, this repetitive pattern is considered a discontinuous take off pattern. After the second time period, the take off valve is opened again, thereby beginning a second cycle like the cycle just described. The open/close cycle is repeated during reactor operation to form a repetitive pattern.

[0045] FIG. 3(b) depicts an opening and closing the take-off valve in a sine wave pattern. The valve is opened to a peak opening percentage, for example 60%). After the valve opening reaches its peak, it begins a somewhat gradual closing until it reaches a trough opening percentage, for example 40%). (The trough is the low point of the sine wave pattern.) Then the valve is somewhat gradually opened until it reaches the peak opening percentage again. This sequence is repeated, and the opening percentage may be plotted over time with the result that a sine wave pattern is shown by the plot. The sine wave pattern of opening and closing the take off valve is used during reactor operation and forms a repetitive pattern.

[0046] Alternatively, the top and bottom of the sine wave do not have to be uniform. Indeed, it may be preferable to employ a modified sine wave pattern. For example, the time for which the valve is at the peak opening percentage may be extended, so that a larger amount of fluid slurry is withdrawn for a longer period of time. Additionally or alternatively, the time for which the valve is at the trough opening percentage may be reduced, so that take off is stopped for a shorter period of time. However it is desirable that the trough opening percentage be maintained for a sufficient time to generate a locahzed pressure pulse sufficient to dislodge accumulated polymer at the valve opening.

[0047] FIG. 3(c) depicts opening and closing the take off valve in a modified sine wave pattern, so that localized pressure pulses are created at the take off valve. The valve is opened to a peak opening percentage, for example 40%. After the valve opening reaches its peak, it remains at that peak opening percentage for a predetermined time, and then begins a somewhat gradual closing until it reaches a trough opening percentage, for example 10%. Then the valve is somewhat gradually opened until it reaches the peak opening percentage again. This sequence is repeated, and the opening percentage may be plotted over time with the result that a modified sine wave pattern is shown by the plot. The sine wave pattern of opening and closing the take off valve is used during reactor operation and forms a repetitive pattern.

[0048] FIG. 4 depicts fully opening and fully closing the take-off valve in a repetitive pattern. In the graph shown in FIG. 4, the x-axis is time and the y-axis is the take off valve's degree of openness, expressed as the fraction at which the take-off valve is open. "1.0" is the top of the y-axis and means that the valve is fully opened, while "0" is the bottom of the y-axis and means that the valve is fully closed. In this pattern, take-off valve is usually 50% open (the openness fraction is 0.5), but at set times, the valve is fully opened, i.e., the valve is opened to 100%, for a relatively brief time period. For example, for a pattern as shown in FIG. 4 having a cycle time of 5 seconds, the valve is fully opened for 1/10 second, after which it returns to its baseline openness fraction. A short period later, the valve is fully closed for 1/10 second, after which it returns to its baseline openness fraction. The baseline openness may be adjusted based on operating conditions. The opening and/or closing may be from about 0.001 second to about 100 seconds, alternatively from about 0.01 second to about 10 seconds, alternatively 1/20 second to 1/5 second. This repetitive pattern is advantageous in that the slurry is usually withdrawn at a steady rate, but the advantages of localized pressure pulses are periodically employed to dislodge or deform potential polymer plugs so that they may pass more easily.

[0049] Reactor pressure could be controlled by adjusting the baseline operating valve openness (shown in FIG. 4 as 0.5 open fraction, or 50%) as it could be any openness

fraction from above 0 to 1.0. Alternatively, reactor pressure could be controlled by the relative length of the time periods for which the valve is fully opened or fully closed.

[0050] The present invention need not be used through the entire polymerization run. Indeed, it is contemplated that the present invention may be used for a relatively short portion of the polymerization run. Another take off technique may be used for a remainder of the polymerization run. For example, it may be desirable to use a continuous take off technique is used for most of the polymerization run, but to occasionally or periodically employ the discontinuous take off pattern of FIG. 3(a) in order to clean the take off valve.

[0051] While this invention has been described in detail for the purpose of illustration, it is not to be construed as limited thereby, but is intended to cover all changes within the spirit and scope thereof

WE CLAIM;

1.	A polymerization process comprising:

polymerizing in a loop reaction zone (10), at least one olefin monomer to produce a fluid slurry comprising a liquid medium and solid olefin polymer particles;

maintaining a concentration of the solid olefin polymer particles in the fluid slurry in the reaction zone of greater than 40 weight percent based on the weight of the solid olefin polymer particles and the weight of the liquid medium;

withdrawing, through a take-off valve (58), a portion of the fluid slurry as withdrawn slurry and discharging the withdrawn slurry from the take-off valve through a flashline heater (36, 40) to a flash chamber (38); and

repetitively fully closing and opening the take-off valve at set intervals, such that the withdrawn slurry is removed from the reactor discontinuously;

wherein the take-off valve is not located in a settling leg.

2.	The process according to claim 1 wherein the take-off valve comprises a ball valve.

3.	The process according to claim 1 wherein the take-off valve is fully opened at set intervals.

4.	The process according to claim 1 wherein the take-off valve is operated at a baseline openness of from 20% to 60%, and said take-off valve periodically fully opens and fiiUy closes.

5.	The process according to claim 1 wherein the take-off valve is at least 60% open at

set intervals.

6.	The process according to claim 1 wherein the set intervals for repetitively fully closing and opening the take-off valve extend through substantially all of the polymerizing step.

7.	A polymerization process comprising:

polymerizing in a loop reaction zone (10), at least one olefin monomer to produce a fluid slurry comprising a liquid medium and solid olefin polymer particles;

maintaining a concentration of the solid olefin polymer particles in the fluid slurry in the reaction zone of greater than 40 weight percent based on the weight of the olefin polymer particles and the weight of the liquid medium;

withdrawing, through a take-off valve (58), a portion of the fluid slurry as withdrawn slurry and discharging the withdrawn slurry through to a polymer recovery system (40, 38, 46); and

closing and opening the take-off valve in a repetitive pattern.

8.	The process according to claim 7 wherein the closing and opening comprises closing and opening the take-off valve in a sine wave pattern.

9.	The process according to claim 7 wherein the closing and opening in a repetitive pattern comprises closing and opening the take-off valve in a modified sine wave pattern.

10.	The process according to claim 9 wherein the modified sine wave pattern has a

peak and a trough, and the take-off valve is fully closed at the trough of the modified

sine wave pattern.

11.	The process according to claim 10 wherein the take-off valve is fully open at the peak of the modified sine wave pattern.

12.	The process according to claim 7 wherein the take-off valve is a ball valve.

13.	The process according to any one of the claims 1 or 7 wherein the reaction zone has a volume of greater than 20,000 gallons.

14.	The process according to any one of claims 1 or 7 wherein the reaction zone has a volume of greater than 30,000 gallons.

15.	The process according to any one of claims 1 or 7 wherein the reaction zone has a

volume of greater than 35,000 gallons.

Documents:

				0579-chenp-2005 abstract-duplicate.pdf

				0579-chenp-2005 abstract.pdf

				0579-chenp-2005 assignment.pdf

				0579-chenp-2005 claims-duplicate.pdf

				0579-chenp-2005 claims.pdf

				0579-chenp-2005 correspondence-others.pdf

				0579-chenp-2005 correspondence-po.pdf

				0579-chenp-2005 description (complete)-duplicate.pdf

				0579-chenp-2005 description (complete).pdf

				0579-chenp-2005 drawings-duplicate.pdf

				0579-chenp-2005 drawings.pdf

				0579-chenp-2005 form-1.pdf

				0579-chenp-2005 form-18.pdf

				0579-chenp-2005 form-26.pdf

				0579-chenp-2005 form-3.pdf

				0579-chenp-2005 form-5.pdf

				0579-chenp-2005 pct search report.pdf

				0579-chenp-2005 pct.pdf

				0579-chenp-2005 petition.pdf

« Previous Patent

Next Patent »

Patent Number	220058	

Indian Patent Application Number	579/CHENP/2005	

PG Journal Number	30/2008	

Publication Date	25-Jul-2008	

Grant Date	15-May-2008	

Date of Filing	08-Apr-2005	

Name of Patentee	CHEVRON PHILLIPS CHEMICAL COMPANY LP	

Applicant Address		

Inventors:

#	Inventor's Name	Inventor's Address	

1	HAGENSON, Randy, L		

2	HOTTOVY, John, D		

PCT International Classification Number	C08F 10/02	

PCT International Application Number	PCT/US2003/028659	

PCT International Filing date	2003-09-12	

PCT Conventions:

#	PCT Application Number	Date of Convention	Priority Country	

1	60/410,672	2002-09-13	U.S.A.	

2	10/660,824	2003-09-12	U.S.A.	

© All Indian Patents, 2013-2021.

  Patent data available in the public domain from Indian Patents Office, Department of Industrial Policy and Promotions, Ministry of Commerce and Industry, Government of India.

File: patents/220064-a-method-of-controlling-the-dimensional-change-to-a-predetermined-value-when-sintering-a-compacted-body-of-a-powder-mixture.html
Indian Patents. 220064:A METHOD OF CONTROLLING THE DIMENSIONAL CHANGE TO A PREDETERMINED VALUE WHEN SINTERING A COMPACTED BODY OF A POWDER MIXTURE

Indian Patents

Recently Granted Patents

  Recently Published Patents

Title of Invention	A METHOD OF CONTROLLING THE DIMENSIONAL CHANGE TO A PREDETERMINED VALUE WHEN SINTERING A COMPACTED BODY OF A POWDER MIXTURE

Abstract	The invention concerns a method of controlling the dimensional change to a predetermined value including the steps of providing a first powder (A) consisting of an iron based powder (1) and copper in the form of elemental copper (2), or copper diffusion-bonded to said iron-based powder (3); providing a second powder (B) consisting of said iron-based powder (1) and a pre-alloyed iron-copper powder (4); mixing said first and second powder mixtures (A) and (B) in proportions resulting in the desired dimensional change adding graphite and lubricant; compacting the obtained mixture; and sintering the compacted body.	

Full Text	 

The present invention relates to a method of controlling the dimensional change to a predetermined value when sintering a compacted body of a powder mixture. The present invention generally concerns mixtures of iron-based powders. Particularly the invention concerns a method of controlling the dimensional change during sintering of compacts, which are prepared from such mixtures.

Sintering of powder metallurgically prepared compacts based on iron or iron with alloying elements normally results in a dimensional change, i.e. the dimensions of the sintered product deviate from those of the compact. The dimensional change is an obvious problem as various degrees of machining will then be necessary in order to obtain the identical sintered parts required in mass production.

The variation in dimensional change during sintering is particularly pronounced when copper is included in the compact. Copper is widely used as an alloying element due to its hardening effect. In contrast to most other elements, copper causes swelling when it is included in the powder to be compacted. Dimensional variation or instability caused by swelling during sintering of Fe-Cu and Fe-Cu-C-powder compacts have been studied for the past few decades. Different mechanisms have been suggested in order to explain the swelling of the compact during the sintering. Thus, Bockstiegel,(Metallurgia, 1962,3 (4), 67) proposed that the volume increase in Fe-Cu compacts during sintering was caused by solid state diffusion of Cu into the grains, leaving large pores at the original copper sites. Dautzenberg (Arch. Eisenhuttenwes., 1970,41, 1005) conducted dilatometric studies and kinetic calculations and explained, on the basis of these studies, that diffusion alone could not be responsible for the rapid volumetric growth during sintering. The rapid expansion observed in the compacts was explained to be the effect of penetration of molten copper into the particle boundaries and along some of the grain boundaries inside the iron particles. The swelling effect of copper in different iron powders has been studied by several researches as for example Tabeshfar and Chadwick, (Powder Metall., 1984, 27, 19 to 24), who showed that the internal porosity left in iron particles after compaction effected the degree of swelling.

Within the patent literature the dimensional change has been addressed to in e.g. the US pa- tent 5,567, 890 which discloses an iron based powder including Ni, Mo and C for producing highly resistant components with small local variation in dimensional change. The dimensional change of components produced by this powder composition is fairly independent of the sintered density and the carbon or molybdenum content. In these iron-based compositions copper can only be present as an impurity. The US patent 5,507,853 suggests a method of improving the dimensional stability of the iron-copper-carbon system by controlling the diffusion of graphite into the iron particle by adding selected oxides.

The Japanese patent application 53-146 204 describes an iron-copper-carbon sintered alloy, with good mechanical characteristics and dimensional accuracy. The copper swelling is suppressed by adding the copper as a prealloyed iron-copper powder.

In commercial powder metallurgical production dimensional change in sintered iron-copper-carbon parts is generally controlled by adding graphite to a combined carbon content of about 0.5 to about 0.8 %. Addition of graphite to a iron-copper system has a diminishing effect on the copper swelling and typically the growth can be kept below 0.4 %. By changing the particle size of added graphite the dimensional change can further be controlled within certain limits.

There is however a need of controlling the dimensional change within a wide limit without changing the chemical composition of the sintered compact and without adding large amounts of graphite or manipulating with the particle size of graphite. This is especially important when the same tool is used for plain iron-copper-carbon system as for high strength material, such as iron-molybdenum-copper-carbon, which is difficult to machine to right dimensions after sintering.

An object of the present invention is to provide a method of controlling the dimensional change during sintering for systems including copper and optionally also carbon and molybdenum. By the method according to the invention the dimensional

change during sintering may be controlled to a predetermined value without changing the chemical composition. The possibility of predicting the dimensional change will reduce the need for machining and accordingly the cost of the final parts.

According to the invention the method of controlling the dimensional change to a predetermined value includes the steps of providing a first powder (A) consisting of an iron based powder (1) and copper in the form of elemental copper (2), or copper diffusion-bonded to said iron-based powder (3); providing a second powder (B) consisting of said iron-based powder (1) and a pre-alloyed iron-copper powder (4); mixing said first and second powder mixtures (A) and (B) in proportions resulting in the desired dimensional change; adding graphite and lubricant and optionally hard phase materials and other alloying elements to the obtained mixture; compacting the obtained mixture; and sintering the compacted body.

The actual proportion can easily be determined by the man skilled in the art by small scale laboratory experiments or by using full scale production equipment.

According to a preferred embodiment of the invention the iron-based powder (1) is an iron powder which is pre-alloyed with molybdenum.

In order to keep the same chemical composition for the mixtures and the sintered components produced from the mixtures with different proportions of the first powder A and the second powder B, the copper content of the first powder shall be the same as the copper content of the second powder. This can be achieved either by adjusting the Cu content of the powder A or adjusting the copper content of powder B. The copper content of powder B can be adjusted either by adjusting the proportions between powder (1) and powder (4) or adjusting the cop- per content of powder (4).

In order to obtain compacts having satisfactory mechanical properties according to the pre- sent invention it may be necessary to add minor amounts of graphite to the powder mixture to  be compacted.  Thus graphite in  amounts between 0.1  to  1,

preferably 0.2 to 1.0 and most preferably 0.2 to 0.8 % by weight of the total mixture to be compacted could be added before the compaction.

The powder mixture is also preferably combined with a lubricant before it is transferred to the die. Examples of suitable lubricants are e.g. stearates, waxes, oligomers, polymers etc. The lubricants are preferably added in the form of particles but may also be bonded to the particles. According to the present invention the amount of lubricant added to the iron-based powder may vary between 0.05 and 1.5 %, preferably between 0.1 to 1. 0 % by weight of the mixture.

The compaction may be performed with standard equipment, at ambient or elevated temperature and the sintering may be performed at the temperatures normally used within the PM field, e.g. at low temperature such as 1100 to 1140°C or higher temperatures such as 1250°C and in conventionally used atmospheres.

An additional advantage by using the method of controlling the dimensional change according to the present invention is that annular composites consisting of one outer and one inner annular compact having the same chemical composition but different dimensional change may be produced. This makes it possible to achieve a firm bonding between the inner compact and the outer compact.

Example Astaloy Mo, (available from Hoganas AB, Sweden) is a water atomised iron based powder pre-alloyed with 1.5 % of molybdenum. Astaloy Mo having 2 % by weight of copper diffusion bonded is also available from Hoganas AB as Distaloy DH-1. Distaloy DH-1 is in the following referred to as powder A.

Astaloy Mo mixed with 10 % of Astaloy 20Cu, which is a water atomised iron powder prealloyed with 20 % of copper and which is also available from Hoganas AB was used as powder B.

Ten mixes were prepared with different proportions of powder A and powder B and different graphite contents. 0.6 % of Kenolube™ lubricant was added to all the mixes. The following mixes were made:

After mixing and addition of lubricant fourteen tensile test samples for each mix were moulded, with a mould pressure of 600 MPa in a uniaxial press movement. Seven of the produced tensile test samples of each mix were then sintered atll20 C, for 30 minutes, in an atmosphere of 90 % N2/10 %H2 with a carbon potential of 0.2 % and the rest of the tensile test samples were sintered in endoas atmosphere, at 1120C, for 30 minutes, with a carbon potential of 0,5 %.

Dimensional change and mechanical properties of the samples were measured and the mean values based on seven samples treated during the same process conditions, were calculated.

Figure 1 shows the value of dimensional change from samples produced from mixes with different proportions between powder A and powder B. The figure shows that a very accurate predetermined value, in the range from +0.2 % to -0.14 %, of the dimensional change can be reached by changing the proportions of powder A and powder B.

Figure 2 shows the mean value of the sintered density, figure 3 shows the mean value of the ultimate tensile strength, figure 4 shows the mean value of elongation and figure 5 shows the mean value of the hardness for seven samples produced from the same mix and sintered under the same conditions. The figures show that the variations in sintered density, tensile strength, elongation and hardness are very small and within tolerable limits.

WE CLAIM :

1.	A method of controlling the dimensional change to a predetermined value

when sintering a compacted body of a powder mixture characterised in that providing

a first powder (A) consisting of an iron based powder (1) and copper in the form of

elemental copper (2), or copper diffusion-bonded to said iron-based powder (3);

providing a second powder (B) consisting of said iron-based powder (1) and a pre-

alloyed iron-copper powder (4); wherein the copper content of powder (B) is made

equal to the copper content of powder (A) either by adjusting the Cu content of the

powder (A) or adjusting the copper content of powder (B), whereby the copper

content of powder (B) is adjusted either by adjusting the proportions between powder

(1) and powder (4) or by adjusting the copper content of powder (4); mixing said first

and second powder mixtures (A) and (B) in proportions resulting in the desired

dimensional change, adding graphite and lubricant; compacting the obtained mixture

to a compacted body; and sintering the compacted body.

2.	The method as claimed in claim 1, wherein the iron based powder (1) is an

iron-molybdenum pre-alloyed powder.

3.	A sintered powder metal compact produced by the method as claimed in claim

1. 

Documents:

				0684-chenp-2005 abstract-duplicate.pdf

				0684-chenp-2005 claims-duplicate.pdf

				0684-chenp-2005 description(complete)-duplicate.pdf

				0684-chenp-2005 drawings-duplicate.pdf

				684-chenp-2005-abstract.pdf

				684-chenp-2005-claims.pdf

				684-chenp-2005-correspondnece-others.pdf

				684-chenp-2005-correspondnece-po.pdf

				684-chenp-2005-description(complete).pdf

				684-chenp-2005-drawings.pdf

				684-chenp-2005-form 1.pdf

				684-chenp-2005-form 18.pdf

				684-chenp-2005-form 26.pdf

				684-chenp-2005-form 3.pdf

				684-chenp-2005-form 5.pdf

				684-chenp-2005-pct.pdf

« Previous Patent

Next Patent »

Patent Number	220064	

Indian Patent Application Number	684/CHENP/2005	

PG Journal Number	30/2008	

Publication Date	25-Jul-2008	

Grant Date	15-May-2008	

Date of Filing	20-Apr-2005	

Name of Patentee	HOGANAS AB	

Applicant Address		

Inventors:

#	Inventor's Name	Inventor's Address	

1	YU, Yang		

PCT International Classification Number	C22C33/02	

PCT International Application Number	PCT/SE03/01595	

PCT International Filing date	2003-10-15	

PCT Conventions:

#	PCT Application Number	Date of Convention	Priority Country	

1	0203135-9	2002-10-23	Sweden	

© All Indian Patents, 2013-2021.

  Patent data available in the public domain from Indian Patents Office, Department of Industrial Policy and Promotions, Ministry of Commerce and Industry, Government of India.
