Repository: anandvc/allindianpatents

File: patents/220084-bitumen-compositions-and-a-process-for-their-preparation.html
Indian Patents. 220084:BITUMEN COMPOSITIONS AND A PROCESS FOR THEIR PREPARATION

Indian Patents

Recently Granted Patents

  Recently Published Patents

Title of Invention	BITUMEN COMPOSITIONS AND A PROCESS FOR THEIR PREPARATION

Abstract	ABSTRACT PROCESS FOR PREPARING BITUMEN COMPOSITIONS The present invention provides a bitomen composition comprising a bitumen component, a thermoplastic rubber in an amount of less than 8 % wt and an ethylene-vinyl acetate copolymer in an amount of less than 5 %wt, both based on total bitumen composition, wherein the ethylene-vinyl acetate copolymer has a vinyl content in the range of from 20 to 35 %wt, based on copolymer; a process for preparing such bitumen composition; and the use of such bitumen compositions in asphalt mixtures for road applications.	

Full Text	 

The present invention relates to bitumen compositions, a process for their preparation and the use of them in asphalt mixtures for road applications.

Bitumen is used as a binder in road asphalt mixtures, and has developed continually to meet ever-increasing performance demands from road building constructors. In general bitumen performs well in road asphalt, but increasingly heavy traffic loads have led to the premature wear of many roads through rutting and cracking of the surface. Cracking is a serious defect in a road asphalt because it allows water to reach lower layers of the road surface where it causes rapid deterioration, and accelerates the need for premature repairs. Increasing the bitumen content of asphalt or using a softer grade of bitumen improves the crack resistance of asphalt at low temperatures but increases the risk of excessive rutting at higher temperatures because the mixture is effectively softer. Conversely, resistance to rutting can be improved by reducing the amount of bitumen in the asphalt mixture or by using a harder grade of bitumen, at the expense of crack resistance because the mixture becomes less flexible.

Much effort is therefore nowadays directed to the development of a hard bitumen composition meeting today's crack resistance requirement, i.e. a bitumen composition having both a good low temperature performance and a good high temperature rutting resistance.

Another requirement which bitumen compositions frequently have to meet nowadays is the resistance to solvency of petroleum products such as fuels (e.g.

gasoline and kerosene) and oils such as lubricating oils. This resistance to solvency is of importance in areas where asphalt mixtures are regularly exposed to spillage of fuels and oils. Such areas include for instance airfields, waste disposal areas, petrol stations and tank storage areas. When an asphalt mixture is exposed to fuel or oil spillage, the bitumen will be leached out of the asphalt mixture eventually resulting in the loss of coarse aggregate from the road surface, so-called fretting of the road surface.

In view of the above it will be clear that it would be advantageous to develop a hard bitumen composition meeting today's crack resistance requirement and which would in addition display an improved resistance to solvency of petroleum products.

Surprisingly, it has now been found that such bitumen composition can be prepared by adding to a bitumen component a thermoplastic rubber and in addition a particular ethylene-vinyl acetate copolymer.

Accordingly, the present invention provides a bitumen composition comprising a bitumen component, a thermoplastic r\abber in an amount of less than 8 %wt and an ethylene-vinyl acetate copolymer in an amount of less than 5 %wt, both based on total bitumen composition, wherein the ethylene-vinyl acetate copolymer has a vinyl acetate content in the range of from 20 to 35 %wt, based on copolymer.

Although the use of an ethylene-vinyl acetate copolymer in a thermoplastic rubber-containing bitumen composition is as such known in general terms, see for instance EP-Bl-0337282 and EP-Bl-0340210, it should be noted that the advanced use of an ethylene-vinyl acetate copolymer having the particular vinyl acetate content as now claimed has not been disclosed before.

Preferably, the ethylene-vinyl acetate copolymer used in accordance with the present invention has a

vinyl acetate content in the range of from 25 to 35 %wt, more preferably in the range of from 30 to 35 %wt, based on copolymer.

Preferably, the ethylene-vinyl acetate copolymer to be used in accordance with the invention is present in an amount of less than 3 %wt, based on total bitumen composition. More preferably, the ethylene-vinyl acetate copolymer is present in an amount in the range of 0.5 to 3 %wt, based on total bitumen composition.

Preferably, the thermoplastic rubber is present in an amount of less than 6 %wt, based on total bitumen composition.

The bitumen composition comprises a thermoplastic rubber. Suitably, the bitumen composition may comprise one or more different types of thermoplastic rubbers.

Although a wide range of thermoplastic rubbers can suitably be used in accordance with the present invention, the preferred thermoplastic rubbers comprise optionally hydrogenated block copolymers which comprise at least two terminal poly(monovinylaromatic hydrocarbon) blocks and at least one central poly(conjugated diene) block, forming a continuous network.

Preferably block copolymer constituents are selected from the group consisting of those of the formulae A(BA)ni or (AB)nX, wherein A represents a block copolymer of predominantly poly(monovinylaromatic hydrocarbon), wherein B represents a block of predominantly poly(conjugated diene), wherein X represents the residue of a multivalent coupling agent and wherein n represents an integer > 1, preferably > 2, and m represents an integer > 1, preferably m is 1.

More preferably, the blocks A represent predominantly poly(styrene) blocks and the B blocks represent predominantly poly(butadiene) blocks or predominantly poly(isoprene) blocks. Multivalent

coupling agents to be used include those coiranonly known in the art.

With the term "predominantly" is meant that the respective blocks A and B are mainly derived from monovinyl aromatic hydrocarbon monomers and conjugated diene monomers, which monomers may be mixed with other structurally related or non-related co-monomers, e.g. monovinyl aromatic hydrocarbon monomers as main component and small amounts (up to 10%) of other monomers or butadiene mixed with isoprene or small amounts of styrene.

More preferably, the block copolymers contain pure poly(styrene), pure poly(isoprene) or pure poly(butadiene) blocks, of which the poly(isoprene) or poly(butadiene) blocks may be selectively hydrogenated to at most a residual ethylenic unsaturation of 20%, more preferably less than 5% of its original unsaturation content prior to hydrogenation. Preferably, hov/ever, the block copolymers are not selectively hydrogenated. Most preferably, the applied block copolymer has the structure ABA, wherein A has an apparent molecular weight of from 3000 to 100,000, preferably from 5000 to 25,000 and the diblocks AB have an apparent molecular weight in the range of from 50,000 to 170,000.  Preferably, the diblocks AB have an apparent molecular weight in the range of from 70,000 to 120,000.

With the term "apparent molecular weight" as used throughout the specification is meant the molecular weight of a polymer, as measured with gel permeation chromatography (GPC) using poly(styrene) calibration standards (according to ASTM 3536).

The originally prepared poly(conjugated diene) blocks usually contain from 5 to 65 % by weight vinyl groups, originating from 1,2 polymerisation relative to the conjugated diene molecules, and preferably a vinyl

content from 10 to 55% by weight.

The complete block copolymer to be used according to the present invention, is normally containing polymerised vinyl aromatic monomers in an amount of from 10 to 60% by weight and preferably from 15 to 45% by weight.

The apparent molecular weight of the total block copolymer will normally be in the range of from 100,000 to 500,000 and preferably in the range of from 150,000 to 200,000.

As examples of suitable pure block copolymers can be mentioned KRATON G-1651, KRATON G-1654, KRATON G-1657, KRATON G-1650, KRATON G-1701, KRATON D-1101, KRATON D-1102, KRATON D-1107, KRATON D-1111, KRATON D-1116, KRATON D-1117, KRATON D-1118, KRATON D-1122, KRATON D-1135X, KRATON D-1184, KRATON D-1144X, KRATON D-1300X, KRATON D-4141 and KRATON D-4158 (KRATON is a trademark).

The bitumen to be used may be a residue from distillation of crude oil, a cracked residue, an extract of a crude oil, a bitumen derived from propane bitumen, butane bitumen, pentane bitumen or mixtures thereof. Other suitable bitumens include mixtures of the above bitumens with extenders (fluxes) such as petroleum extracts, e.g. aromatic extracts, distillates or residues. Suitably, use is made of a bitumen component which has not been subjected to an oxidation treatment. Suitably, the bitumen has a penetration in the range of from 50 to 400 dmm, preferably 60 to 200 dmm (as measured by ASTM D 5 at 25°C), and a softening point in the range of from 30 to 60 °C, preferably in the range of from 35 to 50 °C (as measured by ASTM D 36) .

Fillers such as carbon black, silica and calcium carbonate, stabilisers, antioxidants, pigments, and solvents are known to be useful in bitumen' compositions

and can be incorporated in the bitumen compositions of this invention in concentrations taught in the art.

The present invention further relates to a process for preparing a bituminous composition as defined in any one of claims 1 to 10 comprising mixing a bitumen at a temperature range of 160 to 220°C and a time period of less than 6 hours with less than 8 wt.% of a thermoplastic rubber and less than 5 wt.% of an ethylene-vinyl acetate copolymer, both based on total bitumen composition, wherein the ethylene-vinyl acetate copolymer has a vinyl acetate content in the range of from 20 to 35 wt.%, based on copolymer.

Suitably, the present process is carried out at a temperature in the range of from 160 to 220 °C.

Preferably, the process according to the present invention is carried out at a temperature in the range of from 170 to 190 °C.

The process may be carried out at ambient pressure or elevated pressure. Normally, however, it will be carried out at ambient pressure.

Suitably, the present process is carried out over a period of time of less than 6 hours, preferably less than 2 hours.

The present invention still further provides the use of a bitumen composition as described hereinbefore in an asphalt mixture for road applications.

The present invention will now be illustrated by means of the following Examples.

Example 1

A bitumen composition in accordance with the present invention was prepared as follows.

A bitumen having a penetration of 88 dmm (as measured by ASTM D 5 at 25°C) and a softening point of 47.5 °C (as measured by ASTM D 36) was mixed at a temperature of 180 °C and for 1 hour with 4% by weight of a linear non-hydrogenated polystyrene-polybutadiene-polystyrene block copolymer and 2% by weight of an ethylene-vinyl acetate copolymer, both based on total bitumen composition. The ethylene-vinyl acetate copolymer had a vinyl acetate content of 33 % by weight, based on

copolymer. The block copolymer had a 31%w styrene content, an apparent molecular weight of 170,000 and contained polystyrene-polybutadiene diblocks having an apparent molecular weight of 90,000. An asphalt mixture was then prepared by mixing the bitumen composition so obtained with aggregate. Subsequently, an asphalt specimen was prepared in accordance with the Marshall method RAW 57. The asphalt specimen was then stored under Jetfuel Al for 24 hours. Then the solution was decanted and the mass of the asphalt specimen was determined after drying for 24 hours at ambient temperature. A kerosene resistance, which is expressed as a percentage of the mass of the original asphalt specimen, was observed of 0.8%. Example 2

A bitumen composition in accordance with the present invention was prepared in a similar manner as described in Example 1, except that 5% by weight of the block copolymer, based on total bitumen composition, was used. Subsequently an asphalt specimen was prepared from the bitumen composition so obtained in a similar manner as described in Example 1. The asphalt specimen displayed a kerosene resistance of 0.6%. Example 3

For reasons of comparison a bitumen composition was prepared in a similar manner as described in Example 1 except that no block copolymer and 5.5% by weight of an ethylene-vinyl acetate copolymer was used, based on total bitumen composition, having a vinyl acetate content of 18% by weight, based on copolymer. Subsequently an asphalt specimen was prepared from the bitumen composition so obtained in a similar manner as described in Example 1. The asphalt specimen displayed a kerosene resistance of 2.3%. Example 4

For reason of comparison a bituminous composition

was prepared in a similar manner as described in Example 1, except that an ethylene-vinyl acetate copolymer was used having a vinyl acetate content of 18% by weight, based on copolymer. Subsequently an asphalt specimen was prepared from the bitumen composition so obtained in a similar manner as described in Example 1. The asphalt specimen displayed a kerosene resistance of 3.1%. Example 5

For reason of comparison a bituminous composition was prepared in a similar manner as described in Example 2, except that an ethylene-vinyl acetate copolymer was used having a vinyl acetate content of 40% by weight, based on copolymer. Subsequently an asphalt specimen was prepared from the bitumen composition so obtained in a similar manner as described in Exam.ple 1. The asphalt specimen displayed a kerosene resistance of 3.0%.

It will be clear from the above that the present invention provides hard bitumen compositions having an improved kerosene resistance (Examples 1 and 2) when compared with bitumen compositions falling just outside the scope of the present invention (Examples 3-5).

WE CLAIM:

1.	A bitumen composition comprising a bitumen component, a thermoplastic rubber in an amount of less than 8% wt. and an ethylene-vinyl acetate copolymer in an amount of less than 5 wt.% both based on total bitumen composition, wherein the ethylene-vinyl acetate copolymer has a vinyl acetate content in the range of from 20 to 35 wt.%, based on copolymer.

2.	The composition according to claim 1, wherein the vinyl acetate content is in the range of from 25 to 35% wt, based on copolymer.

3.	The composition according to claim 2, wherein the vinyl acetate content is in the range of from 30 to 35% wt, based on copolymer.

4.	The composition according to any one of claims 1 to 3, wherein the ethylene-vinyl acetate copolymer is present in an amount of less than 3% wt, based on total bitumen composition.

5.	The composition according to any one of claims 1 to 4, wherein the thermoplastic rubber is present in an amount of less than 6% wt, based on total bitumen composition.

6.	The composition according to any one of claims 1 to 5, wherein the bitumen has a penetration in the range of from 50 to 400 dmm (as measured by ASTM D 5 at 25 C and a softening point in the range of from 30 to 60°C (as measured by ASTM D 36).

7.	The composition according to any one of claims 1 to 6, wherein the thermoplastic rubber comprises an optionally hydrogenated block copolymer which comprises at least two terminal poly(monovinylaromatic hydrocarbon) blocks and at least one central poly(conjugated diene) block.

8.	The composition according to claim 7, wherein the block copolymer has the formulae A(BA)ni or (AB„)X wherein A represents a block of predominantly poly(monovinyl aromatic hydrocarbon) and wherein B represents a block of predominantly poly (conjugated diene), wherein X represents the residue of a multivalent coupling agent and wherein n is an integer of at least 1 and m is an integer of at least 1.

9.	The composition according to claim 8, wherein the A blocks are predominantly poly(styrene) blocks and the B blocks are predominantly poly(butadiene) blocks or predominantly poly(isoprene) blocks.

10.	The composition according to claims 8 or 9, wherein diblocks prepared from A and B have an apparent molecular weight in the range of from 50,000 to 170,000.

11.	A process for preparing a bituminous composition as defined in any one of claims 1 to 10 comprising mixing a bitumen at a temperature range of 160 to 220 C and a time period of less than 6 hours with less than 8 wt.% of a thermoplastic rubber and less than 5 wt.% of an ethylene-vinyl acetate copolymer, both based on total bitumen composition, wherein the ethylene-vinyl acetate copolymer has a vinyl acetate content in the range of from 20 to 35 wt.%, based on copolymer.

12.	A bitumen composition as defined in any one of claims 1 to 10 for use in an asphalt mixture for road applications.

13.	A bitumen composition substantially as herein described and exemplified.

14.	A process  for preparing  a bituminous  composition  substantially  as  herein

described and exemplified.

Documents:

				0903-mas-1997  abstract  duplicate.pdf

				0903-mas-1997  abstract.pdf

				0903-mas-1997  claims  duplicate.pdf

				0903-mas-1997  claims.pdf

				0903-mas-1997  correspondence -others.pdf

				0903-mas-1997  correspondence -po.pdf

				0903-mas-1997  description (complete) duplicate.pdf

				0903-mas-1997  description (complete).pdf

				0903-mas-1997  form-1.pdf

				0903-mas-1997  form-19.pdf

				0903-mas-1997  form-26.pdf

				0903-mas-1997  form-4.pdf

				0903-mas-1997  others.pdf

				0903-mas-1997  pct search report.pdf

				0903-mas-1997  petition.pdf

« Previous Patent

Next Patent »

Patent Number	220084	

Indian Patent Application Number	903/MAS/1997	

PG Journal Number	30/2008	

Publication Date	25-Jul-2008	

Grant Date	15-May-2008	

Date of Filing	29-Apr-1997	

Name of Patentee	SHELL INTERNATIONALE RESEARCH MAATSCHAPPIJ B.V	

Applicant Address		

Inventors:

#	Inventor's Name	Inventor's Address	

1	KOEN STEERNBERG		

2	WILLEM CORNELIS VONK		

3	HENRICUS ENGELBERTUS JOHANNES HENDRIKS		

4	TEUNIS TERLOUW		

PCT International Classification Number	C08L 95/00	

PCT International Application Number	N/A	

PCT International Filing date		

PCT Conventions:

#	PCT Application Number	Date of Convention	Priority Country	

1			NA	

© All Indian Patents, 2013-2021.

  Patent data available in the public domain from Indian Patents Office, Department of Industrial Policy and Promotions, Ministry of Commerce and Industry, Government of India.

File: patents/220091-an-aqueous-coating-composition.html (part 1 of 2)
Indian Patents. 220091:AN AQUEOUS COATING COMPOSITION

Indian Patents

Recently Granted Patents

  Recently Published Patents

Title of Invention	AN AQUEOUS COATING COMPOSITION

Abstract	An aqueous coating composition The present invention relates to an aqueous coating composition comprising a blend of low Tg and high Tg aqueous polymeric dispersions in a volume ratio of low Tg to high Tg polymer dispersion of from 0.4:1 to 3:1, wherein the polymer dispersion with low Tg has a Tg less than 0°C and the polymer dispersion with high Tg has a Tg of at least 25°C, and wherein the polymer dispersion with a high Tg is an anionically stabilised addition polymerised polymeric dispersion polymerised from a carboxylic acid containing ethylenically unsaturated monomer selected from acrylic acid and methacrylic acid, a hydrophobic aromatic ethylenically unsaturated high Tg monomer selected from styrene, vinyl toluene, and alpha methyl styrene, and an C2- C12 acrylate ester monomer, characterised in that the relative proportions of ethylenically unsaturated monomers are selected such that the following Equation (1) is satisfied,	

Full Text	 

STAIN RESISTANT WATER-BORNE COATING COMPOSITION TECHNICAL FIELD OF THE INVENTION

This  invention  relates  to  water-borne  coating  compositions  and  in particular to coating compositions that exhibit good stain resistance properties. BACKGROUND OF THE INVENTION

Paints are widely used in households for application to bcih interior and exterior surfaces. For interior surfaces, particularly in kitchens and living areas the resistance of a paint film to domestic stains is an important property. This is especially the case for trim and wall paints that are frequently exposed to domestic stains.

Domestic staining materials include -food, oil or grease and beverages such as coffee and red wine. For semi and low gloss interior paints, properties such as mar resistance and wet and dry scrub properties are also important. Good performance for these properties enables the stained surface to be cleaned by scrubbing without causing the treated area to "gloss up" and exhibit a gloss that is different from the surrounding area.  However, it is cioarly preferable that the paint be not very susceptible to staining materials as well as being able to be effectively cleaned.

Painted surfaces-are also susceptible to staining from the substrate, especially in the case of timber substrates containing tannins. The tannin material can "print through" the paint film, discolouring the paint after it has dried. This problem is particularly evident with water-borne latex paints. Various factors can effect this substrate staining and special water-borne latex paints have been developed to overcome this problem. However, in this invention we are not concerned with this type of staining but staining on the outermost surface of the paint. Paints that perform well for substrate staining do not necessarily exhibit good resistance to domestic stains and vice-versa.

Conventional organic solvent based paints that have alkyd resins as binders and which form tightly crosslinked paint films generally exhibit excellent stain resistance properties. It is believed this is due to the low solubility of the staining material in the paint film. However, these paints are losing favour because of the combined adverse effects of volatilised organic solvents on the environment and inconvenience for the applicator from long recoat times and

clean up requiring the use of organic solvents. Water-borne versions of alkyds suffer from yellowing problems, particularly in kitchen areas and have not yet met the needs of the market. Conventional water based or latex paints in which the paint film is formed by the coalescence of vinyl or acrylic thermoplastic polymer particles are wideiy used but hitherto have not exhibited excellent stain resistance together with the required balance of other paint properties, including hardness, film coalescence, pH viscosity stability, and tint strength.

It is essential for adequate mechanical film properties of conventional water based paints that there is good polymer particle coalescence over the range of temperatures encountered in ordinary use. Coalescence is directly related to the hardness or glass transition temperature (Tg) of the polymer particles. Low Tg polymers allow coalescence at lower temperatures than for higher Tg polymers. The hardness of a paint film influences properties such as scuff and abrasion resistance. Maximising film hardness is important especially for paints in kitchens and living areas. Hardness is usually increased by increasing the Tg of the polymer particles. However, enhancing the hardness by increasing the Tg of the polymer in the particle leads to poorer coalescence. In practice the compromise between these properties is overcome by using a volatile temporary organic plasticiser that allows the use of higher Tg polymer particles than otherwise would be able to be used. However, such formulations suffer from the disadvantage of poor early film hardness. This occurs as the volatile plasticiser may take some days before completely volatilising and being removed from the paint film. The use of volatile plasticisers is also not favoured in some applications as it leads to the release into the atmosphere of organic solvents. For trim paints it is desirable that they have film hardness greater than conventional water-borne latex paints intended for broad wall application.

Viscosity stability is an important property for commercial paint formulations. Paint products are commercially manufactured within permissible tolerances to predetermined specifications It is important that satisfactory paint characteristics are maintained across the allowable range in the specification. With regard to aqueous latex paints. pH is a manufacturing variable that may

be in a range of, for example, 8.5 to 9.5. Viscosity is a paint property that may vary with pH change and for such paints it is important that viscosity at both low and high shear rates is within acceptable limits throughout the pH specification range. Viscosity at low shear rates tends to influence flow and levelling properties. Viscosity at high shear rates affects ease of brushing. A further aspect of viscosity stability is the effect of storage on this property. It is obviously desirable that viscosity does not significantly change with time given the possible long sheif life of commercial products.

The tint strength of a paint is an important property as it indicates whether a paint can be tinted to a particular colour using a standard tinting formula. It is a requirement that paints across a range of product types have similar tint strength so that common tinting formulae may be used across that range. The tint strength is a measure of the amount of coloured tinter that must be added to a white base paint to give a particular colour. If the base paint requires a smaller amount of the tinter it is described as being of low tint strength. Paint with low tint strength may be reformulated with higher levels of titanium dioxide pigment but this can add significantly to formulation costs. Conversely if the tint strength of a base paint is high it would be possible for it to be reformulated with lower levels of titanium dioxide pigment to give the required tint strength at a lower formulation cost. For such a reformulation to be acceptable opacity would be required to be maintained. Accordingly, it is desirable that the tint strength is close to or equal to other products across the range without having to reformulate the product with high levels of titanium dioxide pigment. In addition, tint strength must be stable over time because of the possible long shelf life of paints.

The binders used for conventional water based paints include a wide range of materials. A recent review article entitled "Polymers for Water-Based Coatings - A Systematic Overview" by J.C. Padget in Journal of Coatings Technology, Vol 66. No. 839, December 1994 at pp 89-101 summarises the various types of materials used. These range from disperse polymers in water such as those used in latex paints to fully water soluble solution polymers. A further class of binders are referred to as water reducible resins which are a hybrid between the water insoluble polymer binders-and fully water soluble

binders. Such hybrid resin systems usually require significant levels of organic cosolvents to be present and these systems are intended for industrial rather than domestic household applications. An example of such a resin system is disclosed in US patent No. 4,230,609 (Burroway et al).

The use of copolymerisable acrylic acid in addition copolymers is summarised in Table 2 of the Padgei article and this shows the general effect of increasing the acrylic acid level from 0 to 100%. The viscosity characteristics on neutralisation are set out as the level of acid is increased. At acrylic acid levels of 1% or more the viscosity is described as increasing on neutralisation. At levels of acrylic ac:d of from 1 - 2% this viscosity increase is described as being substantially overcome by using a hydrophob.c co-monomer such as styrene. This would be as a replacement for a less hydrophobic hard co-monomer such as methyl methacrylate. We have found that while maintaining viscosity stability such latexes tend, when formulated as paints, to perform unsatisfactorily for tint strength and stain resistance. We have observed similar performance in paints formulated from latexes described in Australian Patent No. 500,903 in the name of Hoechst. Example 1 of that patent describes the preparation of a butyl acrylate/styrene/methacrylic acid/acrylic -acid/acetoacetic acid allyl ester in the weight proportions of 300/300/12/6/12. This calculates as 1.90% methacrylic acid and 0.95% acrylic acid on total monomers.

In Rohm and Haas European Patent No. EP 0 466 409 the preparation of a number of latexes is described for use in blending hard and soft latexes to provide paints with good block resistance. The composition of the samples containing carboxylic acid co-monomers are set out in TABLE 1 where the monomer amounts are by weight:

PCT Patent Application No. PCT/AU94/00600 discloses water-borne soil resistance coatings. These coatings make use of a binder that is a blend of low and high Tg polymeric dispersions in particular ratios. While soil resistant coatings of this invention have good properties with regard to soil resistance they do not exhibit very good stain resistance properties when tested as interior trim paints.

 Aqueous paints which comprise latex polymer particles having different hardnesses have been proposed to improve specific properties of paint films including film hardness, block resistance, coalescence and soil resistance.

In Rohm and Haas European Patent No. EP 0 466 409, referred to previously, blends of hard and soft emulsion polymers are used. The hard emulsion polymer has a Tg greater than 20°C and the soft emulsion polymer has a Tg less than 20°C.  The compositions described in this prior art

specification are claimed to be particularly useful in providing good block resistance when formulated as interior semi-gloss paints whilst retaining good film formation properties at low temperature. No statement is made about stain resistance. At page 5 of this prior art specification the inventors explain that if a soft emulsion polymer is blended with increasing amounts of a hard emuision polymer, the minimum film forming temperature (MFFT) of the blend will remain about equal to the MFFT of the soft polymer until the hard polymer is about 50 weight percent of the polymer blend. As it is important for their.compositions to have good low temperature film coalescence the preferred binder composiilons have 60% by weight soft and 40% by weight hard polymer. In their examples the soft to hard latex polymer ratio varies from 4:1 to 1 .5 : 1 and all the soft polymers have a MFFT greater than 0CC.

Japanese patent J 5 9215-365-A in the name of Nippon Acryl Kagaku discloses compositions obtained by mixing 35-45 wt % acrylic resin emulsion of Tg 25 to 50°C and 55-65 wt % acrylic resin emulsion of Tg -10 to +15;C . These compositions thus have a soft to hard ratio of 1.9:1 to 1.2:1. These compositions also have an organic plasticiser which may be volatile. Whilst these paints have particular application as ventilator coatings to prevent the smearing of the surface, stain resistant properties are not examined, though they would be expected to be poor based on the monomer composition.

Hoy discusses the effect of a number of composition and processing variables in an article entitled "Effect of Reaction Pathway on Emulsion Polymer Structure" in Journal of Coatings Technology Vol 51, No. 651 April 1979 at pages 28-41. In a number of model systems he examines the effect of high Tg monomer on viscosity in very dilute systems. His model systems use various monomers and when he uses styrene his study is confined to polymeric dispersions where the overall Tg of the dispersions was from 27 to 100°C. His study suggests that the use of styrene as a co-monomer would lead to polymeric dispersions where the carboxylic groups were buried.

Australian patent No. 666 797 discloses latex paints having good stain resistance properties.  These paints are required to have a non-cellulosic thickener and use a binder that has at least 40 mole percent of styrene and a-methyl styrene.  An example of a preferred polymer is a copolymer of 49

mole % styrene. 11 mole % a-methyl styrene. 22 mole % 2-ethyl hexyl acrylate and 18 mole mole % methyl methacrylate. This preferred composition together with other preferred latex compositions do not have present any carboxylic acid moieties. While we have found paints described in this patent have generally good stain properties they are less than optimum for stain resistance to certain common household staining materials.

Accordingly the present invention relates to a method of preparing a paint to impart tint strength and good viscosity stability to the paint, and impart good stain resistance to a paint film formed from the paint, said method comprising mixing paint formulating ingredients with an anionically stabilized addition polymerized aquequs polymeric dispersion polymerized from a carboxylic acid containing ethylenically unsaturated monomer selected from acrylic acid and methacrylic acid, a hydrophobic aromatic ethylenically unsaturated high Tg monomer selected from styrene and alpha methyl styrene. and C2-C12 acry late ester monomer, said ethlenicallv unsaturated monomers beins selected such that; (1) their relative proportions satisfy the following Equation (I)

A further form of this invention provides an aqueous coating composition comprising a blend of a low Tg and a high Tg aqueous polymeric dispersion characterized in that the polymer dispersion with low Tg has a Tg less than 0°C, the polymer dispersion with high Tg has a Tg of at least 25°C, the volume ratio of low Tg polymer dispersion to high Tg polymer dispersion is from 0.4:1 to 3:1, the high Tg polymer dispersion is defined above. In this future form preferably the low Tg polymer dispersion is non-ionically stabilised;

In a still further form of this invention an aqueous polymeric dispersion is provided in which the addition of polymerisable monomers are selected to satisfy Equation i. DETAILED DESCRIPTION OF THE INVENTION

We have found that the anionically stabilised polymeric dispersions of the present invention may confer useful properties when formulated as water-borne paints. The Tg of the polymeric dispersion may vary widely but is preferably in the range -15 to 60"C and more preferably -5 to 25'C. When the Tg of polymer in the polymeric dispersion is in the range of 0 - 30°C they may be used as the sole polymeric binder and paints exhibiting good stain resistance, viscosity, stability and tint strength can be prepared. These good properties are generally maintained when an additional binder is used. However, the beneficial properties other than viscosity stability tend to worsen as other binders are used in combination with the dispersions of the present invention. When the Tg is 25°C and above paints may be formulated by combining this polymeric dispersion with an aqueous pofymeric dispersion of low Tg. This low Tg polymeric dispersion may be non-ionically or anionically stabilised. The low Tg polymeric dispersion may have a composition as defined in Equation i.

The anionically stabilised latex of this invention are copolymers of addition polymerisable ethylenically unsaturated comonomers.

We have found that good paint properties are obtained provided the specified ethylenically unsaturated monomers are used in proportions such that the relationship defined in Equation I is maintained. When monomers are selected such that a in Equation i is less than 2, paints tend to exhibit unsatisfactory viscosity stability. When a is greater than 13, good viscosity stability is usually maintained but poorer tint strength and stain resistance are observed.

Styrene, alpha-methyl styrene and vinyl toluene are suitable hydrophobic aromatic monomers.

Mixtures of acrylic and methacrylic acid may be used as well as each acid alone. Acrylic acid is our preferred acid. The level of methacrylic acid in a polymeric dispersion is preferably less than 6% of total monomers and more

preferably less than 4% of total monomers.

Styrene is our preferred hydrophobic aromatic high Tg monomer. In our preferred formulation styrene may be the sole hydrophobic aromatic high Tg monomer. Alternatively, mixtures of styrene and alpha methyl styrene or vinyl toluene may be used.

Preferred alkyl acrylates are ethyl acrylate. butyl acryiate and 2-ethyl hexyl acrylate.

We use the term high or low Tg monomer as meaning the Tg of a homopolymer of such a monomer. High Tg is greater than 40"C and low Tg is less than 20°C.

Apart from styrene, alpha-methyl styrene, vinyl toluene, acrylic acid, methacrylic acid and alkyl acrylates other optional comonomers may be used. Examples of useful comonomers include alkyl acrylates and methacrylates where the alkyl group has 1 to 20 (and more preferably 1 to 8) carbon atoms, vinyl acetate, acrylonitrile and simple or substituted defines such as butadiene ethylene and vinyl chloride. Monomers such as methyl methacrylate and higher alkyl methacrylate esters are usually preferred. Monomers containing other functional groups such as hydroxyl or amino groups may also be used. Minor amounts of other functional monomers such as ureido, or acetoacetate containing monomers directed towards specific objectives such as adhesion promotion or crosslinking may also be incorporated. Such functional monomers are usually incorporated at less than 15% w/w of total monomers.

In preferred compositions 5 - 10% of acetoacetoxy ethyl methacrylate (AAEM) monomers may be incorporated into these dispersions to improve the burnish resistance and hardness of resultant paint films. We have found that by using a crosslinkable latex such as by including 5 - 10% of AAEM it is possible to achieve a good balance of paint properties. The selection of the optimal comonomers and their relative proportions is based on well established principles in the art and generally balance properties such as film toughness, adhesion, hardness and cost.

The molecular weight of the copolymers in the polymeric dispersions of the present invention is generally similar to known latexes and typically would be at least 100,000 and more commonly at least 200,000. A light gelling

structure in the particles is permitted in a similar fashion to the gel structure of known commercial latexes. In some cases it is desirable to enhance the gel structure by including minor amounts usually less than 1% of polyfunctional acrylate or methacryiate monomers provided film formation is not unacceptably compromised.  An example of a suitable acrylate is glyceryl propoxy triacrylate.

The acueous clspersions either anionically or non-ionically stabilised, of the present invention may be prepared by known means, for example, emulsion  polymerisation. It is a preferment of this invention that when a blend of higher and low Tg acueous cispersions is used, the low Tg polymer dispersion is non-ionically or sterically stabilised. The term sterically stabilised is an art recognised term in colloid science and means that, in aqueous systems, colloidal stability is conferred by the presence of a sheath of water soluble polymeric or oligomeic chains anchored to the particle surface. By sterically stabilised discersions we mean that whilst other types of stability, such as anionic or cationic, may be present, colloidal stability is able to be conferred by steric stabilisation alone. For the purposes of this invention a convenient test to ascertain whether the dispersion is sterically stabilised or not is to increase the ionic concentration of the aqueous phase to such an extent that ionic stabilisation is nullified and then to assess the stability of the dispersion.

The non sterically stabilised dispersions are anionically stabilised. We mean that while other forms of stabilisation may be present to some extent, these other forms of stabilisation are insufficient to stabilise the dispersions in the absence of the anionic stabilisation. In practice, the stability of a dispersion may be determined by increasing the ionic strength of the aqueous medium to nullify the anionic stabilisation and assessing the stability of the dispersion. If it is anionically stabilised, the dispersion would flocculate under these conditions. In practice a simple test to determine whether a dispersion is anionically stabilised is to reduce the pH of the aqueous medium until it is about 5. If the dispersion flocculates we regard it as anionically stabilised.

Examples of the preparation of non-ionically stabilised polymer dispersions suitable for the working of the present invention are described in Australian Patent No. 618,176. Also within the scope of the present invention are polymer dispersions which have a core/shell structure whereby either the

hard particles or soft particles or both are structured so that the outer shell of the particle differs in polymer composition from that of the centre of the particle.

The preparation of anionically stabilised dispersion is well known and is documented in standard texts. Examples of the preparation of anionically stabilised dispersions suitable for the nigh Tg dispersion are described in Australian Patent Application number 16642/72.

Preferably the aqueous medium used for polymerisation is buffered with, for example, sodium bicarbonate which causes partial ionisation of the carboxylic acid contributing to in-process stability.

The aqueous dispersions are usually thermoplastic and remain thermoplastic after film formation. However, within the scope of the present invention are crosslinkable polymer dispersions where cross-linking takes place after film formation. Examples are well known in the art and particularly useful examples are described in our copending application entitled "Crosslinkable Aqueous Coating Compositions" (PCT AU94/00599).

An important characteristic of the aqueous dispersions of the present invention is their glass transition temperatures (Tg). The term glass transition temperature is well known in the art and generally defines the onset of long range molecular motion wherein the polymer preserves the outward appearance of a solid but becomes rubbery and then tacky with increasing temperature and undergoes plastic flow and elastic deformation. The theoretical Tg is often calculated in accordance with the Fox equation 1/Tg = Wi/Ti. However, Tg can be measured in accordance with the differential thermal analysis method set out in the Journal of Paint Technology, Volume 41, pages 167-168 (1969) or by testing for softening points, using minimum film forming temperature gradient bars or thermomechanical analysis (TMA). In practice we find in most cases that the Tg as determined by the various available methods is close to the theoretical Fox Tg. However, in some cases significant variations can occur and typically anionic latexes behave as if their Tg is 10 - 15°C above the Fox Tg and with non-ionic latexes they behave as if their Tg is less than their Fox Tg. In those instances we prefer to use Tg as measured on actual dispersions, after film formation using a measurement such as TMA.

In the embodiment of the presen; invention where a biend of high and low Tg dispersions are used, the low Tg dispersion should have a Tg of 0°C maximum.  However a  better  balance  of paint  film  properties  is  usually achieved when the Tg is in the range -40 to -5°C and more preferably -20 to -10°C.

Not only are stain resistant paints obtained in the present invention but in certain applications paints can be formulated using a blend of high and low Tg dispersions and these paints do not require the addition of volatile organic plasticisers. Accordingly, paints can be prepared that comply with the zero VOC requirement for low pollution paints.

In this embodiment that uses blends of high and low Tg dispersions, the high Tg dispersion of the present invention has a Tg of at least 253C! more preferably in the range 30 - 70°C. and most preferably 30 - 40°C. There should be a difference of at least 35"C and more preferably 45°C between the Tg's of the high and low Tg polymeric dispersions.

In this embodiment the relative proportions of the low and high Tg dispersions is important to its working and for this embodiment we require that the volume ratio of low Tg polymeric dispersion to high Tg polymeric dispersion' to be from 0.4:1 to 3:1. This is of course calculated on a non-volatile basis. In practice there is usually little difference between the weight and volume ratios. If the particles are based on the same monomers it is convenient to use the weight ratios as the densities of the particles are essentially the same. Weight ratios are used in the Examples. Preferably the volume ratio of low Tg polymeric dispersion to high Tg polymeric dispersion is from 0.6:1 to 1,5:1.

At ratios above the 3:1 upper limit the stain resistance of paint films becomes less than optimal and inadequate film hardness is achieved. At ratios below 0.4:1 film properties such as ability to coalesce satisfactorily at low temperatures is adversely affected and the defect termed "mud cracking" arises. Paints exhibiting an excellent balance of properties can also be achieved by using a binder of blends of low and high Tg polymeric dispersions where both dispersions are anionicaily stabilised. Suitable ratios are the same as in the case where the low Tg dispersions were non-ionically stabilised.

The compositions of the present invention are particularly suitable for

gloss and semi-gloss paints but also have application in low sheen and flat paints. For best results we have found it to be advantageous to use small particle size polymer dispersions, especially for the high Tg polymer dispersion in the dispersion blend embodiment and especially for gloss and semi-gloss paints. The particle size should preferably be less than 200 nm in diameter, more preferably less than 150 nm and most preferably less than 120 nm. Preferred paints have a gloss of at leas: 10 (60°head) and more preferaoly at least 40 (60chead).

Whilst the major portion of the binder in this invention in the blend embodiment is the combination of a low Tg and high Tg polymer dispersion as described above, other binders may be included. If a third polymeric dispersion is included it may be regarded as a high or low Tg dispersion if its Tg meets the criteria set out above. For example, within the scope of the present invention are binders of polymer dispersions of -15°C (40%), -10°C (10%) and +50°C (50%). In this case both the -15-C and -10°C dispersions are regarded together as the low Tg, and in this case the low Tg to high Tg ratio is 1:1. Furthermore, minor amounts of dispersions that are neither low or high Tg as defined in this invention may be used as well as minor amounts of solution polymers and other additives as used in art recognised quantities. Unpigmented or clear coatings are also embraced within the scope of the present invention. Stain resistant properties are of most advantage in interior coatings, the compositions of the present invention also have application as exterior paints.

Paint formulating ingredients such as pigments, pigment dispersants, mineral extenders, plastic extenders, wet edge solvents, rheology modifiers and fungicides may be incorporated in art recognised quantities. These materials may influence overall paint properties including stain resistance, tint strength and viscosity stability. Formulation methodology is well known and the influence of these various materials on paint properties is able to be ascertained by Foutine experimentation.

The invention will be further described by reference to the following examples of preferred embodiments.

Example 1

This example illustrates the preparation and evaluation of a low sheen interior oaint according to the invention. 1.1 

Material	Wt%

A.	Water	21.984

Nonyl phenol ethoxylate sulphate surfactant*	0.350

B.	Water	0.097

Sodium carbona:e	0.018

Ammonium persulphate	0.014

C.	Water	3.836

Sodium carbonate	0.197

Ammonium persulphate	0.034

D.	Methyl methacrylate	18.371

Butyl acrylate	16.615

Styrene	7.188

N-(2-Methacryloyloxy ethyl) ethylene

urea (25% in methyl methalcrylate)	1.331

Acrylic acid	0.865

Nonyl phenol ethoxylate sulphate surfactant*	0.700

Water	27.761

E.	Defoamer	0.010

Biocide	0.080

Ammonium hydroxide (25% in water)	0.549

100.0 * 60% in water

Stage A was added to a vessel equipped	with stirrer, condenser and

feed facilities and heated to 80°C with stirring under a nitrogen blanket. Feed

stage D was premixed and emulsified under high shear.  Stage B was added to

stage A and stirred for 10 minutes prior to concurrently starting feed stages C and D. Both C and D were added over 240 minutes while maintaining the reaction temperature at 80°C. At the end of the feeds, the reaction was held at 80°C for a further 1 hour and then cooled to room temperature. Stage E was added and stirred for 10 minutes.

The solids of this dispersion was 45% by weight.  It had a pH of 8.0 and the particle size (Dn) was 80 nm.  This dispersion had an "a" value of 5.2. This dispersion was designated Dispersion 1.

Propylene glycol	1.0

Amino methyl propanol	0.1

Poly acrylic acid sodium salt dispersant	0.3

  Octyl phenol nonionic surfactant	0.5

Defoamer	0.3

Titanium Dioxide (Rutile pigment)	25.5

Amorphous silica	2.5

Calcium carbonate extender	6.5

B  Dispersion 1	22.0

Water	19.9

C  Propylene glycol	5.0

Texanol	2.0

Associative thickener	0.3

Cellulosic thickener	0.5

Biocide	0.1

100.0 * 2,2,4-trimethyI 1,3-pentane diol mono isobutyrate  

The materials from stage A were added sequentially with stirring and then were dispersed for 10 - 15 minutes with high speed mixing to achieve good pigment dispersion.  The millbase was gradually let down with stage B

and the mixture was stirred for 10 minutes and then the pH was adjusted to 9.0 using ammonium hydroxide (25% solution in water). Stage C materials were added sequentially with 10 minutes stirring between each, the thickener being gradually added in a pencil thin stream. The stirrer speed was increased as the viscosity increased to ensure efficient mixing. The composition was stirred at a moderate speed for a further 10 minutes.

The resulting paint had volume solids 36%, PVC 38%, and pH 9.0.  This was designated Paint 1. 1.3  Evaluation of Paint

Paint 1 (one coat) was drawn down. The paint film was then left to dry for one week at 25°C. The reagents used to test paint stain resistance include blue food colouring, red ink, red wine, tea and coffee solutions and a special hydrophobic testing compound, "K and N". These staining agents were applied to paint films and left to stain for one hour. Excess stain reagent was then removed and the paint film thoroughly cleaned using a household cleaner and paper tissue. The panel was visually assessed for stain resistance and rated relative to an appropriate control using a scale of 1 - 5 where 5 = excellent stain resistance "and 1 = poor stain resistance. Generally a rating of at least 3 is required for paints with good stain resistance properties.

To assess tint strength, a standard tinter at a specified concentration was added to paint. The tinted paint was then shaken for five minutes using a Red Devil High Speed Paint Mixer to ensure adequate tinter incorporation. The tinted paint was applied to a Leneta 5DX card to give a wet film build of 40µ m and force dried for 20 minutes at 80°C. A second coat of paint, also at a wet film build of 40µ m, was applied over the first paint coat and force dried for 20 minutes at 80°C. Using a Milton Roy Colour Graph Spectrophotometer, the tint strength of the paint was measured against a computer stored colour reference. Paints were rated for tint strength on a scale of 1 - 5 where 1 is poor being more than 20% low in tint strength, and 5 is excellent, being less than 5% low in tint strength.

 A rating of 4 or 5 is desirable for commercial paints.

Paint viscosities were measured with a Brookfield low shear viscometer and Cone and Plate high shear viscometer after 1, 2, 3 and 4 weeks storage at

50°C. They were also measured at low (8.5) and high (9.5) pH They were rated for viscosity stability on a scale of 1 - 5 where 1 is poor and 5 is excellent. Generally paints were assessed as poor when the low shear viscosity increased by more than 100% and excellent when the low shear viscosity increased by less than 20%. To be rated as at least 3. the high shear viscosity had to be within acceptable ranges for brush application after storage. Acceptable paints had a rating of at least 3.

Paint 1 was rated as 4 for stain resistance, 5 for tint strength and 5 for viscosity stability. Examples 2 - 3

These Examples illustrate the preparation of aqueous dispersions according to the invention. The method of Example 1 was repeated with the relative proportions of methyl methacrylate and butyl acrylate being adjusted to give Fox Tgs of 10 and 27.

These dispersions were designated Dispersions 2 and 3 respectively. Each of these dispersions had an "a" value of 5.2 and particle size 87nm and 90nm respectively. Paints were formulated as in Example 1 replacing Dispersion 1 with Dispersion 2 and Dispersion 3 in turn to produce Paint 2 and Paint 3. The evaluation results for Paint 2 and Paint 3 were 4 and 4 for stain resistance, 5 and 5 for tint strength and 5 and 4 for viscosity stability respectively. Examples 4 - 7

These Examples illustrate the preparation of aqueous polymeric dispersions according to the invention having varying Tgs. These dispersions were generally too high in Tg to enable paints with suitable levels of volatile plasticiser to be formulated when the dispersion was used as the sole binder. However, they are particularly useful when combined with a lower Tg dispersion according to an alternative embodiment of the present invention. A Fox Tg of +35°C disperson was prepared using the method of Example 1 with the following materials:

Material	Wt%

A.  Water	30.833

Nonyl phenol ethoxylate sulphate surfactant*  0.350

B.  Water	0.093

Sodium carbonate	0.017

Ammonium persulphate	0.013

C.	Water	3.665

Sodium carbonate 0.033

Ammonium persulphate  0.188

D.	Methyl methacrylate	20.616

Butyl acrylate	11.962

Styrene	6.872

Acetoacetoxy ethyl methacrylate	2.121

Acrylic acid	0.827

Nonyl phenol ethcxylate sulphate surfactant* 0.669

Water	20.953

E.	Defoamer	0.010

Biocide  0.080

Ammonium hydroxide (25% in water)  0.698

* 60% in water	100.00%

The solids of this dispersion was 43% by weight and the particle size (Dn) was 90 nm. It had a MFFT of 44°C (crack point). This dispersion was designated Dispersion 4. Dispersions 5, 6 and 7 were prepared in similar fashion except that the relative proportions of methyl methacrylate and butyl acrylate were adjusted to give Fox Tgs of 30, 40 and 45 respectively. Particle sizes of Dispersions 4, 5, 6 and 7 were 82, 90, 85 and 95 nm respectively. Example 8-14

These examples are within the scope of the present invention illustrate generally good paint properties as the "a" value in Equation I is varied within the defined range. The "a" value was varied by changing the styrene level of Example 1 and/or the (meth)acrylic acid level.

Dispersions were prepared as in Example 1 with the following styrene and carboxylic acid monomer levels as set out in TABLE 2.  The methyl

J

methacrylate and butyl acrylate levels were adjusted to give the appropriate Tg. The "a" value, Tg and paint evaluation results when formulated as a low sheen paint as in Example 1 are also set out in TABLE 2.

Example 15-16

These Examples illustrate the use of alkyl acrylate ester monomers other than butyl acrylate.

Example 1 was repeated except that the butyl acrylate monomer was replaced with ethyl acrylate (Example 15) and 2 ethyl hexyl acrylate (Example 16). The levels of each of these two monomers and the level of methyl methacrylate were adjusted to give the same Fox Tg as in Example 1. These two dispersions were designated Dispersion 15 and Dispersion 16 respectively and had particle sizes 85 and 90nm respectively. When evaluated in a paint as in Example 1, the test results were as follows:

Stain resistance 4 and 4, tint strength 5 and 4, viscosity stability 5 and 5

respectively. Example 17

This Example illustrates the use of a blend	of dispersions according to

the invention and the evaluation of a gloss paint formulated with this blend of

dispersions.

17.1  Preparation of aqueous dispersion of Fox	Tq - 15°C.

Material	Wt%

A.	Fatty alcohol ethoxylate surfactant*  "	1.191

Water	12.671

t-butyl perbenzoate	0.368

30% hydrochloric acid	trace

B.	Ferrous sulphate	0.008

Water	0.885

Feed 1	Feed 2  Feed 3

C.	Methyl methacrylate  1.608	2.910  9.161

Butyl acrylate  3.066	5.549  17.465

Glyceryl propoxy triacrylate  0.053	0.095  0.299

Acetoacetoxy ethyl methacrylate  0.525	0.950  2.992

Fatty alcohol ethoxylate surfactant* 0.715	0.461  0.960

Water  4.847	7.397  23.471

Feed 1	Feed 2  Feed 3

D.	Sodium Erythorbate  0.028	0.038  0.132

Water  0.264	0.414  1.308

E.	Defoamer	0.050

Cosolvent	0.050

Biocide	0.080

100.000 As  described  in  Example  3  of  International  Patent  Application  No. PCT/AU90/00565.

Stage A was added to a vessel equipped with stirrer, condenser and feed facilities and heated to 70°C with stirring under a nitrogen blanket. Stage D Feeds 1, 2 and 3 were separately made up as stock solutions. Stage C Feeds 1, 2 and 3 were each prerr.ixec and separately emulsified under high shear and stage D Feeds 1, 2 and 3 were added to Stage C Feeds 1, 2 and 3 respectively. Stage B was added tc Stage A and stirred for 10 minutes prior to starting stage C and D feeds. Feed 1 was fed over 50 minutes, Feed 2 over  45 minutes and Feed 3 over 120 minutes maintaining the reaction temperature at 70°C. At the end of the feeds, the reaction mixture was allowed to cool to room temperature and stage E was added and stirred for 10 minutes.

-The solids of this dispersion was 48% by weight and the particle size (Dn) was 90 nm. It had a MFFT 
17.2  Preparation of gloss paint having a ratio of low Tq to high Tg polymeric dispersion of 0.67 to 1.0.

Material	Wt%

A.	Water	7.3

Propylene glycol	1.0

Amino methyl propanol 0.1

Nonionic ethoxylate surfactant 0.4

Polyacrylic acid sodium salt dispersant 0.3

Defoamer 0.2

Titanium Dioxide (Rutile pigment)  19.0
