Repository: anandvc/allindianpatents

File: patents/220126-a-process-for-recovery-of-lead-by-direct-high-temperature-electrolytic-reduction-of-oxide-sulphate-sludge-from-spent-lead-acid-batteries.html
Indian Patents. 220126:"A PROCESS FOR RECOVERY OF LEAD BY DIRECT HIGH TEMPERATURE ELECTROLYTIC REDUCTION OF OXIDE-SULPHATE SLUDGE FROM SPENT LEAD ACID BATTERIES"

Indian Patents

Recently Granted Patents

  Recently Published Patents

Title of Invention	"A PROCESS FOR RECOVERY OF LEAD BY DIRECT HIGH TEMPERATURE ELECTROLYTIC REDUCTION OF OXIDE-SULPHATE SLUDGE FROM SPENT LEAD ACID BATTERIES"

Abstract	The present invention relates to a process of recovery of lead by direct high temperature electrolytic reduction of oxide-sulphate sludge from spent lead acid batteries.The utility of the invention is the direct recovery of lead from the oxide-sulphate sludge in spent lead acid batteries. It is a single stage high temperature electrolytic reduction process, which does not require to convert insoluble lead sulphate and lead oxides into leachable products used for recovery of lead by other electrolytic process. The electrolyte used for the recovery of lead can be reused. The reclaimed lead can be used for lead acid battery application.	

Full Text	The present invention relates to a process of recovery of lead by direct high temperature electrolytic reduction of oxide-sulphate sludge from spent lead acid batteries.

The utility of the invention is the direct recovery of lead from the oxide-sulphate sludge in spent lead acid batteries. It is a single stage high temperature electrolytic reduction process, which does not require to convert insoluble lead sulphate and lead oxides into leachable products used for recovery of lead by other electrolytic process. Moreover the electrolyte used for the recovery of lead can be reused. The reclaimed lead can be used for lead acid battery application. Reference may be made to following methods for recovering of lead,

1.	E.R. Cole, Jr. A.Y. Lee and D.L. Paulson, "update on recovery of lead from

spent batteries", J. Metals, Feb. 1985, 79.

2.	E.R. Cole, Jr. A.Y. Lee and D.L. Paulson, "Recovery of lead from battery

sludge by electrowinning", J. Metals, Apr. 1983, 42-43.

3.	M. Maja, N. Penazzi, P. Spinelli, M.V. Ginatta, O. Ginatta and Orsello, "The

electrolytic recovery of lead from spent storage batteries".  Electrochemical

Engineering, The Institution of Chemical Engineers, Pregamon Press, 1986.

4.	Marco olper, "A fuel electrochemical approach in processing junk batteries",

Proc. of 11th Intl. Lead Conf. Venice, Italy, May 25-27, 1993 organised by

Lead Development Association, London.

5.	Suma lyengar, "Fluoborate technology for lead extraction", Minerals and

Metals Revi, June, 1999, 105.

6.	Prem Chand, R.  Kumar, "Various technologies for lead, zinc recycling,

"Minerals and Metals Review, Oct. 1999, 75-82.

7.	Z. Vaysgant, A. Morachevsky, A. Demidov, E. Klebanov, "A low temperature

technique for recycling  LAB scrap without wastes  and with improved

environmental control", J. Power Sources, 53 (1995) 303-306.

^

8.	Gust anodiaz and David Andrews, "Placid- A clean process for recycling lead

from spent batteries", J. Metals, 1996, Jan, 29.

9.	Z. Vaysgant, A. Moracherisky, A. Demidov, E. Klebanov, "A low temperature

technique for recycling lead/acid battery scrap without wastes and with

improved environmental control", J. Power Sources, 53 (1995) 303-306.

Reference may be made to various technologies as given above which are available for the recovery of lead from spent lead acid batteries by Hydro and Electrolytic processes where in all these processes the sludge from the spent lead acid batteries such as lead sulphate and lead oxide are converted into teachable lead carbonate or hydroxide. The products obtained are leached by electrolyte such as fluosilicic acid/ fluoboric acid/HCI brine solution, which is followed by electrowinning with an insoluble anode. In the ELTA lead recycling process , the crushed oxide-sulphate mixture is desulphurised to remove the sulphate ions and to convert all of the lead to the oxide or hydroxide form. The lead is extracted using hydrometallurgical process. Thus, these processes involve several steps for the recovery of lead.

The main object of the present invention is to provide a process for recovery of lead by direct high temperature electrolytic reduction of oxide-sulphate sludge from spent lead acid batteries" which obviates the drawbacks as detailed above.

Accordingly the present invention provides a process of recovery of lead by direct high temperature electrolytic reduction of oxide-sulphate sludge from spent lead acid

batteries which comprises an electrolytic cell consisting of a mild steel crucible

containing melt of alkali hydroxide such as herein described as cathode and the cell is kept inside a tubular furnace with temperature controller to maintain the bath temperature at 450°C to 500 °C with anode being a mild steel tube introduced from the top from an electrode holding stand and is centrally positioned into the melt containing the oxide-sulphate sludge material from the plates, fed into the melt little by little till its concentration in the melt is 10 to 15% and direct current is impressed through the electrodes at the current densities ranging from 0.2 to 0.6 A/cm2, removing lead and subsequently purifying in commercial grade calcium chloride bath at 850°C to remove impurities alkali metal such as sodium, potassium, iron and calcium with a tubular suction arrangement placed over the set up for removing any fumes if evolved during melting and electrolysis.

In an embodiment of the present invention the alkali hydroxide used may be selected from KOH, NaOH.

In another embodiment of the present invention the preferred bath temperature may be at 450 °C.

The process comprises of an electrolytic cell made of a mild steel crucible of 13 cm diameter and 20 cm height. This crucible acts as the cathode. The electrolyte used is sodium hydroxide melt. The crucible with the melt is kept inside a tubular furnace with temperature controller to maintain the bath temperature at 450°C. The anode is a mild steel tube of 4.5 cm diameter and is introduced from the top of an electrode holding stand and is positioned centrally in the melt. The oxide-sulphate sludge material from the plate is fed into the melt little by little till its concentration is raised to 10 to 15%. Direct current is impressed through the electrodes at particular current density. Lead forms a pool at the bottom of the cathode which can be removed by means of ladle. The pool of lead obtained is further refined in commercial grade CaCI2 bath at 850°C to remove the impurities such as sodium, iron and calcium. A tubular suction arrangement

can also be placed over the set up for removing any fumes if evolved during melting and

electrolysis.

The following examples are given by way of illustration and therefore should not be

construed to limit the scope of the present invention.

Raw materials obtained from spent Lead calcium alloy grids used in Lead acid

battery.

Example 1

Raw-material	:  Material from negative plate

Weight of raw material	:  1.4 kg

Electrolyte	:  Commercial grade sodium hydroxide

Weight of electrolyte	:  5.25 kg

Anode current density	:  0.6 A/cm2

Power consumption	:  19kWh

Yield	:  80%

Composition of Pb recovered after  :  Na - Nil

Ca - 0.029%

treatment in CaCI2 bath at 850 °C	Fe - 0.009%

Pb - remaining

Example 2

Raw-material	:  Material from positive plate

Weight of raw material	:  0.8 kg

Electrolyte	:  Commercial grade sodium hydroxide

Weight of electrolyte	:  5.5 kg

Anode current density	:  0.26 A/cm2

Power consumption	:  26 kWh

Yield	:  80%

Composition of Pb recovered after  :  Ca - 0.073%

Fe-0.001%

treatment in CaCI2 bath at 850 °C	Sb - 0.049%

Na - 0.007%

Pb - remaining

Raw materials obtained from Pb-Sb-Cd grids used in lead acid batteries.

Example 3

Raw-material	:  Material from negative plate

Weight of raw material	:  1 kg

Electrolyte	:  Commercial grade sodium hydroxide

Weight of electrolyte	:  3.5 kg

Anode current density	:  0.6 A/cm2

Power consumption	:  18kWh

Yield	:  75%

Composition of Pb recovered after  :  Ca - 0.06%

Fe - Nil

treatment in CaCI2 bath at 850 °C	Na - Nil

Sb-Nil

Cd - 0.006%

Pb - remaining

Example 4

Raw-material	:	Material from positive plate

Weight of raw material	:	1.65 kg

Electrolyte	:	Commercial grade sodium hydroxide

Weight of electrolyte	:	4 kg

Anode current density	:	0.6 A/cm2

Power consumption	:	30 kWh

Yield	:	81%

Composition of Pb recovered after : Ca - 0.0408%

Fe - Nil

treatment in CaCI2 bath at 850 °C	Na - 0.0099%

Cd-0.0137% Sb-0.0031% Pb - remaining

From the above examples the novelty and inventive step of the present invention is the possible direct recovery of lead from spent lead acid batteries sludge without undergoing any intermediate step. The product obtained can further be purified in commercial grade Calcium Chloride bath to get a refined alloy.

The main advantages of the present invention are:

a.	Recycled lead can be used in lead acid battery application.

b.	Recycled  lead can be refined to get lead-calcium alloy used  in valve

regulated lead acid battery.

c.	Environmentally clean process characterized by low level of emissions and

minimum process residues.

d.	Maximum recycling with minimum energy.

e.	Low economic cost when scaled up for continuous production as it involves

simple cell set-up with commercially available chemicals.

We claim:

1.	A process of recovery of lead by direct high temperature electrolytic reduction

of oxide-sulphate sludge from spent lead acid batteries which comprises an

electrolytic cell consisting of a mild steel crucible containing melt of alkali

hydroxide such as herein described as cathode and the cell is kept inside a

tubular furnace with temperature controller to maintain the bath temperature

at 450°C to 500 °C with anode being  a mild steel tube introduced from the

top from an electrode holding stand and is centrally positioned into the melt

containing the oxide-sulphate sludge material from the plates, fed into the

melt little by little till its concentration in the melt is 10 to 15% and direct

current is impressed through the electrodes at the current densities ranging

from 0.2 to 0.6 A/cm2 ,  removing lead and subsequently purifying in

commercial grade calcium chloride bath at 850°C to remove impurities alkali

metal such as sodium, potassium, iron and calcium with a tubular suction

arrangement placed over the set up for removing any fumes if evolved during

melting and electrolysis.

2.	A process as claimed in claim 1 wherein the alkali hydroxide used is selected

from KOH, NaOH preferably sodium hydroxide.

3.	A process as claimed in claims 1 - 2 wherein the preferred temperature of

bath is 450 ° C.

4. A process of recovery of lead by direct high temperature electrolytic reduction of oxide-sulphate sludge from spent lead acid batteries substantially as herein described with reference to the examples.

Documents:

				531-del-2001-abstract.pdf

				531-del-2001-claims..pdf

				531-del-2001-correspondence-others.pdf

				531-del-2001-correspondence-po.pdf

				531-del-2001-description (complete).pdf

				531-del-2001-form-1.pdf

				531-del-2001-form-18.pdf

				531-del-2001-form-3.pdf

« Previous Patent

Next Patent »

Patent Number	220126	

Indian Patent Application Number	531/DEL/2001	

PG Journal Number	28/2008	

Publication Date	11-Jul-2008	

Grant Date	15-May-2008	

Date of Filing	26-Apr-2001	

Name of Patentee	COUNCIL OF SCIENTIFIC AND INDUSTRIAL RESEARCH	

Applicant Address		

Inventors:

#	Inventor's Name	Inventor's Address	

1	SHRI. KASIVISWANATHAN NAMBIAH		

2	ER. PALAINIAPPAN SANKAR		

3	ER. MARIASUSAI DEVASAHAYAM		

4	DR. MOHAMED KAMALUDEEN		

5	ER. SOMASUNDARAM AMBALAVANAN		

6	ER. POOCHI MURUGESAN		

7	ER AROCKIAM VISUVASAM		

8	DR. MEENAKSHISUNDARAM RAGHAVAN		

PCT International Classification Number	C22 B 13/06	

PCT International Application Number	N/A	

PCT International Filing date		

PCT Conventions:

#	PCT Application Number	Date of Convention	Priority Country	

1			NA	

© All Indian Patents, 2013-2021.

  Patent data available in the public domain from Indian Patents Office, Department of Industrial Policy and Promotions, Ministry of Commerce and Industry, Government of India.

File: patents/220163-coating-composition.html
Indian Patents. 220163:"COATING COMPOSITION"

Indian Patents

Recently Granted Patents

  Recently Published Patents

Title of Invention	"COATING COMPOSITION"

Abstract	A coating composition that forms a finish that is soil resistant and easily cleaned having a binder of (A) an acrylic polymer of polymerized hydroxyl containing monomers of hydroxy alkyl (meth)acrylate having 1 -4 carbon atoms in the alkyl group, and polymerized monomers from the group of alkyl (meth)acrylates having 1-18 carbon atoms in the alkyl group, styrene or any mixtures of the above and the acrylic polymer having a weight average molecular weight of about 2,000 - 20,000 determined by gel permeation chromatography, (B) an acrylic polymeric additive of polymerized monomers from the group of alkyl (meth)acrylates having 1-18 carbon atoms in the alkyl groups, styrene or any mixtures of the above, and polymerized fluoro alkyl containing monomer represented by the formula where R is selected from the group of hydrogen or an alkyl group having 1-2 carbon atoms, X is a divalent radical and Rf is a fluoro alkyl containing group having 4-20 carbon atoms and the acrylic polymer having a weight average molecular weight of about 1,000 - 15,000 determined by gel permeation chromatography, and (C) an organic crosslinking agent; and where a cured layer of the coating of the composition has a combination of advancing water contact angle of at least 100° and a hexadecane advancing contact angle of at least 40°. Articles coated with the composition also are part of this invention.	

Full Text	BACKGROUND OF THE INVENTION

1.	Field of the Invention

This invention is directed to a coating composition of an acrylic polymer and a crosslinking agent such as a polyisocyanate or a melamine crosslinking agent and contains a highly fluorinated polymeric additive and forms a finish that remains relatively dirt free under exterior use conditions and is easily cleaned when soiled, for example by washing with water.

2.	Description of the Prior Art

Acrylic polymer containing coating compositions crosslinked with a polyisocyanate are well known as shown in Vasta US Patent 3,558,564 issued January 26, 1971 and Krueger US Patent 4,156,678 issued May 29, 1979. Coating compositions of blends of acrylic polymers and acrylic polymer containing fluorocarbon constituents that form antiicing coatings are well known. Clear coats containing acrylic polymers having small amounts of fluorocarbon constituents that are applied over metallic base coats to provide auto finishes that have good weatherability, have high water and oil repellence and stain resistance are shown in Sugimura et al US Patent 4,812,337 issued March 14, 1989.

Fluorinated polyurethanes that are used as soil release agents are shown in Gresham US,Patent 3,759,874 isjsued September 18, 1973. Polyurethanes of fluorinated isocyanates that are used as adhesives are shown in Mitsch et al US Patent 3,972,856 issued August 3, 1976. Protective coatings of fluorinated polyurethanes of fluorinated diols or triols are shown in Re et al US Patent 4,782, 130 issued November 1, 1988.

There is a need for a fluoro carbon containing additive that can be added to a conventional coating composition that will form a coating composition that is high in solids, that can be applied with conventional equipment and cures to a hard, tough, durable and weatherable finish without baking at elevated temperatures and the finish is soil resistant and is easily cleaned. Preferably, the coating composition has a low content of fluorocarbon constituents which reduces the cost of the composition since the fluorocarbon constituent of the composition is expensive.

SUMMARY OF THE INVENTION

A coating composition containing about 45-80% by weight of a binder and 20-55% by weight of a carrier liquid; wherein the binder contains

(A)	an acrylic polymer of polymerized hydroxyl containing

monomers of hydroxy alkyl (meth)acrylates having 1-4 carbon

atoms in the alkyl group, and polymerized monomers from the

group of alkyl (meth)acrylates having 1-18 carbon atoms in the

alkyl groups, styrene or any mixtures of the above and the acrylic

polymer has weight average molecular weight of about 2,000 -

20,000 determined by gel permeation chromatography,

(B)	an acrylic polymeric additive containing about 5-90% by

weight, based on the weight of the acrylic polymer additive, of

polymerized monomers from the group of alkyl (meth)acrylates

having 1-18 carbon atoms in the alkyl group, styrene or any

mixtures of the above and 10-95% by weight, based on the weight

of the acrylic polymeric additive, of polymerized fluoro alkyl

containing monomer represented by the formula

O

CH2=CR-C- O-X-Rf

where R is selected from the group consisting of hydrogen or an alkyl group having 1 -2 carbon atoms, X is a divalent radical and Rf is a fluoro alkyl containing group having 4-20 carbon atoms and the acrylic polymeric additive has a weight average molecular weight of about 1,000 - 15,000 determined by gel permeation chromatography, and

(C)	an organic crosslinking agent; and

where a cured layer of the coating of the composition has a combination of advancing water contact angle of at least 100° and a hexadecane advancing contact angle of at least 40°.

Articles coated with the composition also are part of this invention.

DETAILED DESCRIPTION OF THE INVENTION

Coating compositions of this invention are primarily used as a clear coat over a pigmented base coat containing solid color pigments or metallic flake pigments or mixtures thereof. These coating composition also can be used as a conventional pigmented compositions. Conventional spray equipment can be used to apply theses coating compositions and the compositions can be cured at ambient temperatures or slightly elevated temperatures which decreases drying time. The resulting finish has excellent gloss and distinctness of image and excellent dirt, water and oil repellency, is easily cleaned by washing with water or with a water surfactant mixture or can be wiped clean and has good stain resistance and weatherability.

Preferably, the coating composition is a clear coating composition, i.e. containing no pigments or only a small amount of transparent pigment. The composition has a relatively high solids content of about 45-80% by weight of binder and about 20-55% by weight of a carrier which usually is an organic carrier that can be a solvent for the binder or a mixture of solvents and non solvent which would form a non aqueous dispersion. The composition has a low VOC (volatile organic content) and meets current pollution regulations.

The coating composition when applied to a substrate and fully cured has a water advancing contact angle of at least 100°, preferably 100-120° and a hexadecane advancing contact angle of at least 40°, preferably 45-85° and more preferably 60-85°.

Contact angles are measured by the Sessile Drop Method which is fully described in A.W. Adamson, The Physical Chemistry of Surfaces, 5 tn Ed., Wiley & Sons, New York, 1990, Chapter II which is hereby incorporated herein by reference.

Briefly, in the Sessile Drop Method, a drop of liquid, either water or solvent, is placed on a surface and the tangent is precisely determined at the point of contact between the drop and the surface. An advancing angle is determined by increasing the size of the drop of liquid and a receding angle is determined by decreasing the size of the drop of liquid. Additional information on the equipment and procedure needed to measure these contact angles are more fully described in R.H. Dettre, R.E. Johnson Jr., Wettability, Ed. by J.C. Berg, Marcel Dekker, New York, 1993, Chapter 1 which is incorporated herein by reference.

The relationship between water and organic liquid contact angles and cleanability and dirt retention is described in chapters XII and XIII of A.W. Adamson, above. In general, the higher the contact angle the more dirt or soil

resistant the surface is and the easier the surface is to clean. The coating composition of this invention has a high contact angle and is resistant to dirt and soil and is easily cleaned.

Typically, the coating composition contains about 30-89% by weight, based on the weight of the binder, of an acrylic polymer, 1-20% by weight, based on the weight of the binder, of an acrylic polymeric additive and 10-50% by weight, based on the weight of the binder, of a crosslinking agent.

The acrylic polymer used in the coating composition is prepared by conventional polymerization techniques in which the monomers, solvent, and polymerization initiator are charged over a 1-24 hour period of time, preferably in a 2-8 hour time period, into a conventional polymerization reactor in which the constituents are heated to about 60-175°C, preferably about 140 - 170°C. The acrylic polymer formed has a weight average molecular weight of about 2,000 -20,000, preferably about 5,000 - 10,000.

Molecular weights referred to herein are determined by gel permeation chromatography using polystyrene as the standard.

Typical polymerization initiators that are used in the process are azo type initiators such as azo-bis-isobutyronitrile, l,l'-azo-bis(cyanocyclohexane), peroxy acetates such as t-butyl peracetate, peroxides such as di-t-butyl peroxide, benzoates such as t-butyl perbenzoate, octoates such as t-butyl peroctoate and the like.

Typical solvents that can be used in the process are ketones such as methyl amyl ketone, methyl isobutyl ketone, methyl ethyl ketone, aromatic hydrocarbons such as toluene, xylene, alkylene carbonates such as propylene carbonate, n-methyl pyrrolidone, ethers, esters, acetates and mixture of any of the above.

Typical polymerizable monomers that are used to form the acrylic polymer are alkyl (meth)acrylates, meaning alkyl acrylates and alkyl methacrylates, having 1-18 carbon atoms in the alkyl group such as methyl methacrylate, ethyl acrylate, ethyl methacrylate, propyl acrylate, propyl methacrylate, isopropyl methacrylate, butyl acrylate, isobutyl methacrylate, butyl methacrylate, t-butyl methacrylate, pentyl acrylate, pentyl methacrylate, hexyl acrylate, hexyl methacrylate, octyl acrylate, octyl methacrylate, nonyl acrylate, nonyl methacrylate, decyl acrylate, decyl methacrylate, lauryl acrylate, lauryl methacrylate, stearyl acrylate, stearyl methacrylate and the like; other useful monomers are styrene, alpha methyl styrene, acrylamide, methacrylamide, acrylonitrile, hydroxy methacrylamide and the like; or any mixtures of these monomers. Hydroxy alkyl (meth)acrylates meaning hydroxy alkyl acrylates and hydroxy alkyl methacrylates having 1-4 carbon atoms in the alkyl groups that can be use are hydroxy methyl acrylate, hydroxy methyl methacrylate, hydroxy ethyl acrylate, hydroxy ethyl methacrylate, hydroxy propyl methacrylate, hydroxy propyl acrylate, hydroxy butyl acrylate, hydroxy butyl methacrylate and the like.

Preferred acrylic polymers which form high quality coatings contain polymerized monomers of an alkyl methacrylate having 2-6 carbon atoms in the alkyl group, an alkyl acrylate having 2-8 carbon atoms in the alkyl group, a hydroxy alkyl acrylate having 2-4 carbon atoms in the alkyl group and styrene. One particularly preferred polymer contains butyl methacrylate, butyl acrylate, styrene, and hydroxy propyl acrylate.

The acrylic polymeric additive used in the coating composition is prepared similarly to the above acrylic polymer by conventional polymerization techniques in which the monomers, except the fluoroalkyl containing monomer, solvent, and polymerization initiator are charged over a 1-24 hour period of time, preferably in a 2-8 hour time period, into a conventional polymerization reactor in which the constituents are heated to about 60-175°C, preferably about 140-170°C. The polymer formed has a weight average molecular weight of about 1,000 -15,000, preferably about 1,000 -10,000.

The aforementioned polymerization initiators, solvents and the other aforementioned monomers such as alkyl (meth)acrylates, with the exception of hydroxy alkyl (meth)acrylates can be used to prepare the additive including acrylamide, methacrylamide, acrylonitrile, and the like. The acrylic polymeric additive does not contain hydroxy constituents such as hydroxy alkyl (meth)acrylic. The acrylic polymeric additive can also contain polymerized acetoacetoxy (meth)acrylate monomers having 1 -4 carbon atoms in the alkyl group such as acetoacetoxy ethyl methacrylate which is preferred, acetoacetoxy methyl acrylate, acetoacetoxy propyl methacrylate, acetoacetoxy ethyl acrylate, acetoacetoxy butyl methacrylate, acetoacetoxy isobutyl acrylate and the like.

The acrylic polymeric additive contains about 5-90% by weight of the aforementioned alkyl (meth)acrylate, styrene and the like and 10-95% by weight of fluoro alkyl containing monomers.

One preferred acrylic polymeric additive contains about 10-45% by weight of aceto acetoxy alkyl (meth)acrylate, 5-80% by weight of the aforementioned alkyl (meth)acrylate, styrene and the like and 10-50% by weight of fluoro alkyl-containing monomers

The fluoroalkyl containing monomers that are used in the acrylic polymer additive are represented by the formula

(Formula Removed)

where R is hydrogen or an alkyl group having 1 -2 carbon atoms, X is a divalent radical, preferably, a hydrocarbon group having 2-20 carbon atoms, and more preferably, X is (CH2)n where n is an integer of 1 -18 and Rf is a fluoroalkyl containing group having 4-20 carbon atoms and preferably a straight chain or branched chain fluoroalkyl group having 4-20 carbon atoms which optionally can contain an oxygen atom.

Typically useful fluoroalkyl containing monomers are perfluoro methyl ethyl methacrylate, perfluoro ethyl methacrylate, perfluoro butyl ethyl methacrylate, perfluoro pentyl ethyl methacrylate, perfluoro hexyl ethyl methacrylate, perfluoro octyl ethyl methacrylate, perfluoro decyl ethyl methacrylate, perfluoro lauryl ethyl methacrylate, perfluoro stearyl ethyl methacrylate, perfluoro methyl ethyl acrylate, perfluoro ethyl ethyl acrylate, perfluoro butyl ethyl acrylate, perfluoro pentyl ethyl acrylate, perfluoro hexyl ethyl acrylate, perfluoro octyl ethyl acrylate, perfluoro decyl ethyl acrylate, perfluoro lauryl ethyl acrylate, perfluoro stearyl ethyl acrylate, and the like. Preferred are perfluoro alkyl ethyl methacrylates wherein the perfluoroalkyl group contains 4-20 carbon atoms.

Other useful fluoroalkyl containing monomers are represented by the formula

(Formula Removed)

where

R is as defined above,

R1 is a fluoroalkyl group having 4-12 carbon atoms,

R2 is an alkyl group having 1 -4 carbon atoms and

n is an integer of 1-4.

Typical of these monomers are the following:

(Formula Removed)

Preferred acrylic polymeric additives which form high quality coatings contain polymerized monomers of an alkyl methacrylate having 2-6 carbon atoms in the alkyl group, an alkyl acrylate having 2-8 carbon atoms in the alkyl group, acetoacetoxy alkyl (meth)acrylate having 1 -4 carbon atoms in the alkyl group, styrene and perfluoroalkyl ethyl methacrylate having 4-20 carbon atoms in the alkyl group. One particularly preferred polymer contains butyl methacrylate, butyl acrylate, styrene, acetoacetoxy ethyl methacrylate and the above perfluoroalkyl containing monomer.

Other useful acrylic polymer additives contain polymerized monomers of an alkyl methacrylate having 2-6 carbon atoms in the alkyl group, an alkyl acrylate having 2-8 carbon atoms in the alkyl group, styrene, an alkylene glycol methacrylate, an acetoacetoxy alkyl methacrylate having 1-4 carbon atoms in the alkyl group and a perfluoro alkyl ethyl methacrylate having 4-20 carbon atoms in the alkyl group. Typical of such polymers are butyl methacrylate, butyl acrylate, acetoacetoxy ethyl methacrylate, ethylene triglycol methacrylate and the above perfluoro alkyl ethyl methacrylate monomer.

The coating composition contains an organic crosslinking agent. Preferably, an organic polyisocyanate crosslinking agent or an alkylated melamine crosslinking agent.

Any of the conventional aromatic, aliphatic, cycloaliphatic isocyanates, trifunctional isocyanates and isocyanate functional adducts of polyols and diisocyanates can be used. Typically useful diisocyanates are 1,6-hexamethylene diisocyanate, isophorone diisocyanate, 4,4'-biphenylene diisocyanate, toluene diisocyanate, bis cyclohexyl diisocyanate, tetramethylene xylene diisocyanate, ethyl ethylene diisocyanate, 2,3-dimethyl ethylene diisocyanate, 1-methyltrimethylene diisocyanate, 1,3-cyclopentylene diisocyanate, 1,4-cyclohexylene diisocyanate, 1,3-phenylene diisocyanate, 1,5-naphthalene

diisocyanate. bis-(4-isocyanatocyclohexyl)-methane, 4,4'-diisocyanatodiphenyl ether and the like.

Typical trifunctional isocyanates that can be used are triphenylmethane triisocyanate, 1,3,5-benzene triisocyanate, 2,4,5-toluene triisocyanate and the like. Oligomers of diisocyanates also can be used such as the trimer of hexamethylene diisocyanate which is sold under the tradename "Desmodur" N-3390.

Isocyanate functional adducts can be used that are formed from an organic polyisocyanate and a polyol. Any of the aforementioned polyisocyanates can be used with a polyol to form an adduct. Polyols such as trimethylol alkanes like trimethylol propane or ethane can be used. One useful adduct is the reaction product of tetramethylxylidine diisocyanate and trimethylol propane and is sold under the tradename "Cythane" 3160.

A fluorinated organic polyisocyanate crosslinking agent which is an adduct of a fluorinated monofunctional alcohol and one of the aforementioned conventional organic polyisocyanate can also be used. About 0.1-33 mole percent of active isocyanate groups of one of the polyisocyanate are reacted with the fluorinated monofunctional alcohol to form the fluorinated organic polyisocyanate. Typically, the constituents are reacted with a catalyst for about 0.1-4 hours at a temperature of about 50-120°C to form the adduct.

Typical fluorinated monofunctional alcohols used to form the isocyanate functional adducts are represented by the formula

(Formula Removed)

where Rf is a fluoroalkyl containing group having at least 4 carbon atoms and preferably a straight chain or branched chain fluoroalkyl group having 4-20 carbon atoms which optionally can contain oxygen atoms as ether groups or can contain 1-5 chlorine atoms or 1-5 hydrogen atoms. Preferably, Rf is a perfluoroalkyl group having 4-20 carbon atoms and most preferably, R,. is a perfluoroalkyl group containing 6-12 carbon atoms. Y is a divalent radical, preferably -CH2CH2O -SO2N(R4)CH2CH2O-, -CH2-, -O-, CH2O- where R4 is an alkyl group preferably having 1 -4 carbon atoms. R3 is H or an alkyl group having 1-4 carbon atoms, H and methyl being preferred, n is 0-1 and m is 1-30, provided that if n is 0, then m must be greater than or equal to 1; if Y is -O-, m must be greater than or equal to 1; m preferably is 1-20.

The following are preferred fluorinated monofunctional alcohols:

(Formula Removed)

where R, is a perfluoroalkyl group having 6-12 carbon atoms and n is 5-15;

(Formula Removed)

where n is 1-6;

(Formula Removed)

where R5 is an alkyl group having 1-4 carbon atoms and n is 1-30;

(Formula Removed)

F where n is 0-10 and m is 1-20; and

(Formula Removed)

 where Rf is described above.

Alkylated melamine crosslinking agents can also be used in the composition. These crosslinking agents are generally partially or fully alkylated melamine formaldehyde compounds that may be monomeric or polymeric and if polymeric have a degree of polymerization of about 1-3. Typical alcohols used to alkylate these resins are methanol, ethanol, propanol, butanol, isobutanol and the like. Typically useful alkylated melamine crosslinking agents are available commercially include the following: Cymel ® 301, 350, 373, 385,1161, or 1168, or Resimine ® 714, 730, 731, 735 and 745. Usually, a strong acid catalyst or its salt is added in an amount of about 1-3% by weight, based on the weight of the binder, to lower the curing temperature. Para toluene sulfonic acid, dodecyl benzene sulfonic acid, phosphoric acid or the amine or ammonium salts of these acid can be used.

To improve weatherability of a clear coating composition about 0.1-10% by weight, based on the weight of the binder , of ultraviolet light stabilizers, screeners, quenchers and antioxidants usually are added. Typical ultraviolet light screeners and stabilizers include the following:

Benzophenones such as hydroxy dodecyl oxy benzophenone, 2,4-dihydroxy benzophenone, hydroxy benzophenones containing sulfonic acid groups and the like.

Benzoates such as dibenzoate of diphenylol propane, tertiary butyl benzoate of diphenylol propane and the like.

Triazines such as 3,5-dialkyl-4-hydroxy phenyl derivatives of triazine. sulfur containing derivatives of dialkyl-4-hydroxy phenyl triazine, hydroxy phenyl-1,3,5-triazine and the like.

Triazoles such as 2-phenyl-4-(2,2'-dihydroxybenzoyl)-triazole, substituted benzotriazoles such as hydroxy-phenyltriazole and the like.

Hindered amines such as bis( 1,2,2,6,6 pentamethyl-4-piperidinyl sebacate), di[4(2,2,6,6,tetramethyl piperidinyl)] sebacate and the like and any mixtures of any of the above.

When using an isocyanate crosslinking agent, the coating composition contains a sufficient amount of a catalyst to cure the composition at ambient temperatures. Generally, about 0.01-2% by weight, based on the weight of the binder, of catalyst is used. Typically useful catalysts are triethylene diamine and alkyl tin laurates such as dibutyl tin dilaurate, dibutyl tin diacetate, tertiary amines and the like. Preferred is dibutyl tin dilaurate.

Generally, flow control agents are used in the composition in amounts of about 0.1-5% by weight, based on the weight of the binder, such as polyacrylic acid, polyalkylacrylates, polyether modified dimethyl polysiloxane copolymers and polyester modified polydimethyl siloxane.

When the coating composition is used as a clear coating composition usually over a pigmented base coat, it may be desirable to use pigments in the coating composition which have the same refractive index as the dried coating. Typically useful pigments have a particle size of about 0.015-50 microns and are used in a pigment to binder weight ratio of about 1:100 to 10:100 and are inorganic siliceous pigments such as silica pigment having a refractive index of about 1.4-1.6.

It is highly desirable to use at least some fluorinated organic polyisocyanate crosslinking agent, as described above, in the pigmented base coat over which the clear coat of this invention is applied to significantly reduce cratering of the base coat. Usually, about 5-40% by weight, based on the weight of the binder, of the fluorinated polyisocyanate is used in the base coat.

When the coating composition is used as a clear coating on a vehicle such as a car, truck, bus, train, or on construction equipment, industrial equipment, structures such as tanks, bridges, exterior or interior of buildings, a basecoating which may be either a solvent based or waterbased composition is first applied and then the clear coating is applied usually by conventional means such as spraying or electrostatic spraying. The clear coating is dried and cures at ambient temperatures but moderately high temperatures of up to about 90°C can be used to shorten drying time.

The coating composition can be used as a conventional pigmented coating composition containing pigments in a pigment to binder weight ratio of about 0.1-100. The composition can be used to coat any of the aforementioned items and substrate and provides a finish that has good gloss and is weatherable, tough and hard.

The composition of the present invention is neither a product of chemical reaction nor a mere admixture resulting in the aggregation of the properties of the components thereof and is in fact a synergistic mixture having improved and unexpected properties.

Accordingly there is provided a coating composition containing about 45-80% by weight of a binder and 20-55% by weight of a carrier liquid; wherein the

binder comprises

(A)	an  acrylic  polymer  comprising about 30 to 89% by weight based on the weight 

of the  polymerized  hydroxyl  containing monomers hydroxy alkyl (meth)acrylate having  1 -4 carbon atoms in the alkyl  group,  and polymerized monomers selected from the  group consisting of alkyl (meth)acrylates having 1-18 carbon atoms in the alkyl groups, styrene or any mixtures of the above and the acrylic polymer having a weight average molecular weight of about 2,000 -20,000 determined by gel permeation chromatography,

(B)	an acrylic polymeric additive comprising about 5-90% by weight, based

on the weight of the additive, of polymerized monomers selected from the group

consisting of alkyl (meth)acrylates having 1-18 carbon atoms in the alkyl groups,

styrene or any mixtures of the above and 10-95% by weight, based on the weight of

the additive, of polymerized fluoro alkyl containing monomer represented by the

formula

(Formula Removed)

where R is selected from the group consisting of hydrogen or an alkyl group having

1-2 carbon atoms, X is a divalent radical and Rf is a fluoro alkyl containing group

having 4-20 carbon atoms and the acrylic polymer having a weight average

molecular weight of about 1,000 -15,000 determined by gel permeation

chromatography, and	 

(C) an organic crosslinking agent; in the range of 10kg 50% by weight based on the weight of the bindw

  and	

where a cured layer of the coating of the composition has a combination of advancing water contact angle of at least 100° and a hexadecane advancing contact angle of at least 40°.

The following examples illustrate the invention. All parts and percentages are on a weight basis unless otherwise specified. Molecular weight was determined by gel permeation chromatography using polystyrene as the standard.

EXAMPLE 1	

A fluorinated acrylic polymeric additive solution A was prepared by charging the following constituents into a reactor equipped with a heat source, a thermometer and a stirrer:

Portion 1	.	Parts By Weight

Methyl amyl ketone	465.8 3

Portion 2

Butyl methacrylate monomer (BMA)	478-35

Styrene monomer (S)	205.01

Acetoacetoxy methacrylate monomer (AAEMA)	410.01

Fluoro alkyl ethyl.methacrylate monomer (FAMA)- (fiuoro	273.67

alkyl group containing C-4 about 5%, C-6 about 30%, C-8 about 30%, C-10 about 20%, C-12 about 10%, C-14 about

Methyl amyl ketone	.	3.14

Portion 3

T-butyl peroxy acetate	45.93

Methyl amyl ketone	76.27

Portion 4

Methyl amyl ketone	•	42.12

Total	2000.33

Portion 1 was charged into the reaction vessel and blanketed with nitrogen and Portion 2 was premixed and added over a 240 minute period while holding the resulting mixture at its reflux temperature of about 150°C. Portion 3 was premixed and added at the same time as Portion 2 to the reaction mixture over a 255 minute period and then Portion 4 was added and the reaction mixture was held at its reflux temperature for an additional 60 minutes. The resulting polymer solution was cooled to room temperature.

The resulting acrylic polymeric additive solution A had a weight solids content of about 70%, a polymer of BMA/S/AAEMA/FAMA in the following percentages 35.0%/15.0%/30%/20.0% and the polymer had a weight average molecular weight of about 6,500.

A fluorinated acrylic polymeric additive solution B was prepared using the same constituents and procedure except the ratio of monomers where changed and the resulting polymer had the following composition BMA/S/AAEMA/FAMA 30%/15%/17%/30% and a weight average molecular weight of about 7,000.

An acrylic polymer I solution was prepared by charging the following constituents into a reactor equipped with a heat source, a thermometer and a stirrer:

Portion 1	Parts By Weight

Methyl amyl ketone	699.20

Portion 2

Butyl methacrylate monomer (BMA)	583.80

Styrene monomer (S)	307.28

Butyl acrylate monomer (BA)	343.20

Hydroxy propyl acrylate monomer (HPA)	783.60

Methyl amyl ketone	4.72

Portion 3

T-butyl peroxy acetate	69.01

Methyl amyl ketone	114.59

Portion 4

Methyl amyl ketone	33.28

Total	2938.68

Portion 1 was charged into the reaction vessel and blanketed with nitrogen and Portion 2 was premixed and added over a 240 minute period while holding the resulting mixture at its reflux temperature of about 150°C. Portion 3 was premixed and added at the same time as Portion 2 to the reaction mixture over a 255 minute period. Portion 4 was added and the reaction mixture was held at its reflux temperature for an additional 60 minutes. The resulting polymer solution was cooled to room temperature.

The resulting acrylic polymer solution I had a weight solids content of about 70%, a polymer of BMA/S/BA/HPA in the following percentages 30%/15.0%/17%/38% and the polymer had a weight average molecular weight of about 7,000.

A clear acrylic composition I was prepared as follows:

Parts by Weight Portion 1

Methyl ethyl ketone	2.54

Toluene	2.67

Dibasic acid ester (ester mixture of adipic acid, glutaric acid	1.79

and succinic acid)

Butyl Cellosolve Acetate	4.96

Portion 2

Acrylic polymer I solution (prepared above)	72.79

Portion 3

Resiflow S (Acrylic polymer flow additive)	0.35

"Tinuvin" 328 - 2-(2-hydroxy-3,5-ditertiary amyl phenol) -2H-	5.58

benzotriazole)

"Tinuvin" 292 - (l,2,2,6,6-pentamethyl-4-piperidinyl) sebacate	0.87

Dibutyl tin dilaurate	0.92

PM acetate	7.38

Total	100.00

The constituents of Portion 1 were charged into a mixing vessel in the order shown with continuous mixing. Portion 2 was added and mixed for 15 minutes. The constituents of Portion 3 were charged into the mixing vessel in the order shown with constant mixing. The resulting composition had a solids content of about 53.5%.

A clear coating composition I (control) was prepared by mixing the above clear acrylic composition I with a polyisocyanate solution in a 3/1 volume ratio. The polyisocyanate solution contains 90% by weight of the trimer of hexamethylene diisocyanate and 10% by weight of a solvent of n-butyl acetate/Aromatic 100 solvent in a 1:1 ratio. Clear coating .composition A was prepared by mixing the above clear coating composition I with 5.0%, by weight of the fluorinated acrylic polymeric additive solution A, prepared above.

Similarly, clear coating compositions B and C were prepared by mixing the above clear coating composition respectively with 2.0%, and 5.0%, by weight of the fluorinated acrylic polymeric additive solution B, prepared above.

A set of two phosphated cold rolled steel panels that had been coated with a cured electrocoating primer composition of a polyepoxy hydroxy ether resin cross linked with a polyisocyanate were spray coated with a white basecoat coating composition of an acrylic polymer containing an organic polyisocyanate crosslinking agent to a dry film thickness of about 18-23 microns.

The basecoat was allowed to stand for about 10 minutes to allow solvent to evaporate and then the above prepared clear coating composition I (control) was spray applied. Two coats were applied with a solvent evaporation time of 2 minutes between the application of each coat. The resulting film was dried at about 83°C for about 30 minutes.  The dry film thickness of the clear coat was about 44-56 microns. The resulting clear coat was smooth and essentially free of craters and had an excellent appearance.

Clear coating compositions A-C were applied in the same manner to separate phosphated steel panels coated as above and then cured as above. In each case, the resulting clear coat was smooth and essentially free of craters and had an excellent appearance.

The following tests were conducted on each of the panels and the results are shown in Table I:

Advancing and Receding contact angles for water and hexadecane.

Gloss measured at 20 °.

DOI distinctness of image.

Haze

Hardness (measured in knoops)

L, a, b, color angle values.

Soil Resistance Test. Soil Resistance Test

A soil substitute was prepared by blending 10 g of Nujol (mineral oil), 20g of carbon black, 500 ml of heptane and 1 liter of "Surlyn" polymer beads (polymer of an acrylic ionomer). The resulting suspension was thoroughly mixed and then the heptane solvent was stripped off using a vacuum stripper.

A 2.54 cm length of 7.62 cm OD polyvinyl chloride pipe was place on the surface of the test panel. Three grams of the above prepared soil substitute was poured into the pipe and gently rolled around on the surface of the test panel for a total of fifty rotations. The soil substitute was poured off and the pipe segment was removed. The test panel was then tapped sharply twice on the side of a trash can to remove lightly adhered dirt. The amount of dirt remaining on the panel was measured in delta E units with a color analyzer.

The data in Table I shows that clear coating compositions A-C that contain an additive of a fluorinated acrylic polymer have a higher contact angle for water and for hexadecane in comparison to the control .which did not contain the additive. The Soil Resistance Test shows that coating compositions A-C that contained the fluorinated acrylic polymer additive provides a finish which is resistant to soiling and also is easily washed or wiped clean in comparison to the

clear coating composition made from the control which did not contain a fluorinated acrylic polymer additive. The control had low contact angles and exhibited poor soil resistance in the Soil Resistance Test and poor cleanability. All of the coating compositions with and without the fluorinated acrylic polymer additive had comparable gloss, distinctness of image, haze and hardness and had an acceptable color.

Example 2

A clear coating composition D was prepared by mixing together the following constituents:

Parts by Weight

Acrylic Polymer I solution	215.4

(prepared in Example 1)

"Cymel" 1168 (alkylated melamine formaldehyde resin)	80.1

Fluorinated acrylic polymer additive solution B	10.7

(prepared in Example 1)

Catalyst (aromatic sulfonic acid in isopropanol)	1.8

Total	308.0

Clear coating composition D was applied in the same manner as in Example 1 to phosphated steel panels coated with an electrocoating primer and base coat as described in Example 1 and cured providing a clear coat that was smooth, essentially free of craters and had an excellent appearance. The panels were tested as in Example 1 and the test results are shown in Table I. 

(Table Removed)

* Advancing/Receding contact angle for water and hexadecane.

We Claim:

1. A process for preparing a coating composition containing about 45-80% by weight of a binder and 20-55% by weight of a carrier liquid; wherein the binder comprises

(A)	an acrylic polymer comprising polymerized hydroxyl containing

monomers hydroxy alkyl (meth)acrylate having 1  -4 carbon atoms in the

alkyl group, and polymerized monomers selected from the group consisting

of alkyl (meth)acrylates having  1-18 carbon atoms in the alkyl groups,

styrene or any mixtures of the above and the acrylic polymer having a

weight average molecular weight of about 2,000 -20,000 determined by gel

permeation chromatography,

(B)	an acrylic polymeric additive comprising about 5-90% by weight,

based on the weight of the additive, of polymerized monomers selected from

the group consisting of alkyl (meth)acrylates having 1-18 carbon atoms in

the alkyl groups, styrene or any mixtures of the above and  10-95% by

weight, based on the weight of the additive, of polymerized fluoro alkyl

containing monomer represented by the formula(Formula Removed)

where R is selected from the group consisting of hydrogen or an alkyl group having 1-2 carbon atoms, X is a divalent radical and Rf is a fluoro alkyl containing group having 4-20 carbon atoms and the acrylic polymer having a weight average molecular weight of about 1,000 -15,000 determined by gel permeation chromatography, and

(C) an organic crosslinking agent; and

where a cured layer of the coating of the composition has a combination of advancing water contact angle of at least 100° and a hexadecane advancing contact angle of at least 40°.

2.  The process as claimed in claim 1, wherein the flouro alkyl containing

monomer is represented by the formula

(Formula Removed)

where R is as defined in claim 1, n is an integer of 1-11 and Rf is a straight chain or branched chain fluoro alkyl group having 4-20 carbon atoms.

3. The process as claimed in claim 1, wherein the acrylic polymeric additive consisting essentially of about 10-45% by weight, based on the weight of the additive, of polymerized aeetoacetoxy alkyl (meth) acry late having 1-4 carbon atoms in the alkyl group, 5-80% by weight, based on the weight of the additive, of polymerized monomers selected from the group consisting of alkyl (meth)acrylates having 1-18 carbon atoms in the alkyl groups, styrene or any mixtures of the above and 10-50% by weight, based on the weight of the additive, of polymerized fluoro alkyl containing monomer represented by the formula

(Formula Removed)

where R is selected from the group consisting of hydrogen or an alkyl group having 1-2 carbon atoms, n is an integer of 1-11 and Rf is a fluoro alkyl containing group having 4-20 carbon atoms.

4. The process as claimed in claim 3, wherein the acrylic polymeric additive consists essentially of polymerized monomers of an alkyl methacrylate having 2-6 carbon atoms in the alkyl group, an alkyl acrylate having 2-8 carbon atoms in the alkyl group, an aeetoacetoxy alkyl (meth)acrylate having 1-4 carbon atoms in the alkyl group, styrene and a fluoro alkyl containing monomer wherein R is CHa, n is 2 and Rf is a fluoro alkyl group having 4-20 carbon atoms and the crosslinking agent is an organic polyisocyanate crosslinking agent and the cured layer of the

composition has an advancing water contact angle  of  100-120° and a hexadecane advancing contact angle of 45-85°C.

5.	The process as claimed in claim 4, wherein the acrylic polymeric

additive consists essentially of butyl methacrylate, butyl acrylate, styrene,

acetoacetoxy ethyl methacrylate and the fluoro alkyl containing monomer.

6.	The process as claimed in claim 1, wherein the fluoro alkyl containing

monomer is represented by the formula

(Formula Removed)

where

R is as defined in claim 1,

R1 is a fluoro alkyl group having 4-12 carbon atoms, R2 is an alkyl group having 1-4 carbon atoms and n is an integer of 1-4.

7.	The process as claimed in claim 1, wherein the crosslinking agent is

an organic polyisocyanate selected from the group of aromatic diisocyanate,

aliphatic diisocyanate, cycloaliphatic diisocyanate, aromatic triisocyanate,

aliphatic triisocyanate or an oligomer of a diisocyanate.

8.	The process as claimed in claim 7, wherein the crosslinking agent is a

fluorinated organic polyisocyanate comprising an adduct of a fluorinated

monofunctional alcohol and an organic polyisocyanate where the fluorinated

monofunctional alcohol is represented by the formula

(Formula Removed)

where Rr is a fluoroalkyl containing group having at least 4 carbon atoms, Y is a divalent radical, R3 is H or an alkyl group having 1-4 carbon atoms, n is 0-1 and m is 1-30, provided that when n is 0, then m must be equal to or

greater than 1, and where about 0.1-33 mole percent of active isocyanate groups are reacted with the fluorinated monofunctional alcohol.

9.	The process as claimed in claim 1, wherein the crosslinking agent is

an alkylated melamine formaldehyde crosslinking agent.

10.	The process as claimed in claim 3 containing about 45-80% by weight

of a binder and 20-55% by weight of an organic carrier liquid; wherein the

binder comprises

(A)	about 30-89% by weight, based on the weight of the binder, of an

acrylic polymer consisting essentially of about 20-50% by weight, based on

the weight of the acrylic polymer, of polymerized monomers of hydroxy alkyl

(meth)acrylate having 1-4 carbon atoms in the alkyl groups, and 50-80% by

weight, based on the weight of the acrylic polymer, of polymerized monomers

selected from the  group consisting of alkyl  (meth)acrylates having  1-18

carbon atoms in the alkyl group, styrene or any mixtures of the above and

the acrylic polymer having a weight average molecular weight of about 2,000

-20,000 determined by gel permeation chromatography,

(B)	about 1-20% by weight, based on the weight of the binder, of an

acrylic polymeric additive consisting essentially of about 10-45% by weight,

based  on  the  weight  of  the  additive,  of  polymerized  monomers  of

acetoacetoxy alkyl (meth) acrylate having 1-4 carbon atoms in the alkyl

groups, 5-80% by weight, based on the weight of the additive, of polymerized

monomers selected from the group consisting of alkyl (meth)acrylates having

1-18 carbon atoms in the alkyl group, styrene or any mixtures of the above

and 10-50% by weight, based on the weight of the additive, of polymerized

fluoro alkyl containing monomer represented by the formula

(Formula Removed)

where R is selected from the group consisting of hydrogen or an alkyl group having 1-2 carbon atoms, n is an integer of 1-11 and Rf consists of a straight chain or branched chain fluoro alkyl containing group having 4-20 carbon

atoms and the acrylic polymer having a weight average molecular weight of about 1,000 -10,000 determined by gel permeation chromatography, and

(C) about 10-50% by weight, based on the weight of the binder, of an organic polyisocyanate crosslinking agent selected from the group consisting of aromatic diisocyanate, aliphatic diisocyanate, cycloaliphatic diisocyanate, aromatic triisocyanate, aliphatic triisocyanate or an oligomer of a diisocyanate; and

where a cured layer of the coating of the composition has a combination of advancing water contact angle of 100-120° and a hexadecane advancing contact angle of 40-85°.

11.	The process as claimed in claim  l0 optionally containing about 0.1-10% by

weight, based on the weight of the binder, of ultraviolet light stabilizer or an antioxidant or mixtures thereof.

12.	A substrate coated with a dried and cured layer of the composition prepared by a prolen as claimed in claim 1.

13  A prolen substantially as herein described with reference

to the foregoing examples.

  A substrate substantially as  described with reference to the

foregoing examples.	

Documents:

				3485-del-1998-abstract.pdf

				3485-del-1998-assignment.pdf

				3485-del-1998-claims.pdf

				3485-del-1998-correspondence-others.pdf

				3485-del-1998-correspondence-po.pdf

				3485-del-1998-description (complete).pdf

				3485-del-1998-form-1.pdf

				3485-del-1998-form-13.pdf

				3485-del-1998-form-19.pdf

				3485-del-1998-form-2.pdf

				3485-del-1998-form-3.pdf

				3485-del-1998-form-4.pdf

				3485-del-1998-form-6.pdf

				3485-del-1998-gpa.pdf

				3485-del-1998-petition-137.pdf

				3485-del-1998-petition-138.pdf

« Previous Patent

Next Patent »

Patent Number	220163	

Indian Patent Application Number	3485/DEL/1998	

PG Journal Number	28/2008	

Publication Date	11-Jul-2008	

Grant Date	16-May-2008	

Date of Filing	20-Nov-1998	

Name of Patentee	E.I.D.U POINT DE NEMOURS AND COMPANY	

Applicant Address	WILMINGTON, DELAWARE, U.S.A.	

Inventors:

#	Inventor's Name	Inventor's Address	

1	MICHAEL J. DARMON		

2	WILLIAM FRANK GRAHAM		

3	DOUGLAS ROBERT ANTON		

4	RICHARD RONALD THOMAS		

PCT International Classification Number	B05D 1/36	

PCT International Application Number	N/A	

PCT International Filing date		

PCT Conventions:

#	PCT Application Number	Date of Convention	Priority Country	

1	08/975,783	1997-11-21	U.S.A.	

© All Indian Patents, 2013-2021.

  Patent data available in the public domain from Indian Patents Office, Department of Industrial Policy and Promotions, Ministry of Commerce and Industry, Government of India.
