Repository: anandvc/allindianpatents

File: patents/220315-an-electric-choke-comprising-a-coil-and-a-ferromagnetic-metal-alloy-core.html
Indian Patents. 220315:"AN ELECTRIC CHOKE COMPRISING A COIL AND A FERROMAGNETIC METAL ALLOY CORE"

Indian Patents

Recently Granted Patents

  Recently Published Patents

Title of Invention	"AN ELECTRIC CHOKE COMPRISING A COIL AND A FERROMAGNETIC METAL ALLOY CORE"

Abstract	An electrical choke comprising a coil and a ferromagnetic metal alloy core, the core consisting of an amorphous metal alloy characterized in that said core having a discrete gap, and comprising a non magnetic spacer located in an opening defined by said discrete gap, said discrete gap having a gap size determined by the thickness of said spacer and a distributed gap, the amorphous metal alloy of the core being partially crystallized and having an annealed permeability in the range of 200 to 1000.	

Full Text	The present invention relates to an electrical choke.

This invention relates to a magnetic core composed of an amorphous metallic alloy and adapted for electrical choke applications such as power factor correction (PFC) wherein a high DC bias current is applied.

2.  Description Of The Prior Art;

An electrical choke is a DC energy storage inductor. For a toroidal shaped inductor the stored energy is W=l/2 [(B2Aclm)/(2µoµr)], where B is the magnetic flux density, AC the effective magnetic area of the core, lm the mean magnetic path length, and µo the permeability of the free space and µr the relative permeability in the material.

By introducing a small air gap in the toroid, the magnetic flux in the air gap remains the same as in the ferromagnetic core material. However, since the permeability of the air (µ~1) is significantly lower than in the typical ferromagnetic material (µ -several thousand) the magnetic field strength(H) in the gap becomes much higher than in the rest of the core (H=B/(i). The energy stored per unit volume in the magnetic field is W=1/2(BH), therefore we can assume that it is primarily concentrated in the air gap. In other words, the energy storage capacity of the core is enhanced by the introduction of the gap. The gap can be discrete or distributed.

A distributed gap can be introduced by using ferromagnetic powder held together with nonmagnetic binder or by partially crystallizing an amorphous alloy. In the second case ferromagnetic crystalline phases separate and are surrounded by nonmagnetic matrix. This partial crystallization method is achieved by subjecting an amorphous metallic alloy to a heat treatment. Specifically, there is provided in accordance with that method a unique correlation between the degree of crystallization and the permeability values. In order to achieve permeability in the range of 100 to 400, crystallization is required of the order of 10% to 25% of the volume. The appropriate combination of annealing time and temperature conditions are selected based on the crystallization temperature and or the chemical

composition of the amorphous metallic alloy. By increasing the degree of crystallization the permeability of the core is reduced. The reduction in the permeability results in increased ability of the core to sustain DC bias fields and increased core losses.

A discrete gap is introduced by cutting the magnetic core and inserting a nonmagnetic spacer. The size of the gap is determined by the thickness of the spacer. Typically, by increasing the size of the discrete gap, the effective permeability is reduced and the ability of the core to sustain DC bias fields is increased. However, for DC bias excitation fields of 100 Oe and higher, gaps of the order of 5-10 mm are required. These large gaps , reduce the permeability to very low levels (10-50) and the core losses increase, due to increased leakage flux in the gap.

For power factor correction applications in power equipment and devices there is a need for a small size electrical choke with low permeability(50-300), low core losses, high saturation magnetization and which can sustain high DC bias magnetic fields.

SUMMARY OF THE INVENTION

The present invention provides an electrical choke having in combination a

distributed gap, produced by annealing the core of the choke, and a discrete gap produced by cutting the core. It has been discovered that use in combination of a distributed gap and a discrete gap results in unique property combinations not readily achieved by use of a discrete gap or a distributed gap solely. Surprisingly, magnetic cores having permeability ranging from 80 to 120, whh 95% or 85% of the permeability remaining at 50 Oe or 100 Oe DC bias fields, respectively are achieved. The core losses remain in the range of 100 to 150 W/kg at 1000 Oe excitation and 100 kHz.

The present invention relates to an electrical choke comprising a coil and a ferromagnetic metal alloy core, the core consisting of an amorphous metal alloy characterized in that said core having a discrete gap, and comprising a non magnetic spacer located in an opening defined by said discrete gap, said discrete gap having a gap size determined by the thickness of said spacer and a distributed gap, the amorphous metal alloy of the core being partially crystallized and having an annealed permeability in the range of 200 to 1000.

BRIEF DESCRIPTION OF THE DRAWINGS

The invention will be more fully understood and further advantages will become apparent when reference is made to the following detailed description of the preferred embodiments of the invention and the accompanying drawings in which:

Figure 1 is a graph showing the percent of the initial permeability of an annealed Fe-based magnetic core as a function of the DC bias excitation field;

Figure 2 is a graph showing, as a function of the DC bias excitation field, the percent of the initial permeability of an Fe-based amorphous metallic alloy core, the core having been cut, and having had inserted therein a discrete spacer having a thickness of 4.5 mm;

Figure 3 is a graph showing, as a function of the DC bias excitation field, the percent of initial permeability of an Fe-base core having a discrete gap of l.25 mm and a distributed gap; and

Figure 4 is a graph showing, as a function of discrete gap size, empirically derived contour plots of the effective permeability for the combined discrete and distributed gaps, the different contours representing permeability values for the distributed gap

DETAILED DESCRIPT1ON OF THE INVENTION

The important parameters in the performance of an electric choke are the percent of the initial permeability that remains when the core is excited by a DC field, the value of the initial permeability under no external bias field and the core losses. Typically, by reducing the initial permeability, the ability of the core to sustain increasing DC bias fields and the core losses are increased.

A reduction in the permeability of an amorphous metallic core can be achieved by annealing or by cutting the core and introducing a non magnetic spacer, In both cases increased ability to sustain high DC bias fields is trad'id for high core losses.

The present invention provides an electrical choke having in combination a distributed gap, produced, by annealing or by using ferromagnetic powder held together by binder, ind a discrete gap produced by cutting the core The use in combination of the distributed and discrete gaps increases the ability of the core to sustain DC bias fields without a significant increase in the core losses and a large decrease of the initial permeability. These unique properties of the choke are not readily achieved by use of either a discrete or a distributed gap solely.

In Figure I there is shown as a function of the DC bias excitation iield the percent of initial permeability for an annealed Fe base magnetic core. The core, composed of an Fe-B-Si amorphous metallic alloy, was annealed using an appropriate annealing temperature and time combination  Such an annealing temperature and time can be selected for an Fe-B-St base amorphous alloy, provided its crystallization temperature and or chemical composition

are known  For the core shown in Figure 1, the composition of the amorphous metallic alloy was FegoBuSi9 and the crystallization temperature was Tx=507 °C This crystallization temperature was measured by Differential Scanning Calorimetry (DSC). The annealing temperature and time were 480 3C and thr, respectively and the annealing was performed in an inert gas atmosphere. The amorphous alloy was crystallized to a  50% level, as determined by X-ray diffraction. Due to the partial crystallization of the cors, its permeability was reduced to 47  By choosing appropriate temperature and time combinations, permeability values in the range of 40 to 300 and higher are readily achieved. Table 1 summarizes the annealing temperature and time combinations and the resulting permeability values. The permeability was measured with an induction bridge at 10 kHz frequency , 8-turn jig and 100 mVac excitation.

TABLE

(Table Removed)

As illustrated by Figure 1, 80% of the initial permeability was maintained at: 53 Oe while 30% of the initia; permeability was maintained at 100 Oe. The core loss was delermined to be 650 W/kg at 1000 Oe excitation and 100 kHz.

Figure 2 depicts, as a function of the DC bias excitation field, the percent of the initial permeabiJity of an Fe b-ise amorphous core, the core having been cut with an abrasive saw and having had inserted therein a discrete plastic spacer having a thickness of 4 5 mm  The initial permeability of the Fe base core was 3000 and the effective permeabili'.y of the gapped core was 87. The core retained 90% of the initial permeability at 100 Oe, However, the core losses were 250W/kg at 1000 Oe excitation and 100 kHz.

Figure 3 depicts, as a function of the DC bias excitation field, the percent of initial permeability of an Fe base core having, in combination, a discrete gap of 1.25 mm and a distributed gap. The amorphous Fe base alloy can be partially crystallized ujing an appropriate annealing temperature and time combination, provided its crystallization temperature and or chemical composition are known. The example shown in Figure 3 had a composition consisting essentially of FesoB11S19 and a crystallization, temperature Tx=507 °C, The annealing temperature and time were 430 °C and 6.5 hr, respectively and the annealing was perforraed in an inert gas atmosphere. This annealing treatment reduced the permeability to 300. Subsequently, the core was impregnated with an epoxy and acetone solution, cut with an abrasive saw to produce a discrete gap and provided with a plastic spacer of 1.25 mm, which was inserted into the gap  Impregnation of the core is required to maintain the mechanical stability and integrity thereof core during and after the cut'iing. The final effective permeability of the core was reduced to 100. At least 70 % of the initial permeability was maintained under 100 Oe DC bias field excitation. The core loss was 100 W/kg at 1000 Oe excitation and 100 kHz.

Figures 1, 2 and 3 illustrate that in order to improve the DC bias behavior of an Fe base amorphous core while, at the same time, keeping the initial permeability high and the core losses low, a combination of a discrete and distributed gaps is preferred.

The conventional formula for calculating the effective permeability of a gapped choke is not applicable for a core having in combination a discrete and a distributed gap. Figure -4

depicts, as a function of the discrete gap size, empirically derived contour plots of the effective permeability for a core having combined discrete and distributed gaps. The different contours represent the various values of the distributed gap (annealed) permeability Table 2 displays various combinations of annealed permeability and discrete gap sizes  The corresponding effective permeability, percent permeability at 100 Oe and cors losses are listed, as wall as the cutting method and the type of the spacer material

TABLE 2  (Table Removed)

Core loss was measured at 1000 Oe excitation field and (00 kHz with the exception of

* Excitation field 500 Oe ** Excitation field 850 Oe *** Excitation field 900 Oe

Two different types of spacer material, plastic and ceramic, were evaluated No difference was observed in the resulting properties. Typically the magnetic core is placed in a plastic box. Since a plastic spacer car be used for the gap, the spacer can be molded directly into the plastic box,

Several methods for cutting the cores were evaluated, including an abrasive saw, wire electro-discharge machining (wire edm), and water jet. All these methods were successful. However, there were differences in the quality of the cut surface finish, with the wire edm being the best and the water jet the worst. From the results in Table 2, it was concluded that the wire edm method produced core;; exhibiting the lowest losses and the water jet method the highest with all other conditions being equal. The abrasive method produced cores with satisfactory surface finish and core losses. From the above results it was concluded, that the finish of the cut surface of the core is important for achieving low core losses.

Having thus described the invention in rather full detail, it will be understood that such detail need not be strictly adhered to but that further changes and modifications may suggest themselves to one skilled in the art, all failing within the scope of the invention as defined by the subjoined claims.  

WE CLAIM :

1.	An electrical choke comprising a coil and a ferromagnetic metal

alloy core, the core consisting of an amorphous metal alloy characterized

in that said core having a discrete gap, and comprising a non magnetic

spacer located in an opening defined by said discrete gap, said discrete

gap having a gap size determined by the thickness of said spacer and a

distributed gap, the amorphous metal alloy of the core being partially

crystallized and having an annealed permeability in the range of 200 to

1000.

2.	An electrical choke as claimed in claim  1, wherein said gap size

ranges in width  from 0.75 mm to  12.75mm and  said  choke has an

effective permeability ranging from 40 to 200.

3.	An  electrical  choke  as  claimed  in  claim  1,  having  a core loss

ranging from 80 to 200 W/kg at an excitation at 100 kHz and 80000

A/m excitation field, an effective permeability ranging from 40 to 200,

and a retained effective permeability ranging from 50% to 95% at a DC

bias field of 8000 A/m.

4.	An electrical choke as claimed in claim 1, in which said amorphous

metal alloy is an Fe-base alloy.

5.	An electrical choke as claimed in claim 3. in which said amorphous

metal alloy is an Fe-base alloy having an annealed permeability of 300,

said gap size is, 1.25 mm, and said choke has an effective permeability of

100.

6.	An  electrical  choke as claimed  in claim  5,  in  which  said core

retains at least 75% of said effective permeability under a DC bias field of

8000 A/m.

7.	An  electrical  choke  as claimed  in  claim  5,  having a  core loss

ranging from 80 to  100 W/kg at an excitation at  100 kHz and 80000

A/m excitation field.

8.	An  electrical choke as claimed in  claim  1,  in which  said non

magnetic spacer is composed of ceramic or plastic and molded directly

into a plastic box containing said core.

9.	An electrical choke as claimed in claim 1, said core being coated

with  a  thin  high  temperature  resin  for  electrical  insulation  and

maintenance of core integrity.

10.	An electrical choke as claimed in claim 1, wherein said distributed

gap is produced by partially crystallizing said alloy.

11.	An electrical choke as claimed in claim 1, wherein said discrete gap

is produced by impregnating and cutting said partially crystallized core.

12.	The use of an electrical choke as claimed in claim  1 for power

factor correction applications.

13.	An electrical choke substantially as herein described with reference

to the accompanying drawings.

Documents:

				690-del-1998-abstract.pdf

				690-del-1998-assignment.pdf

				690-del-1998-claims.pdf

				690-del-1998-correspondence-others.pdf

				690-del-1998-correspondence-po.pdf

				690-del-1998-description (complete).pdf

				690-del-1998-drawings.pdf

				690-del-1998-form-1.pdf

				690-del-1998-form-13.pdf

				690-del-1998-form-19.pdf

				690-del-1998-form-2.pdf

				690-del-1998-form-3.pdf

				690-del-1998-form-4.pdf

				690-del-1998-form-6.pdf

				690-del-1998-gpa.pdf

« Previous Patent

Next Patent »

Patent Number	220315	

Indian Patent Application Number	690/DEL/1998	

PG Journal Number	30/2008	

Publication Date	25-Jul-2008	

Grant Date	22-May-2008	

Date of Filing	18-Mar-1998	

Name of Patentee	METGLAS, INC.	

Applicant Address		

Inventors:

#	Inventor's Name	Inventor's Address	

1	PETER FARLEY		

2	JOHN SILGAILIS		

3	ALIKI COLLINS		

4	RYSSUKE HASEGAWA		

PCT International Classification Number	H01F 17/00	

PCT International Application Number	N/A	

PCT International Filing date		

PCT Conventions:

#	PCT Application Number	Date of Convention	Priority Country	

1	08/819,280	1997-03-18	U.S.A.	

© All Indian Patents, 2013-2021.

  Patent data available in the public domain from Indian Patents Office, Department of Industrial Policy and Promotions, Ministry of Commerce and Industry, Government of India.

File: patents/220368-a-process-for-the-in-situ-polymerization-of-ethylene-with-alpha-olefins.html
Indian Patents. 220368:A PROCESS FOR THE IN SITU POLYMERIZATION OF ETHYLENE WITH ALPHA-OLEFINS

Indian Patents

Recently Granted Patents

  Recently Published Patents

Title of Invention	A PROCESS FOR THE IN SITU POLYMERIZATION OF ETHYLENE WITH ALPHA-OLEFINS

Abstract	(57) Abstract: The present invention relates to a process for the in situ polymerization of ethylene with &#945;-olefins consisting essentially of polymerizing ethylene with one or more C3-C10 a-olefins in the presence of a catalyst consisting essentially of vanadium (III) acetylacetonate, a co-catalyst consisting essentially of an alkylaluminum halide compound and optionally a halogenated promoter such as herein described, wherein said catalyst is insoluble in the reaction environment, and said catalyst is a suspension obtained by mixing, in an atmosphere of ethylene or said one or more a-olefins (a) vanadium (III) acetylacetonate; and (b) a hydrocarbon solution of an alkylaluminum halide compound; and thereafter recovering the polymer in a known manner, PRICE: THIRTY RUPEES	

Full Text	 

The invention relates to a process for the in situ polymerization of ethylene with α-clefins.

particularly The present invention relates/to a process for the

preparation of ethylene propylene (EP) elastomeric copolymers and ethylene propylene diene (EPDM) elasto¬mers in processes of the heterogeneous type such as suspension or gas phase, preferably  suspension.

At present, ethylene-propylene elastomeric copoly¬mers are produced in solution and in slurry phase in the presence of Vanadium catalysts. This technique has the disadvantage of considerably fouling the polymer¬ization reactor, due to the irregular growth of the polymer.

There are, on the other hand, patent documents claiming supported Vanadium catalysts, which try to overcome this problem. For example GB-A-1.309.303 describes a process in which the polymerization is carried out in a liquid medium consisting of one of the monomers and in the presence of a supported catalyst of

the Ziegler-Natta type comprising a halide of a metal of group IVB, VB, VIB and an organometallic halide.

The process which uses supported catalysts however has the disadvantage that the polymer obtained contains the catalytic carrier.

A process has now been found which overcomes the above drawbacks as it enables the production of copoly¬mers with a morphology which does not foul the reactor and does not pollute the polymer with the catalytic carrier.

The elastomers obtained with the process of the present invention are in fact characterized by an improved morphology, and the polymerization process is characterized by a substantial absence of or at least great reduction in the fouling of the reactor.

Accordingly, the present invention provides a process for the in situ polymerization of ethylene with a-olefins consisting essentially of polymerizing ethylene with one or more C3-C10 a-olefins in the presence of a catalyst consisting essentially of vanadium (III) acetylacetonate, a co-catalyst consisting essentially of an alkylaluminum halide compound and optionally a halogenated promoter such as herein described, wherein said catalyst is insoluble in the reaction environment, and said catalyst is a suspension obtained by mixing, in an atmosphere of ethylene or said one or more a-olefins: (a) vanadium (III) acetylacetonate; and (b) a hydrocarbon solution of an alkylaluminum halide compound; and thereafter recovering the polymer in a known manner.

When the Vanadium compound of step (a) is in the form of a suspension, the above Vanadium compound must have a particle size of less than 200 microns, prefera¬bly less than 30 microns. It is preferable however for the Vanadium compound used to be soluble in hydrocar¬bons and mixtures of Vanadium salts can also be used.

According to the process of the present invention, the interaction between the compound of Aluminium and that of Vanadium in an atmosphere of ethylene or alpha-olefins, produces a prepolymerized catalytic species insoluble in the environment of practically hydrocar¬bon solvent.

The reaction time between Vanadium and Al-alkyl, in an ethylene atmosphere, is between a few minutes and several hours, generally between 2 minutes and 2 hours, and is also selected in relation to the prepolymeriza-

tion rate.

The prepolymerization is carried out so that the ratio between grams of prepolymer and grams of Vanadium is between 2 and 150, preferably between 6 and 35, more preferably between 8 and 15.

The above treatment can be carried out within a wide temperature range, which can vary from -30 to 80°C, preferably from 15 to 28°C.

The catalytic species thus formed can be stored and used directly in the form of a suspension, as obtained in the above process; alternatively, it is possible to filter and dry the catalytic precipitate thus obtained, and in this case the Vanadium catalytic compound will be redispersed in the desired solvent.

The mixing of the two components (a) and (b) can be carried out at more or less atmospheric pressure, or under pressure of ethylene or alpha-olefin, generally less than 10 atmospheres, preferably at atmospheric pressure.

In the preferred form of embodiment the molar ratio between the Aluminium compound of formula (I) and the Vanadium compound is between 1 and 2.0, preferably between 1.5 and 5.

Typical examples of these salts are Vanadyl trihalides, alkoxyhalides and alkoxides, such as V0C13,

VOCl2(OBu) and VO(OEt)3; Vanadium tetrahalides and alkoxyhalides such as VC14 and VCl?0(Bu); Vanadium and Vanadyl acetylacetonates, such as V(acae)3, VOCl2(acac), VOCl(acac)2, wherein acac is acetylacetonate; complexes between Vanadium halide and Lewis bases such as VC13.2THF wherein THF is tetrahydrofuran.

In the preferred form of embodiment the Vanadium compound is the V(III) acetylacetonate.

With respect to the Aluminium compounds having general formula (I), alkyl Aluminium Chlorides such as A1(C2H5)2C1, A1(C2H5)C12, are particularly useful.

To obtain the catalyst of the present invention, it is necessary for the contact, between the Vanadium compound and the solution of Aluminium compounds having general formula (I) to take place in an atmosphere of ethylene or ethylene-alpha olefin. In fact, the precip¬itate which is obtained without ethylene or alpha-olefin is not as efficient as that of the present invention.

At the end of the preparation, particles of catalyst are obtained coated with a layer of homo or copolymer, which is basically a prepolymerized cata¬lyst.

The catalyst obtained with the above process is used in the preparation of EP copolymers together with

5

a co-catalyst having general formula (I), well known to experts in the field. Alkyl Aluminium chlorides such as A1(C2H5)2C1, A1(C2H5)C12, are particularly useful, the most preferred being diethylaluminium chloride.

The molar ratio between co-catalyst of Al and Vanadium compound can vary from 5 to 1000, preferably from 9 to 60. These ratios are more or less the same as those used in the presence of non-prepolymerized catalysts.

In the copolymerization process it is preferable, as known to experts in the field, to also use a cataly¬sis activator. These activators usually belong to the group of chlorinated organic compounds, for example ethyl trichloroacetate, n-butyl perchlorocrotonate, diethyl dichloromalonate, carbon tetrachloride, chloro¬form. The molar ratio between activator and Vanadium can vary from 0/1 to 1000/1, preferably from 0.5/1 to 4 0/1, even more preferably from 1/1 to 10/1.

The polymerization process of the present inven¬tion is preferably carried out in suspension, in a reaction medium in which the polymer is basically insoluble. In the preferred form of embodiment the reaction medium prevalently consists of one of the comonomers, to which a saturated hydrocarbon, such as propane, butane, pentane, hexane or aromatics, prefera-

bly propane, is optionally added as diluent.

The polymerization temperature is maintained at between -5°C and 65°C, preferably between 25"C and 50 °C. The contact times vary from 10 minutes to 6 hours, preferably from 15 minutes to 1 hour.

The polymerization is generally carried out with hydrogen as molecular weight moderator and regulator, operating at a total pressure of between 5 and 100 bars, preferably between 8 and 30 bars, with a ratio between partial ethylene pressure and partial hydrogen pressure higher than 4, preferably higher than 20. Other compounds however can be used as molecular weight regulators, for example diethyl zinc.

The elastomeric copolymers which can be obtained with the process of the present invention contain from 35% to 85% by weight of ethylene, preferably between 45% and 75% by weight, and have an intrinsic viscosity measured at 135'C in o-dichlorobenzene of between 0.5 and 6 dl/g, preferably between 1 and 3 dl/g. The above ethylene-propylene elastomeric copolymers can also contain other higher alpha-olefins, generally in a quantity of not more than 20% by weight, usually less than 10%. The term higher alpha-olefin refers to alpha-olef ins having from 4 to 10 carbon atoms, for example butene-1, pentene-1, hexene-1.

As is known to experts in the field, ethylene and propylene can be copolymerized with non-conjugated dienes to give (EPDM) elastonieric terpolymers. These termonomers can be selected from:

dienes with a linear chain such as 1,4-hexadiene and 1,6-octadiene;

acyclic  dienes  with a  branched chain such as 5-methyl-l,4-hexadiene;  3,7-dimethyl-1,6-octadiene; 3,7-dimethyl 1,7-octadiene ;

alicyclic dienes with a single ring such as 1,4-cyclohexadiene, 1,5-cyclooctadiene; 1,5-cyclodode-cadiene;

dienes having condensed and bridged alicyclic rings such as methyltetrahydroindene; dicyclopenta-diene; bicyclo [ 2 . 2 . 1 ]hepta-2., 5-2 , 5-diene ; alkenyl, alkylidene, cycloalkenyl, and cycloalkylidene norborne-nes such as 5-methylene-2-norbornene; 5-ethylidene-2-norbornene (ENB); 5-propenyl-2--norbornene.

Among the non-conjugated dienes typeially used for preparing these copolymers, dienes containing at least one double bond in a strained ring are preferred, even more preferred is 5-ethylidene-2-norbornene (ENB).

The above non-conjugated dienes can be present in a maximum guantity of 20% by weight, preferably 12% by weight.

Under the same conditions, the process of the present invention enables the production of copolymers and terpolymers in a subdivided form and with a con¬trolled morphology, thus resulting in a lesser fouling of the polymerization reactor. In addition, the polymer obtained with the process of the present invention can be processed downstream to the reactor with a technolo¬gy which, by fully exploiting the physical form and flow characteristic of the particles, is simpler than that of the prior art.

Compared to the supported catalysts described in IT-A Mi 94 A 02528 filed by the same Applicant, the process of the present invention has definite advantag¬es. The first advantage consists in the fact that the polymer is without the approximately 2000-4000 ppm of silica or other inert carrier. The second advantage lies in the fact that the catalyst of the present invention is prepared with a very simple method, without the complexity required for the preparation of a supported catalyst. In fact, the impregnation phase of the carrier is extremely complex, mostly from an industrial point of view owing to the introduction of large quantities of dry powder into the reactor which must be subsequently subjected to stirring inside the reactor.

The following examples provide a better under¬standing of the present invention. EXAMPLES

All the reagents are produced commercially; the solvents used in the polymerization and the activators were deaerated under nitrogen and anhydrified on alumina and molecular sieves. The organic compounds of Aluminium were used in a dilute solution in hexane.

The copolymers were characterized as follows:

A)	Composition: this was determined by infra-red

analysis of the polymer in the form of films having a

thickness of 0.2 mm using a model 1760 Perkin Elmer

FTIR spectrophotometer.

The propylene content was determined by measuring the ratio between the band absorbances at 4 390 and 4255 cm"1 and using a calibration curve obtained with stan¬dard polymers.

B)	The intrinsic viscosity was determined at 135°C in o-dichlorobenzene.

C)	The Mooney viscosity ML(1+4) was determined at 125°C according to ASTM-D1646-87 .

D)	The melting heat, correlating to the crystallinity of the copolymer, was determined by DSC with a Perkin-Elmer DSC3 7 instrument in an inert atmosphere and with a scanning rate of 20°C/min.

The crystallinity data indicated in the tables are obtained by relating the melting heat of the copolymer to the melting heat of the polyethylene established equal to 286 J7g.

E) The fouling degree of the polymerization reactor was determined by observing the morphology of the product at the end of the polymerization, after evaporation of the reaction medium.

When there is no presence of particles, the degree is "D".

When the polymer is present in the form of parti¬cles englobed (molten) in the polymeric mass, the degree is "C".

When the polymer is present in the form of well-subdivided and identifiable but; attached particles, the degree is "B".

When the polymer is present in the form of com¬pletely isolated and free-flowing particles, the degree is "A".

The results C/D relate to polymers in which most of the polymer is type D; however there are some particles which are englobed in the polymeric mass.

The results B/C relate to polymers which are partly present as molten particles in the polymeric mass and partly separated but attached to each other.

The results A/B relate to polymers in which the particles, well-identifiable and separated, are only partially attached to each other, i.e. that they are easily moved.

COMPARATIVE EXAMPLE 1 - Copolymerization of Ethylene and Propylene.

830 grams of liquid propylene were placed in a 2. 8 dm3 perfectly anhydrous pressure-resistant reactor equipped with a propeller stirrer. The pressure-resis¬tant reactor is thermostat-regulated at. 40 °C, saturated with ethylene until an overpressure of 3.5 bars is reached and then with an additional pressure of 0.1 bars of hydrogen. The total pressure in the top of the pressure-resistant reactor was 19.1 bars.

A hexane solution containing 2.36 mmoles of DEAC (diethylaluminium chloride) and subsequently 0.043 mmoles of Vanadium (III) acetylacetonate and 0.03 mmoles of ethyl trichloroacetate dissolved in toluene, were then introduced into the pressure-resistant reactor.

The reaction is carried out at a constant tempera¬ture, feeding the ethylene in continuous to keep the total pressure constant.

After 60 minutes the monomers were evaporated and the pressure-resistant  reactor was opened.  Fouling

degree "D".

38 grams of polymer were recovered. The character¬izations are shown in table 1. COMPARATIVE EXAMPLE 2

740 grams of liquid propylene were placed in a 2.8 dm3 perfectly anhydrous pressure-resistant reactor equipped with a propeller stirrer. The pressure-resis¬tant reactor is thermostat-regulated at 4 0°C, saturated with ethylene until an overpressure of 8.2 bars is reached and then with an additional pressure of 0.5 bars of hydrogen. The total pressure in the top of the pressure-resistant reactor was 24.2 bars.

A hexane solution containing 4.6 mmoles of DEAC and subsequently 0.114 mmoles of Vanadium (III) acetyl-acetonate and 0.459 mmoles of ethyl trichloroacetate dissolved in toluene, were then introduced into the pressure-resistant reactor, in small portions.

The reaction is carried out at a constant tempera¬ture, feeding the ethylene in continuous to keep the total pressure constant.

After 60 minutes the monomers were evaporated and the pressure-resistant reactor was opened. Fouling degree "C/D".

157 grams of polymer were recovered.

The relative characterizations are shown in table

1.

EXAMPLE 3

A)	PREPARATION OF THE CATALYST

10 ml of a solution of vanadium (III) acetylace-tonate containing 16.8 g/1 of metallic Vanadium in toluene are introduced into a test-tube under nitrogen and magnetic stirring.

5 ml of a solution of DEAC at 140 g/1 in hexane are then added, in an atmosphere of ethylene (Molar ratio Aluminium/Vanadium = 1.76).

The mixture is stirred for 10 minutes, still in an ethylene atmosphere, during which the consumption of ethylene is observed. At the end of the 10 minutes the ethylene is removed v/ith nitrogen. An extremely fine suspension is obtained which is difficult to decant and has a vanadium content of 11.2 g/1.

B)	Copolymerization of ethylene and propylene.

790 grams of liguid propylene were charged into a 2.8 dm3 perfectly anhydrous pressure-resistant reactor eguipped with a propeller stirrer. The pressure-resis¬tant reactor is thermostat-regulated at 40°C, saturated with ethylene until an overpressure of 5 bars is reached and then with an additional pressure of 0.1 bars of hydrogen. The total pressure in the top of the pressure-resistant reactor was 2 0.6 bars.

A hexane solution containing 5.74 inmoles of DEAC and subsequently an aliquot of the catalyst previously prepared equal to 0.108 inmoles of vanadium suspended in hexane and 0.9 mmoles of ethyl trichloroacetate, were then introduced into the pressure-resistant reactor. The total molar ratio between Aluminium and Vanadium, considering both the preparation step of the catalyst and the actual polymerization, is equal to 54.9.

The reaction is carried out at a constant tempera¬ture, feeding the ethylene in continuous to keep the total pressure constant.

After 60 minutes the monomers are evaporated and the pressure-resistant reactor is opened. Fouling degree "B".

140 grams of polymer were recovered. The charac¬terizations are shown in table 1. EXAMPLE 4 - Copolymerization of Ethylene and propylene.

770 grams of liquid propylene are charged into the pressure-resistant reactor described above, the pres¬sure-resistant reactor is thermostat-regulated at 40°C, saturated with ethylene until an overpressure of 6.58 bars is reached and then with an additional pressure of 0.5 bars of hydrogen. The total pressure in the top of the pressure-resistant reactor is 22.6 bars.

A hexane solution containing 4.9 mmoles of DEAC

and subsequently an aliquot of the catalyst suspended in hexane of example 3 equal to 0.098 mmoles of Vanadi¬um and 0.78 mmoles of ethyl trichloroacetate, were then introduced into the pressure-resistant reactor. The reaction is carried out at a constant temperature, feeding the ethylene in continuous to keep the total pressure constant.

After 60 minutes the monomers are evaporated and the pressure-resistant reactor is opened. Fouling degree "B".

130 grams of polymer are recovered and the charac¬terizations are shown in table .1 . EXAMPLE 5 A) PREPARATION OF THE CATALYST

9.8 ml of a solution of Vanadium (III) acetylace-tonate containing 16.8 g/1 of metallic Vanadium in toluene are introduced into a test-tube under nitrogen and magnetic stirring.

19.9 ml of a solution containing 14.3 ml of Isopar G (mixture of C9-C12 isoparaffins) and 5.6 ml of DEAC at 140 g/1 in hexane are then added, in an atmosphere of ethylene, (molar ratio Aluminium/Vanadium = 2.04).

The mixture is left in an atmosphere of ethylene for 10 minutes during which the consumption of ethylene is observed. At the end of the 10 minutes the ethylene

is removed with nitrogen; an extremely fine suspension is obtained which is difficult to decant and has a vanadium content equal to 5.5 g/1. B) Copolymerization of ethylene and propylene. ' 790 grams of liquid propylene were charged into the pressure-resistant reactor. The pressure-resistant reactor is thermostat-regulated at 40°C, saturated with ethylene until an overpressure of 5 bars is reached and then with an additional pressure of 0. .1 bars of hydro-' gen. The total pressure in the top of the pressure-resistant reactor was 20.6 bars.

A hexane solution containing 5.74 mmoles of DEAC and subsequently an aliquot of the catalyst previously prepared equal to 0.108 mmoles of Vanadium suspended in hexane and 0.9 mmoles of ethyl trichloroacetate, were then introduced into the pressure-resistant reactor.

The reaction is carried out at a constant tempera¬ture, feeding the ethylene in continuous to keep the total pressure constant.

After 60 minutes the monomers are evaporated and the pressure-resistant reactor is opened. Fouling degree "B".

120 grams of polymer are recovered and the charac¬terizations are shown in table 1. EXAMPLE 6 - Copolymerization of ethylene - propylene.

790 grams of liquid propylene are charged into the pressure-resistant reactor described above. The pres¬sure-resistant reactor is thermostat-regulated at 40'C, saturated with ethylene until an overpressure of 5 bars is reached and then with an additional pressure of 0.1 bars of hydrogen. The total pressure in the top of the pressure-resistant reactor is 20.6 bars.

A hexane solution containing 5.76 mmoles of DEAC and subsequently an aliquot of the catalyst of example 5, equal to 0.108 mmoles of Vanadium suspended in hexane and 0.9 mmoles of ethyl trichloroacetate, are then introduced into the pressure-resistant reactor. The total molar ratio between Aluminium and Vanadium, is equal to 55.2.

The reaction is carried out at a constant tempera¬ture, feeding the ethylene in continuous to keep the total pressure constant.

After 6 0 minutes the monomers are evaporated and the pressure-resistant reactor is opened. Fouling degree "B".

110 grams of polymer are recovered and the charac¬terizations are shown in table 1. EXAMPLE 7 - Copolymerization of ethylene and propylene.

740 grams of liquid propylene are charged into the pressure-resistant reactor described above. The pres-

sure-resistant reactor is thermostat-regulated at 40°C, saturated with ethylene until an overpressure of 8.2 bars is reached and then with an additional pressure of 0.2 bars of hydrogen. 5 A hexane solution containing 2.88 mmoles of DEAC and subsequently an aliquot of the catalyst of example 5, equal to 0.059 mmoles of Vanadium suspended in hexane and 0.4 68 mmoles of ethyl trichloroacetate, are then introduced into the pressure-resistant reactor. 10  (Total ratio Aluminium/Vanadium = 50.9).

The reaction is carried out at a constant tempera¬ture, feeding the ethylene in continuous to keep the total pressure constant.

After 60 minutes the monomers are evaporated and 15  the  pressure-resistant  reactor  is  opened.  Fouling degree "A/B".

14 2 grams of polymer are recovered and the charac¬terizations are shown in table 1.

We would like to point out that in examples 6 and 7 of patent application IT-A-Mi 94a 02528 filed by the same Applicant in which supported catalysts are claimed, the catalytic yields are 20 and 21.1 kg/gV respectively. On the basis of the composition of the catalyst described in the above patent application, this corresponds to 2700 and 3500 ppm respectively of silica on the polymer, which is obviously absent in the polymer of the present invention. COMPARATIVE EXAMPLE 8

740 grams of liquid propylene are placed in a 2.8 dm3 perfectly anhydrous pressure-resistant reactor equipped with a propeller stirrer. The pressure-resis¬tant reactor is thermostat-regulated at 4 0 ° C , saturated with ethylene until an overpressure of 8.2 bars is

reached and then with an additional pressure of 0.2 bars of hydrogen. The total pressure in the top of the pressure-resistant reactor was 24 bars.

A hexane solution containing 3.9 mmoles of DEAC (diethylaluminium chloride) and subsequently 0.078 mmoles of Vanadium (III) acetylacetonate suspended in hexane and vaseline oil, containing 0.63 mmoles of ethyl trichloroacetate, were then introduced into the pressure-resistant reactor.

The reaction is carried out at a constant tempera¬ture, feeding the ethylene in continuous to keep the total pressure constant.

After 60 minutes the monomers were evaporated and the pressure-resistant reactor was opened. Fouling degree "C/D".

122  grams  of polymer were recovered and the relative characterizations are shown in table 2. COMPARATIVE EXAMPLE 9

740 grams of liquid propylene are placed in a 2.8 dm3 perfectly anhydrous pressure-resistant reactor equipped with a propeller stirrer. The pressure-resis¬tant reactor is thermostat-regulated at 4 0°C, saturated with ethylene until an overpressure of 8.2 bars is reached and then with an additional pressure of 0.2 bars of hydrogen. The total pressure in the top of the .

pressure-resistant reactor was 24 bars.

A hexane solution containing 3.9 mmoles of DEAC (diethylaluminium chloride) was then introduced into the pressure-resistant reactor and subsequently a suspension in hexane and vaseline oil of a precipitate obtained by adding, in a nitrogen atmosphere, 0.078 mmoles of Vanadium (III) acetylacetonate to 0.117 mmoles of DEAC (Total ratio Al/V = 1.5). 0.63 mmoles of ethyl trichloroacetate, are then introduced into the pressure-resistant reactor.

The reaction is carried out at a constant tempera¬ture, feeding the ethylene in continuous to keep the total pressure constant.

After 60 minutes the monomers were evaporated and the pressure-resistant reactor was opened. Fouling degree "B/C".

140 grams of polymer were recovered and the relative characterizations are shown in table 2. EXAMPLE 10 A)  Preparation of the catalyst

19.7 grams of a suspension of Vanadium (III) acetylacetonate at a concentration of 1.18% of Vanadium in paraffin oil are charged into a glass flask, under nitrogen and mechanical stirring, followed by 40 ml of isopar-G (mixture of C?-C12 isoparaf f ins) .

The flask is saturated with ethylene, and then 16 ml of a solution of DEAC equal to 0.85 grams in 10 nil of isopar-G and 6 ml of hexane (Al/V = 1.5) are added.

The mixture is left in an atmosphere of ethylene for 20 minutes during which the consumption of ethylene is observed. At the end of the 2 0 minutes the ethylene is removed with nitrogen.

The catalytic suspension is poured into a test-tube, then diluted in isopar-G obtaining 126 ml of suspension at 0.18% weight/volume of Vanadium. B)  Copolymerization of Ethylene and propylene.

740 grams of liquid propylene are placed in a 2.8 dm3 perfectly anhydrous pressure-resistant reactor equipped with a propeller stirrer. The pressure-resis¬tant reactor is thermostat-regulated at 4 0°C, saturated with ethylene until an overpressure of 8.2 bars is reached and then with an additional pressure of 0.2 bars of hydrogen. The total pressure in the top of the pressure-resistant reactor was 24 bars.

A hexane solution containing 3.9 mmoles of DEAC and subsequently an aliquot of the catalyst previously prepared in an atmosphere of ethylene equal to 0.078 mmoles of Vanadium suspended in hexane and 0.63 mmoles of ethyl trichloroacetate are then introduced into the pressure-resistant reactor.

The reaction is carried out at a constant -tempera¬ture, feeding the ethylene in continuous to keep the total pressure constant.

After 60 minutes the monomers were evaporated and the pressure-resistant reactor was opened. Fouling degree "A/B".

18 6 grams of polymer were recovered and the relative characterizations are shown in table 2.

Example 8C refers to a polymerization process in the presence of a suspension of Vanadium acetylacetona-te, as well as DEAC and the activator.

Example 9C refers to a process in the presence of

a  catalytic  system  which  comprises  the  catalyst

precipitated by treatment of Vanadium acetylacetonate

with DEAC in the presence of nitrogen, and therefore

without prepolymerization.

Example 10 is part of the present invention and differs from example 9C in that the treatment of Vanadium with Aluminium is carried out in an ethylene , environment.

In all these examples (from 8 to 10), the total ratio (Aluminium + Vanadium) with respect to the olefinic monomers is almost constant.

From the data of Table 2, it can be clearly seen that the catalyst prepared according to the process of the present invention gives better results.

WE CLAIM:

1.	A process for the in situ polymerization of ethylene with a-olefins consisting

essentially of polymerizing ethylene with one or more C3-C10 α-olefins in the

presence of a catalyst consisting essentially of vanadium (III) acetylacetonate, a

co-catalyst consisting essentially of an alkylaluminum halide compound and

optionally a halogenated promoter such as herein described, wherein said

catalyst is insoluble in the reaction environment, and said catalyst is a

suspension obtained by mixing, in an atmosphere of ethylene or said one or

more a-olefins:

(a)	vanadium (III) acetylacetonate; and

(b)	a hydrocarbon solution of an alkylaluminum halide compound; and thereafter recovering the polymer in a known manner.

2.	The process as claimed in claim 1, wherein mixing of said vanadium (III) acetylacetonate and said hydrocarbon solution of an alkylaluminum halide compound is effected in an atmosphere of ethylene.

3.	The process as claimed in claim 1, wherein said vanadium (III) acetylacetonate is in a hydrocarbon solution or suspension.

4.	The process as claimed in claim 1, wherein said alkylaluminum halide compound has the formula Rn AIXm, wherein R is C1-C20 alkyl, X is halogen, (m+n)=3, and n is an integer from 0 to 2.

5.	The process as claimed in claim 4, wherein said halogen is chlorine.

Documents:

				750-mas-1996  complete specification as granted.pdf

				750-mas-1996 abstract.pdf

				750-mas-1996 claims.pdf

				750-mas-1996 correspondence-others.pdf

				750-mas-1996 correspondence-po.pdf

				750-mas-1996 description(complete).pdf

				750-mas-1996 form-2.pdf

				750-mas-1996 form-26.pdf

				750-mas-1996 form-4.pdf

				750-mas-1996 form-6.pdf

				750-mas-1996 others.pdf

				750-mas-1996 petition.pdf

« Previous Patent

Next Patent »

Patent Number	220368	

Indian Patent Application Number	750/MAS/1996	

PG Journal Number	30/2008	

Publication Date	25-Jul-2008	

Grant Date	27-May-2008	

Date of Filing	07-May-1996	

Name of Patentee	ENICHEM ELASTOMERI S.R.L	

Applicant Address	PIZZA DELLA REPUBBLICA, 16, MILANO,	

Inventors:

#	Inventor's Name	Inventor's Address	

1	TIZIANO TANAGLIA		

PCT International Classification Number	C08F2/18	

PCT International Application Number	N/A	

PCT International Filing date		

PCT Conventions:

#	PCT Application Number	Date of Convention	Priority Country	

1	MI 95/A 001403	1995-06-30	Italy	

© All Indian Patents, 2013-2021.

  Patent data available in the public domain from Indian Patents Office, Department of Industrial Policy and Promotions, Ministry of Commerce and Industry, Government of India.
