Repository: anandvc/allindianpatents

File: patents/220547-method-of-producing-pharmaceutical-forms-or-food-supplements-or-parts-thereof-by-coating-substrates-with-two-film-forming-coating-agents.html (part 1 of 2)
Indian Patents. 220547:METHOD OF PRODUCING PHARMACEUTICAL FORMS OR FOOD SUPPLEMENTS OR PARTS THEREOF BY COATING SUBSTRATES WITH TWO FILM-FORMING COATING AGENTS

Indian Patents

Recently Granted Patents

  Recently Published Patents

Title of Invention	METHOD OF PRODUCING PHARMACEUTICAL FORMS OR FOOD SUPPLEMENTS OR PARTS THEREOF BY COATING SUBSTRATES WITH TWO FILM-FORMING COATING AGENTS

Abstract	The invention relates to methods for producing pharmaceuticals or parts of pharmaceuticals or food supplements or parts thereof, by coating substrates with a mixture of two film-forming coating agents that can contain other pharmaceutically standard additives, especially softeners and/or a pharmaceutical active ingredient.	

Full Text	 

Methods for coating substrates for pharmaceutical uses with a mixture of two film-forming coating agents

The invention relates to a method for- coating sub-strates for pharmaceutical uses with a mixture of two film-forming coating agents.

Prior art

Abletshauser C.B., describes in "Film coating of pellets with insoluble polymers obtained in situ crosslinking in fluidized bed/f in Journal of Controlled Release 27 (1993), pp. 149-156, a method in which a film-forming polymer, sodium alginate, in aqueous solution and a crosslinker, e.g. a CaCl2 solution or a (meth)acrylate copolymer with tertiary amino group radicals (EUDRAGIT E®) , are sprayed simultaneously from two separate spray nozzles onto active ingredient-containing pellets. The film application can take place for example in a" fluidized bed apparatus with two spray nozzles installed therein. The method has an approximately equivalent result to sequential application of the two components, but has the advantage of saving time.

WO 00/05307 describes a method for producing a coating agent and binder for oral or dermal pharmaceutical forms consisting of (a) 35-98% by weight of a copolymer consisting of free-radical polymerized CI to C4 esters of acrylic or methacrylic acid and further (meth)-acrylate monomers which have functional tertiary ammonium groups, and (b) 1-50% by weight of a plasticizer, and 1-15% by weight of an emulsifier with an HLB of at least 14, where components (a), (b) and (c) are mixed together with or without addition of water and, where appropriate, with addition of an active pharmaceutical ingredient and further conventional additives, and the coating agent and binder is

where the copolymer (a) is introduced in powder form with an average particle size of 1-40 μ m.

EP-A 0 848 960 describes an adhesive and binder for

dermal or transdermal therapeutic systems consisting of (al) 55-99.9% by weight of a (meth)acrylate copolymer of structural and functional monomers, where the functional monomers have tertiary or quaternary amino groups, (a2) 0.1-45% by weight of an acidic group-containing acrylate or (meth)acrylate polymer or copolymer and (b) 25-80% by weigh", based on the total of (al) and (a2), of a plasticizer. A transdermal therapeutic system can be produced by incorporating an active pharmaceutical ingredient by coating or by spraying or painting of solutions, dispersions, suspensions or melts of an adhesive and binder and subsequently drying or cooling.

US 6,368,629 describes pH-dependent colonic release systems which comprise a core, an inner polymer coating, e.g." a mixture of EUDRAGIT® E and EUDRAGIT® RS, and have an outer coating of a polymer with anionic groups, e.g. a EUDRAGIT® L.

Problem and solution

It is possible by means of the mixture, described in E?-A 0 848 960, of two (me:h)acrylate copolymers to produce transdermal therapeutic systems with advantageous properties in relation to active ingredient release. It would be desirable to be able to apply this release system also to ceating agents for pharmaceutical substrates such as, for example, active ingredient-containing tablet cores.

This is in principle possible without difficulty if organic solutions of the two ingredients are mixed and used for spray applications. The disadvantage of this

known to involve problems in .safety at work and in environmental protection.

If aqueous dispersions, instead of organic solutions,

of the (meth)acrylate copolymers are chosen as initial basis, the difficulty arises that mixtures of the two (meth)acrylate copolymers show incompatible behavior and remain sprayable for only a short time. This means that mixed dispersions become unstable and are prone to aggregation or coagulation after only a short time. Since even slight aggregate formation lead to blockage of spray nozzles, such mixture cannot at present be employed industrially in an acceptable manner-It is true that said aggregate formation can be avoided in aqueous systems by adding comparatively large amounts, 10% by weight" or more, of nonionic emulsi-f iers. However, this is- problematic because the aim in pharmaceutical applications is to keep the use of emulsifiers at a low level. The presence of large amounts of these substances frequently leads to problems with the long-term stability of the produced pharmaceutical forms. Thus, unwanted interactions with the active ingredient may occur during storage. Manifestation of inhomogeneity in the polymer coatings are also possible. Both these are unde sired and, of course, unacceptable 'for pharmaceuticals.

The problem was therefore regarded as being to make (meth)acrylate copolymer mixtures like those described in EP-A C 84 3 960 for transdermal systems also available for aqueous spray application systems. It is moreover intended that the use of nonionic emulsifiers either be completely avoidable or take place only in small amounts. The resulting coatings are intended to be of satisfactory quality, non-tacky and have long-term stability.

method for producing pharmaceutical forms or parts of pharmaceutical  forms  or  food  supplements  or  parts

there

by coating substrates with a mixture of two film-forming coating agents which may comprise further pharmaceutically customary additives, especially plas-ticizers and/or an active pharmaceutical ingredient,

where the first film-forming coating agent

is a (meth) aery late copolymer of 30 to 80% by weight free-radical polymerized C1 to C4 alkyl esters of acrylic or methacrylic acid and 70 to 20% by weight (merh)acrylate monomers having a rertiary amino group in zhe alkyl radical,

and the second film-forming coating agent is a polymer having anionic groups,

with the proviso that the film-forming coating agents comprise, based on the dry matter of the mixture, no or not more than 20% by weight of a piasticizer and no or not more than 5% by weight of a nor.ionic emulsifier,

characterized in that

the film-forming coating agents are initially separate from one another in the form of liquid, sprayable solutions or dispersions, and

are simultaneously sprayed by spray application using one or more spray devices which, singly or together, atomize  liquids  separately,  and  whose  spray  beams overlap,

in such a way that the incompatible individual portions

on the substrate and forms thereon, after evaporation of the water, a film coating, resulting in the pharmaceutical form food supplement or parts thereof.

The simultaneous spraying according to the invention of the otherwise mutually incompatible components and the mixing thereof in the spray beam makes it possible to use the polymer mixture for spray application. A further advantage of this procedure is inter alia that additives such as plasticizers or nonionic emulsifiers can be kept at low levels in terms of amount or be entirely avoided.

Implementation of the invention

The invention relates to a method for producing pharmaceutical forms or parts of pharmaceutical forms or food supplements or parts thereof, by coating substrates with a mixture of two film-fcrming coating agents which may comprise further pharmaceutically customary additives, especially plasticizers and/or an active pharmaceutical ingredient,

where the first film-forming coating agent is a (meth) acrylate copolymer of 30 to 30% by weight free-radical polymerized Cx to C^ alkyi esters of acrylic or methacrylic acid and 70 to 20% by weight (meth)acrylate monomers having a tertiary amino group in the alkyl radical,

and the second film-forming coating agent is a polymer having anionic groups,

with the proviso that the film-forming coating agents comprise, based on the dry matter of the mixture, no or not more than 20% by weight of a plasticizer and no or not more than 5% by weight of a nonionic emulsifier,

the film-forming coating agents are initially separate from one another in the form of liquid, sprayable solutions or dispersions; and

are simultaneously sprayed by spray application using one or more spray devices which, singly or together, have at least two separate nozzles for liquids, and whose spray beams overlap,

in such a way that the incompatible individual portions are mixed in the spraying process, the mixture impinges on the substrate and forms thereon, after evaporation of the water, a film coating, resulting in the pharmaceutical form food supplement or parts thereof.

The film-forming coating agents

The film-forming coating agents are in the form of solutions _or sprayable dispersions. Each of the two coaling agents may be in one or the other form. The dispersions may comprise for example a solids content of from 10 to 60, preferably 20 to 40, % by weight (mezh)acrylate copolymer. The (meth)acrylate copolymers are present in the water in a fine dispersion in the form of particles with particle sizes in the range from, for example, 5 nm to 30 μ m, preferably 10 nm to 50C nm. The dispersions are each stable as such. On removal of water by drying after the spraying, the particles combine and result in continuous (mezh)acrylate copolymer coatings on the particular substrate.

Conventional pharmaceutical excipients may additionally be present, but with the proviso that the film-forming coating agents comprise, based on the dry matter of the mixture, no or not more than 20% by weight of a plasticizer and no or not more than 5% by weight of a

The film-forming coating agents (dispersions) comprise, in total, based on the dry matter of the mixture, no or not more than 20% by weight of a plasticdzer and no or

not more than 5% by weight of a nonionic emulsifier.

The first film-forming coating agent

The (meth)acrylate copolymer is composed of 30 to 80% by weight of free-radical polymerized C1 to C4 alkyl esters of acrylic or methacrylic acid and 70 to 20% by weight of (meth)acrylate monomers with a tertiary amino group in the alkyl radical.

Suitable monomers with functional tertiary amino groups are listed in US 4 7 05 6 95, column 3, line 64 to column 4, line 13. Particular mention should be made of dimethylaminoethyl acrylate, .. 2-dimethylaminopropyl acrylate, dimethyiaminopropyl methacrylate, dimethyl-aminobenzyl acrylate, dimethylamincbenzyi methacrylate, (3-dimethylaminc-2,2-dimethyl)propyl acrylate, dimethyl-amino-2, 2-dimethyl)propyl methacrylate, (3-diethy1-amino-2,2-dimethyl)propyl acrylate and diethylamino-2,2-dimethyl)propyl methacrylate. Dimethylaminoethyl methacrylate is particularly preferred.

The content of monomers with tertiary amino groups in the copolymer can advantageously be between 20 and 70% by weight, preferably between 40 and 60% by weight. The proportions cf Z-_ to C4 alkyl esters of acrylic or methacrylic acid is 70-30% by weight. Mention should be made of methyl methacrylate, ethyl methacrylate, butyl methacrylate, methyl acrylate, ethyl acrylate and butyl acrylate.

A suitable (meth)acrylate copolymer with tertiary amino groups may be composed for example of 20-30% by weight methyl  methacrylate,  20-30%  by  weight  butyl

methacrylate.

A specifically suitable commercially available (meth)acrylate copolymer with tertiary amino groups is composed for example of 25% by weight methyl methacrylate, 25% by weight butyl methacrylate and 50% by weight  dimethylaminoethyl~ methacrylate  (EUDRAGIT®

E10:.

The (meth)acrylate copolymer can be obtained in a manner known per se by free-radical bulk, solution, bead or emulsion polymerization. It may before processing be brought to the suitable particle size range by suitable grinding, drying or spraying processes.

Suitable apparatuses for producing powders are familiar to -he skilled worker, e.g. air jet mills, pinned disk mills, compartment mills. It is possible where appropriate to include appropriate sieving steps. A suitable mill for industrial large quantities is, for example, an opposed j'et mill (Multi No. 4200) which is operated with a gage pressure of about 6 bar.

The  aver acre  carbide determined as follows:

size  of  the  powders  can  be

t sieving to divide up the ground product

y-  - o

3y air

easily into a few fractions. This method is somewhat less exact than the alternatives in this range of measurement.

A  further  very  suitable measurement method  is

laser diffraction to determine the particle size

i.

distribution. Commercially available apparatuses permit measurement in air (Malvern S3.01 particle sizer) or preferably in liquid media (LOT, Galai CIS 1) . A precondition for measurement in liquids

is that the polymer coes not: dissolve therein or the particles change in another way during the measurement. A suitable mediun is, for example, a highly dilute (approx. 0.02% strength) aqueous polysorbate 80 solution.

At least 70, preferably 90, % of "he particles based on the mass (mass distribution) can preferably be in the 1-40 μ m size range.

(Meth)acrylate copolymers with an average particle diameter must be in the range between 1 and 40, preferably between 5 and 35, in particular between 10 and 20, μ m are preferred. (EUDRAGIT© EPO type) .

The second film-forming coating agent

The second film-forming coating agent is" a polymer having anionic groups and may be a cellulose derivative, e.g. cellulose acetate phthalate (CAP), cellulose acetate succinate (CAS), cellulose acetate trimelitate (CAT), hydroxypropylmethylcellulose phthalate (HPMCP), a polyvinyl ace-ate derivative, e. g. polyvinyl acetate phthalate, (PVAP) or a imeth)acrylate copolymer.

The second film-forming coating agent is preferably a (meth)acrylate copolymer of 40 to 95% by weight free-radical polymerized C1 to C4 alkyl esters of acrylic or methacrylic acid and comprises 5 to 60% by weight (meth)acrylate monomers having an anionic group in the alkyl radical.

The (meth)acrylate copolymer consists of 40 to 100, preferably 45 to 99, in particular 85 to 95, % by weight of free-radical polymerized C1 to C4 alkyl esters of acrylic or methacrylic acid and may comprise 0 to 60, preferably 1 to 55, in particular 5 to 15, % by weight of  (meth)acrylate monomers having an anionic

Normally, the proportions mentioned add up to 100% by weight. However, small amounts in the range from 0 to 10, e.g. 1 to 5, % by weight of further vinyldcally

copolymerizable monomers such as, for example, hydroxyethyl methacrylate or hydroxyethyl aerylate may additionally be present without this leading to an impairment or alteration of the essential properties.

Ci zo C4 alkyl esters of acrylic or methacrylic acid are in particular methyl methacrylate, ethyl methacrylate, butyl methacrylate, methyl aery1are, ethyl aerylate and buzyl acrylate.

A (meth)acrylate monomer having an anionic group in the alkyl radical may be for example acrylic acid, but preferably methacrylic acid.

Also suitable are anionic (metr.) acrylate copolymers composed of 40 to 60% by weight methacrylic acid and 60 to 4 0% by weight methyl methacrylate or 60 to 40% by weight ethyl acrylate (EUDRAGIT® L or EUDRAGIT® Ll0:-55 types).

EUDRAGIT® L100-55 is a copolymer of 50% by weight ethyl acrylate and 50% by weight methacrylic acid. EUDRAGIT® L 33-55 is a dispersion comprising 30% by weight EUCRAGIT® L 100-55.

Likewise suitable are anionic (mezh)acrylaze copolymers of 20 to 40% by weight methacrylic acid and 80 to 60% by weight methyl methacrylate (EUDRAGIT® S type).

(Mezh)acrylate copolymers consiszing of 10 to 30% by weight methyl methacrylate, 50 to 70% by weight methyl acrylate  and  5  to  15%  by weight methacrylic  acid (EUDRAGIT® FS type) are particularly well suited.

methacrylate, 65% by weight methyl aerylate and 10% by weight methacrylic acid. EUDRAGIT® FS 30 D is a dispersion comprising 30% by weight EUDRAGIT® FS.

The copolymers are obtained in a manner known per se by free-radical bulk, solution, bead or emulsion polymerization. They must before processing be brought to the particle size range of the invention by suitable grinding, drying or spraying processes. This can take place by simple crushing of extruded and cooled pellets or hot cut.

The use of powders may be advantageous especially on

mixture with other powders or liquids. Suitable apparatuses for producing powders are familiar to the skilled worker, e.g. air jet mills, pinned disk mills, compartment mills. It is possible where appropriate to include appropriate sieving steps. A suitable mill for industrial large quantities is, for example, an opposed jet mill (Multi No. 4200) which is operated with a gage pressure of about 6 bar.

The film-forming polymers are in each case in the form of a solution or aqueous disperse system which permits film formation under the usual conditions of pharmaceutical coating methods.

Further commercially available anionic polymers:

cellulose glycolate (Duodcell®)

cellulose  acetate phthalate  (CAP,  Cellulosi  acetas,

PhEur, Cellulose acetate phthalate, NF, Aquateric®)

cellulose acetare succinate (CAS)

cellulose acetate trimeliates (CAT)

hycroxypropylmethylcellulose phthalate  (HPMCP,  HP 50,

HP 55)

polyvinyl acetate phthalate (PVAP)

vinyl  acetate-vinylpyrolidone  copolymer  (PVAc,

Koliidon® VA64)

The substrates for pharmaceutical applications may be for example active ingredient crystals^, active ingredient-containing cores, granules, tablets, pellets or capsules. These may be of regular or irregular shape.

the  size	of granules, pellets or crystals is between

0.01 and	2.5 mm, that of tablets is between 2.5 and

30.0 mm.	Capsules  consist  for  example  of  gelatin,

starch or	cellulose derivatives.

The substrates may comprise a biologically active substance (active ingredient) up to 95% and further pharmaceutical excipients up to 99.3% by weight.

Usual production processes are direct compression, compression o"f dry, moist or sintered granules, extrusion and subsequent rounding off, wet or dry granulation or direct pelleting (e.g. on plates) or by binding of powders (powder layering) onto active ingredient-free beads (nonpareilles) or active ingredient-containing particles.

Besides the active ingredient, further pharmaceutical excipients may be present, such as, for example, hinders such as cellulose and derivatives thereof, polyvinylpyrrolidone (PVP), humectants, disintegration promoters, lubricants, disintegrants, (meth)acrylates, starch and derivatives thereof, sugar solubilizers or others.

It is possible to employ or use as spray device those having two or more two-fluid nozzles or one or more

three-fluid nozzles.

In a two-fluid nozzle or a three-fluid nozzle, in each case one of the nozzle orifices is supplied with compressed air to atomize the liquid which is sprayed at the same time. The other or the two other spray nozzles serve to eject the respective film-forming coating agent. To carry out the method, therefore, either at least two two-fluid nozzles are required, where one in each case sprays the first film-forming coating agent and the liquid with the further substance, or a three-fluid nozzle, which sprays both simultaneously, is required.

The delivery rates of the sprayed liquids can - be influenced independently of one another by the setting of parameters such as, for example, the pump outputs or the spraying pressure and/or the air delivery rates. It is possible in principle for the settings of the spray devices to be carried out manually during the spraying process. In order to obtain reproducible results, it is preferred to control the parameters which influence the delivery rates of the sprayed liquids by means of fixed programs, e.g. by electronic means.

Examples of commercially available spray devices are, for example, the Pilot SIL XII spray gun (double two-fluid nozzle; manufactured by Walther, Wuppertal, Germany) , the "Concentric Dual-Feed Nozzle" model (three-fluid nozzle, manufactured by Shir.Etsu, Japan) or model 946-S15 (three-fluid nozzle, manufactured by Dusen Schlick GmbH, D-96253 Untersiemau, Germany).

Spray application takes place by means of one or more spray devices which have, singly or together, at least two separate nozzles for liquids and whose spray beams

overlap.

The -wo film-forming coating agents are initially separate from one another in the form of spray able dispersions and are sprayed simultaneously in such a way that the incompatible individual portions mix during the spraying, impinge on the substrate and thereon, after evaporation of the water content, a uniform film coating.

The spray solutions are fed to the nozzles through tubing by means of pumps which generate low shear forces. Tubing pumps are preferred.

In crder to ensure good mixing, the simultaneous spraying preferably takes place with a respective spraying pressure in the range from 0.8 to 1.5 bar.

The film-forming coating agents are preferably employed in a mixing ratio of from 9:1 to 1:9 based on the total polymer mass of the film coating.

The spray application can take place for example in a drum zoazex, a coating pan, a fluidized bed apparatus or a spray sifter.

The spray application can rake place using manually guidei spray devices. However, better and more reproducible results are usually obtained with spray devices which are fixed installations, so rhat these are preferred.

the method is particularly preferably carried out with Irum coaters, coating pans, fluidized bed apparatuses or spray sifters comprising as spray device one or moire three-fluid  nozzles,  in  particular  as  fixed installation.

Zoated pharmaceutical form or coated food supplement

loaded pharmaceutical forms or parrs of pharmaceutical forms or food supplements or parrs thereof can in particular be produced or obtained by means of the method of the invention. The sprayed individual portions are mixed together within fractions of seconds during the spray application and, through the evaporation of the water which proceeds virtually simultaneously, form a polymer matrix on the surface of the substrates. The .. resulting molecular matrix structure should therefore differ from a matrix structure produced when both film-forming coating agents is present in a polymer dispersion before the spraying. Despite this difference, no adverse effects compared with conventional methods are found in the quality of the coating, e.g. gloss or uniformity; on the contrary, novel properties differing from the initial polymers are obtained. It is surprising . that slow-release pharmaceutical forms which have pK-independent release and display partially sigmoidal release profiles are obtained.

The applied amount of polymer depends on the shape and size of the substrate. A complete coating is always necessary for reliable control of release. This amount amount of polymer is above 1% by weight for tablets and above 5% by weight for "granules, powders or pellets, in each case based on the uncoated substrate.

The air pressure generating the spray mist is between

rare cases where the viscosity of one or both spray liquids is distinctly higher than water may it be necessary to increase the spraying pressure further.

The spraying rate of the two individual components may differ and depends greatly on the batch size, the individual formula and the drying capacity, determined by the air throughput, of the equipment used. Ordinarily, the total of the spraying rates of the two liquids is 1 to 15 g/kg of cores  *min, preferably 5 to 10 g/kg of cores  min).

The product temperature to be maintained during the spraying depends on the formula of the individual components used and the properties, determined thereby, of rhe film former. Guideline values are from 15 to 50°C, preferably 20 to 40°C, particularly preferably 25 to 35°C.

It is also possible where appropriate to apply a rapidly released initial dose. The active ingredient is in -his case incorporated into a water-soluble binder.

The pharmaceutical form may comprise an active ingredient from the class of analgesics, antiallergics, antiarrhythmics, antibiotics, chemotherapeutics, antidiabetics, antidotes, antiepileptics, antihypertensives, antihypotensives, anticoagulants, anzimycotics, antinflammatory agents, beta-receptor blockers, calcium antagonists and ACE inhibitors, bronchospasmolytics/antiasthmatics, cholinergics, cor:;icoids (for internal use) , diuretics, enzyme inhibitors, enzyme preparations and rranspor^ proteins, expectorants, geriatrics, gout remedies, influenza remedies, hormones and their inhibitors, hypnotics/ sedatives, cardiac drugs, lipid-lowering agents, parathyroid hormones/calcium metabolism regulators, psychoactive drugs, sex hormones and their inhibitors,

vitamins, wound-treatment agents, cytostatics, nucleic acids, proteins or peptides.

Medicinal substances in use can be found in reference works such as, for example, the Rote Liste or the Merck Index.

Biologically active substances:

The medicinal substances employed for the purposes of the invention are intended to be used on or in the human or animal body in order,

1.	to cure, to alleviate, to prevent or to diagnose disorders, conditions, physical damage or pathological symptoms.

2.	to reveal the condition, the status or the functions of the body or mental states.

3.	to replace active substances or body fluids produced by the human or animal body.

4.	to ward off, to eliminate or to render harmless pathogens, .parasites or exogenous substances, or

5.	to influence the condition, "he status or the functions of the body or mental states.

The formulation of the invention is suitable for administration of in principle any active pharmaceutical ingredients or biologically active substances which can preferably be administered in slow-release form.

These pharmaceutically active substances may belong to one or more active ingredient classes such as ACE inhibitors, adrenergics, adrenoccrticesteroids, acne therapeutic agents, aldose reductase inhibitors, aldosterone antagonists, alpha-glucosidase inhibitors, alpha 1 antagonists, remedies for alcohol abuse, amino acids, amebicides, anabolics, analeptics, anesthetic additions, anesthetics (non-inhalationai) , anesthetics (local),  analgesics,  androgens,  angina  therapeutic

agents, antagonists, annianergics, antiallergics such as PDE inhibitors, antiallergics for asthma treatment, further antiallergics (e.g. leukotriene antagonists, antianemics,  antiandrogens,  antianxiolytics,  anti-

arthritics, antiarrhythmics, antiatherd osclerotics,

antibiotics, anticholinergics, anticonvulsants, anti

depressants, antidiabetics, antidiarrheals, anti

diuretics, antidotes, antiemetics, antiepileptics,

antifibrinolytics, antiepileptics, antihelmintics,

antihistamines, antihypotensives, antihypertensives,

antihypertensives, antihypotensives, anticoagulants,

antimycotics, antiestrogens, antiestrogens (non

steroidal) , antiparkinson agents, antiinflammatory

agents, antiproliferative active ingredients,

antiprotozoal active ingredients, antirheumatics,

antischistosomicides,	antispasmolytics,

antithrombotics,  antitussives,  appetite  suppressants, arteriosclerosis  remedies,  bacteriostatics,  beta-blockers,  beta-receptor  blockers,  bronchodilators, carbonic anhydrase inhibitors, chemctherapeutic agents, choleretics,  cholinergics,  cholinergic  agonists, cholinesterase inhibitors, agents for the treatment of ulcerative  colitis,  diuretics,  ectoparasiticides, emetics, enzymes, enzyme inhibitors, enzyme inhibitors, active ingredients to counter vomiting, fibrinolytics, fungistatics,  gout  remedies,  glaucoma  therapeutic agents,  glucocorticoids,  glucocorticostereids,  hemostatics, cardiac glycosides, histamine H2 antagonists, hormones  and  their  inhihitors,  immunetherapeutic agents, cardiotonics, coccidiostats, laxatives, lipid-lov:ering agents,  gastrointestinal therapeutic agents, malaria  therapeutic  agents,  migraine  remedies, miorobiocides, Crohn's disease, metastasis inhibitors, migraine  remedies,  mineral  preparations,  motility-increasing  active  ingredients,  muscle  relaxants, neuroleptics,  active  ingredients  for  treatment  of estrogens,  osteoporosis,  otologicals,  antiparkinson agents, phytopharmaceuticals, proton pump inhibitors, prostaglandins, active ingredients for treating benign

process hyperblasia, acitve ingredients for treating pruritus, psoriasis active ingredients, psychoactive drugs, radical scavengers, renin antagonists, thyroid therapeutic agents, active ingredients for treating seborrhea, active ingredients to counter seasickness, spasmolytics, alpha- and beta-sympathomimetics, platelet aggregation inhibitors, tranquilizers, ulcer therapeutic agents, further ulcer therapeutic agents, agents for the treatment of urolithiasis, virustatics, virustatics, vitamins, cytokines, active ingredients for combination therapy with cytostatics, cytostatics.

Examples of suitable active ingredients are acarbose, acetylsalicylic acid, aclarubicin, acyclovir, cisplatin, actinomycin, adenosylmethionine, adrenaline and adrenaline derivatives, alemtuzumab, allopurinol, almotriptan, alosetron, alprostadil, amantadine, ambroxol," amlodipine, amoxicillin, 5-aminosalicylic acid, - amitriptyline, amlodipine, amoxicillin, anastrczole, androgen and androgen derivatives, atenolol, atorvastatin, azathioprine, azelaic acid, barbituric acid derivatives, balsalazide, becloir.ethasone, benzodiazepines, betahistine, bezafibrate, bicalutamide, bimatoprost, budesonide, bufexamac, buprenorphine, bupropion, butizine, calcium antagonists, calcium salts, candesartan, capecitabine, captopril, carbamazepine, caspofungin, cefadroxil, cefalcsporins, cefditoren, cefprozil, celetoxib, cetirizine, chenodeoxycholic acid, ciclosporin, cimetidine, clarithromycin, clavulanic acid, Clindamycin, clobutinol, clonidine, codeine, caffeine, colestyramine, cromoglicic acid, cotrimoxazole, coumarin and coumarin derivatives, cysteine, cytarabine, cyclophosphamide, cyproterone, cytarabine, dapiprazole, desipramine, desogestrel, desonide, discproxil, diazepam and diazepam derivatives, dihydralazine, diltiazem, dimenhydrinate, dimethyl sulfoxide, dimeticone, dipyridarnci, domperidone, and domperidane derivatives, dcnepzil, dopamine, doxazosin,

drospirenone,  econazole,  emtricitabine,  enalapril, ephedrine,  epinephrine,  epoetin  and  epoetin derivatives,  eprosartan,  esomeprazole,  estrogen  and estrogen  derivatives,  ethenzamide,  ethinestradiol, etofenamate,  etof ibrate,  etofyllire,  etonorgestrel, etcposide,  famciclovir,  famotidine,  felodipine, fenofibrate,  fentanyl,  fenticonazcle,  fexofenadine, fluconazole,  fludarabine,  flunarizine,  fluorouracil, fluoxetine,  flurbiprofen,  flupircine,  flutamide, fluvastatin,  follitropin,  formoterol,  fosfomicin, frovatriptan,  furosemide,  fusidic acid,  galantamine, gailopamil,  ganciclovir,  gemfibrozil,  gentamicin, progestogen  and  progestogen  derivatives,  ginkgo, glibenclamide,  glucagon, ■  glucitol  and  glucitol derivatives,  glucosamine and glucosamine derivatives, glycoside  antibiotics,  urea  derivatives  as  oral antidiabetics,  glutathione,  glycerol  and "glycerol derivatives,  hypothalamus hormones, goserelin-,  gyrase inhibitors,,  guanethidine,  gyrase  inhibitors, halofantrine,  haloperidol,  heparin  and  heparin derivatives,  cardiac  glycosides,  hyaluronic  acid, hydralazine,  hydrochlorothiazide  and  hydrochlorothiazide  derivatives,  hydroxyomeprazole,  hydroxyzine, ibuprofen,  idarubicin,  if osf arr.ide,  imatinib, imipramine,  indometacin,  indoramine,  insulin, interferons,  irinotecan,  isoconazcle,  isoprenaline, itraconazole,  ivabradines,  iodine  and  iodine derivatives,  St.  John's  wort,  potassium  salts, ketoconazole,  ketoprofen,  ketotifen,  lacidipine, lansoprazole, letrozol, levodopa, levomethadone, lipoic acid and lipoic acid derivatives, lisinoprii, lisuride, lofepramine,  lomustine,  loperamide,  loratadine, magnesium salts,  macrolide  antibiotics,  maprotiline, mebendazole,  mebeverine,  meclozine,  mefenamic  acid, mefloquine,  meloxicam,  mepindolol,  meprobamate, meropenem,  mesalazine,  mesuximide,  metamizole, metformin,  methadone,  methotrexate,  methylnaloxone, methylnaltrexones, methylphenidate, rr.ethylprednisolone,

metixen,  metociopramide,  metoproloi,  metronidazole, mianserin,  miconazole,  minocycline,  minoxidil, misoprostol,  mitomycin,  mizolastine,  modafinil, moexipril,  morphinans,  morphine  and  morphine derivatives,  ergot  alkaloids,  nalbuphine,  naloxone, naproxen, narcotine, natamycin, neostigmine, neramexan, nicergoline,  nicethamide,  nifedipine,  ni flu-mi c  acid, nimodipine,  nimorazole,  nimustine,  nesiritide, nisoldipine, norfloxacin, novamine sulfone, noscapine, nystatin,  ofloxacin,  olanzapine,  olsalazine, omeprazole,  omoconazole,  ondansetron,  orlistat, oseltamivir,  oxaceprol,  oxacillin,  oxiconazole, oxymetazoline,  pantoprazole,  paracetamol,  paroxetine, peginterferon,  penciclovir,  oral  penicillins, pentazocine,  pentifylline,  pentoxifylline,  peptide antibiotics,  perindopril,  perphenazine,  pethidine, plant  extracts,  phenazone,  pheniramine,  phenytoin, phenothiazines,  phenylbutazone,  phenytoin,  pimozide, pindolol,  piperazine,  piracetarn,  pirenzepine, piribedil,  piroxicam,  pramipexol,  prava_statin, prazosin,  procaine,  promazine,  propiverine, propranolol,  propyphenazone,  prostaglandins, protionamide,  proxyphylline,  quetiapine,  quinapril, quinaprilate,  ramipril,  ranitidine,  ranolazines, reproterol,  reserpine,  ribavirin,  rifampicin, riluzoles,  risedronate,  risperidone,  ritonavir, ropinirol,  rosiglitazone,  roxatidine,  roxithromycin, ruscogenin,  rosuvastatin,  rutoside  and  rutoside derivatives,  sabadilla,  salbutamol,  salicylates, salmeterol, thyroid hormones, scopolamine, selegiline, sertaconazole,  sertindole,  sertralion,  sildenafil, silicates, simvastatin, sitosterol, sotalol, spaglumic acid,  sparfloxacin,  spectinomycin,  spiramycin, spirapril,  spironolactone,  stavudine,  streptomycin, sucralfate,  sufentanil,  sulbactam,  sulfonamides, sulfasalazine,  sulpiride,  sultamicillin,  suitiam, sumatriptan,  suxamethonium  chloride,  tacrine, tacrolimus,  tadalafil,  taliolol,  talsaclidine, tamoxifen,  tazarotene,  tegaserod,  temazepam,

terbinafine, terbutaline, terfenadine, terlipressin, tertatolol, testosterone and testosterone derivatives, tetracyclines, tetryzoline, theobromine, theophylline, theophylline  derivatives,  trypsins,  thiamazole,

thiotepa, tiagabine, tiapride, propionic acid derivatives, ticlopidine, tilidine, timolol, timidazole, tioconazole, tioguanine, tioxolone, tiropramide, tizanidine, tolazoline, tolbutamide, tolcapone, tolnaftate, tolperisone, topiramate, topotecan, torasemide, tramadol, tramazoline, trandolapril, tranylcypromine, trapidil, trazodone, triamcinolone and triamcinolone derivatives, triamterene, trifluperidol, trifluridine, trimetazidines, trimethoprim, trimipramine, tripelennamine, triprolidine, trifosfamide, tromantadine, trometamol, tropalpine, troxerutin, tulobuterol, tyramine, tyrothricin, urapidil, ursodeoxycholic acid, theophylline ursodeoxycholic acid, valaciclovir, valcecoxib, valganciclovir, valproic acid, vancomycin, vardenafil, vecuronium chloride, venlafaxine, verapamil, vidarabine, vigabatrine, viloxazine, vinblastine, vincamine, vincristine, vindesine, vmorelbine, vinpocetine, viquidil, vitamin D and derivatives of vitamin D, warfarin, xantinol nicotinate, xipamide, zafirlukast, zalcitabine, zanamivir, zidovudine, ziprasidone, zoledronic acid, zolmitriptar., Zolpidem, zoplicone, zotepine and the like.

The active ^ingredients can if desired also be used in the form of their pharmaceutical^ acceptable salts or derivatives, and in the rase cf chiral active ingredients it is possible to employ both optically active isomers and racer.ates or mixtures of diastereoisomers. If desired, the compositions of the invention may also comprise two or more active pharmaceutical ingredients.

The pharmaceutical forms are preferably multiparticulate, for example in the form of capsules, sachets, powders for reconstituticn or disintegrating

tablets.

Excipients customary in pharmacy

The film-forming coating agents should comprise, based on the dry matter of the mixture, no or not more than 20% by weight of a plasticizer and no or not more than 5% by weight of a nonionic emulsifier.

Plasticizers: Substances suitable as plasticizers ordinarily have a molecular weicht between 100 and 20 000 and contain one or mere hydrophiiic groups in the molecule, e.g. hydroxyl, ester or amino groups. Citrates, phthalates, sebacates, caster oil are suitable. Examples of suitable plasticizers are alkyl citrates, propylene glycol, glycerol esters, alkyl phthalates, alkyl sebacates, sucrose esters, sorbitan esters, diethyl sebacate, dibutyl sebacate and polyethylene glycols 4000 to 20 0C0. Preferred plasticizers are tributyl citrate, triethyl citrate, acetyl triethyl citrate, dibutyl sebacate and diethyl sebacate. The amounts used are between 1 and 20, preferably 2 to 10, % % by weight based on the (meth)acrylate copolymer.

Emulsifiers

If emulsifiers are present in the coating agents, they should be  toxicologically  acceptable.  In principle, nonionic emulsifiers are preferred for pharmaceuticals.

Suitable classes of emulsifiers are ethcxylated fatty acid esters or ethers,  ethcxylated sorbitan ethers, ethoxylated  alkylphenols,  glycerol  esters  or  sugar esters or wax derivatives.

Examples of suitable emulsifiers are pclyoxyethylene

monostearate, polyoxyethylene 25 cetylstearate, polyoxyethylene 25 oxypropylene monostearate, polyoxyethylene 20 sorbitan monopalmitate, polyoxyethylene 16 tert-octylphenol, polyoxyethylene 20

cetyl ether, polyethylene glycol (1000) monocetyl ether, ethoxylated castor oil, polyoxyethylene sorbitol wool wax derivatives, polyoxyethylene (25) propylene glycol stearate, polyoxyethylene sorbitol esters polyoxyethylene 25 cetylstearate, polyoxyethylene 20 sorbitan monopalmitate, polyoxyethylene 16 tert-octylphenol and polyoxyethylene 20 cetyl ether.

Dryers (non-stick agents): Dryers have the following properties: they have large specific surface areas, are chemically inert, are free-flowing and comprise fine particles. Because of these properties, they can advantageously be dispersed homogeneously in melts and reduce the tack of polymers containing highly polar ccmonomers as functional groups.

Examples of dryers are:

Alumina, magnesium oxide, kaolin, talc, silica (Aerosils) , barium sulfate, carbon black and cellulose.

Release agents (mold release agents)

Examples of release agents are:

esters of fatty acids or fatty amides, aliphatic, long-chain carboxylic acids, fatty alcohols and esters thereof, montan waxes or paraffin waxes and metal scaps; particular mention should be made of glycerol monostearate, stearyl alcohol, glycerol behenic acid ester, cetyl alcohol, palmitic acid, canauba wax, beeswax etc.

Further excipients: Mention should be made here of, for example, stabilizers, colorants, antioxidants, wetting agents, pigments, gloss agents etc. They are used in
