Repository: anandvc/allindianpatents

File: patents/220600-thermoplastic-elastomer-compositions.html (part 1 of 3)
Indian Patents. 220600:THERMOPLASTIC ELASTOMER COMPOSITIONS

Indian Patents

Recently Granted Patents

  Recently Published Patents

Title of Invention	THERMOPLASTIC ELASTOMER COMPOSITIONS

Abstract	"Thermoplastic Elastomer Compositions" A unique thermoplastic olefin composition having: (a) at least 40 percent by weight of a propylene-alpha olefin copolymer based on the total weight of polymers in the composition, the propylene-alpha olefin copolymer having at least 60 percent by weight units derived from propylene, at least 6 percent by weight units derived from an alpha olefin, a moleculare weight distribution less than 3.5, and a broad composition distribution; and (b) at least 20 percent by weight of a polypropylene based on the total weight of polymers in the composition, the polypropylene having at least 93 percent by weight units derived from propylene, a molecular weight distribution of greater than 3.5, a heat of fusion greater than the heat of fusion exhibited by the propylene-alpha olefin copolymer, and a melting point Tmax of at least 120 DEG C.	

Full Text	 

FIELD

The field of this invention is flexible thermoplastic olefin blends.

BACKGROUND

Flexible thermoplastic olefin blends are used extensively in commercial applications, such as roofing membranes and geomembranes, automotive interior skins, and wall coverings. These applications typically require an excellent balance of flexibility, tensile strength, extensibility, self-hot tack, tear and puncture resistance, heat resistance, and low temperature flexibility.

Flexible thermoplastic olefin blends are typically a blend of a polypropylene with an elastomer, such as, ethylene-propylene rubber (EPR), ethylene-propylene-diene rubber (EPDM), elastomeric propylene-alpha olefin copolymers, and elastomeric ethylene-alpha olefin copolymers. The polypropylene typically provides tensile strength and heat resistance to the blend, while the elastomer provides flexibility, extensibility and good self-hot tack.

PCT publication WO 00/69965 describes thermoplastic filled membranes utilizing propylene copolymers in combination with polypropylene. The propylene copolymers disclosed in this reference have both narrow composition distributions (that is uniform composition distribution) and narrow molecular weight distribution. It is believed that the use of propylene copolymers having narrow composition distribution limits the heat sealability window of the blend and reduces the compatibility between the polypropylene component and the elastomer component. For purposes of this invention, the heat sealability window is described as the temperature range within which the blend will exhibit an adequate seal initiation temperature, while at the same time maintaining sufficient self-hot tack strength.

The seal initiation temperature can be lowered by increasing the relative amount of propylene-alpha olefin copolymer in the blend and/or by adding additional components such as process oils. However, these type of changes will also reduce the

heat resistance, tensile strength and hot tack performance of articles made from the blend.

What is desired is a flexible thermoplastic olefin blend that exhibits an excellent balance of flexibility, tensile strength, extensibility, and has abroad heat sealability window and good heat resistance. Surprisingly, the inventors have found that a flexible thermoplastic olefin blend of (a) an isotactic polypropylene, and (b) a propylene-alpha olefin copolymer having substantially isotactic propylene sequences and exhibiting a narrow molecular weight distribution provides better physical properties, such as puncture resistance and tear, higher ultimate seal strength and tensile strength; and a broad composition distribution providesAmproved compatibility between the blend components, which results in an excellent balance of flexibility, heat resistance, extensibility, tensile strength, tear resistance and improved heat sealability window^) It is further believed that, the use of a propylene-alpha olefin copolymer in accordance with the invention (which has a broad composition distribution in addition to a narrow MWD) allows for the development of high performance blends encompassing greater formulation flexibility and property balance with respect the compositional range of polypropylene and propylene-alpha olefin copolymers utilized.

SUMMARY

It has been surprisingly discovered that a blend of propylene-alpha olefin copolymer as described below and a polypropylene provide an improved flexible thermoplastic olefin blend having an excellent balance of physical properties.

In a first aspect the invention is a thermoplastic olefin composition having: (a) at least 40 percent by weight of a propylene-alpha olefin copolymer based on the total weight of polymers in the composition, the propylene-alpha olefin copolymer having at least 60 percent by weight units derived from propylene, at least 6 percent by weight units derived from an alpha olefin, a molecular weight distribution less than 3.5, and a broad composition distribution; and (b) at least 20 percent by weight of a polypropylene based on the total weight of polymers in the composition, the polypropylene having at least 93 percent by weight units derived from propylene, a molecular weight

distribution of greater than 3.5, a heat of fusion greater than the heat of fusion exhibited by the propylene-alpha olefin copolymer, and a melting point Tmax of at least 120°C.

In a second aspect the invention is a thermoplastic olefin composition, having: (a) at least 40 percent by weight of a propylene-alpha olefin copolymer based on the total weight of polymers in the composition, the propylene-alpha olefin copolymer having at least 60 percent by weight units derived from propylene, at least 5 percent by weight units derived from an alpha olefin, a molecular weight distribution less than 3.5, and a broad composition distribution; (b) at least 20 percent by weight of a polypropylene based on the total weight of polymers in the composition, the polypropylene having at least 93 percent by weight units derived from propylene, a heat of fusion greater than the heat of fusion exhibited by the propylene-alpha olefin copolymer, and a melting point Tmax of at least 120°C; and (c) at least 10 percent by weight of an ethylene-alpha olefin elastomer based on the total weight of polymers in the composition.

In a third aspect the invention is a thermoplastic olefin composition, having: (a) at least 40 percent by weight of a propylene-alpha olefin copolymer based on the total weight of polymers in the composition, the propylene-alpha olefin copolymer having at least 60 percent by weight units derived from propylene, at least 6 percent by weight units derived from an alpha olefin, a molecular weight distribution less than 3.5, and a broad composition distribution; and (b) at least 20 percent by weight of a propylene impact copolymer based on the total weight of polymers in the composition.

BRIEF DESCRIPTION OF THE DRAWINGS

Figures 1A and IB show a comparison of the DSC heating traces of the propylene/ethylene (P/E) copolymer of Comparative Example 1 and the P/E* copolymer of Example 2, respectively.

Figure 2 shows a comparison of the Tg data of a propylene-alpha olefin copolymer of the current invention, in particular a P/E* copolymer, and a propylene-

ethylene copolymer (P/E) made using a metallocene catalyst (Catalyst A) at equivalent crystallinity.

Figure 3 shows a comparison of a TREF curve for a metallocene catalyzed P/E copolymer and a P/E* copolymer of this invention.

Figure 4 shows the 13C NMR Spectrum of the P/E* copolymer product of Example 2 prepared using Catalyst C.

Figure 5 shows the  C NMR Spectrum of the copolymer product of Example 2, prepared using Catalyst C. This spectrum is shown at an expanded Y-axis scale relative to Figure 4 in order to more clearly show the regio-error peaks.

Figure 6 shows the 13C NMR Spectrum of the P/E copolymer product of Comparative Example 1 prepared using metallocene Catalyst A demonstrating the absence of regio-error peaks in the region around 15 ppm.

Figure 7 shows an Eflex versus Tmax comparison of a conventional metallocene catalyzed P/E copolymer and a P/E* copolymer of this invention.

Figure 8 shows an Eflex versus mole percent ethylene comparison of a conventional metallocene catalyzed P/E copolymer and a P/E* copolymer of this invention.

Figure 9 is a bar graph comparing the elasticity of P/E* copolymers of this invention against various conventional thermoplastic elastomers.

Figure 10 shows the heat sealing behavior of sample 11—8 of Example 11.

Figures 11A and 21B show the chemical structures of various catalysts.

Figure 12 shows a comparison of the skewness index for the P/E* copolymer of this invention and several P/E copolymers known in the art.

Figure 13 compares the melting endotherms of Samples 8 and 22a of Example 8.

Figure 14 demonstrates the shift in peak melting temperature towards lower temperatures for samples of the P/E* copolymers of this invention as described in Example 8.

Figure 15 is a plot of the temperature at which approximately 1 percent crystallinity remains in DSC samples of Example 8.

Figure 16 shows the variance relative to the first moment of the melting endotherm as a function of the heat of melting of various samples of Example 8.

Figure 17 shows the maximum heat flow normalized by the heat of melting as a function of the heat of melting for various samples of Example 8.

Figure 18 illustrates that the rate at which the last portion of crystallinity disappears in the inventive polymers is significantly lower than for metallocene polymers.

DEFINITIONS

"Tme" means the temperature at which the melting ends, as determined by differential scanning calorimetry procedures set forth below.

"Tmax" means the peak melting temperature, as determined by differential scanning calorimetry procedures set forth below.

"Metallocene-catalyzed polymer" or similar term means any polymer that is made in the presence of a metallocene catalyst

"Random copolymer" means a copolymer in which the comonomer is randomly distributed across the polymer chain.

"Propylene random copolymer" means a random copolymer of propylene and ethylene comprising at least sixty percent by weight units derived from propylene.

"Impact copolymer" means two or more polymers in which one polymer is dispersed in the other polymer, typically one polymer comprising a matrix phase and the other polymer comprising an elastomer phase. The matrix polymer is typically a crystalline polymer, for example, polypropylene homopolymer or polypropylene copolymer, and the polymer comprising the elastomer phase is typically a rubber or elastomer, for example, an £P or an EPDM rubber. The polymer that forms the elastomer phase typically comprises between 5 and 50, preferably between 10 and 45 and more preferably between 10 and 40, weight percent of the impact polymer.

"Propylene Impact Copolymer" refers to an impact copolymer where a polypropylene copolymer or propylene homopolymer forms the matrix of the impact copolymer.

"Propylene homopolymer" and similar terms mean a polymer consisting solely or essentially all of units derived from propylene.

"Polypropylene copolymer" and similar terms mean a polymer comprising units derived from propylene and ethylene and/or one or more unsaturated comonomers. The term "copolymer" includes teTrpolymers, tetrapolymers, etc.

"Polypropylene" means a propylene homopolymer, propylene random copolymer, a polypropylene copolymer or a propylene impact copolymer.

All reference to the Periodic Table of the Elements herein shall refer to the Periodic Table of the Elements, published and copyrighted by CRC Press, Inc., 2001. Also, any reference to a Group or Groups shall be to the Group or Groups as reflected ki this Periodic Table of the Elements using the IUPAC system for numbering groups. For purposes of United States patent practice, the contents of any patent, patent application or publication referenced herein is hereby incorporated by reference in its entirety, especially with respect to the disclosure of 

The term "comprising" and derivatives thereof is not intended to exclude the presence of any additional component, step or procedure, whether or not the same is disclosed herein. In order to avoid any doubt, all compositions claimed herein through use of the term "comprising" may include any additional additive, adjuvant, or compound whether polymeric or otherwise, unless stated to the contrary. In contrast, the term, "consisting essentially of excludes from the scope of any succeeding recitation any other component, step or procedure, excepting those that are not essential to operability. The term "consisting of excludes any component, step or procedure not specifically delineated or listed. The term "or", unless stated otherwise, refers to the listed members individually as well as in any combination.

The term "hetero" or "hetero-atom" refers to a non-carbon atom, especially Si, B, N, P or O. "Heteroaryl", "heteroalkyl", "heterocycloalkyl" and "heteroaralkyl" refer to aryl, alkyl, cycloalkyl, or aralkyl groups respectively, in which at least one carbon atom is replaced by a heteroatom. "Inertly substituted" refers to substituents on a ligand that do not destroy operability of the invention. Preferred inert substituents are halo, di(Ci-6 hydrocarbyl)amino, C2-6 hydrocarbyleneamino, C1-6 halohydrocarbyl, and tri(Ci-6 hydrocarbyl)silyl. The term "polymer", as used herein, includes both homopolymers, that is, polymers prepared from a single reactive compound, and

copolymers, that is, polymers prepared by reaction of at least two polymer forming reactive, monomeric compounds.

DESCRIPTION OF THE PREFERRED EMBODIMENTS

The Blend

The flexible thermoplastic pqlyolefin blend of the invention comprises at least 40 percent by weight of a propylene-alpha olefin copolymer, preferably from 40 percent by weight to 80 percent by weight based on the total weight of the polymer present in the blend. The blend farther comprises at least 20 percent by weight of a polypropylene, preferably at least 30 percent by weight based on the total weight of the polymer present in the blend.

The propylene-alpha olefin copolymer forms a continuous phase of the blend, either the sole continuous phase or a co-continuous phase with the polypropylene.

Optionally, the blend comprises an elastomer component other than the propylene-alpha olefin copolymer. Preferably, the elastomer component is present at a lower weight percentage than the propylene-alpha olefin copolymer. The total weight percent of the propylene-alpha olefin copolymer plus the elastomer component is preferably at least 40 percent by weight (more preferably 50 percent by weight) and preferably less than 80 percent by weight (more preferably 70 percent by weight) of the total polymer present in the blend.

The blend also can include additional components, such as, organic and inorganic fillers, polymer additions (such as antioxidants (such as hindered phenols or phosphites), light stabilizers (such as hindered amines), antiblock and slip agents,

plasticizers (such as dioctylphthalate or epoxidized soy bean oil), processing aids (such

as oils, stearic acid or a metal salt thereof)), colorants or pigments to the extent that they do not interfere with desired physical properties of the blend of the present invention. The additives are employed in functionally equivalent amounts known to those skilled in the art.

The flexible thermoplastic polyolefin blends of the invention exhibit an excellent balance of physical properties. The properties typically exhibited by articles formed from the flexible thermoplastic polyolefin blend include: tensile 2% secant modulus (measured in accordance with ASTM D882) less than 50,000 p.s.i., preferably less than 40,000 p.s.i., more preferably less than 30,000 p.s.i., and in some instance (such as when the propylene-alpha olefin copolymer comprises a terpolymer) less than 20,000 p.s.i., preferably less than 10,000 p.s.i.; tensile strength (measured in accordance with ASTM C412) of at least 1,000 p.s.i., preferably at least 1,500 p.s.i., more preferably at least 2,000 p.s.i., and when propylene-ethylene copolymers are the

propylene-alpha olefin copolymers, preferably at least 2,500 p.s.i., more preferably at least 3,000 p.s.i., and in some instances greater than 4,000 p.s.i.; tensile elongation (as measured in accordance with ASTM C412) of at least 500%, preferably at 600% and in some instances greater than 700%; TMA of at least 100°C, preferably at least 110°C, and for some applications where heat stability is critical, preferably at least 120 C, more preferably at least 130°C; Vicat softening temperature (as measured in accordance with ASTM D1525) of at least 40°C, preferably at least 45°C, more preferably at least 50°C, and in some instances at least 60°C, preferably at least 70°C; a glass transition temperature Tg (as measured by DSC) of less than -10°C, preferably less than -15°C, more preferably less than -20°C.

The inventive blends disclosed herein may be made in-reactor (with single reactors having multiple polymerization steps and/or with multiple reactors (batch and/or continuous) operated in parallel or in series). Alternatively, the components of the blend can be physically admixed using equipment, such as extruders, blenders, mix tanks, banbury mixers, and other equipment and/or processes known to one of ordinary skill in the art.

The Propylene-alpha olefin copolymer

The propylene-alpha olefin copolymers of this invention typically comprise units derived from propylene in an amount of at least 60 percent by weight of the copolymer. For propylene-ethylene copolymers, the units derived from propylene is preferably at least 80 and more preferably at least 85 percent by weight of the

copolymer. For propylene-alpha olefin copolymers, which are terpolymers, the percent by weight of units derived from propylene preferably is at least 65 percent by weight, more preferably at least 70 percent by weight. The typical amount of units derived from alpha olefin (preferably ethylene) in propylene-alpha olefin copolymers is at least 8, preferably at least 10 and more preferably at least 12 percent by weight. If a terpolymer is utilized, the combined total amount of units derived from the comonomers preferably is from 10 to 35 percent by weight. The maximum amount of units derived from alpha olefin present in these copolymers is typically not in excess of 40, preferably not in excess of 35, more preferably not in excess of 30, and further more preferably not in excess of 25 percent by weight of the copolymer. Preferably, for propylene-ethylene copolymers, the amount of units derived from ethylene is from 6 to 20 percent by weight, more preferably from 8 to 17 percent by weight, further more preferably from 10 to 15 percent by weight.

For the purposes of this application, alpha olefin includes C8-40 vinyl aromatic compounds including sytrene, o-, m-, and p-methylstyrene and the like. Preferably, the alpha olefins comprise ethylene and C4-20 olefins, more preferably ethylene and C4-12 olefins, most preferably ethylene.

In addition to the propylene and alpha olefin, the copolymers may also contain other unsaturated comonomers. The other unsaturated comonomers which may be incorporated into the propylene-alpha olefin copolymer include, but are not limited to: C4-20 diolefins, preferably 1,3-butadiene, 1,3-pentadiene, norbornadiene, 5-ethylidene-2-norbornene (ENB) and dicyclopentadiene, divinylbenzene, vinylbiphenyl, vinylnapthalene; and halogen-substituted C8-40 vinyl aromatic compounds such as chlorostyrene and fluorostyrene.

The propylene-alpha olefin copolymers of this invention of particular interest include propylene/ethylene, propylene/1-butene, propylene/1-hexene, propylene/4-methyl-1-pentene, propylene/ 1-octene, propylene/ethylene/1-butene, propylene/ethylene/ENB, propylene/ethylene/1-hexene, propylene/ethylene/1 -octene, propylene/styrene, and propylene/ethylene/styrene.

Molecular Weight

The weight average molecular weight (Mw) of the propylene-alpha olefin copolymers of this invention typically is between 850,000 to 165,000.

Melt Flow Rate (MFR)

The propylene copolymers of this invention typically have an MFR of at least 0.1, preferably at least 0.3, more preferably at least 0.5, further more preferably at least 1, and most preferably at least 1.5. The maximum MFR typically does not exceed 100, preferably does not exceed 50, more preferably it does not exceed 40, and further more

preferably it does not exceed 30. MFR for polypropylene and the propylene-alpha olefin copolymers of this invention are measured according to ASTM D-1238, condition L (2.16 kg, 230 degrees C):

Molecular Weight Distribution

The molecular weight distribution (MWD) is the ratio (Mw/Mn) of weight average molecular weight (Mw) to number average molecular weight (Mn). The Mw/Mn of the propylene-alpha olefin copolymers of the inventive blend are less than 3.5, preferably less than 3.0, more preferably less than 2.8, more preferably less than 2.5, and most preferably less than 2.3. Molecular weight distribution for all the polymers of the invention are determined in accordance with the description provided below.

Gel Permeation Chromatography

Molecular weight distribution of the polymers is determined using gel permeation chromatography (GPC) on a Polymer Laboratories PL-GPC-220 high temperature chromatographic unit equipped with four linear mixed bed columns (Polymer Laboratories (20-micron particle size)). The oven temperature is at 160°C with the autosampler hot zone at 160°C and the warm zone at 145°C. The solvent is 1,2,4-trichlorobenzene containing 200 ppm 2,6-di-t-butyl-4-methylphenol. The flow rate is 1.0 milliliter/minute and the injection size is 100 microliters. About 0.2% by weight solutions of the samples are prepared for injection by dissolving the sample in

nitrogen purged 1,2,4-trichlorobenzene containing 200 ppm 2,6-di-t-butyl-4-methylphenol for 2.5 hrs at 160°C with gentle mixing.

The molecular weight determination is deduced by using ten narrow molecular weight distribution polystyrene standards (from Polymer Laboratories, EasiCal PS1 ranging from 580 - 7,500,000 g/mole) in conjunction with their elution volumes. The equivalent molecular weights for the polymer of interest are determined by using appropriate Mark-Houwink coefficients for polypropylene (as described by Th.G. Scholte, N.L.J. Meijerink, H.M. Schoffeleers, and A.M.G. Brands, J. Appl. Polym. Sci., 29, 3763 - 3782 (1984)) and polystyrene (as described by E. P. Otocka, R. J. Roe, N. Y. Hellman, P. M. Muglia, Macromolecules, 4, 507 (1971)) in the Mark-Houwink equation:

{N} = KMa

where Kpp = 1.90E-04, app=0.725 and Kps = 1.26E-04, aps = 0.702.

Differential Scanning Calorimetrv

Differential scanning caloximetry (DSC) is a common technique that can be used to examine the melting and crystallization of semi-crystalline polymers. General principles of DSC measurements and applications of DSC to studying semi-crystalline polymers are described in standard texts (for example, E. A. Turi, ed., Thermal Characterization of Polymeric Materials, Academic Press, 1981).

Differential Scanning Calorimetry (DSC) analysis is determined using a model Q1000 DSC from TA Instruments, Inc. Calibration of the DSC is done as follows. First, a baseline is obtained by running the DSC from -90°C to 290°C without any sample in the aluminum DSC pan. Then 7 milligrams of a fresh indium sample is analyzed by heating the sample to 180°C, cooling the sample to 140°C at a cooling rate of 10°C/min followed by keeping the sample isothermally at 140°C for 1 minute, followed by heating the sample from 140°C to 180°C at a heating rate of 10°C/min. The heat of fusion and the onset of melting of the indium sample are determined and checked to be within 0.5°C from 156.6°C for the onset of melting and within 0.5 J/g from 28.71 J/g for the heat of fusion. Then deionized water is analyzed by cooling a small drop of fresh sample in the DSC pan from 25°C to -30°C at a cooling rate of

10°C/min. The sample is kept isothermally at -30°C for 2 minutes and heated to 30°C at a heating rate of 10°C/min. The onset of melting is determined and checked to be within 0.5°C from 0°C.

The selected polypropylene or propylene-alpha olefin samples are pressed into a thin film at a temperature of 190°C. About 5 to 8 mg of sample is weighed out and placed in the DSC pan. The lid is crimped on the pan to ensure a closed atmosphere. The sample pan is placed in the DSC cell and the heated at a high rate of about 100°C/min to a temperature of about 30°C above the melt temperature. The sample is kept at this temperature for about 3 minutes. Then the sample is cooled at a rate of 10°C/min to -40°C, and kept isothermally at that temperature for 3 minutes. Subsequently the sample is heated at a rate of 10°C/min until complete melting. The resulting enthalpy curves are analyzed for peak melt temperature (Tmax), onset and peak crystallization temperatures, heat of fusion and heat of crystallization, Tme, and" any other DSC analyses of interest.

Tables A and B below show several physical properties for exemplary propylene-alpha olefin copolymers of the invention as compared to propylene-alpha olefin copolymers made with metallocene catalysts. All the copolymers are propylene-ethylene copolymers. The metallocene propylene-ethylene copolymer is designated P/E and are sometimes referred to hereinafter as P/E and/or P/E Copolymers. The propylene-ethylene copolymers made with Catalysts C, D, and F are designated P/E* and are sometimes referred to hereinafter as P/E* and/or P/E* Copolymers. The propylene-alpha olefin copolymers of the current invention preferably have a heat of fusion (Hf) of less than 50 Joules/gram, more preferably less than 40 Joules/gram, further more preferably less than 35 Joules/gram, and for blends exhibiting excellent flexibility, less than 30 Joules/gram and/or preferably show regio-errors at 14 and 16 ppm (as more folly-described below in the 13C NMR section). B-5 and B-6 from Table B show that at high comonomer levels, there is very little crystallinity in the polymer and the regio-errors may not be readily discernable.

The Propylene-alpha olefin copolymers of the current invention exhibit broad melting points in the DSC heating curve. While not wishing to be held to any particular theory of operation, it is believed that this broad melting behavior is the result of a broad composition distribution (that is non-uniform). In Figures 1A and IB, for example, a relatively narrow melting peak is observed for a propylene/ethylene copolymer prepared using a metallocene catalyst as a comparative example (Comparative Example 1), while the melting peak for a similar copolymer of propylene and ethylene meeting the requirements of the propylene-alpha olefin copolymer of the current invention exhibits a relatively broader melting behavior. Such broad melting behavior is useful for providing a relatively low heat seal initiation temperature and a broad hot tack and/or heat sealability window. Thermal Properties

Figure 2 further illustrate the thermal properties of the propylene-alpha olefin copolymers of this invention. In particular, Figure 2 illustrates that propylene-ethylene copolymers of this invention have a higher glass transition temperature (Tg) than do comparable metallocene-catalysed propylene polymers at a equivalent crystallinity. This means that propylene-alpha olefin copolymers of the invention, such as the

The data obtained from TREF are expressed as a normalized plot of weight fraction as a function of elution temperature. The separation mechanism is analogous to that of copolymers of ethylene, whereby the molar content of the crystallizable component (ethylene) is the primary factor that determines the elution temperature. In the case of copolymers of propylene, it is the molar content of isotactic propylene units that primarily determines the elution temperature. Figure 3 is a representation of the typical type of distribution one would expect for a propylene-ethylene copolymer made with a metallocene polymer and an example of the distribution of a propylene-alpha olefin copolymer (in particular an P/E* copolymer) of the current invention.

The shape of the metallocene curve in Figure 3 is typical for a homogeneous copolymer. The shape arises from the inherent, random incorporation of comonomer. A prominent characteristic of the shape of the curve is the tailing at lower elution temperature compared to the sharpness or steepness of the curve at the higher elution temperatures. A statistic that reflects this type of asymmetry is skewness. Equation 1 mathematically represents the skewness index, Six, as a measure of this asymmetry. Equation 1. 

The value, TM3X is defined as the temperature of the largest weight fraction eluting between 50 and 90°C in the TREF curve. T1 and Wi are the elution temperature and weight fraction respectively of an arbitrary, ith fraction in the TREF distribution. The distributions have been normalized (the sum of the W1 equals 100%) with respect to the total area of the curve eluting above 30°C. Thus, the index reflects only the shape of the crystallized polymer and any uncrystallized polymer (polymer still in solution at or below 30°C) has been omitted from the calculation shown in Equation 1.

In addition to the skewness index, another measure of the breadth of the TREF curve (and therefore a measure of the breadth of the composition distribution of a copolymer is the Median Elution Temperature of the final eluting quartile (TJVM). The Median Elution Temperature is the median elution temperature of the 25% weight fraction of the TREF distribution (the polymer still in solution at or below 30°C is excluded from the calculation as discussed above for skewness index) that elutes last or at the highest temperatures. The Upper Temperature Quartile Range (TM4-TMax) defines the difference between the Median Elution Temperature of the final eluting quartile and the peak temperature TM3X- Referring to Table 7, the comparative copolymers made with a metallocene catalyst exhibit an Upper Temperature Quartile Range of from 1.5°C to 4.0°C, with the majority being less than 3°C. The propylene-alpha olefin copolymers of our current invention have broad composition distributions indicated in part by an Upper Temperature Quartile Range of greater than 4.0°C, preferably at least 4.5°C, more preferably at least 5°C, further more preferably at least 6°C, most preferably at least 7°C, and in some instances, at least 8°C and even at least 9°C. In general, the higher the value for the Upper Temperature Quartile Range, the broader the composition distribution of the copolymer. 13CNMR

The propylene-alpha olefin copolymers of this invention are further characterized as having substantially isotactic propylene sequences. "Substantially isotactic propylene sequences" and similar terms mean that the sequences have an isotactic triad (mm) measured by 13C NMR of greater than 0.85, preferably greater than 0.90, more preferably greater than 0.92 and most preferably greater than 0.93. Isotactic triads are well known in the art and are described in, for example, USP 5,504,172 and WO 00/01745 which refer to the isotactic sequence in terms of a triad unit in the copolymer molecular chain determined by 13C NMR spectra. NMR spectra are determined as follows.

13C NMR spectroscopy is one of a number of techniques known in the art of measuring comonomer incorporation into a polymer. An example of this technique is described for the determination of comonomer content for ethylene/oc-olefm copolymers in Randall (Journal of Macromolecular Science, Reviews in Macromolecular Chemistry and Physics, C29 (2 & 3), 201 - 317 (1989)). The basic

procedure for determining the comonomer content of an olefin interpolymer involves obtaining the 13C NMR spectrum under conditions where the intensity of the peaks corresponding to the different carbons in the sample is directly proportional to the total number of contributing nuclei in the sample. Methods for ensuring this proportionality are known in the art and involve allowance for sufficient time for relaxation after a pulse, the use of gated-decoupling techniques, relaxation agents, and the like. The relative intensity of a peak or group of peaks is obtained in practice from its computer-generated integral. After obtaining the spectrum and integrating the peaks, those peaks associated with the comonomer are assigned. This assignment can be made by reference to known spectra or literature, or by synthesis and analysis of model  . compounds, or by the use of isotopically labeled comonomer. The mole % comonomer can be determined by the ratio of the integrals corresponding to the number of moles of comonomer to the integrals corresponding to the number of moles of all of the monomers in the interpolymer, as described in Randall, for example.

The data is collected using a Varian UNITY Plus 400MHz NMR spectrometer, corresponding to a  C resonance frequency of 100.4 MHz. Acquisition parameters are selected to ensure quantitative  C data acquisition in the presence of the relaxation agent. The data is acquired using gated *H decoupling, 4000 transients per data file, a 7sec pulse repetition delay, spectral width of 24,200Hz and a file size of 32K data points, with the probe head heated to 130°C. The sample is prepared by adding approximately 3mL of a 50/50 mixture of tetrachloroethane-d2/orthodichlorobenzene that is 0.025M in chromium acetylacetonate (relaxation agent) to 0.4g sample in a 10mm NMR tube. The headspace of the tube is purged of oxygen by displacement with pure nitrogen. The sample is dissolved and homogenized by heating the tube and its contents to 150°C with periodic refluxing initiated by heat gun.

Following data collection, the chemical shifts are internally referenced to the mmmm pentad at 21.90 ppm.

For propylene/ethylene copolymers, the following procedure is used to calculate the percent ethylene in the polymer. Integral regions are determined as follows:

by the total methyls at 14-22 ppm attributable to propylene. The mole percent of the regio-error peaks is the mole fraction times 100.

Isotacticity at the triad level (mm) is determined from the integrals of the mm triad (22.70-21.28 ppm), the mr triad (21.28-20.67 ppm) and the rr triad (20.67-19.74). The mm isotacticity is determined by dividing the intensity of the mm triad by the sum of the mm, mr, and rr triads. For ethylene copolymers the mr region is corrected by subtracting 37.5-39 ppm integral. For copolymers with other monomers that produce peaks in the regions of the mm, mr, and rr triads, the integrals for these regions are similarly corrected by subtracting the intensity of the interfering peak using standard NMR techniques, once the peaks have been identified. This can be accomplished, for example, by analysis of a series of copolymers of various levels of monomer incorporation, by literature assignments, by isotopic labeling, or other means which are known in the art.

The  C NMR peaks corresponding to a regio-error at about 14.6 and about 15.7 ppm are believed to be the result of stereoselective 2,1-insertion errors of propylene units into the growing polymer chain. In a typical polymer of this invention, these peaks are of about equal intensity, and they represent 0.02 to 7 mole percent of the propylene insertions into the homopolymer or copolymer chain. For some embodiments of this invention, they represent 0.005 to 20 mole % or more of the propylene insertions. In general, higher levels of regio-errors lead to a lowering of the melting point and the modulus of the polymer, while lower levels lead to a higher melting point and a higher modulus of the polymer.

While not wanting to be limited to thereby or to any theory of operation, it is believed that the relatively high levels of regio-errors present in the propylene-alpha olefin copolymer of the invention results in more flexible and resilient blends. It

should be appreciated that the nature and level of comonomers other than propylene also control the melting point and modulus of the copolymer. The level of regio-errors can be controlled by several means, including the polymerization temperature, the concentration of propylene and other monomers in the process, the type of (co)monomers, and other factors. Various individual catalyst structures may inherently produce more or less regio-errors than other catalysts. For example, in Table A above, the propylene homopolymer prepared with Catalyst C has a higher level of regio-errors

and a lower melting point than the propylene homopolymer prepared with Catalyst D, which has a higher melting point. Preferably, the propylene-alpha olefin copolymer of the invention has more regio-errors than 3 mole % of the propylene insertions, more ►referably more than 5 mole % of the propylene insertions, still more preferably more han 6 mole % of the propylene insertions, and most preferably more than 10 mole % )f the propylene insertions. The regio-errors may comprise threo, erythro or a combination thereof. Preferably, the majority of the regio-errors result from threo errors.

It should be appreciated by the skilled artisan that the mole % of regio-errors for an inventive polymer which is a component of a blend refers to the mole % of regio-errors of the particular inventive polymer component of the blend that is the particular inventive polymer, and not as a mole % of the overall blend.

Exemplary Catalysts

Following are described exemplary catalysts that may be used to manufacture the propylene-alpha olefin copolymers of the invention. The invenfion is not intended to be limited to propylene-alpha olefin copolymers made using the preferred catalysts described below and is intended to include any propylene-alpha olefin copolymer exhibiting the properties described above and as claimed herein.

The preferred catalysts include a Group 4 metal complex for use as a catalyst component of an addition polymerization catalyst composition, said metal complex corresponding to the formula;

  i wherein

G1 is selected from alkyl, cycloalkyl, aryl, aralkyl, alkaryl, heteroalkyl, heterocycloalkyl, heteroaryl, heteroaralkyl, heteroalkaryl, silyl, and inertly substituted derivatives thereof containing from 1 to 30 atoms not counting hydrogen, preferably a di-ortho-alkyl- substituted aryl, most preferably 2,6-diisopropylphenyl;

T is a divalent bridging group of from 10 to 30 atoms not counting hydrogen, selected from mono- or di- aryl- substituted methylene or silylene groups or mono- or

di- heteroaryl- substituted methylene or silylene groups, wherein preferably, for high temperature polymerization conditions, at least one such aryl- or heteroaryl- substituent is substituted in one or both ortho- positions with a secondary or tertiary alkyl- group, a secondary or tertiary heteroalkyl group, a cycloalkyl group, or a heterocycloalkyl group,

G is a Ce-20 heteroaryl group containing Lewis base functionality, especially a pyridin-2-yl- or substituted pyridin-2-yl group,

M is the Group 4 metal, preferably hafnium,

X"" is an anionic, neutral or dianionic ligand group,

x"" is a number from 0 to 5 indicating the number of X"" groups, and

bonds, optional bonds and electron donative interactions are represented by lines, dotted lines and arrows respectively.
