Repository: anandvc/allindianpatents

File: patents/220766-a-non-macroporous-zeoliti-fluid-catalytic-cracking-catalyst-and-method-for-making-the-same.html
Indian Patents. 220766:A NON-MACROPOROUS ZEOLITI FLUID CATALYTIC CRACKING CATALYST AND METHOD FOR MAKING THE SAME

Indian Patents

Recently Granted Patents

  Recently Published Patents

Title of Invention	A NON-MACROPOROUS ZEOLITI FLUID CATALYTIC CRACKING CATALYST AND METHOD FOR MAKING THE SAME

Abstract	A non-macroporous zeolitic fluid catalytic cracking catalyst produced the steps comprising: (a) forming a aqueous slurry containing (i) hydrated kaolin clay, metakaolin or mixtures thereof, (ii) a calcined aluminum source and (iii) binder, said calcined aluminum source having an incipient slurry point of less than 57% solids;(b) spray drying the aqueous slurry to obtain microspheres;(c) calcining the microspheres obtained in step (b) at a temperature and for a time sufficient to convert hydrated kaolin clay in the microspheres substantially to metakaolin, but insufficient to cause metakaolin or hydrated kaolin to undergo the characteristic kaolin exotherm and to provide microspheres of calcined kaolin having a ratio of metakaolin to calcined aluminum source in excess of 1:1;(d) mixing the microspheres obtained in step (c) with sodium silicate and water to obtain an alkaline slurry;(e) heating the slurry of microspheres of calcined kaolin to a temperature and for a time sufficient to crystallize at least about 50% by weight Y-faujasite in the microspheres.	

Full Text		

Documents:

				218-kolnp-2004-granted-abstract.pdf

				218-kolnp-2004-granted-assignment.pdf

				218-kolnp-2004-granted-claims.pdf

				218-kolnp-2004-granted-correspondence.pdf

				218-kolnp-2004-granted-description (complete).pdf

				218-kolnp-2004-granted-examination report.pdf

				218-kolnp-2004-granted-form 1.pdf

				218-kolnp-2004-granted-form 18.pdf

				218-kolnp-2004-granted-form 2.pdf

				218-kolnp-2004-granted-form 3.pdf

				218-kolnp-2004-granted-form 5.pdf

				218-kolnp-2004-granted-gpa.pdf

				218-kolnp-2004-granted-letter patent.pdf

				218-kolnp-2004-granted-reply to examination report.pdf

				218-kolnp-2004-granted-specification.pdf

				218-kolnp-2004-granted-translated copy of priority document.pdf

« Previous Patent

Next Patent »

Patent Number	220766	

Indian Patent Application Number	00218/KOLNP/2004	

PG Journal Number	23/2008	

Publication Date	06-Jun-2008	

Grant Date	06-Jun-2008	

Date of Filing	17-Feb-2004	

Name of Patentee	ENGELHARD CORPORATION	

Applicant Address	101 WOOD AVENUE P.O. BOX 101, ISELIN, NJ 08830-0770	

Inventors:

#	Inventor's Name	Inventor's Address	

1	GIBSON, CLARK, W.	1507 DOGWOOD DRIVE, BAINBRIDGE, GA 31717	

2	WILLIS, MITCHELL, J.	1802 WOODBRIDGE DRIVE, BAINBRIDGE, GA 31717	

3	GANTT, GEORGE, E.	20 KENAN DRIVE NW, MILLEDGEVILLE, GA 31061	

4	STOCKWELL, DAVID, M	202 ASHLAND ROAD, MIDDLESEX, NJ 08846	

5	BARNES, ROBERT, E.	200 KENAN DRIVE NW, MILLEDGEVILLE, GA 31061	

PCT International Classification Number	B01J 29/08	

PCT International Application Number	PCT/US02/25023	

PCT International Filing date	2002-08-07	

PCT Conventions:

#	PCT Application Number	Date of Convention	Priority Country	

1	09/942,971	2001-08-31	U.S.A.	

© All Indian Patents, 2013-2021.

  Patent data available in the public domain from Indian Patents Office, Department of Industrial Policy and Promotions, Ministry of Commerce and Industry, Government of India.

File: patents/220781-a-process-for-the-preparation-of-lithium-chromium-manganate-licrmno4-useful-as-battery-cathode-material-for-lithium-ion-cells.html
Indian Patents. 220781:"A PROCESS FOR THE PREPARATION OF LITHIUM CHROMIUM MANGANATE (LiCrMnO4) USEFUL AS BATTERY CATHODE MATERIAL FOR LITHIUM ION CELLS"

Indian Patents

Recently Granted Patents

  Recently Published Patents

Title of Invention	"A PROCESS FOR THE PREPARATION OF LITHIUM CHROMIUM MANGANATE (LiCrMnO4) USEFUL AS BATTERY CATHODE MATERIAL FOR LITHIUM ION CELLS"

Abstract	A process for the preparation of lithium chromium magnate (LiCrMnC4) for battery cathode material for lithium ion cells which comprises: preparing a paste by mixing equivocal quantity of (1) lithium salt selected from lithium carbonate, lithium nitrate, (2) a chromium source selected from ammonium chromate, chromic acid and (3) a manganese salt selected from manganese nitrate and manganese carbonate, along with a flux and binding agent such as herein described, followed by heating the above said paste material at a temperature in the range of 250 - 800°C for a period of 6 to 12 hrs. to obtain lithium chromium magnate (LiCrMnO4).	

Full Text	This invention relates to a process for the preparation of lithium chromium manganate (LiCrMnO4 ) useful as brttery cathode material for lithium ion cells. This invention relates to a novel wet grinding procedure for the preparation of lithium chromium manganate (LiCrMnO4) battery cathode material  for rocking chair or lithium ion cells. A novel method of preparing LiCrMnO4 was developed by uniform mixing of carbonates of  lithium and manganese with chromic acid  or nitrate of lithium and manganese with ammonium chromate of an  appropriate composition  and this mixture was made into a paste by adding necessary quantity of  glycerol and the paste was subjected to heating followed by annealing.

The present invention, describes the method of synthesis of the cathode material viz. LiCrMnCU for a secondary battery, by heating a paste prepared by mixing fine particles of carbonates of lithium and manganese with chromic acid in glycerol to made into a paste. This paste was initially heated slowly in a furnace to evaporate off glycerol in order to get a dried mass at 250CC . This dried mass was then continuously heated in between 500- 800°C for 12 hrs. The product formed was slowly cooled to room temperature and was ground well and then examined for its particles size, colour and XRD exposure for purity and structure. It was found that the prepared sample was black in colour and was homogeneous. X- ray analysis confirmed the formation of LiCrMnO4 according to Fig 1.

The compound, lithium chromium manganate (LiCrMnC4) is a spinel structured compound which has a property to intercalate small cations like lithium and hence this material when used as a cathode in an electrochemical energy device, it gives high voltage and can be charged & discharged with lithium ions. Thus LiCrMnO4 cathode material behaves like a secondary cell with high energy density.

Lithium chromium manganate as a cathode material for intercalation purposes on lithium ion batteries is of recent origin and a few methods are available to prepare this compound. This compound on intercalation as a cathode in conjection with a suitable cathode shows voltages as high as 4.6 and above. Such a cell of high voltage is expected to give high energy density batteries. Hence , the synthesis of this compound by a simple method will be useful to prepare cathode easily and cheaply.

Reference may be made to prepare spinel LiCrMnO4 compound is known from the recent literature cited in 1995 as a battery cathode for high voltage lithium cells. This compound was prepared by mixing Li2Co3, Cr2O3 and MnCO3 together and was fired in air initially at 750°C for 24hrs and was subjected to two successive and identical grinding and annealing treatments. [C.Sigala, D.Guyomard and M. Tournoux, Solid State Ionics, 81(1995) 167].

As available in literature LiCrxMn2-xO4 can be alternatively prepared by two methods. In the first method, Li2CO3, Cr2O3and P- Mno2  powders were ground well, and heated in flow of argon gas at 600°C for 3hrs and then heated at 1000°C for three days. In the second method , LiCrO2 and LiMnO2 were used as the starting materials and the  pelletized  samples  were  reacted  at  1000° [ I..I.Davidson. R.S.Mc Millan and J.J.Murray, J. Power Sources, 54 (1995) 205] In the above mentioned methods any one of the following disadvantages are observed. Phase purity Intermittent heating

Long duration of heating & annealing. Several steps etc.

A novel method of preparing LiCrMnO2  was developed by uniform mixing of carbonates of lithium and manganese with chromic acid of an appropriate composition ratio and this mixture was made into a paste by adding necessary quantity of glycerol and the paste was subjected to heating & finally annealing.

The present invention, describes the method of synthesis of the cathode material for a secondary battery, by heating a paste prepared by mixing fine particles of carbonates of lithium and manganese with chromic acid in glycerol to made into a paste and this paste was initially heated slowly in a furnace to evaporate off glycerol in order to get a dried mass at 250°C and this dried mass was then continuously heated to 500-600°C for 8- 12 hrs and the product formed was slowly cooled to room temperature and was ground well and then it was examined for its particles size, colour and X-ray exposure for purity and structure. It was found that the prepared sample was black in

colour  and was homogeneous. X- ray analysis confirmed the formation of LiCrMnO2 according to Fig 1.

The main objective of the present invention is to provide a to a process for the preparation of lithium chromium manganate (LiCrMnO2  ) useful as battery cathode material for lithium ion cells which obviates the drawbacks as detailed above.

Another object of the present invention is to prepare lithium chromium manganate by wet grinding method or paste procedure.

Yet another object of the present invention is to prepare lithium chromium manganate by mixing equimolar proportion of LiCOs ,CrO3 and MnCO3.

One of the object is to prepare the product LiCrMnO4 by using LiNO3, ammonium chromate and manganese nitrate in equal ratio.

Still another object of the present invention is to prepare lithium chromium manganate by a single step procedure

Another object of the invention is to prepare lithium chromium manganate  with different fuels which have no influence on the product quality, particle size or performance. Still, yet another object of this invention is to prepare lithium chromium manganate with glycerol which has no influence on the quality, colour or nature of the product even if used in excess.

A novel method of preparing LiCrMnO4  was developed by uniform mixing of carbonates of lithium and manganese with chromic acid of an appropriate composition ratio and this mixture was made into a paste by adding necessary quantity of glycerol and the paste was subjected to heating.

Accordingly the present invention to a process for the preparation of lithium chromium manganate (LiCrMnO4 ) for battery cathode material for lithium ion cells which comprises : preparing a paste by mixing equimolar quantity of (1) lithium salt selected from lithium carbonate, lithium nitrate, (2) chromium source selected from ammonium chromate, chromic acid and (3) manganese salt selected from manganese nitrate and manganese carbonate along with the flux and binding agent followed by heating the above said paste material at a temperature in the range of 250 - 800 ° C for a period of 6 to 12 hrs. to give LiCrMnO4.

In an embodiment of the present invention Li2CO3, CrO3 and MnCO3 was used in equimolar proportion.

In another embodiment of the present invention glycerol was used as a binding agent for uniform reaction.

In yet another embodiment of the present invention the flux used may be selected from urea glycine, citric acid and ammonium formate.

In a feature of the invention the use of flux has no influence on the product quality, purity or colour.

In still another embodiment of the present invention is a single step process, since chromic acid is used, the decomposition of salts like Li2CO3 and MnCO3 is easy and hence the purity of the product is high.

Pure lithium carbonate, chromic acid and manganese carbonate were taken in equimolar proportions and were ground well in a pestle and mortor arrangement and to this ground mixture 3-5 mi of glyceroi and 5-10 gm of urea were added and the whole mass was made into a paste. This paste was transferred into a silica / porcelain crucible and then kept in a muffle furnace. The furnace was heated initially to 250°C for an hour to dry the paste and has subsequently heated to 600°C for 12 hours constantly. The product was cooled and ground well and the product was analysed by x-ray for identification.The product was black in colour.

The process provides a low temperature combustion method for the synthesis of LiCrMnO4 battery cathode material for high voltage lithium - ion cells which comprises by mixing equimolar proportion of LiNOs, Ammonium chromate and Manganese nitrate together in a pestle & mortar arrangement and glycerol was added to the mixture and ground well in order to make a paste and to this paste added two times the weight of urea and the whole paste once again ground well and was transferred to a silica - porcelain crucible and was introduced into a preheated muffle furnace kept at 200°C and the product was dried and then the temperature of the furnace was raised to 600°C and kept for 6 hours till the whole reaction was complete and then cooled the product which is black in colour was examined by x- ray for purity and identity.

The following examples are given by way of illustration and therefore should be construed to limit the scope of the present invention.

Example-1

Li2CO3 0.84gm, CrO3  2.0gm  and  MnCO3 2.3gm  were mixed  with 2ml  of glycerol  and 3gm of urea and the whole mixture was made into a paste. The paste was transferred into a crucible ( silica/ porcelain) and initially heated to 250°C for dryness and subsequently to 800°C for 12 hours. The product was black in colour. Example-2

Li2CO3 0.84gm, CrO3 2.0gm  and  MnCO3 2.3gm  were mixed  with 3ml  of glycerol  and 3gm of urea and the whole mixture was made into a paste. The paste was transferred into a crucible ( silica/ porcelain) and initially heated to 250°C for dryness and subsequently to 800°C for 12 hours. The product was black in colour. Example-3

Li2CO3 0.84gm, CrO3 2.0gm and MnCO3 2.3gm were mixed with 4ml of glycerol and 3gm of urea and the whole mixture was made into a paste. The paste was transferred into a crucible ( silica/ porcelain) and initially heated to 250°C for dryness and subsequently to 800°C for 12 hours. The product was black in colour.

Example-4

Li2CO3 0.84gm, CrO3  2.0gm  and  MnCO3 2.3gm  were mixed  with 4ml  of glycerol and 4gm of urea and the whole mixture was made into a paste. The paste was transferred into a crucible ( silica/ porcelain) and initially heated to 250°C for dryness and subsequently to 800°C for 12 hours. The product was black in colour. Example-5

Li2CO3 0.84gm, CrO3 2.0gm and MnCO3 2.3gm were mixed with 5ml of glycerol and 4gm of urea and the whole mixture was made into a paste. The paste was transferred into a crucible ( silica/ porcelain) and initially heated to 250°C for dryness and subsequently to 800°C for 12 hours. The product was black in colour.

Example-6

LiaCO3 0.84gm, CrOa  2.0gm  and  MnCCh 2.3gm  were mixed  with 4ml  of glycerol and 4gm of citric acid and the whole mixture was made into a paste. The paste was transferred into a crucible ( silica/ porcelain) and initially heated to 250°C for dryness and subsequently to 800°C for 12 hours. The product was black in colour. Example-7

0.84gm, CrO3  2.0gm  and  MnCO3 2.3gm  were mixed  with 4ml  of glycerol and 4 gm of ammonium formate and the whole mixture was made into a paste. The paste was transferred into a crucible ( silica/ porcelain) and initially heated to 250°C for dryness and subsequently to 800°C for 8- 12 hours. The product was black in colour. Example-8

LiaCO4 0.84gm, CrO3 2.0gm and MnCO4 2.3gm were mixed with 5ml of glycerol and 4gm of glycine and the whole mixture was made into a paste. The paste was transferred into a crucible ( silica/ porcelain) and initially heated to 250°C for dryness and subsequently to 600°C for 12 hours. The product was black in colour.

Example-9

Equimolar quantities of LiNCh, (NH4)2 Cr2O7 and MnNO4  (one mole of each)

were mixed with 3 ml of glycerol and glycine as twice the weight of the inorganic salt mixtures and was made into a paste. The paste was kept in crucible and was introduced into a muffle furnace initially heating 250°C for half an hour and subsequently to 600°C for 6 hours. The product was cooled and examined for its colour , quality and particle size. Example-10

Equimolar quantities of LiNOa, (NFL^ C^Oy and MnNOa (one mole of each) were mixed with 4 ml of glycerol and glycine as twice the weight of the inorganic salt mixtures and was made into a paste. The paste was kept in crucible and was introduced into a muffle furnace initially heating 250°C for half an hour and subsequently to 600°C for 6 hours.The product was cooled and examined for its colour , quality and particle size. Example-11

Equimolar quantities of LiNOa, (NH4)2 Cr2O7 and MnNO3  (one mole of each) were mixed with 5 ml of glycerol and glycine as twice the weight of the  inorganic salt

mixtures and was made into a paste. The paste was kept in crucible and was introduced into a muffle furnace initially heating 250°C for half an hour and subsequently to 600°C for 6 hours.The product was cooled and examined for its colour , quality and particle size. Example-12

Equimolar quantities of LiNOs, (NH4)2 Cr2O7 and MnNO3 (one mole of each) were mixed with 6 ml of glycerol and glycine as twice the weight of the inorganic salt mixtures and was made into a paste. The paste was kept in crucible and was introduced into a muffle furnace initially heating 250°C for half an hour and subsequently to 600°C for 6 hours.The product was cooled and examined for its colour , quality and particle size. Example-13

Equimolar quantities of LiNOa, (NH4)2 Cr2O7and MnNO3 (one mole of each) were mixed with 4 ml of glycerol and urea as twice the weight of the inorganic salt mixtures and was made into a paste. The paste was kept in crucible and was introduced into a muffle furnace initially heating 250°C for half an hour and subsequently to 600°C for 6 hours.The product was cooled and examined for its colour, quality and particle size. Example-14

Equimolar quantities of LiNo3(NH4)2 Cr2O7and MnNO3 (one mole of each) were mixed with 4 ml of glycerol and ammonium formate as twice the weight of the inorganic salt mixtures and was made into a paste. The paste was kept in crucible and was introduced into a muffle furnace initially heating 250°C for half an hour and subsequently to 600°C for 6 hours. The product was cooled and examined for its colour , quality and particle size.

Example-15

Equimolar quantities of LiNOs, (NH4)2 Cr2O7(one mole of each) were mixed with 4 ml of glycerol and citric acid as twice the weight of the inorganic salt mixtures and was made into a paste. The paste was kept in crucible and was introduced into a muffle furnace initially heating 250°C for half an hour and subsequently to 600°C for 6 hours. The product was cooled and examined for its colour , quality and particle size.

Example-16

Equimolar quantities of LiNO3, (NH4)2 Cr2O7 and MnNO3 (one mole of each) were mixed with 5 ml of glycerol and citric acid as twice the weight of the inorganic salt mixtures and was made into a paste. The paste was kept in crucible and was introduced into a muffle furnace initially heating 250°C for half an hour and subsequently to 600°C for 6 hours. The product was cooled and examined for its colour , quality and particle size Observation ( Examples 1 to 16)

1.	Colour of the product viz LiCrMnO4 is black.

2.	Particle size is in between 5-10 mµ

3.	Spinel structure .

4.	Single electrode potential of the cathode material measured with Li electrode in PC

containing LiClCu is 3.0 volt.

The main advantages of the present invention are :

1.	An uniform homogeneous  mixture of the reacting components viz, carbonates of

lithium and manganese with chromic acid  were made into a paste to get a product of

high purity.

2.	Glycerol was used as a solvent for binding the reacting materials viz, carbonates of

lithium and manganese with chromic acid  for making a paste of required

consistency. The addition of glycerol enhanced the product of fine particles.

3.	The excess addition of glycerol (solvent) as a binding material for the reactants does

not change the colour or quality of the end product.

4.	Since a homogeneously prepared paste was subjected  to  calcination of the

compound leaves all the reactants to react uniformly to get fine resultant product

without leaving any unreacted initial components.

5.	Since chromic acid is used, the removal of CO2 is easy and hence the purity of the

product is high.

6.	The procedure for the preparation of LiCrMnO4 is a single step process because of

chromic acid;

7.	Long time heating is not necessary.

We claim :

1 . A process for the preparation of htliium chromium manganate (LiCrMnO4 ) for battery cathode material for lithium ion cells which comprises : preparing a paste by mixing equivocal quantity of (1) lithium salt selected from lithium carbonate, lithium nitrate, (2) a chromium source selected from ammonium chromate, chromic acid and (3) a manganese salt selected from manganese nitrate and manganese carbonate along with a flux and binding agent followed by heating the above said paste material at a temperature in the range of 250 - 800 ° C for a period of 6 to 12 hrs. to obtain LiCrMnO4.

2.	A process as claimed in claim -1 where in the temperature of heating ranges

between 500°C to 800°C

3.	A process  as claimed in claims  1 to 2 wherein the  glycerol is used a6binding

agent which assists the reaction to continue and at the same time prevents side reactions.

4.	A process as claimed in claims 1 to 3 wherein the quantity of glycerol as binding

agent, quantity of flux like urea, glycine, citric acid etc has no influence on the product

viz. Colour, particle size, single electrode potential and purity.

5.	A process as claimed in claims 1 to 4 wherein glycerol is used as a binding agent

and a paste made out with the reactants prevents side reaction and assists  in uniform

product formation.

6.	A process as claimed in claims 1 - 5 wherein the flux used is selected from urea,

glycine, citric acid.

7.	A process for preparation of lithium chromium manganate (LiCrMnO4) useful

as a  battery cathode material for high voltage lithium cells  substantially as here in

described in the reference to the examples and drawing accompanying the specification.

Documents:

				791-del-2001-abstract.pdf

				791-del-2001-claims.pdf

				791-DEL-2001-Correspondence-Others.pdf

				791-del-2001-correspondence-po.pdf

				791-del-2001-description (complete).pdf

				791-del-2001-drawings.pdf

				791-del-2001-form-1.pdf

				791-del-2001-form-18.pdf

				791-del-2001-form-2.pdf

				791-del-2001-form-3.pdf

« Previous Patent

Next Patent »

Patent Number	220781	

Indian Patent Application Number	791/DEL/2001	

PG Journal Number	30/2008	

Publication Date	25-Jul-2008	

Grant Date	05-Jun-2008	

Date of Filing	24-Jul-2001	

Name of Patentee	COUNCIL OF SCIENTIFIC AND INDUSTRIAL RESEARCH	

Applicant Address		

Inventors:

#	Inventor's Name	Inventor's Address	

1	THIAGARAJAN VASUDEVAN		

2	RAMAIYER GANGADHARAN		

3	ANGAIAH SUBRAMANIAN		

PCT International Classification Number	H01M 4/00	

PCT International Application Number	N/A	

PCT International Filing date		

PCT Conventions:

#	PCT Application Number	Date of Convention	Priority Country	

1			NA	

© All Indian Patents, 2013-2021.

  Patent data available in the public domain from Indian Patents Office, Department of Industrial Policy and Promotions, Ministry of Commerce and Industry, Government of India.

File: patents/220796-solvent-free-coating-composition.html (part 1 of 2)
Indian Patents. 220796:"SOLVENT FREE COATING COMPOSITION"

Indian Patents

Recently Granted Patents

  Recently Published Patents

Title of Invention	"SOLVENT FREE COATING COMPOSITION"

Abstract	The use of a resin composition (A) comprising Al) at least one unsaturated polyester resin, A2) at least one vinyl ether having a viscosity at 25°C of less than 4000 mPa.s, A3) if desired, at least one further polymer and/or oligomer, A4) if desired, at least one curing accelerator, A5) if desired, at least one ethylenically unsaturated reactive diluent, and A6) if desired, further customary additives, as impregnating, casting and coating compositions for electrical and/or electronic components and for carrier materials for sheetlike insulating materials.	

Full Text	dust particles, collector abrasion, humidity, salts and solvents, so that mechanical damage due to particles sucked in, for example, by the fan is prevented and so that the heat which develops when the electrical machines are operated can be dissipated by ohmic and dielectric losses from the winding to the surrounding cooling devices, which contributes to prolonging the service life of the electrical device.

The impregnation of these windings, or the coating/impregnation of other electrical and/or electronic components, is usually carried out by means of resins or lacquers which cure to form thermosets. Since firstly the requirements on the long-term thermal stability of these thermosets are very high and secondly the properties set out above, especially the electrical insulation capacity, must be provided, there are a range of lacquers and resins that are tailored to the specific fields of use.

In the case of the solvent-containing lacquers, whose solvent fraction must be removed prior to the curing operation, the penetrative extent of impregnation of the electrical windings is generally poor in the case of a single application. This hinders the dissipation, already referred to above, of ohmic and dielectric heat losses from the interior of the windings. In addition, the removal of the solvent often necessitates long preheating periods and complex temperature regimes for the curing of the lacquer. With the solvent-containing lacquers, moreover, expensive apparatus is required for cleaning the waste air, since otherwise there is considerable pollution of the environment as a result of solvent vapours.

For this reason the lacquers in the electrical industry, aside from special cases, have been replaced by solvent-free resins. Here, the unsaturated polyester resins in particular have come to occupy a broad area,

since they have considerable advantages over other thermosetting resin systems. For example, the properties required can to a large extent be met by molecular tailoring of the unsaturated polyester resins: for example, the selection of specific monomer building blocks or the establishment of specific molecular weights. In addition, the reactivity of the unsaturated polyester resins can be influenced in such a way as to permit short and hence cost-effective production processes for windings of electrical machines.

The unsaturated polyester resins, and especially the unsaturated polyesterimide resins, have particularly outstanding properties with respect to the requirement of long-term heat resistance in particular.

In general, the unsaturated polyester resins are constructed on the one hand from base resins consisting, for example, of alpha,beta-unsaturated dicarboxylic acids, further, modifying mono-, di-and/or polycarboxylic acids, di- and/or polyols and, in the case of polyesterimides, from imide-functional hydroxyl- and carboxyl-containing building blocks, and on the other hand from comonomers which react with the alpha,beta-unsaturated dicarboxylic acid units of the base resin and are able to lead to thermosets. A preferred comonomer is styrene, which owing to its good dissolution properties is also used to establish the processing viscosity. Under appropriate conditions in the course of curing, the comonomers are fully copolymerized. A solvent-free system of this kind is dubbed an impregnating resin. As with the impregnating lacquers, the vapour pressures of the comonomers give rise at application temperature to evaporation losses, although generally lower than those in solvent-containing systems (50%, based on amount of solvent employed, evaporation loss with solvent-containing

impregnating lacquers, from 10 to 30% evaporation loss with impregnating resins).

Nevertheless, even when using impregnating resins based on unsaturated polyesters there is still a need for the waste air to be cleaned, although such waste-air units can be given a lower design cleaning capacity than when impregnating lacquers are used, since by suitable resin formulations and process adaptations it is possible to reduce the monomer losses.

The use of other resin systems, such as epoxy resins, for example, has the disadvantages that long curing times are necessary, that the possibilities for adapting the processing properties to the production processes are small without seriously impairing the dielectric properties, and that some resin constituents, such as, in the case of epoxy resins, for example, the highly heat-resistant cycloaliphatic types and, in the case of the curing agents, the amines, may have a high toxicity.

German Patent Application P 195 425 64.2, then, which is not a prior publication, describes a process for impregnating electrically conducting substrates which uses free-radically curing resin systems which in addition to a resin that can be cured free-radically to form a thermoset, a hardener and, if desired, an accelerator may also include, if desired, comonomer-free vinyl ethers. Details of suitable vinyl ethers, however, are not given in this document.

German Patent Applications P 196 00 136.6 and P 196 00 137.4, likewise not prior publications, disclose solvent-free coating compositions comprising polyesters having dihydrodicyclopentadienyl end groups. These coating compositions in accordance with German Patent Application P 196 00 136.6 are used for coating or for printing metal containers, and the coating compositions in accordance with German Patent

Application P 196 00 137.4 are employed, in particular, as printing inks.

Furthermore, German Patent Applications P 196 00 149.8 and P 197 07 492.8, both not prior publications, disclose the use of polyester resins having dihydrodicyclopentadiene end groups as impregnating, casting and coating compositions for electrical and electronic components. The additional use of vinyl ethers in the resin compositions is not described in these applications.

DE-A-31 07 450 describes unsaturated polyester with oligomers of dicyclopentadiene as end groups, which are used as solutions in ethylenically unsaturated monomers to produce mouldings and coatings. The ethylenically unsaturated monomers employed as reactive diluents are, in general, problematic owing to their high vapour pressure at room temperature and at processing temperature, and to the emission problems which this entails.

EP-A-0 101 585 describes unsaturated polyester resins which are modified by the addition of cyclopentadiene onto the double bonds of the unsaturated units of the polyester and are then dissolved in vinyl monomers as reactive diluents. Again a problem is the use of vinyl monomers as reactive diluents, from an ecological and toxicological standpoint.

EP-A-623 660 discloses free-radically curable coating compositions comprising unsaturated polyester resins dissolved in vinyl ether compounds having an average molecular weight of from 72 to 1000. The use of polyesters with dihydrodicyclopentadiene units, however, is not described. In addition, the coating compositions of EP-A-623 660 are used as furniture varnish. The mandatory inclusion of waxes that is prescribed by EP-A-623 660, moreover, makes the coating

compositions unusable for electrical insulation applications owing to disruptions to the homogeneity in the component.

Finally, US-A-5,252,682 discloses resin compositions which comprise polyesters having dihydrodicyclopentadiene units, monomeric vinyl ethers, such as triethylene glycol divinyl ether and dimethanolcyclohexane divinyl ether, for example, and cationic initiator. Information on the end uses of these resin compositions, however, is not described in US-A-5,252,682. In particular, there are no references to the use of these resin compositions in the field of the coating of electrical/electronic components. Furthermore, the resin compositions described therein are poorly suited to this field of use, since the elimination products of the metallic, cationic initiators, which remain in the cured compositions, unacceptably impair the dielectric properties of the cured compositions.

The present invention is therefore based on the object of providing impregnating, casting and coating compositions for electrical and/or electronic components and for carrier materials for sheetlike insulating materials, which compositions do not have the abovementioned disadvantages of the prior art. In particular, therefore, these compositions should be able to be cured with low emissions and should as far as possible be able to be labelled as monomer-free. Nevertheless, these compositions should have a very high reactivity, rendering them curable within short times at curing temperatures that are not too high, so that decomposition phenomena in the resins, and instances of damage to the materials, are avoided. Moreover, these compositions must not give off elimination products to any notable extent under the processing and curing conditions.

This object is surprisingly achieved by employing a resin composition (A) which comprises

Al)  at least one unsaturated polyester resin,

A2)  at least one vinyl ether having a viscosity at

25°C of less than 4000 mPa.s, A3)  if desired, at least one further polymer and/or

oligomer,

A4)  if desired, at least one curing accelerator, A5)  if desired, at least one ethylenically unsaturated

reactive diluent, and A6)  if desired, further customary additives.

The present invention also provides coating compositions that are suitable for this utility and can be cured with low emissions.

In the text below, then, the individual components of the resin composition will be elucidated further:

Polyester component (Al)

As component (Al) the resin compositions used in accordance with the invention comprise one or more unsaturated polyesters containing optionally imide-functional building blocks. Of these constituents, unsaturated polyester resins are fundamentally known. Imide-functional unsaturated polyester resins are described, for example, in DE-A-15 70 273, DE-A-17 20 323 and DE-A-24 60 768.

The unsaturated polyesters are prepared in a known manner from di- and/or polyfunctional carboxylic acids and di- and/or polyfunctional alcohols, alone or together with monocarboxylic acids and/or monoalcohols.

In addition to maleic and/or fumaric acid, which are employed with preference, examples of suitable poly-carboxylic acids are phthalic acid, isophthalic acid,

terephthalic acid, tetrahydro- and/or hexahydrophthalic acid, endomethylenetetrahydrophthalic acid, malonic acid, succinic acid, adipic acid, suberic acid, glutaric acid, sebacic acid, azelaic acid, trimellitic acid, pyromellitic acid, di- and/or polycarboxylic acids having ethylenically unsaturated structural units, such as itaconic acid and citraconic acid, for example, mono- or polyunsaturated fatty acids, such as the fatty acids of coconut oil, groundnut oil, castor oil, wood oil, soya bean oil, linseed oil, cottonseed oil or safflower oil, and/or the anhydrides of the said polycarboxylic acids insofar as they can be synthesized.

It is also possible of course, instead of the free acids, to employ the corresponding esters with lower alcohols or with allyl alcohol or with other alcohols [lacuna] partially esterified di- and/or polycarboxylic acids, such as monoallyl trimellitate and diallyl pyromellitate, for example.

Examples of diols suitable for preparing the polyesters are ethylene glycol, propanediols, butanediols, hexanediols, allyl alcohol, neopentyl glycol hydroxy-pivalate, neopentyl glycol, diethylene glycol, cyclohexanediol, cyclohexanedimethanol, trimethyl-pentanediol and ethylbutylpropanediol. Also suitable, furthermore, are aliphatic polyetherdiols, such as linear or branched poly (o_xyethylene) glycols, poly(oxypropylene) glycols and/or poly(oxybutylene) glycols, and mixed polyetherdiols, such as poly(oxyethyleneoxypropylene) glycols. The polyetherdiols usually have a molar mass Mn of from 400 to 3000.

Other diols which can be employed, furthermore, are aromatic or alkylaromatic diols, such as, for example, 2-alkyl-2-phenyl-propane-l,3-diol, bisphenol derivatives with ether functionality, hydrogenated bisphenols, and so on.

Other suitable diols include esters of hydroxy-carboxylic acids with diols, where the diol employed can be the .abovementioned diols. Examples of hydroxy-carboxylic acids are hydroxypivalic acid or dimethylol-propanoic acid.

Examples of suitable polyols are ditrimethylolpropane, trimethylolethane, trimethylolpropane, glycerol, penta-erythritol, homopentaerythritol, dipentaerythritol, tris-hydroxyethylisocyanate, 1/2,4 butanetriol [sic], propane-and hexane-triols, trihydroxycarboxylic acids, such as trishydroxymethyl(ethyl)ethanoic acids, trimethylolethane monoallyl ether, trimethylolpropane monoallyl ether, trimethylolethane diallyl ether, trimethylolpropane diallyl ether, pentaerythritol monoallyl ether, penta-erythritol diallyl ether. The polyols having at least 3 OH groups can be employed alone or as a mixture. If desired, the triols can be employed together with monofunctional alcohols, such as, for example, butanol, octanol, lauryl alcohol, cyclohexanol, tert-butylcyclo-hexanol, ethoxylated and/or propoxylated phenols. As di- and/or polyol building blocks it is also possible to employ oligomeric and/or polymeric di-and/or polyols, such as, for example: hydroxyl-modified polybutadienes, hydroxyl-containing polyurethanes or hydroxyl-containing epoxy resins.

Also suitable for preparing the polyesters are compounds which have a group that is reactive towards the functional groups of the polyester. As modifying component it is possible to use diepoxide compounds, alone or with monoepoxide compounds. Suitable components are, for example, those described in DE-A-40 24 204 on page 4, lines 4 to 9. Also suitable are unsaturated glycidyl compounds, such as glycidyl undecenoate, (meth)acrylicization products of epoxy resins, allyl glycidyl ether, vinyl glycidyl ether and, preferably, glycidyl (meth)acrylate. These glycidyl

compounds can be included at the synthesis stage or -preferably - are added subsequently.

Compounds suitable for preparing the polyesters include those possessing, in addition to a group that is reactive towards the functional groups of the polyester, a tertiary amino group as well, for example monoisocyanates having at least one tertiary amino group or mercapto compounds of at least one tertiary amino group. For details reference is made to DE-A-40 24 204, page 4, lines 10 to 49.

Through the (additional) use of di- and/or poly-functional amines, such as ethylene diamine, 1,2- and 1,3-propylenediamine, hexamethylenediamine, phenylene-diamine or melamine, for example, it is also possible to obtain polyesters having amide groups.

The molecular weight of the polyesters of the invention can be regulated using monofunctional compounds, such as alcohols, for example butanol, hexanol or else (oligo)dihydrodicyclopentadienol, monofunctional amines, for example propylamine or aniline, and monofunctional carboxylic acids, such as acetic acid or benzoic acid, for example.

The polyesters (A) are prepared by the known methods of esterification, as is described, for example, in DE-A-40 24 204, page 4, lines 50 to 65.

This reaction usually takes place at temperatures between 180 and 280 degrees C, possibly in the presence of an appropriate esterification catalyst such as, for example, lithium octoate, dibutyltin oxide, dibutyltin dilaurate, para-toluenesulphonic acid, hydrophosphorous [sic] acid and the like. Non-metallic catalysts are preferably employed.

Usually, the preparation of the polyesters is carried out in the presence of small amounts of an appropriate solvent as entrainer. Examples of entrainers employed are aromatic hydrocarbons, such as in particular xylene, and (cyclo)aliphatic hydrocarbons, for example cyclohexane. In addition, however, it is also possible to prepare the polyesters without solvent (reaction in bulk) .

The synthesis of polyesters of the invention that satisfy specific requirements in relation, for example, to hardness, elasticity or processing viscosity takes place in accordance with rules that are known to the skilled worker. For example, the elasticity of the polyesters can be varied via the chain length of the incorporated polyols and/or polycarboxylic acids between the ester linkage points: polyesters with hexanediol and/or adipic acid building blocks, for example, are more elastic than polyesters with ethylene glycol and/or phthalic acid building blocks.

Furthermore, the skilled worker is aware that by incorporating tri- or higher polyfunctional polyols and/or polycarboxylic acids, and the associated introduction of branching points in the polyester molecule, it is possible to influence critically the properties, especially the viscosity, of the polyester resins.

Particular preference is given to the use as component (Al) of unsaturated polyesters which comprise, as structural units, dihydrodicyclopentadienyl units of the formula (I) and/or oligodihydrodicyclopentadienyl units of the formula (II): (Formula Removed)

(Formula Removed)where n = 1 to 10.

The dihydrodicyclopentadienyl units and/or the oligo-dihydrodicyclopentadienyl units are preferably esters of dihydrodicyclopentadienol, as in formula (III), or esters of oligodihydrodicyclopentadienol, as in formula (IV) : (Formula Removed)

(Formula Removed)

where n = 1 to 10.

Particularly preferred dihydrodicyclopentadiene units and/or oligodihydrodicyclopentadiene units are mono-esters of dihydrodicyclopentadienol with maleic acid and/or fumaric acid, as in formula (V) , or monoesters of oligodihydrocyclopentadienol with maleic acid and/or fumaric acid, as in formula (VI): (Formula Removed)

(Formula Removed) 

where n = 1 to 10.

The dihydrodicyclopentadienyl and the oligodihydrodi-cyclopentadienyl structural units of the formulae (I) to (VI) are all derived from the starting material

dicyclopentadiene, which in turn is a dimerization product of cyclopentadiene (regarding the synthesis of cyclopentadiene compare, for example, Ullmanns Enzyklopadie der technischen Chemie, 4th ed., volume 9, pages 699 to 704, Verlag Chemie, Weinheim, 1975) .

Cyclopentadiene dimerizes spontaneously at room temperature to form dicyclopentadiene. At temperatures above 100°C, preferably at temperatures between 170 and 300°C and under pressure, cyclopentadiene reacts with itself, via dicyclopentadiene as intermediate, to form oligodicyclopentadiene, by the mechanism of the Diels-Alder reaction. When catalysts are added, such as, for example, the halides of aluminium, antimony, boron, iron, bismuth or tin, cyclopentadiene polymerizes in the absence of oxygen to form polycyclopentadiene with molecular weights of up to more than 10,000 daltons.

The dihydrodicyclopentadiene and/or oligodihydrodi-cyclopentadiene units present in the coating compositions of the invention are based on the corresponding dihydrodicyclopentadienol of formula (VII):

(Formula Removed)

or on the corresponding oligodihydrocyclopentadienol of the formula (VIII):

(Formula Removed)

where n = 1 to 10.

The compounds of the formulae (VII) and (VIII) are available commercially and are obtainable, for example, from dicyclopentadiene and oligodicyclopentadiene, respectively, by adduct formation with water, with or without acid catalysis.

In the preparation of the binders of the invention the (oligo)dihydrodicyclopentadienols of the formulae (VII) and (VIII) can also be employed per se as a synthetic building block.

The structural units of the formulae (III) and (IV) are preferably obtainable by reacting dicyclopentadiene or oligodicyclopentadiene with acids, preferably with carboxylic acids and, with particular preference, with polycarboxylic acids. Very particular preference is given to the use as acid of maleic and/or fumaric acid in amounts such that the corresponding monoesters of the formulae (V) and (VI) are obtained as structural units. To prepare the synthetic building blocks according to the formulae (III) to (VI), the dicyclopentadiene or the oligodicyclopentadiene is preferably reacted with the (poly)carboxylic acid in the presence of water at preferably elevated temperature.

The structural building blocks (III) to (VI), which contain ester groups, can of course also be obtained by reacting the corresponding dihydrodicyclopentadienol (VII) or the corresponding oligodihydrodicyclopenta-dienol (VIII) with acids, preferably with carboxylic acid, with particular preference with polycarboxylic acids and, with very particular preference, with maleic and/or fumaric acid.

In a further embodiment of the invention the binders employed in accordance with the invention are prepared as follows:

In a first stage a polyester resin, polyesteramide resin or polyesterimide resin (prepolyester) is synthesized which features no structural units of the formula (I) and of the formula (II) but instead as an excess of free acid groups, resulting from a specific proportion of hydroxyl groups to acid groups during the

polyester synthesis. In the following stage, the prepolyester is reacted with dicyclopentadiene, optionally in the presence of catalysts, in a polymer-analogous manner to give the polyesters having the structural units of the formulae (I) and/or (II) . In the case of unsaturated prepolyesters having ethylenic-ally unsaturated double bonds, the addition of cyclo-pentadiene onto the double bonds occurs as a side reaction, leading in the case of maleic acid units, for example, to the formation of endomethylenetetrahydro-phthalic acid structural units.

It may also be desirable to introduce the oligodihydro-dicyclopentadiene structures of formula (II) in higher proportions in order, for example, to raise the hardness of the end products.

Component (Al) is employed in the resin compositions that are employed in accordance with the invention preferably in an amount of from 5 to 95% by weight, with particular preference from 30 to 80% by weight and, with very particular preference, from 40 to 70% by weight, based in each case on the overall weight of resin composition.

Vinyl ether component (A2)

It is essential to the invention that the resin compositions employed in accordance with the invention comprise as component (A2) one or more vinyl ethers having a viscosity at 25°C of less than 4000 mPa.s, preferably less than 2000 mPa. s and, with particular preference, less than 100 mPa.s. The vinyl ethers that are employed as component (A2) preferably, moreover, have a number-average molecular weight of more than 72 to less than 4000, preferably of more than 250 to less than 2000 and, with particular preference, of from 300 to less than 1000. The addition of these vinyl ethers normally on the one hand reduces the viscosity of the

resin compositions and on the other hand increases the reactivity.

Examples that may be mentioned of vinyl ethers which can be used in accordance with the invention are: ethyl vinyl ether, (iso-)propyl vinyl ether, (iso-)butyl vinyl ether, octadecyl vinyl ether, ethylene glycol mono- and divinyl ether, diethylene glycol mono- and divinyl ether, butanediol divinyl ether, hexanediol mono- and divinyl ether, triethylene glycol vinyl ether, cyclohexanedimethanol vinyl ether, ethylhexyl vinyl ether, cyclohexyl vinyl ether, (iso)amyl vinyl ether, trimethylolmono-, trimethyloldi-, and trimethyloltrivinyl [sic] ether, aminopropyl vinyl ether and diethylaminoethyl vinyl ether.

It is preferred as component (A2) to employ vinyl ethers which have a very low vapour pressure at 25°C, preferably a vapour pressure at 25°C of less than 5 mbar, with particular preference of less than 1 mbar and, with very particular preference, of less than 0.2 mbar.

Very particular preference is given, therefore, to the use of oligomeric and/or polymeric vinyl ethers. These substances generally have the desired low vapour pressure and are not hazardous working materials and comply with the statutory provisions for polymers (cf. e.g. EU Official Journal of 5.6.92, No. L 154/3).

Examples that may be mentioned of suitable oligomeric and/or polymeric vinyl ethers are the following compounds: polyethylene glycol mono- and polyethylene glycol divinyl ether, polypropylene glycol mono- and polypropylene glycol divinyl ether, monoalkyl polyethylene glycol monovinyl ethers, monoalkyl polypropylene glycol monovinyl ethers, polytetrahydrofuran mono- and polytetrahydrofuran divinyl ether, monoalkyl polytetrahydrofuran monovinyl ethers, vinyl ethers of

oxalkylated branched polyols, such as oxalkylated trimethylolpropane or oxalkylated pentaerythritol.

The vinyl ethers are employed in the resin compositions in an amount such that the particular desired processing viscosity and the desired light sensitivity is achieved. They are therefore commonly employed in an amount of from 1 to 70% by weight, preferably from 5 to 50% by weight, and, with particular preference, from 10 to 40% by weight, the percentages by weight being based on the overall weight of the resin composition.

Further polymer (A3)

The resin compositions employed in accordance with the invention preferably comprise in addition one or more further polymers and/or oligomers. Particularly suitable such polymers and/or oligomers are those that are reactive under the prevailing curing conditions. Also suitable, however, are compounds of this kind that are not reactive. Furthermore, the so-called organic fillers and/or organic white pigments are also suitable as component (A3) .

It is particularly preferred to employ, as component (A3), compounds which are different from component (Al) but which likewise have the dihydrodicyclopentadiene structural units of the formula (I) and/or the oligo-dihydrocyclopentadiene structural units of the formula (ID -

Such substances employed preferably as component (A3) are derived from monofunctional alcohols or poly-functional hydroxy compounds having more than two hydroxyl groups per molecule, some or all of which have been esterified with monocarboxylic acids of the formulae (V) and/or (VI), but which may also in part have been esterified with other substances or etherified.

Furthermore, the substances suitable for component (A3) can be derived from monofunctional or polyfunctional amine compounds which have been reacted either in whole or else in part with monocarboxylic acids of the formulae (V) and/or (VI) to form amides or salts.

Furthermore, the substances suitable for component (A3) can be derived from monofunctional or polyfunctional epoxide compounds which have been reacted either in whole or else in part with monocarboxylic acids of the formulae (V) and/or (VI).

Examples that may be mentioned are substances suitable as component (A3) are the esters of compounds of the formula (V) and/or (VI) with mono- and polyalcohols, such as butanol, hexanol, butanediol, hexanediol, polyethylene glycol monoalkyl ethers, polypropylene glycol monoalkyl ethers, trimethylolpropane, penta-erythritol or more highly functionalized hydroxyl compounds or hydroxyl-functional diene oils. Other suitable polyols for esterification with substances of the formulae (V) and/or (VI) are hydroxyl-functional saturated polyesters. The substances suitable as component (A3) may also be obtained from carboxy-functional saturated polyesters or other hydroxyl-reactive mono- or polyfunctional compounds, which are reacted with (oligo)dihydrodicyclopentadienyl alcohol of the formulae (VII) and /or (VIII) . Also of particular importance are the esters of the ethoxylation and propoxylation products of hydroxyl compounds, and also polyester- and polyetherpolyols of the polyethylene oxide, polypropylene oxide, polytetrahydrofuran and polycaprolactone type.

By way of the nature of the alkoxylating agents and the degree of alkoxylation it is also possible to control properties of the end products such as, for example, hardness, hydrophilicity and elasticity. It is also

possible for such polyols to have been only partly esterified with compounds of the formulae (V) and (VI), the remaining hydroxyl groups either remaining free or being able to be etherified or esterified with other substances or to be reacted with other, hydroxyl-reactive substances. Examples of suitable such substances are isocyanates or epoxides. Hydroxyl-containing natural oils, such as castor oil, for example, are also of importance.

Further substances suitable as component (A3) include adducts of compounds of the formula (V) and/or (VI) with epoxides.

Further substances of the type mentioned are reaction products of carboxylic acids of the formulae (V) and/or (VI) with mono- or polyfunctional amines. These reaction products can be saltlike adducts, but are preferably amides. Examples are the reaction products of amino-functional polyethylene oxides, polypropylene oxides or diene oils with compounds of the formula (V) and/or (VI).

The compounds that are employed as component (A3) are preferably prepared separately and then mixed with the polyesters (Al) employed in accordance with the invention, optionally with curing accelerators (A4), optionally with reactive diluents (A5) and optionally with auxiliaries (A6) to form ready-to-use electrical insulating compositions. In many cases, however, it is also possible to prepare such substances in situ in the course of the polyester preparation by appropriate adjustment of the stoichiometric proportions.

In the resin compositions employed in accordance with the invention, component (A3) is preferably employed in an amount from 1 to 80% by weight, with particular preference from 3 to 30% by weight and, with very particular preference, from 5 to 20% by weight, based

in each case on the overall weight of the resin composition.

Curing accelerator (A4)

As component (A4), the resin compositions employed in accordance with the invention include from 0 to 10% by weight, preferably from 2 to 5% by weight, based on the overall weight of the resin composition, of curing accelerators for catalyzing the free-radical polymerization. These curing accelerators are generally compounds which by photolytic and/or thermal means form free radicals for initiating the free-radical polymerization .

Examples suitable for photolytic initiation of the free-radical polymerization are benzoin, benzoin ethers, substituted benzoins, alkyl ethers of substituted benzoins, such as alpha-methylbenzoin alkyl ethers or alpha-hydroxymethylbenzoin alkyl ethers, for example; benzils, benzil ketals, such as benzil dimethyl ketal or benzil methyl benzyl ketal, for example; ketone-based initiators, such as, for example, acetophenone and its derivatives, such as diethoxy-acetophenone or m-chloroacetophenone, benzophenone and its derivatives, such as 4,4'-dimethylaminobenzophenone or 4,4'-diethylaminobenzophenone, propiophenone, hydroxy-cyclohexyl phenyl ketone, 2-hydroxy-2-methyl-l-phenyl-propan-1-one; antraquinone [sic] and its derivatives, and also thioxantone [sic] and its derivatives, and also mixtures of different curing accelerators.

In this context, the curing accelerators can also be bonded chemically to the components of the resin composition, and especially to component (Al). The curing accelerators with H acceptor groups are preferably used in a form in which they are bonded poly-merically to the polyesters; for example, by the concomitant use of pure-condensable phenone, xanthone 

and/or thioxanthone compounds, such as, for example, hydroxy- or bishydroxybenzophenone or benzophenone carboxylic acids and/or benzophenonecarboxylic esters, in the cours.e of the polycondensation of the polyester resins.

Examples suitable for the thermal initiation of the free-radical polymerization are conventional peroxides, hydroperoxides, azo compounds, azides or thermally labile C-C compounds, such as highly substituted ethanes, for example.

A considerable acceleration in the curing, or reduction in the curing temperature, is possible using metal co-initiators, such as cobalt manganese, iron, nickel or lead compounds.

Alternatively, the coatings can be cured thermally and/or by means of UV or electronic radiation, preferably UV radiation, without the use of photo-initiators .

For the curing of the coating compositions of the invention it is possible, furthermore, to employ mixtures of thermal and photolytic initiators.

The preferred use of stabilizers in combination with the curing accelerators is favourable for good stability of the resin compositions in the course of processing. Particularly suitable in this context are the stabilizers of the type of the hydroquinones, of the quinones, of the alkylphenols and/or alkylphenol ethers. Examples hereof are hydroquinone, methylhydro-quinone, p-benzoquinone, secondary and tertiary methylphenols, tertiary butylphenols, tertiary amyl-phenols, octylphenols, butylated xylenols and butylated cresols.

It is particularly favourable in this context to employ the stabilizers as mixtures. In this case at least 2 of the stated stabilizers should be employed in order to ensure firstly that the impregnating resins are thermally stable up to a temperature of 50°C over a prolonged period and secondly that reaction of the impregnating resin compositions is no longer prevented at a curing temperature of 100°C. The stabilizers are used in customary amounts. The overall amount of the stabilizers employed can amount, for example, to from 0.005 to 0.5% by weight, preferably from 0.01 to 0.1 and, with particular preference, from 0.01 to 0.05% by weight, based on the overall composition. The quantitative ratios between the stabilizers can vary within broad ranges; in the case of the use of 2 stabilizers, for example, they may lie at a ratio of from 1:1 to 20:1, preferably from 1:1 to 10:1 and vice versa. Similar ranges are possible when more than 2 stabilizers are employed. Mixtures of stabilizers of the quinone type with those of the alkylphenol type are particularly suitable.

Reactive diluents (A5)

In addition it is technically possible to employ in minor amounts - preferably in an amount from 0 to 20% by weight, and with particular preference from 2 to 10% by weight, based on the overall weight of the resin composition - the known ethylenically unsaturated reactive diluents, examples being styrene, vinyl-toluene, allyl ethers, allyl esters, a-methylstyrene, vinylcarbazole, vinylcaprolactam, vinylpyrrolidone, mono- and oligomeric, mono- and/or polyfunctional acrylates and vinyl esters. Hence it is possible, for example, to formulate low-styrene compositions while obtaining the other good properties of the compositions of the invention, in order, for example, to keep below statutory limits on the concentrations or emissions of styrene.

Additives (A6)

If desired, the resin compositions may also comprise customary additives (A6) in customary amounts, preferably in an amount of from 0 to 20% by weight and, with particular preference, from 0.5 to 10% by weight.

Examples that may be mentioned of suitable compounds are: surface-active substances, such as ionic and nonionic surfactants, for example, and also fluorinated surfactants, antifoams, plasticizers, such as phthalates, adipates and phosphates, and the like.

If desired, the resin compositions may also include soluble and insoluble colorants in customary amounts, furthermore, the resin compositions can if desired also comprise fillers and/or pigments in customary amounts.

Using the resin compositions

The impregnating, casting and coating compositions of the invention are applied by the processes, widely known in electrical engineering, of dip impregnation, the trickle technique, the dip-rolling technique, the flooding technique and the process of casting for the impregnation of windings or the like. Details of these techniques are as follows:

- the impregnation of the substrate that is to be impregnated, and which may have been preheated, takes place in general by dipping it into the liquid resin composition (A), leaving the substrate that is to be impregnated in the resin composition for a time, until the resin composition has reached all areas to be impregnated and, possibly, until the resin that has penetrated the substrate gels, emersing the impregnated substrate and allowing it to drip dry,

and then curing the resin composition (A) that has been taken up.

The trickling of the resin composition (A) onto the substrate that is to be impregnated takes place by trickling the resin composition (A) onto the substrate, which may have been preheated, by means of appropriate pumps, (A3) if desired and (A6) if desired being metered in by means of suitable mix-metering devices prior to the trickle application of the resin composition (Al) or the resin composition (A) being activated already beforehand by addition of the hardener (A3).

Flooding with the resin composition (A) takes place by causing a rising bath of the resin composition (A) to flood the optionally preheated substrate in such a way that sufficient impregnation of the substrate takes place, then leaving the resin composition (A) , possibly until the resin that has penetrated the substrate has gelled, allowing the substrate to drip dry, and then curing the resin composition (A) that has been taken up by the substrate.

Dip-rolling with the resin composition (A) takes place by the optionally preheated substrate being rolled through the activated resin composition (A) in such a way that, in the case of windings of electrical machines as substrate, only the winding and the winding-bearing part of the susbtrate are covered by the resin composition (A), until the winding has been sufficiently impregnated, and then curing the resin composition that has been taken up by the substrate (by the winding), preferably with rotation.

The casting of the substrates in a reusable or consumed mould with a preactivated resin composition (A) or, using an appropriate mix-metering system, by

admixing  (A4)  if  desired  and  (A6)  if  desired, directly prior to casting.

To improve the quality of impregnation, the impregnating technique set out above can preferably be conducted under vacuum or else in alternation between vacuum and overpressure.

The preheating of the substrate can be carried out, for example, by means of Joule heat (heating by electrical resistance), induction heating, microwave or infrared heating and by passing them through a conventional thermal oven.
