Repository: anandvc/allindianpatents

File: patents/220820-clarifying-agent-formulations-for-thermoplastics-exhibiting-very-high-nucleation-efficacy.html (part 1 of 2)
Indian Patents. 220820:CLARIFYING AGENT FORMULATIONS FOR THERMOPLASTICS EXHIBITING VERY HIGH NUCLEATION EFFICACY

Indian Patents

Recently Granted Patents

  Recently Published Patents

Title of Invention	CLARIFYING AGENT FORMULATIONS FOR THERMOPLASTICS EXHIBITING VERY HIGH NUCLEATION EFFICACY

Abstract	Certain thermoplastic additives that induce simultaneous low clarity and high nucleation efficacy are provided. Such additives include combinations of certain bicyclic salts (which by themselves induce very high nucleation efficacy) and certain benzylidene sorbitol acetals and derivatives (hereinafter collectively referred to as "DBSs")(which alone provide very low haze measurements and thus highly desirable clarity characteristics). In comparison, other types of standard thermoplastic nucleators, such as sodium benzoate and sodium 2,2"-methylene-bis-(4,6-di-tert-butylphenyl) phosphate provide relatively high peak crystallization temperatures, but do not combine synergistically with DBSs to provide the same results as for the inventive combination of bicyclic salts and DBSs.	

Full Text	FORM 2

THE PATENTS ACT 1970

[39 OF 1970]

COMPLETE SPECIFICATION

[See Section 10 ; rule 13]

"CLARIFYING  AGENT  FORMULATIONS  FOR  THERMOPLASTICS EXHIBITING VERY HIGH NUCLEATION EFFICACY"

MILLIKEN 8B COMPANY, a corporation organized under the laws of the State of Delaware and located at 920 Milliken Road, Spartanburg, SC 29303, United States of America,

The following specification particularly describes the nature of the invention and the manner in which it is to be performed:-

Field of the Invention

This invention relates to certain thermoplastic additives that induce simultaneously low clarity and high nucleation efficacy. Such additives include combinations of certain bicyclic salts (which by themselves induce very high nucleation efficacy) and thermoplastic clarifying agents, including certain dibenzylidene sorbitol acetals and derivatives (hereinafter collectively referred to as "DBSs")(which alone provide very low haze measurements and thus highly desirable clarity characteristics).  In comparison, other types of standard thermoplastic nucleators, such as sodium benzoate and sodium 2,2"-methylene-bis-(4,6~di-tert-butylphenyl) phosphate provide relatively high peak crystallization temperatures, but do . not combine synergistically with clarifiers, such as DBSs, to provide the same results as for the inventive combination of bicyclic salts and DBSs. Thermoplastic compositions as well as thermoplastic additive packages comprising such inventive nucleator compounds, as well as methods of producing polypropylene compositions and articles made therefrom, are also contemplated within this invention.

Background of the Prior Art

All U.S. patents cited below are herein entirely incorporated by reference. As used herein, the term "thermoplastic" is intended to mean a polymeric material that will melt upon exposure to sufficient heat but will retain its solidified state, but not prior shape without use of a mold or like article, upon sufficient cooling. Specifically, as well, such a term is intended solely to encompass polymers meeting such a broad definition that also exhibit either crystalline or semi-crystalline morphology upon cooling after melt-formation. Particular types of polymers contemplated within such a definition include, without limitation, polyolefins (such as polyethylene, polypropylene, polybutylene, and any combination thereof), polyamides (such as nylon), polyurethanes, polyesters (such as polyethylene terephthalate), and the like (as well as any combinations thereof).

Thermoplastics have been utilized in a variety of end-use applications, including

WO 03/004554	PCT/US02/19267

storage containers, medical devices, food packages, plastic tubes and pipes, shelving units, and the like. Such base compositions, however, must exhibit certain physical characteristics in order to permit widespread use. Specifically within polyolefins, for example, uniformity in arrangement of crystals upon crystallization is a necessity to provide an effective, durable, and versatile polyolefin article. In order to achieve such desirable physical properties, it has been known that certain compounds and compositions provide nucleation sites for polyolefin crystal growth during molding or fabrication. Generally, compositions containing such nucleating compounds crystallize at a much faster rate than unnucleated polyolefin. Such crystallization at higher temperatures results in reduced fabrication cycle times and a variety of improvements in physical properties, such as, as one example, stiffness.

Such compounds and compositions that provide faster and or higher polymer crystallization temperatures are thus popularly known as nucleates. Such compounds are, as their name suggests, utilized to provide nucleation sites for crystal growth during cooling of a thermoplastic molten formulation. Generally, the presence of such nucleation sites results in a larger number of smaller crystals. As a result of the smaller crystals formed therein, clarification of the target thermoplastic may also be achieved, although excellent clarity is not always a result. The more uniform, and preferably smaller, the crystal size, the less light is scattered. In such a manner, the clarity of the thermoplastic article itself can be improved. Highly efficient nucleation of thermoplastics, being very important to the thermoplastic industry in order to provide enhanced physical properties and/or faster processing to the target thermoplastic article or composition, is highly desirable in order to reduce costs and provide improved plastics in terms of durability, impact resistance, and the like.

Furthermore, for applications that require good clarity of the thermoplastic (e.g., polyolefin) article itself, there is also a need to provide an additive mat induces low haze measurements within the ultimate polyolefin product. A combination of high nucleation efficacy and low haze (e.g., good clarity) is highly desirable; however, to date there are very few alternatives individually to provide effective low haze or high peak crystallization temperatures within the target polyolefin and no real alternatives that provides an effective combination of such characteristics.

The most effective clarifying agent known to the industry and available commercially at this time is also a type of nucleator, namely dibenzylidene sorbitol acetal derivative

compounds (again, "DBSs"). Such compounds are typical nucleator compounds, particularly for polypropylene end-products, and include, without limitation. Compounds such as 1,3-0-2,4-bis(3,4-dimethylbenzylidene) sorbitol, available from Milliken Chemical under the trade name Millad® 3988 (hereinafter referred to as 3,4-DMDBS), l,3-0-2,4-bis(p-methylbenzylidene) sorbitol, also available from Milliken & Company under the trade name Millad® 3940 (hereinafter referred to as/?-MDBS). Again, such compounds provide excellent clarification and relatively effective nucleation characteristics for target polypropylenes and other polyolefins. However, the peak crystallization temperatures provided by such compounds for the aforementioned polyolefins (e.g., polypropylene) could be much lower than for comparative standard and also commercially available nucleators (which, again, do not provide effective clarification measurements). Such nucleators include sodium benzoate, sodium 2,2"-methylene-bis-(4,6-di-tert-buty]phenyl) phosphate (from Asahi Denka Kogyo K.K., known as and hereinafter referred to as NA-11), aluminum bis[2,2"-methylene-bis-(4,6-di-^r/-butylphenyl)phosphate] with lithium myristate (also from Asahi Denka Kogyo K.K., which is understood to be known as and hereinafter referred to as NA-21), talc, and the like. Such compounds all impart the desirable high polyolefin crystallization temperatures indicative of excellent nucleation capabilities. Attempts have been made to develop a nucleating packaging that exhibits simultaneous high nucleating efficacy and good clarity. One such attempt was to blend commercial nucleating agents (NA-11, NA-21, and the like) with DBSs. Unfortunately, upon .mixing and compounding within polypropylene, the resultant formulation with such blends exhibited much worse clarity characteristics than that of DBSs alone. Thus, there was no simultaneous exhibition of inducement of both high peak crystallization temperatures (or other characteristics associated with excellent nucleation efficacy) as well as low haze within target polyolefins. To date, the best all around high nucleating and clarifying agent remains 3,4-DMDBS orp-MDBS. There thus exists a need to develop such simultaneous high- performing polyolefin thermoplastic additives.

Furthermore, a certain class of unsaturated bicyclic compounds, such as bicyclic dicarboxylic acid and salts, have been taught as polyolefin nucleating agents as well within Patent Cooperation Treaty Application WO 98/29494, 98/29495 and 98/29496, all assigned

to Minnesota Mining and Manufacturing. The best working examples of this technology are embodied in disodium bicyclo[2.2.1]heptene dicarboxylate and camphanic acid.

The efficacy of nucleating agents is typically measured by the peak crystallization temperature of the polymer compositions containing such nucleating agents. A high polymer peak crystallization is indicative of high nucleation efficacy, which generally translates into fast processing cycle time and more desirable physical properties, such as stifmess/impact balance, etc., for the fabricated parts.  Compounds mentioned above all impart relatively high polyolefin crystallization temperatures; however, each also exhibits its own drawback for large-scale industrial applications.

For example, it is very desirable that the effective nucleating compounds exhibit a very high peak crystallization temperature, for example, above 125°C within homopolymer polypropylene (wherein such peak crystallization temperatures are measured by differential scanning calorimetry in accordance with ASTM Test Method D3417-99 modified to measure at heating and cooling rates of 20°C/minute). A simultaneous clarity of below about 14% (as measured by ASTM D 1003-92) for the same homopolymer propylene at such high peak crystallization temperature levels has, again, heretofore been unattainable. Such a combination of nucleation efficiency and clarity is, again, highly desired and as of yet impossible to provide on a widespread scale for thermoplastics, polyolefms generally, and most specifically poypropylenes. such a test homopolymer propylene formulation.

Beyond high polymer crystallization temperature and good clarity, there are a number of other performance characteristics important for the practical use of such nucleating/clarifying compositions. For example, one of great interest is the compatibility of such compositions with different additives widely used within typical polyolefin (e.g., polypropylene, polyethylene, and the like) plastic articles. As noted previously, calcium stearate compatibility is particularly important. Unfortunately, most of the typical nucleator compounds noted above (such as sodium benzoate, NA-11, disodium bicyclo[2.2.1] heptene dicarboxylate) exhibit deleterious nucleating efficacy when present with such compounds within polyolefin articles. It is generally speculated that the calcium ion from the stearate transfers positions with the sodium ions of the nucleating agents, rendering the nucleating agents ineffective for their intended function. As a result, such compounds sometimes exhibit unwanted plate-out characteristics and overall reduced nucleation performance as measured,

for example, by a decrease in crystallization temperature during and after polyolefin processing of greater than 2°C as compared to the peak crystallization temperature of the nucleated polymer with no calcium stearate present therein. In order to avoid combinations of these standard nucleators and calcium salts, other nonionic acid neutralizes, such as "  dihydrotalcite (DHT4-A), would be necessary for use in conjunction with such nucleators. Such a combination, however, has proven problematic in certain circumstances due to worsened aesthetic characteristics (e.g., higher haze), and certainly higher costs in comparison with standard calcium salts.

Other problems encountered with the standard nucleators noted above include inconsistent nucleation due to dispersion problems, resulting in stiffness and impact variation in the polyolefin article. Substantial uniformity in polyolefin production is highly desirable because it results in relatively uniform finished polyolefin articles. If the resultant article does not contain a well dispersed nucleating agent, the entire article itself may suffer from a lack of rigidity and low impact strength.

Furthermore, storage stability of nucleator/clarifying compositions is another potential problem with typical thermoplastic nucleators and thus is of enormous importance. Since nucleator compounds are generally provided in powder or granular form to the polyolefin manufacturer, and since uniform small particles of nucleating agents are imperative to provide the requisite uniform dispersion and performance, such compounds must remain as small particles through storage. Certain nucleators, such as sodium benzoate, exhibit high degrees of hygroscopicity such that the powders made therefrom hydrate easily resulting in particulate agglomeration. Such agglomerated particles may require further milling or other processing for deagglomeration in order to achieve the desired uniform dispersion within the target thermoplastic. Furthermore, such unwanted agglomeration due to hydration may also cause feeding and/or handling problems for the user.

These noticeable problems have thus posed significant problems in attempting to provide a simultaneously efficient nucleator/low clarity inducing composition for thermoplastics. However, there still remains a long-felt need to provide a composition for the production of nucleated/clarified thermoplastics that exhibits such simultaneous nucleation efficiency and low clarity within the target articles and formulations. To date, nothing of this type has been accorded the thermoplastic (polyolefin, and succinctly, polypropylene)

industries. Thus, highly desired is a compound or composition that exhibits exceptionally high peak crystallization temperatures, low fugitivity, low hygroscopicity, excellent thermal stability, and non-migratory properties within certain target polyolefins, and compatibility with most standard polyolefm additives (such as, most importantly, calcium stearate), as well as excellent clarifying properties.

Objects and Detailed Description of the Invention

Therefore, an object of the invention is to provide a thermoplastic additive composition that simultaneously induces high levels of nucleation efficiency as well as low degrees of haze (and thus excellent clarity) therefor within target thermoplastic articles. Additionally, it is an object of this invention to provide such a nucleator/clarifier additive composition that may be used in various polyolefm media for use in myriad end-uses.

Accordingly, this invention encompasses a composition comprising at least one saturated bicyclic carboxylic salt and at least one thermoplastic clarifying agent, most notably, the broad class of any dibenzylidene alditol acetal or derivative thereof. As well, thermoplastic comprising such a composition and a method of producing such a thermoplastic comprising said composition are also encompassed within this invention. Such a method includes the steps of a) providing a molten thermoplastic formulation; b) introducing to such formulation and mixing therein a composition comprising at least one saturated bicyclic carboxylic salt and at least thermoplastic clarifying agent, most notably, the broad class of any dibenzylidene sorbitol acetal or derivative thereof; and c) allowing the resultant composition of step "b" to cool into a thermoplastic article.

The term "thermoplastic clarifying agent" is intended to encompass any compound that provides improved clarity through haze measurement reduction of a thermoplastic by at least 10% in comparison with such a thermoplastic wherein no clarifying agent is present. Such compounds include DBSs, NA-11, NA-21, and any other compounds that meet this description. As the required saturated bicyclic dicarboxylic salts have not been utilized in combination with such specific clarifying agents in the past, there is no teaching or fair suggestion of such an inventive combination within the thermoplasticindustry or prior art. Such a combination of specific types of compounds has been found to induce the aforementioned desirous qualities and characteristics of high nucleation efficacy and low haze

simultaneously within thermoplastic media. Synergistically, these components appear to react well together to this end; as shown below, the utilization of other typical nucleating agents with dibenzylidene alditol acetal or derivatives thereof (such as dibenzylidene sorbitol acetal, hereinafter DBSs) fails to achieve such a synergistic effect.

The aforementioned saturated bicyclic carboxylic acid salt compounds are defined as organic compounds that contain two or more rings wherein at least two of the said rings share at least two nonadjacent atoms and do not exhibit any double bonds therein.

Some particular, non-limiting examples of such novel nucleator compounds include the metal or organic salts of saturated [2.2.1] bicyclic dicarboxylates, and most preferably of these types of compounds conforming to Formula (I)

(I)

/*"	o

R	K  /  J1

.Re	J"	/^	°  Ml

I  R,  rf  \	©

//	©

O

wherein Mi and M2 are the same or different, or Mi and M2 are combined to from a single moiety, and are independently selected from the group consisting of metal or organic cations, and Rh R2, R3, R4, Rs, Re, R7, Rs, R9S and Rio are individually selected from the group consisting of hydrogen, C1-C9 alkyl, hydroxyl, Ci-Cg alkoxy, C1-C9 alkyleneoxy, amine, and C1-C9 all^larnine, halogen, phenyl, alkylphenyl, and geminal or vicinal C1-C9 carbocyclic. Preferably, the metal cations are selected from the group consisting of calcium, strontium, barium, magnesium, aluminum, silver, sodium, lithium, rubidium, potassium, and the like. Within that scope, group I and group II metal ions are generally preferred. Among the group I and II cations, sodium, potassium, calcium and strontium are preferred, wherein sodium and calcium are most preferred. Furthermore, the Mi and M2 groups may also be combined to form a single metal cation (such as calcium, strontium, barium, magnesium, aluminum, and the like). Although this invention encompasses all stereochemical configurations of such

compounds, the cis configuration is preferred wherein cis-endo is the most preferred embodiment. The preferred embodiment polyolefin articles and additive compositions for polyoleiln formulations comprising at least one of such compounds are also encompassed within this invention.

Dibenzylidene alditol acetal or any derivative thereof may be introduced within the inventive fluid dispersion and method. Generally, such compounds are represented by the structure of Formula (H):

00

wherein p is 0,1, or 2; and wherein Ri, Ra, R3, R4, R5, R6, R7, R%, R9, and Rioare each the same or different and are selected from hydrogen, lower alkyl groups containing 1-4 carbon atoms, lower alkoxy groups, halogen, nitro, hydroxy, cyano, or any two adjacent groups are combined to form a carbocyclic, aryl, or methylenedioxy ring. The DBS compound may be symmetrical or asymmetrical as well. Preferably, the dibenzylidene alditol acetal compound is symmetrical and exhibits 3,4-disubstitution of the same or different pendant groups, although such a limitation is not required.

Specific dibenzylidene sorbitol acetal or derivatives include, as merely examples: l,3:2,4-dibenzylidene sorbitol; l,3:2,4-di(p-methylbenzylidene) sorbitol; l,3:2,4-di(p-chlorobenzylidene) sorbitol; l,3:2,4-di(2,4-dimethyldibenzylidene) sorbitol; l,3:2,4-di(p-ethylbenzylidene) sorbitol, l,3:2,4-di(3,4-dimethyldibenzylidene) sorbitol, abbreviated as 3,4-DMBS, l,3-0-(3,4-dichlorobenzylidene):2,4-0-(3,4-dimethylbenzylidene) sorbitol, 1,3-0-(3,4-dimethylbenzylidene):2,4-0-(3,4-dichlorobenzylidene) sorbitol, 1,3-0-(3,4-difluorobenzylidene):2,4-0-(3,4-dimethylbenzylidene) sorbitol,, l,3-0-(3,4-dimethylbenzylidene):2,4-0-(3,4-difluorobenzylidene) sorbitol, l,3-0-(3,4-

dichlorobenzylidene):2,4"0-(3,4-dimetlioxyben2;ylidene) sorbitol,, l,3-0-(3,4-dimethoxybenzylidene):2,4-0-(3,4-dichlorobenzylidene) sorbitol, 1,3-0(3,4-dichlorobenzylidene):2,4-0-(5-indanylidene) sorbitol,, l,3-0-(5-indanylidene):2,4-0-(3,4-dichlorobenzylidene) sorbitol, l,3-0-(4-nitrobeiizylidene):2,4-0-(3,4-diinetliylbeiizylidene) sorbitol, l,3-0-(3,4-dimethylbenzylidene):2,4-0-(4-niti"obenzylidene) sorbitol, l,3-0-(4-nitroben2ylidene):2,4-0-(3,4-metliylenedioxyben2ylidene) sorbitol, l,3-0-(3,4-methylenedioxyben2ylidene):2,4-0-(4-nitrobenzylidene) sorbitol, 1,3-0-(3,4-dichlorobenzylidene):2,4-0-(3,4-dimethylbenzylidene) xylitol, and l,3-0-(3,4-dimethylbenzylidene):2,4-0-(3,4-dichlorobenzylidene)xylitol, l,3-0-(4-fluoro-3-methylbenzylidene):2,4-0~(3,4-dimethylbeiizylidene) sorbitol, 1,3-0-(3,4-dimethylbenzylidene):2,4-0-(4-fluoro-3-methylben2ylidene) sorbitol, 1,3-0-(4-fluoro-3-methylbenzylidene):2,4-0-(3-fluoro-4-methylbenzylidene) sorbitol, 1,3-0-(3-fluoro-4-methylbenzylidene):2,4-0-(4-fluoro-3-niethylbeiizylidene) sorbitol, 1,3-0-(4-fluoro-3-mettiylbeuzylidene):2,4-0-(4-chlorobenzylidene) sorbitol, 1,3-0-(4-chlorobenzylidene):2,4-0-(4-fluoro-3-methylbenzylidene) sorbitol, 1,3-0-(4-chloro-3-methylbenzylidene):2,4-0-(3-chloro-4-methylbenzylidene) sorbitol, 1,3-0-(3-chloro-4-methylbenzylidene):2,4-0-(4-chloro-3-methylbenzylidene) sorbitol, l,3-0-(4~fluoro-3-methylbenzylidene):2,4-0-(5",6",7",S"-tetrahydro-2-napthylidene) sorbitol, l,3-0-(5",6",7",8"-tetraliydronapthylidene):2,4-0-(4-fluoro-3-methylbenzylidene) sorbitol, l,3-0-(4-Chloro-3-methylbenzylidene)-2,4-0-(5",6",7",8"-tetrahydro-2-napthylidene) sorbitol, l,3-0-(5",6",7",8"-tetrahydronapthylidene):2,4-0-(4-chloro-3"methylbenzylidene) sorbitol, l,3-0-(3-bromo-4-ethylbenzylidene):2,4-0-(3,4-dimethylbenzylidene) sorbitol, 1,3-0-(3-bromo-4-isopropylbenzylidene):2,4-0-(3,4-dimethylbenzylidene) sorbitol, l,3-0-(3-bromo-4-methylbenzylidene):2,4-0-(3,4-dimethylbenzylidene) sorbitol, 1,3-0-(4-chlorobenzylidene):2,4-0-(3-bromo-4-isopropylbenzylidene) sorbitol, 1,3:2,4-bis(4-chloro-3-methylbenzylidene) sorbitol, l,3:2,4-bis(3-chloro-4-inethylbenzylidene) sorbitol, 1,3:2,4-bis(3-bromo-4-isopropylben2:ylidene) sorbitol, 1,3:2,4-bis(3-bromo-4-methylbenzylidene) sorbitol, l,3:2,4-bis(3-bromo-4-ethylbenzylidene) sorbitol, l,3-0-(4-fluorobenzylidene):2,4-0-(3,4-dimethylbenzylidene) sorbitol, 1,3-0-(3,4-dimethylbenzylidene):2,4-0-(4-fluorobenzylidene) sorbitol, l,3-0-(3-fluorobenzylidene):2,4-0-(3,4-dimethylbenzyliderie) sorbitol, l,3-0-(3,4-dimethylberizylidene):2,4-0-(3-fluorobenzylidene) sorbitol, l,3-0-(3,4-

dierathylbenzylidene):2,4-0-(4-triJEluoromethylbenzylidene) sorbitol, l,3-0-(4-trifluoromethylbenzyIidene):2,4-0-(3,4-dimethylbenzylidene) sorbitol, 1,3-0-(4-t-butylbenzylidene):2,4-0-(3,4-dimemylbenzylidene) sorbitol, l,3-0-(3,4-dimethylbeixzylidene):2,4-0-(t-butylbenzylidene) sorbitol, 1,3-0-(3,4-dimethoxybenzylidene):2,4-0-(3,4~dimethylbenzylidene) sorbitol, 1,3-0-(3,4-dnnethylbenzylidene):2,4-0-(3,4-dimethoxybenzylidene) sorbitol, 1,3-0-(3,4-methylenedioxybenzylidene):2,4-0-(3,4-dirnethylbenzylidene) sorbitol, 1,3-0-(3,4-dimethylbenzylidene):2,4-0-(3,4-methylenedioxybenzylidene) sorbitol, l,3-0-(4-isopropylbenzylidene):-2,4-0-(3,4-dimethylbenzylidene) sorbitol, 1,3-0-(3,4-dimethylbenzylidene):2,4-0-(4-isopropylbenzylidene) sorbitol, 1,3-0-(3,4-dimethylbeznylidene):2,4-0-(2-naphthylbenzylidene) sorbitol, l,3-0-(2-naphthylberizylidene):2,4-0-(3,4-dimethylbenzylidene) sorbitol, 1,3:2,4-bis(4-f-butylbenzylidene) sorbitol, l,3:2,4-bis(3,4-methylenedioxybenzylidene) sorbitol, bis(4-fiuoro-3-methylbenzylidene) sorbitol, and bis(3-fluoro-4-methylbenzylidene) sorbitol.

Of particular interest and the preferred DBS derivative is 3,4-DMBS. Such a diacetal compound, as well as any type of DBS system, may be produced through the condensation reaction between two moles of an aromatic aldehyde and one mole of a polyhydric alcohol. The aldehyde and polyhydric alcohol are generally provided in the reaction mixture in a ratio from 1:1 to 4:1, preferably 1.5:1 to 2.5:1; respectively. The aromatic aldehydes are single or fused double ring aldehydes having at least one unsaturated hydrocarbon ring, and include benzaldehyde, naphthaldehyde, indan aldehyde and tetrahydronaphthaldehyde (tetralin aldehyde). The aromatic aldehydes may be unsubstituted or have from one to five substituent groups selected from CM alkyl, CM alkoxy, hydroxy, halogen, Q.6 alkylthio, Ci_6 alkylsulfoxy, C3-5 alkylene forming a carbocyclic ring with adjacent carbon atoms on an unsaturated hydrocarbon ring, carboxyl, (Q-C20 alkyloxy)carbonyl, (C1-C20 alkyloxy)ethyloxycarbonyl, (C1-C12 alkyl)phenyl, halogenated phenyl, (C1-C12 alkoxy)pheny], (C1-C12 alkyloxy)ethyloxyethyloxycarbonyl and (C1-C12 alkyloxy)ethyloxy-ethyloxyethyloxycarbonyl groups. Preferably, the aromatic aldehyde is selected from unsubstituted benzaldehyde, benzaldehyde having from one to three substituent groups selected from CM alkyl, halogen and C3.5 alkylene forming a carbocyclic ring with adjacent carbon atoms on an unsaturated hydrocarbon ring, including p-methyl, p-ethyl, 2,4-dimethyl,

3,4-dimethyl and 2,4,5-trimethyl benzaldehyde, 5-indan aldehyde and 5", &, 7, 8"-tetrahydro-2-naphthaldehyde.

Mixtures of the aromatic aldehydes may be provided and will result in a distribution of diacetals having the same or different aromatic components, referred to as symmetric and asymmetric diacetals, respectively! The aromatic aldehydes typically react with the polyhydric alcohol to form acetals in the 1:3 and 2:4 positions. Also within the scope of the present invention are triacetals formed by the condensation of three moles of an aromatic aldehyde and one mole of a polyhydric alcohol having six or more hydroxyl groups. The triacetals are typically formed at the 1:3,2:4 and 5:6 positions of the alcohol.

The polyhydric alcohols have five or more hydroxyl groups. The sugar alcohols represented by the formula HOCH2(CHOH)n CH2OH, where n *= 3-5, have been found to be especially useful. Preferably, the polyhydric alcohol is a pentahydric or hexahydric alcohol, most preferably xylitol or sorbitol. The polyhydric alcohol can be added to the reaction mixture as a solid, molten liquid, or as an aqueous solution. Preferably, the polyhydric alcohol is concentrated to a syrup by the azeotropic removal of water with a hydrophobic solvent, such as cyclohexane, prior to addition.

One particular method of producing such DBS derivatives is outlined within U.S. Patent 5,731,474, to Scrivens et al., heretofore fully incorporated within this specification.

As noted above, in order to develop a proper polyolefin nucleator/clarifier composition for industrial applications, a number of important criteria need to be met. The inventive nucleating agents meet all of these important requirements very well. For instance, as discussed in greater detail below, these inventive compositions provide excellent high peak crystallization temperatures in a variety of formulations, particularly within polyolefins such as random copolymer polypropylene (hereinafter RCP) and homopolymer polypropylene (hereinafter HP). As a result, such inventive salts provide excellent mechanical properties for polyolefin articles without the need for extra fillers and rigidifying additives, and desirable processing characteristics such as improved (shorter) cycle time. The compositions also exhibit inducement of very low haze measurements for target thermoplastics, particularly the same polyolefins as noted above for the nucleation properties. Thus, highly transparent, efficiently nucleated polyolefins (e.g., polypropylenes) are available with such inventive compositions.

Furthermore, these inventive compositions exhibit other highly desirable characteristics. For example, the inventive compositions show much improved hygroscopicity comparing to prior art and thus granular or powder formulations of such unsaturated bicylic carboxylic acid salt nucleating agents (e.g., they do not agglomerate or ,  clump together). Additionally, the inventive compositions do not interact deleteriously with commonly found calcium stearate additives. Also, the resultant thermoplastics exhibit desirable flexural modulus properties as well.

Such properties are highly unexpected and unpredictable, particularly in view of the closest prior art that is, again, either DBSs alone or typical nucleating agents alone. Nowhere is there taught or fairly suggested a composition of nucleating agent and clarifying agent that works synergistically as that of the present invention. Thus, the prior art includes the WO 98/29494 reference that merely discloses nucleation and clarification additives for polyolefin articles including unsaturated [2.2.1] dicarboxylate salts; however, there is no exemplification of a saturated dicarboxylate salt of this type, nor is there any suggestion of combining or mixing such a compound with any clarifying agent, not to mention DBSs to provide extremely low haze properties in target thermoplastic media. The closest embodiment within that art is identified as disodium bicyclo[2.2.1]heptene dicarboxylate. After intensive investigations, it was first determined that, quite unexpectedly, the hydrogenation of such compounds provides vastly improved nucleation efficacy for the inventive compounds and within the inventive polyolefin compositions. It has thus been found that the saturation of Diels-AIder reaction products to form dicarboxylate salts, and in particular, without intending to limit the scope of the invention, saturated bicyclic dicarboxylate salts, provide unforeseen benefits for polyolefin nucleation processes.  The peak crystallization temperatures provided target polyolefin articles with the saturated bicyclic compounds are from about 2.5 to about 5°C above that for the related unsaturated compounds. Such dramatic improvements are simply unexpected and are unpredictable from any known empirical or theoretical considerations. Furthermore, significant improvements in hygroscopicity of the saturated compounds were also unexpectedly observed. Such unpredictable improvements are of great practical significance as discussed before. More importantly, the saturated bicyclic nucleating agent(s) exhibit favorable synergistic effects with DBSs. Upon mixing with such DBS (or derivative) compounds, the blends exhibit exceptional nucelation efficacy (as measured by

polymer peak crystallization temperature) and excellent clarity (as measured in haze). To the contrary, the unsaturated bicylic compound mixed with DBSs fails to provide the such improved synergistic effects (as noted below within the Examples). No other typical nucleating agent provides such synergistic effect either (again, see the Examples below).

Also of great surprise was the improved compatibility between the saturated saturated bicylic carboxylic acid salt compounds and typical acid scavenger salt compounds utilized within polyolefin formulations and articles, such as calcium and lithium stearate. In combination with DBSs, such a composition exhibits excellent stability and compatability with such typical acid scavengers as well. Such compatibility, coupled with the high peak crystallization temperatures available from the inventive compounds, and the low haze measurements accorded the target article by the DBS compounds, thus provides a highly desirable thermoplastic nucleator/clarifier composition.

The inventive compositions are thus added within the target polyolefin in an amount from about 50 ppm to about 20,000 ppm by weight in order to provide the aforementioned beneficial characteristics, most preferably from about 200 to about 4000 ppm. Higher levels, e.g., 50% or more by weight, may also be used in a masterbatch formulation. Optional additives within the inventive salt-containing composition, or within the final polyolefin article made therewith, may include plasticizers, antistatic agents, stabilizers, ultraviolet absorbers, and other similar standard polyolefin thermoplastic additives. Other additives may also be present within this composition, most notably antioxidants, antistatic compounds, antimicrobials (preferably silver-based ion-exchange compounds, such as ALPHASAN® antimicrobials available from Milliken & Company), perfumes, chlorine scavengers, and the like. Such additives, and others not listed, are well known to those skilled in the art.

The individual components (being at least one saturated bicyclic carboxylic acid salt and at least one DBS) are present in amounts from about 10 ppm to about 15,000 ppm each; preferably, from about 100 ppm to about 5,000 ppm each; more preferably from about 200 ppm to about 3,500 ppm each; and most preferably between about 500 ppm and 2,500 ppm each.

The term polyolefin or polyolefin resin is intended to encompass any materials comprised of at least one polyolefin compound. Preferred examples include isotactic and syndiotactic polypropylene, polyethylene, poly(4-rnethyl)pentene, polybutylene, and any

blends or copolymers thereof, whether high or low density in composition. The polyolefin polymers of the present invention may include aliphatic polyolefins and copolymers made from at least one aliphatic olefin and one or more ethylenically unsaturated co-monomers. Generally, the co-monomers, if present, will be provided in a minor amount, e.g., about 10 percent or less or even about 5 percent or less, based upon the weight of the polyolefin (e.g. random copolymer polypropylene), but copolymers containing up to 25% or more of the co-monomer (e.g., impact copolymers) are also envisaged. Other polymers or mbber (such as EPDM or EPR) may also be compounded with the polyolefin to obtain the aforementioned characteristics. Such co-monomers may serve to assist in clarity improvement of the polyolefin, or they may function to improve other properties of the polymer. Other examples include acrylic acid and vinyl acetate, etc. Examples of olefin polymers whose transparency can be improved conveniently according to the present invention are polymers and copolymers of aliphatic monoolefins containing 2 to about 6 carbon atoms which have an average molecular weight of from about 10,000 to about 2,000,000, preferably from about 30,000 to about 300,000, such as, without limitation, polyethylene, linear low density polyethylene, isotactic polypropylene, syndiotactic polypropylene, crystalline ethylene propylene copolymer, poly(l-butene), polymethylpentene, 1-hexene, 1-octene, and vinyl cyclohexane. The polyolefins of the present invention may be described as basically linear, regular polymers that may optionally contain side chains such as are found, for instance, in conventional low density polyethylene.

Although polyolefins are preferred, the nucleating agents of the present invention are not restricted to polyolefins, and may also give beneficial nucleation properties to polyesters such as polyethylene terephthalate (PET), polybutylene terephthalate (PBT), and polyethylene naphthalate (PEN), as well as polyamides such as Nylon 6, Nylon 6,6, and others. Generally, any thermoplastic composition having some crystalline content may be improved with the nucleating agents of the present invention.

The thermoplastic articles of the present invention may be obtained by adding the inventive composition of saturated bicyclic dicarboxylic acid salt (or combination of salts or composition comprising such salts) and DBS to the thermoplastic polymer or copolymer and merely mixing the resultant composition by any suitable means. Alternatively, a concentrate containing as much as about 20 percent by weight of the inventive composition in a

polyolefin masterbatch comprising the required acid scavenger may be prepared and be subsequently mixed with the target resin. Furthermore, the inventive compositions (with other additives potentially) may be present in any type of standard thermoplastic (e.g., polyolefin, most preferably) additive form, including, without limitation, powder, prill, agglomerate, liquid suspension, and the like, particularly comprising dispersion aids such as polyolefin (e.g., polyethylene) waxes, stearate esters of glycerin, montan waxes, mineral oil, and the like. Basically, any form may be exhibited by such a combination or composition including such combination made from blending, agglomeration, compaction, and/or extrusion. However, it has been determined that small particle size (below 30 microns on average, more specifically, below 15 microns on average) powders provide better flow properties for the additive and thus are more easily handled and introduced within the target thermoplastic formulation.

The composition may then be processed and fabricated by any number of different techniques, including, without limitation, injection molding, injection blow molding, injection stretch blow molding, injection rotational molding, extrusion, extrusion blow molding, sheet extrusion, film extrusion, cast film extrusion, foam extrusion, thermoforming (such as into films, blown-films, biaxially oriented films), thin wall injection molding, and the like into a fabricated article.

Preferred Embodiments of the Invention

Examples of particularly preferred fluid dispersions within the scope of the present invention are presented below.

Production of Inventive Salts

Example 1

Disodium bicyclo[2,2. l]heptane-2,3-dicarboxylate

To a solution of disodium bicyclo[2.2.1]heptene-2,3-dicarboxylate (10.0 g) in water (100 g) was added 0.5 g palladium on activated carbon (5 wt%). The mixture was transferred into a Parr reactor and was subjected to hydrogenation (50 psi, room temperature) for 8 hours.

The activated carbon was filtered out. Water is removed in vacuo at 75° C. The resulting product was dried and milled (m.p >300° C).

Example 2 (Comparative)

Disodium bic)>clo[2.2. l]heptene-2,3-dicarboxylate

To a suspension of endo-bicyclo[2.2.1]hept-5-ene-2,3-dicarboxyiic anhydride (16.4 g, 0.1 mol) in water (100 g) was added sodium hydroxide (8.0 g, 0.2 mol) at room temperature. The mixture was then stirred at 80 C for 2 hour. A clear, homogeneous solution was obtained. Water was removed in vacuo at 75 °C and the resulting white crystalline product was dried and milled (m.p. > 300°C).

Commercial samples of NA-11, sodium benzoate and Millad® 3988 (3,4-DMDBS) and Millad® 3940 (p-MDBS) were used in this evaluation without further purification and treatment.

Nucleation efficacy test:

Thermoplastic compositions (plaques) were produced comprising the additives from the Examples above and sample homopolymer polypropylene (HP) or polypropylene random copolymer resin plaques, produced dry blended in a Welex mixer at -2000 rpm, extruded through a single screw extruder at 400-450° F, and pelletized.  Accordingly, one kilogram batches of target polypropylene were produced in accordance with the following compositions:  ■■■ -

HOMOPOLYMER POLYPROPYLENE COMPOSITION

Component	Amount  •

Polypropylene homopolymer (Himont Profax® 6301)(MF=12)	1000 g

Irganox® 1010, Primary Antioxidant (from Ciba)	500 ppm

Irgafos® 168, Secondary Antioxidant (from Ciba)	1000 ppm

Calcium Stearate, Acid Scavenger	800 ppm

Inventive Nucleator	as noted
