Repository: anandvc/allindianpatents

File: patents/220914-method-and-device-for-melt-dip-coating-metal-strips-especially-steel-strips.html
Indian Patents. 220914:METHOD AND DEVICE FOR MELT DIP COATING METAL STRIPS, ESPECIALLY STEEL STRIPS

Indian Patents

Recently Granted Patents

  Recently Published Patents

Title of Invention	METHOD AND DEVICE FOR MELT DIP COATING METAL STRIPS, ESPECIALLY STEEL STRIPS

Abstract	A method for hot dip coating metal strip, especially steel strip, wherein the strip is guided obliquely or vertically from bottom to top through the molten coating metal in a coating station, wherein the coating thickness is controlled after the strip-has emerged from the coating bath, and wherein the thin metal strip, which has a tendency to vibrate, is sealed towards the bottom y an electromagnetic traveling field .that acts' as a sealing field in the guide channel while the coating is still liquid and at a variable strip speed and is laterally guided in a controlled way to compensate ferromagnetic attraction, st.ch that the electromagnetic field of one or more main coils in each inductor generates the electromagnetic traveling field as a blocking field or as a pump field, and several correction fields are arranged within the magnet yoke surface, which is surrounded by the main coil, with a distribution that provides a selected configuration, such that the position and number of the correction fields are individually determined at least according to different width levels of the metal strip characterized by the fact that the correction fields are distributed in position and number according to a production program, and that the correction fields are activated by separate pieces of power supply equipment, which are phase-sYIWhronized and time-synchronized with the respective inductor wherein the distribution of the correction fields comprises the arrangement of correction coils in the comers of a polygon.	

Full Text	TRANSLATION (HM-663PCT — amended claims):

CLAIMS

1.  Method for hot dip coating metal strip (1), especially steel strip (la), wherein the strip (1) is guided obliquely or vertically from bottom to top through the molten coating metal

(3) in a coating station (4), wherein the coating thickness (5) is controlled after the strip (1) has emerged from the coating bath, and wherein the thin metal strip (1), which has a tendency to vibrate, is sealed towards the bottom by an electromagnetic traveling field (10) that acts as a sealing field (13) in the guide channel (8) while the coating (7) is still liquid and at a variable strip speed and is laterally guided in a controlled way to compensate ferromagnetic attraction, such that the electromagnetic field (10, 11, 12) of one or more main coils

(9a) in each inductor (9) generates the electromagnetic traveling field (10) as a blocking field (11) or as a pump field

(12), and several correction fields (14) are arranged within the magnet yoke surface (15), which is surrounded by the main coil

(9a), with a distribution that provides a selected configuration, such that the position and number of the correction fields (14) are individually determined at least

according to different width levels of the metal strip (1), characterized by the fact that the correction fields (14) are distributed in position and number according to a production program, and that the correction fields (14) are activated by separate pieces of power supply equipment, which are phase-synchronized and time-synchronized with the respective inductor (9).

2.	Method in accordance with Claim 1, characterized by the fact that the correction fields (14) are operated with direct current.

3.	Method in accordance with Claim 1 or Claim 2, characterized by the fact that the correction fields (14) are locally operated within the sealing field (13) in a field-strengthening or field-weakening way.

4.	Method in accordance with any of Claims 1 to 3, characterized by the fact that -the lateral position of the metal strip (1) in the guide channel (8) is detected by measuring coils (16), which perform measurements inside the correction fields (14) and/or outside the correction fields (14)

5.	Method in accordance with any of Claims 1 to 4, characterized by the fact that the lateral position of the metal strip (1) in the guide channel (8) is continuously measured by contactless measuring methods.

6.  Device for hot dip coating metal strip (1), especially steel strip (la), with a strip guide (2) that runs obliquely or vertically from bottom to top, with a coating station (4), with a guide channel (8) for the metal strip (1), which guide channel (8) is connected to the reservoir (4a) at the bottom of the coating station (4) and is surrounded by an electromagnetic traveling field (10) by means of an inductor (9) for sealing at the bottom, for a center position of the metal strip (1) in the guide channel (8), and with a stripping system (6) above the reservoir (4a), such that, at least on two opposing magnet yoke surfaces (15), each inductor (9) has a blocking field (11) or a pump field (12) with one or more main coils (9a) for the electromagnetic traveling field (10) and with correction coils (14a) distributed in the magnet yoke surface (15) in a selected configuration within the magnet yoke surface (15), which is surrounded by the main coil (9a), the number and position of which correction coils (14a) are determined according to different widths and/or thicknesses of the metal strip (1), characterized by the fact that the correction coils (14a) are arranged at the vertices (17) of a polygon (18) as a function of a production program, and that the correction coils (14a) are connected to separate power supply sources, which are phase-synchronized and time-synchronized with the respective main coils (9a).

7.	Device in accordance with Claim 6, characterized by the fact that measuring coils (16) for the determination of the instantaneous strip position in the guide channel (8) are provided inside and/or outside the correction coils (14a).

8.	Device in accordance with Claim 6 or Claim 7, characterized by the fact that the lateral position of the metal strip (1) in the guide channel (8) is measured by means of contactless measuring instruments.

9.	Device in accordance with any of Claims 6 to 8, characterized by the fact that the correction coils (14a) are connected to a direct current source.

Dated this 26 day of September 2005

fOVSlK

(D J SOLOMON) Of De PENNING & De PENNING AGENT FOR THE APPLICANTS

TRANSLATION (HM-663PCT -- original): WO 2004/076,707 Al PCT/EP2004/001,341

METHOD AND DEVICE FOR HOT DIP COATING METAL STRIP,

ESPECIALLY STEEL STRIP

The invention concerns a method and a device for hot dip coating metal strip, especially steel strip, wherein the strip is guided obliquely or vertically from bottom to top through the molten coating metal in a coating station, wherein the coating thickness is controlled after the strip has emerged from the coating bath, and wherein the thin metal strip, which has a tendency to vibrate, is sealed towards the bottom by an electromagnetic sealing field in the guide channel while the coating is still liquid and at a variable strip speed and is guided laterally by a correction field, which compensates for ferromagnetic attraction.

A method of this type and the corresponding device, especially the electromagnetic sealing field in the guide channel, which sealing field seals the guide channel at the bottom and acts laterally against ferromagnetic attraction, is described in EP 0 776 382 Bl without a correction field.

The aforementioned method for strip stabilization is also described in DE 195 35 854 C2.  The electromagnetic sealing field operates there as an electromagnetic traveling field.  In this regard, a controllable magnetic field superimposed on the modulation of the electromagnetic traveling field is applied in the region of the guide channel/ and the field strength and/or frequency of this magnetic field can be adjusted as a function of the position of the strip in the coating channel, which is detected by sensors.  However, the device used for this consists of pairs of magnet coils arranged in succession in the direction of strip flow.  In addition, other coils are provided around the guide channel.  As a result, the pairs of magnet coils, which can be controlled with respect to field strength and/or frequency, must be adapted to different strip materials or strip thicknesses.

However, the method or the device described above cannot be used either for very thin metal strip or for different strip widths.

The objective of the invention is to specify an electromagnetic seal together with a device that compensates lateral ferromagnetic attraction for all presently known magnetic sealing fields.

In accordance with the invention, the stated objective is achieved in such a way that the electromagnetic field of one or more main coils in each inductor generates a sealing field, which is realized as an electromagnetic traveling field, as a blocking field, or as a pump field, and several correction fields are arranged with a distribution that provides a selected configuration, such that the position and number of the correction fields are individually determined at least according to different width levels of the metal strip.  The advantages include not only avoidance of the effect of ferromagnetic attraction, but also the possibility of adaptation to a large number of criteria which, in the past, gave rise to center deviations due to ferromagnetic attraction in the guide channel. Examples that might be mentioned are:  varied thicknes, and strip waviness, such as center buckles, quarter buckles, crossbows, S-shapes, and the like.  However, the main advantage is that a width variation in width levels can already be taken into consideration during the designing of the inductors, i.e., a number of the correction fields and the position of the correction fields are matched to a fixed metal strip width.  In this regard, the extent of the magnets can be taken into consideration by selection of the type of sealing by traveling

field, blocking field, or pump field.

In one embodiment, the correction fields are distributed in position and number according to a production program. Different widths- of metal strip can be coated by one and the same method.

To allow favorable control of the magnetic fields of the main coil and correction coil, it is also advantageous for the correction fields to be activated by separate pieces of power supply equipment, which are phase-synchronized and time-synchronized with the respective inductor.

In this regard, correction steps of the correction field in relation to the main coil field will proceed more easily if the correction fields are operated with direct current.

Another measure for achieving better control of the main fields is field-strengthening or field-weakening operation of the correction fields locally within the sealing field.

Since the determination of the instantaneous position of the metal strip in the guide channel is a prerequisite for controlling the correction fields, it is further proposed that the lateral position of the metal strip in the guide channel be detected by measuring coils, which perform measurements inside the correction fields and/or outside the correction fields.

An alternative to this is to measure the lateral position of the metal strip in the guide channel continuously by contactless measuring methods, for example, laser beams.

The device for hot dip coating metal strip, especially steel strip, is designed for a metal strip width change in such a way that, at least on two opposing magnet yoke surfaces, each inductor has a sealing field with one or more main coils for an electromagnetic traveling field, a blocking field, or a pump field and with several correction coils distributed in a selected configuration in the magnet yoke surface, whose number and position is determined according to different widths and/or thicknesses of the metal strip.

To this end, the effects of the correction coils on the field of the main coils can be controlled for different strip widths and/or thicknesses by arranging the correction coils at the vertices of a polygon as a function of a production program.

This design is supported by connecting the correction coils to separate power supply sources, which are phase-synchronized and time-synchronized with the respective main coils.

The instantaneous position of the metal strip in the guide channel can also be detected for varying strip flow speeds by providing measuring coils for the determination of the

instantaneous strip position in the guide channel inside and/or outside the correction coils.

In general, very exact measurement can be achieved by measuring the lateral position of the metal strip in the guide channel by means of contactless-type measuring instruments.

The correction coils can also be connected to a direct current source.

The drawings illustrate specific embodiments of the invention, which are explained in greater detail below.

—	Figure 1 shows the coating station with the magnet system of the traveling field.

—	Figure 2 shows the coating station with the system of the blocking field.

—	Figure 3 shows the coating station with the system of the pump field.

—	Figure 4 shows a front view of a sealing field with the main coil, the correction coils, and the measuring coils.

In the method for hot dip coating metal strip 1, especially steel strip la, the metal strip 1 is guided in a preheated state from a furnace by guide rolls that act as strip guides 2 obliquely or vertically from bottom to top through the molten coating metal 3 into a coating station 4.  After the strip has

emerged from the coating station 4, the coating thickness 5 is controlled in a stripping system 6.

During the coating with coating metal 3, the relatively thin metal strip 1 has a tendency to vibrate, and, in addition, fluctuations in the strip speed or strip speeds that vary according to the selected dimensions .... the metal strip 1 is sealed towards the bottom by an electromagnetic sealing field 13 in the guide channel 8 while the coating 7 is still liquid and is guided laterally by a correction field 14, which compensates ferromagnetic attraction.

The constant center position of the metal strip 1 in the guide channel 8 that is strived for constitutes an unstable equilibrium due to the interference between magnetic field inductors 9 from two sides and directions.  The sum of the forces of magnetic attraction acting on the metal strip 1 is equal to zero only in the center of the guide channel 8.  As soon as the metal strip 1 is deflected from its center position, the distance to the two inductors 9 changes.  In this process, the metal strip 1 moves closer to one of the sealing fields 13 and moves farther away from the other.  A solution in which the two magnetic fields of the inductors 9 are designed to be so strong that any displacement is excluded as a possibility is out

of the question due to the accompanying strong heating of the metal strip 1.  The center position of the metal strip 1 is now taken into account, together with other criteria, by the generation of a sealing field 13 in each inductor 9 with a main coil 9a, which sealing field 13 is selected as an electromagnetic traveling field 10 (Figure 1), as a blocking field 11 (Figure 2), or as a pump field 12 (Figure 3).  Several correction fields 14 are distributed in a selected configuration (Figure 4), such that the position and number of the correction fields are individually determined at least according to different width levels of the metal strip 1.  According to Figure 4, the correction coils 14a can be arranged within the magnet yoke surface 15, which is surrounded by the main coil 9a, in the form of a triangle or, as shown in the drawing, in the form of a polygon.  In Figure 4, both horizontal triangular shapes and vertical triangular shapes are formed.  The correction coils 14a or the correction fields 14 form the vertices 17 of a polygon, and the polygon 18 can be a triangle, a square, or any n-sided polygon.  In this regard, the position and distribution of the correction coils 14a affects their size.

The correction coils 14a or correction fields 14 are distributed in position and number as a function of the selected

metal strip width levels analogously to a production program.

The lateral or center position of the metal strip 1 in the guide channel 8 can be continuously measured by contactless measuring devices.  The measuring coils 16 are located (Figure 4) inside or outside the correction coils 14a, so that a measurement pattern over the entire width of the metal strip is obtained.  This makes it possible to detect the aforementioned anomalies of metal strip shape or position.

The electromagnetic traveling field 10 or an electromagnetic blocking field 11 or an electromagnetic pump field 12 is selected on the basis of the characteristic values of the material (strength, microstructure) of the metal strip 1.

List of Reference Numbers

1	metal strip

la	steel strip

2	strip guide

3	coating metal

4	coating station

4a	reservoir

5	coating thickness

6	stripping system

7	coating

8	guide channel

9	inductor

9a	main coil

10	electromagnetic traveling field

11	electromagnetic blocking field

12	electromagnetic pump field

13	sealing field

14	correction field

14a	correction coil

15	magnet yoke surface

16	measuring coil

17	vertices of a polygon

18	polygon

TRANSLATION (HM-663PCT -- original): WO 2004/076,707 Al PCT/EP2004/001,341

METHOD AND DEVICE FOR HOT DIP COATING METAL STRIP,

ESPECIALLY STEEL STRIP

The invention concerns a method and a device for hot dip coating metal strip, especially steel strip, wherein the strip is guided obliquely or vertically from bottom to top through the molten coating metal in a coating station, wherein the coating thickness is controlled after the strip has emerged from the coating bath, and wherein the thin metal strip, which has a tendency to vibrate, is sealed towards the bottom by an electromagnetic sealing field in the guide channel while the coating is still liquid and at a variable strip speed and is guided laterally by a correction field, which compensates for ferromagnetic attraction.

A method of this type and the corresponding device, especially the electromagnetic sealing field in the guide channel, which sealing field seals the guide channel at the bottom and acts laterally against ferromagnetic attraction, is described in EP 0 776 382 Bl without a correction field.

The aforementioned method for strip stabilization is also described in DE 195 35 854 C2.  The electromagnetic sealing field operates there as an electromagnetic traveling field.  In this regard, a controllable magnetic field superimposed on the modulation of the electromagnetic traveling field is applied in the region of the guide channel/ and the field strength and/or frequency of this magnetic field can be adjusted as a function of the position of the strip in the coating channel, which is detected by sensors.  However, the device used for this consists of pairs of magnet coils arranged in succession in the direction of strip flow.  In addition, other coils are provided around the guide channel.  As a result, the pairs of magnet coils, which can be controlled with respect to field strength and/or frequency, must be adapted to different strip materials or strip thicknesses.

However, the method or the device described above cannot be used either for very thin metal strip or for different strip widths.

The objective of the invention is to specify an electromagnetic seal together with a device that compensates lateral ferromagnetic attraction for all presently known magnetic sealing fields.

In accordance with the invention, the stated objective is achieved in such a way that the electromagnetic field of one or more main coils in each inductor generates a sealing field, which is realized as an electromagnetic traveling field, as a blocking field, or as a pump field, and several correction fields are arranged with a distribution that provides a selected configuration, such that the position and number of the correction fields are individually determined at least according to different width levels of the metal strip.  The advantages include not only avoidance of the effect of ferromagnetic attraction, but also the possibility of adaptation to a large number of criteria which, in the past, gave rise to center deviations due to ferromagnetic attraction in the guide channel. Examples that might be mentioned are:  varied thicknes, and strip waviness, such as center buckles, quarter buckles, crossbows, S-shapes, and the like.  However, the main advantage is that a width variation in width levels can already be taken into consideration during the designing of the inductors, i.e., a number of the correction fields and the position of the correction fields are matched to a fixed metal strip width.  In this regard, the extent of the magnets can be taken into consideration by selection of the type of sealing by traveling

field, blocking field, or pump field.

In one embodiment, the correction fields are distributed in position and number according to a production program. Different widths- of metal strip can be coated by one and the same method.

To allow favorable control of the magnetic fields of the main coil and correction coil, it is also advantageous for the correction fields to be activated by separate pieces of power supply equipment, which are phase-synchronized and time-synchronized with the respective inductor.

In this regard, correction steps of the correction field in relation to the main coil field will proceed more easily if the correction fields are operated with direct current.

Another measure for achieving better control of the main fields is field-strengthening or field-weakening operation of the correction fields locally within the sealing field.

Since the determination of the instantaneous position of the metal strip in the guide channel is a prerequisite for controlling the correction fields, it is further proposed that the lateral position of the metal strip in the guide channel be detected by measuring coils, which perform measurements inside the correction fields and/or outside the correction fields.

An alternative to this is to measure the lateral position of the metal strip in the guide channel continuously by contactless measuring methods, for example, laser beams.

The device for hot dip coating metal strip, especially steel strip, is designed for a metal strip width change in such a way that, at least on two opposing magnet yoke surfaces, each inductor has a sealing field with one or more main coils for an electromagnetic traveling field, a blocking field, or a pump field and with several correction coils distributed in a selected configuration in the magnet yoke surface, whose number and position is determined according to different widths and/or thicknesses of the metal strip.

To this end, the effects of the correction coils on the field of the main coils can be controlled for different strip widths and/or thicknesses by arranging the correction coils at the vertices of a polygon as a function of a production program.

This design is supported by connecting the correction coils to separate power supply sources, which are phase-synchronized and time-synchronized with the respective main coils.

The instantaneous position of the metal strip in the guide channel can also be detected for varying strip flow speeds by providing measuring coils for the determination of the

instantaneous strip position in the guide channel inside and/or outside the correction coils.

In general, very exact measurement can be achieved by measuring the lateral position of the metal strip in the guide channel by means of contactless-type measuring instruments.

The correction coils can also be connected to a direct current source.

The drawings illustrate specific embodiments of the invention, which are explained in greater detail below.

—	Figure 1 shows the coating station with the magnet system of the traveling field.

—	Figure 2 shows the coating station with the system of the blocking field.

—	Figure 3 shows the coating station with the system of the pump field.

—	Figure 4 shows a front view of a sealing field with the main coil, the correction coils, and the measuring coils.

In the method for hot dip coating metal strip 1, especially steel strip la, the metal strip 1 is guided in a preheated state from a furnace by guide rolls that act as strip guides 2 obliquely or vertically from bottom to top through the molten coating metal 3 into a coating station 4.  After the strip has

emerged from the coating station 4, the coating thickness 5 is controlled in a stripping system 6.

During the coating with coating metal 3, the relatively thin metal strip 1 has a tendency to vibrate, and, in addition, fluctuations in the strip speed or strip speeds that vary according to the selected dimensions .... the metal strip 1 is sealed towards the bottom by an electromagnetic sealing field 13 in the guide channel 8 while the coating 7 is still liquid and is guided laterally by a correction field 14, which compensates ferromagnetic attraction.

The constant center position of the metal strip 1 in the guide channel 8 that is strived for constitutes an unstable equilibrium due to the interference between magnetic field inductors 9 from two sides and directions.  The sum of the forces of magnetic attraction acting on the metal strip 1 is equal to zero only in the center of the guide channel 8.  As soon as the metal strip 1 is deflected from its center position, the distance to the two inductors 9 changes.  In this process, the metal strip 1 moves closer to one of the sealing fields 13 and moves farther away from the other.  A solution in which the two magnetic fields of the inductors 9 are designed to be so strong that any displacement is excluded as a possibility is out

of the question due to the accompanying strong heating of the metal strip 1.  The center position of the metal strip 1 is now taken into account, together with other criteria, by the generation of a sealing field 13 in each inductor 9 with a main coil 9a, which sealing field 13 is selected as an electromagnetic traveling field 10 (Figure 1), as a blocking field 11 (Figure 2), or as a pump field 12 (Figure 3).  Several correction fields 14 are distributed in a selected configuration (Figure 4), such that the position and number of the correction fields are individually determined at least according to different width levels of the metal strip 1.  According to Figure 4, the correction coils 14a can be arranged within the magnet yoke surface 15, which is surrounded by the main coil 9a, in the form of a triangle or, as shown in the drawing, in the form of a polygon.  In Figure 4, both horizontal triangular shapes and vertical triangular shapes are formed.  The correction coils 14a or the correction fields 14 form the vertices 17 of a polygon, and the polygon 18 can be a triangle, a square, or any n-sided polygon.  In this regard, the position and distribution of the correction coils 14a affects their size.

The correction coils 14a or correction fields 14 are distributed in position and number as a function of the selected

metal strip width levels analogously to a production program.

The lateral or center position of the metal strip 1 in the guide channel 8 can be continuously measured by contactless measuring devices.  The measuring coils 16 are located (Figure 4) inside or outside the correction coils 14a, so that a measurement pattern over the entire width of the metal strip is obtained.  This makes it possible to detect the aforementioned anomalies of metal strip shape or position.

The electromagnetic traveling field 10 or an electromagnetic blocking field 11 or an electromagnetic pump field 12 is selected on the basis of the characteristic values of the material (strength, microstructure) of the metal strip 1.

List of Reference Numbers

1	metal strip

la	steel strip

2	strip guide

3	coating metal

4	coating station

4a	reservoir

5	coating thickness

6	stripping system

7	coating

8	guide channel

9	inductor

9a	main coil

10	electromagnetic traveling field

11	electromagnetic blocking field

12	electromagnetic pump field

13	sealing field

14	correction field

14a	correction coil

15	magnet yoke surface

16	measuring coil

17	vertices of a polygon

18	polygon

Documents:

				2403-chenp-2005 abstract-duplicate.pdf

				2403-chenp-2005 claims-duplicate.pdf

				2403-chenp-2005 description (complete)-duplicate.pdf

				2403-chenp-2005 form-18.pdf

				2403-chenp-2005 pct.pdf

				2403-chenp-2005-abstract.pdf

				2403-chenp-2005-claims.pdf

				2403-chenp-2005-correspondnece-others.pdf

				2403-chenp-2005-correspondnece-po.pdf

				2403-chenp-2005-description(complete).pdf

				2403-chenp-2005-drawings.pdf

				2403-chenp-2005-form 1.pdf

				2403-chenp-2005-form 3.pdf

				2403-chenp-2005-form 5.pdf

				2403-chenp-2005-others.pdf

				2403-chenp-2005-pct.pdf

« Previous Patent

Next Patent »

Patent Number	220914	

Indian Patent Application Number	2403/CHENP/2005	

PG Journal Number	29/2008	

Publication Date	18-Jul-2008	

Grant Date	11-Jun-2008	

Date of Filing	26-Sep-2005	

Name of Patentee	SMS DEMAG AG	

Applicant Address		

Inventors:

#	Inventor's Name	Inventor's Address	

1	BEHRENS, Holger	Neuenhausstrasse 44, 40699 Erkrath,	

2	HARTUNG, Hans-Georg	Schlehenweg 12, 50259 Pulheim,	

3	TENCKHOFF, Bernhard	Am Geistfeld 36, 47239 Duisburg,	

4	TRAKOWSKI, Walter	Sanddornstrasse 42, 47269 Duisburg,	

5	ZIELENBACH, Michael	Ählstrasse 22, 57074 Siegen,	

6	BEHRENS, HOLGER,	Neuenhausstrasse 44, 40699 Erkrath,	

7	HARTUNG, HANS-GEORG,	Schlehenweg 12, 50259 Pulheim,	

8	TENCKHOFF, BERNHARD,	Am Geistfeld 36, 47239 Duisburg,	

9	TRAKOWSKI, WALTER,	Sanddornstrasse 42, 47269 Duisburg,	

10	ZIELENBACH, MICHAEL,	Ählstrasse 22, 57074 Siegen,	

11	FALKENHAHN, Bodo		

12	BRISBERGER, Rolf		

PCT International Classification Number	C23C2/24	

PCT International Application Number	PCT/EP04/01341	

PCT International Filing date	2004-02-13	

PCT Conventions:

#	PCT Application Number	Date of Convention	Priority Country	

1	103 08 834.2	2003-02-27	Germany	

2	103 12 939.1	2003-03-22	Germany	

© All Indian Patents, 2013-2021.

  Patent data available in the public domain from Indian Patents Office, Department of Industrial Policy and Promotions, Ministry of Commerce and Industry, Government of India.
