Repository: anandvc/allindianpatents

File: patents/220940-method-of-making-amorphous-and-ceramic-materials-via-melt-spinning.html (part 1 of 3)
Indian Patents. 220940:METHOD OF MAKING AMORPHOUS AND CERAMIC MATERIALS VIA MELT SPINNING

Indian Patents

Recently Granted Patents

  Recently Published Patents

Title of Invention	METHOD OF MAKING AMORPHOUS AND CERAMIC MATERIALS VIA MELT SPINNING

Abstract	The present invention relates to a method for making ceramic comprising glass, the method comprising: contacting a melt with a surface of a rotating substrate such that the melt cools to provide a ceramic comprising glass, the melt comprising at least 35 percent by weight Al<sub>2</sub>0<sub>3</sub>, based on the total metal oxide content of the melt, a first metal oxide other than Ah03, and a second, different metal oxide other than A1<sub>2</sub>O<sub></sub>, wherein the melt contains not more than 10 percent by weight collectively Al<sub>2</sub>O<sub>3</sub>, B<sub>2</sub>O<sub>3</sub>, Ge0<sub>2</sub>, P<sub>2</sub>0<sub>5</sub>, Si0<sub>2</sub>, Te0<sub>2</sub>, and V<sub>2</sub>O<sub>5</sub>, based on the total metal oxide content of the melt; and the glass comprising at least 35 percent by weight A1<sub>2</sub>O<sub>3</sub>, based on the total metal oxide content of the glass, the first metal oxide other than A1<sub>2</sub>O<sub>3</sub>, and the second, different metal oxide other than A1<sub>2</sub>O<sub>3</sub>, wherein the glass contains not more than 10 percent by weight collectively AS<sub>2</sub>O<sub>3</sub>, B<sub>2</sub>O<sub>3</sub>, Ge0<sub>2</sub>, P2Os, Si02, Te0<sub>2</sub>, and .V<sub>2</sub>0<sub>5</sub>, based on the total weight of the glass.	

Full Text	 

Field of the Invention

The present invention relates methods of melt spinning to make amorphous and ceramic materials.

Description of Related Art

The use of melt spinning to make amorphous and ceramic materials is known in the art. In general, melt-spinning involves forcing a melt through an orifice (e.g., by the application of gas or mechanical pressure) and then contacting the melt with a moving substrate (e.g., a rotating wheel, commonly a chilled wheel) such that the melt rapidly cools to provide a solid elongated shape (e.g., ribbon or fiber). The shape of the solid elongated shape may depend, for example, on factors such as the viscosity of the melt, surface tension, wetting characteristics, heat transfer rate between the melt and the substrate, capillary and mechanical forces. Furthermore, the shape of the (cooling) substrate at the contact point tends to play a role in determining the shape and the thickness of the solidified material. Forms of solidified materials that have been made include wires, filaments, thin, thick, wide, multi-layered films and sheets.

Although a large number of metal oxides have been obtained in an amorphous (including glass) state by melting and rapidly quenching, most, because of the need for very high quench rates to provide amorphous material, rather than crystalline material, can not be formed into bulk or complex shapes. Generally, such systems are very unstable against crystallization during subsequent reheating and therefore tend not to exhibit properties such as viscous flow. On the other hand, glasses based on the known network forming oxides (e.g., silica and boria) are generally relatively stable against crystallization during reheating and, hence tend to have a "working" range where viscous flow occurs

Formation of large articles made of known glass (e.g., silica and boria) via viscous sintering at temperatures above glass transition temperature is well known. For example,

in the abrasive industry, grinding wheels are made using vitrified bond to secure abrasive grains together.

Although there are a number of compositions known to be useful for making amorphous materials, there is a continuing desire for new materials made by melt spinning.

Summary of the Invention

In one aspect, the present invention provides a method for making ceramic comprising glass, the method comprising

contacting a melt with a surface of a rotating substrate such that the melt cools to provide a ceramic comprising glass, the melt comprising at least 35 (in some embodiments, preferably at least 40, 45, 50, 55, 60, 65, or even at least 70) percent by weight AI2O3, based on the total weight of the melt, a first metal oxide other than AI2O3, and a second, different metal oxide other than AI2O3 (e.g., Y2O3, REO, MgO, TiC^, Cr203, CuO, NiO, Fe203, and complex metal oxides thereof), wherein the melt contains not more than 10 (in some embodiments, preferably not more than 5, 4, 3, 2, 1, or zero) percent by weight collectively As203, B203, Ge02, P2O5, Si02, TeC>2, and V2O5, based on the total weight of the melt; and the ceramic comprising glass, the glass comprising at least 35 (in some embodiments, preferably at least 40, 45, 50, 55, 60, 65, or even at least 70) percent by weight AI2O3, based on the total weight of the glass, the first metal oxide other than AI2O3, and the second, different metal oxide other than AI2O3, wherein the glass contains not more than 10 (in some embodiments, preferably not more than 5, 4, 3, 2,1, or zero) percent by weight collectively AS2O3, B2O3, GeC>2, P2O5, SiC>2, Te02, and V2O5, based on the total weight of the glass. In some embodiments, the ceramic comprising glass is a fiber. In some embodiments, the fibers are substantially continuous (i.e., have a length to diameter of at least 1000:1). In some embodiments, a plurality the shapes (including particles, whiskers, discontinuous fibers, and ribbons (i.e., a planar, elongated shape)) is provided.

For example, in some embodiments, this method comprises contacting a melt with a surface of a rotating substrate such that the melt cools to provide a plurality of fibers comprising glass, the melt comprising at least 35 (in some embodiments, preferably at

least 40, 45, 50, 55, 60, 65, or even at least 70) percent by weight A1203, based on the total weight of the melt, and a first metal oxide other than A1203 and a second, different metal oxide other than A1203 (e.g., Y203, REO, MgO, Ti02, Cr203, CuO, NiO, Fe203, and complex metal oxides thereof), wherein the melt contains not more than 10 (in some embodiments, preferably not more than 5, 4, 3, 2, 1, or zero) percent by weight collectively As203, B203, Ge02, P205, Si02, Te02, and V205, based on the total weight of the melt; and the glass comprising at least 35 (in some embodiments, preferably at least 40,45, 50, 55, 60, 65, or even at least 70) percent by weight A1203, based on the total weight of the glass, the first metal oxide other than A1203, and the second, different metal oxide other than A1203, wherein the glass contains not more than 10 (in some embodiments, preferably not more than 5, 4, 3, 2,1, or zero) percent by weight collectively As203, B203, Ge02, P205, Si02, Te02, and V2O5, based on the total weight of the glass. In some embodiments, the fibers are glass fibers. In some embodiments, the fibers are substantially continuous (i.e., have a length to diameter of at least 1000:1).

In another aspect, the present invention provides a method for making ceramic comprising glass, the method comprising contacting a melt with a surface of a rotating substrate such that the melt cools to provide a ceramic comprising glass, the melt comprising at least 35 (in some embodiments, preferably at least 40,45, 50, 55, 60, 65, or even at least 70) percent by weight A1203, based on the total weight of the melt, a first metal oxide other than A1203, and a second, different metal oxide other than A1203 (e.g., Y203, REO, MgO, Ti02, Cr203, CuO, NiO, Fe203, and complex metal oxides thereof), wherein the A1203, first metal oxide, and second metal oxide collectively comprise at least 70 (in some embodiments, preferably at least 75, 80, 85, 90, 95, or 100) percent by weight of the melt, and wherein the melt contains not more than 30 (in some embodiments, preferably not more than 25, 20,15, 10, 5,4, 3, 2, 1, or zero) percent by weight collectively As203, B203, Ge02, P2Os, Si02, Te02, and V205, based on the total weight of the melt; and the glass comprising at least 35 (in some embodiments, preferably at least 40,45, 50, 55, 60, 65, or even at least 70) percent by weight A1203, based on the total weight of the glass, the first metal oxide other than A1203, and the second, different metal oxide other than A1203, wherein the A1203, first metal oxide, and second metal oxide collectively comprise at least 70 (in some embodiments, preferably at least 75, 80, 85, 90,

95, or 100) percent by weight of the glass, and wherein the glass contains not more than 30 (in some embodiments, preferably not more than 25, 20, 15, 10, 5, 4, 3, 2,1, or zero) percent by weight collectively As203, B203, Ge02, P2O5, Si02, Te02, and V205, based on the total weight of the glass.  In some embodiments, the ceramic comprising glass is a fiber. In some embodiments, the fibers are substantially continuous (i.e., have a length to diameter of at least 1000:1). In some embodiments, a plurality the shapes (including particles, whiskers, fibers, and ribbons (i.e., a planar, elongated shape)) is provided.

For example, in some embodiments, this method comprises contacting a melt with a surface of a rotating substrate such that the melt cools to provide a plurality of fibers comprising glass, the melt comprising at least 35 (in some embodiments, preferably at least 40,45, 50, 55, 60, 65, or even at least 70) percent by weight AI2O3, based on the total weight of the melt, a first metal oxide other than AI2O3, and a second, different metal oxide other than A1203 (e.g., Y203, REO, MgO, Ti02, Cr203, CuO, NiO, Fe203, and complex metal oxides thereof), wherein the A1203, first metal oxide, and second metal oxide collectively comprise at least 70 (in some embodiments, preferably at least 75, 80, 85, 90, 95, or 100) percent by weight of the melt, and wherein the melt contains not more than 30 (in some embodiments, preferably not more than 25, 20,15,10, 5,4, 3, 2, 1, or zero) percent by weight collectively As203, B203, Ge02, P2O5, Si02, Te02, and V2Os, based on the total weight of the melt; and the glass comprising at least 35 (in some embodiments, preferably at least 40, 45, 50, 55, 60, 65, or even at least 70) percent by weight AI2O3, based on the total weight of the glass, the first metal oxide other than A1203, and the second, different metal oxide other than A1203, wherein the A1203, first metal oxide, and second metal oxide collectively comprise at least 70 (in some embodiments, preferably at least 75, 80, 85, 90, 95, or 100)percent by weight of the glass, and wherein the glass contains not more than 30 (in some embodiments, preferably not more than 25, 20, 15, 10, 5, 4, 3, 2, 1, or zero) percent by weight collectively As203, B203, Ge02, P2O5, Si02, Te02, and V205, based on the total weight of the glass. In some embodiments, the fibers are glass fibers. In some embodiments, the fibers are substantially continuous (i.e., have a length to diameter of at least 1000:1).

Methods according to the present invention optionally further comprise heating the amorphous material such that that at least a portion of the amorphous material is converted to a glass-ceramic.

In this application:

"amorphous material" refers to material derived from a melt and/or a vapor phase that lacks any long range crystal structure as determined by X-ray diffraction and/or has an exothermic peak corresponding to the crystallization of the amorphous material as determined by a DTA (differential thermal analysis) as determined by the test described herein entitled "Differential Thermal Analysis";

"ceramic" includes amorphous material, glass, crystalline ceramic, glass-ceramic, and combinations thereof;

"complex metal oxide" refers to a metal oxide comprising two or more different metal elements and oxygen (e.g., CeAl1O18, Dy3Al5012, MgAl2O4 and Y3AI5O12);

"complex AI2O3 - metal oxide" refers to a complex metal oxide comprising, on a theoretical oxide basis, AI2O3 and one or more metal elements other than Al (e.g., CeAlnOig, Dy3Al50i2, MgAl204, and Y3A15012);

"complex AI2O3 ■ Y2O3" refers to a complex metal oxide comprising, on a theoretical oxide basis, AI2O3 and Y2O3 (e.g., Y3AI5O12);

"complex AI2O3 ■ REO" refers to a complex metal oxide comprising, on a theoretical oxide basis, AI2O3 and rare earth oxide (e.g., CeAlnOig and Dy3Al5O12);

"glass" refers to amorphous material exhibiting a glass transition temperature;

"glass-ceramic" refers to ceramics comprising crystals formed by heat-treating amorphous material;

"Tg" refers to the glass transition temperature as determined by the test described herein entitled "Differential Thermal Analysis";

"Tx" refers to the crystallization temperature as determined by the test described herein entitled "Differential Thermal Analysis";

"rare earth oxides" refers to cerium oxide (e.g.,Ce02), dysprosium oxide (e.g., Dy2CO3), erbium oxide (e.g., Er203), europium oxide (e.g., EU2O3), gadolinium (e.g., Gd203), holmium oxide (e.g., Ho203), lanthanum oxide (e.g., La203), lutetiurn oxide (e.g., Lu203), neodymium oxide (e.g., Nd203), praseodymium oxide (e.g., Pr6O11), Samarium

oxide (e.g., Sm2C>3), terbium (e.g., Tb2C>3), thorium oxide (e.g., TI14O7), thulium (e.g., Tm2Os3), and ytterbium oxide (e.g., Yb2Co3), and combinations thereof; and

"REO" refers to rare earth oxide(s).

Further, it is understood herein that unless it is stated that a metal oxide (e.g., AI2O3, complex AI2O3-metal oxide, etc.) is crystalline, for example, in a glass-ceramic, it may be amorphous, crystalline, or portions amorphous and portions crystalline. For example if a glass-ceramic comprises AI2O3 and ZrO2, the AI2O3 and ZrCO2 may each be in an amorphous state, crystalline state, or portions in an amorphous state and portions in a crystalline state, or even as a reaction product with another metal oxide(s) (e.g., unless it is stated that, for example, AI2O3 is present as crystalline AI2O3 or a specific crystalline phase of AI2O3 (e.g., alpha AI2O3), it may be present as crystalline AI2O3 and/or as part of one or more crystalline complex A1203 metal oxides.

Further, it is understood that glass-ceramics formed by heating amorphous material not exhibiting a Tg may not actually comprise glass, but rather may comprise the crystals and amorphous material that does not exhibiting a Tg.

Examples of articles according of the present invention include kitchenware (e.g., plates), dental brackets, and reinforcing fibers, cutting tool inserts, abrasive materials, and structural components of gas engines, (e.g., valves and bearings). Other articles include those having a protective coating of ceramic on the outer surface of a body or other substrate.

Brief Description of the Drawing

FIG. 1 is a fragmentary cross-sectional schematic view of a coated abrasive article including abrasive particles made according to a method of the present invention;

FIG. 2 is a perspective view of a bonded abrasive article including abrasive particles made according to a method of the present invention;

FIG. 3 is an enlarged schematic view of a nonwoven abrasive article including abrasive particles made according to a method of the present invention;

FIG. 4 is perspective view of a method according to the present invention; and

FIG. 5 is a DTA trace of a sample prepared according to Example 5.

Detailed Description

The present invention provides methods of melt spinning melts to provide amorphous materials. Optionally embodiments of the amorphous materials are heat-treated to provide glass-ceramics.

An exemplary melt spinning process according to the present invention is shown in FIG. 4, wherein melt spinning apparatus 41 comprises rotating wheel 42 having surfaces 44A and 44B and circumferential surface 43. As shown, melt 45 is contacted with circumferential surface 43 to provide glass 46. In some embodiments, and as shown, melt 45 is directed toward circumferential surface 43 with aid or orifice 47. That is, melt 45 is forced through orifice 47 using techniques known in art the such as mechanical or gas pressure. Alternatively, or in addition, for example, melt 45 can be directed towards either, or both, surfaces 44A and 44B to provide glass.

Some embodiments of the melt, amorphous materials (including glasses), and glass-ceramics made there from comprise at least 35 (in some embodiments, preferably comprise at least 40, 45, 50, 55, 60, 65, or even at least 70; in some embodiments, preferably in a range from 60-70) percent by weight AI2O3, based on the total weight of the melt, amorphous material, or glass-ceramic, as applicable) and Y2O3 (in some embodiments, preferably comprise at least 0.5 percent by weight; in some embodiments, preferably in a range from 0.5 to 70, 0.5 to 50, or 1 to 25 percent by weight Y2O3, based on the total weight of the melt, amorphous material, or glass-ceramic, as applicable).

Some embodiments of the melt, amorphous materials (including glasses), and glass-ceramics made there from comprise at least 35 (in some embodiments, preferably comprise at least 40,45, 50, 55, 60, 65, or even at least 70; in some embodiments, preferably in a range from 60-70) percent by weight AI2O3, based on the total weight of the melt, amorphous material, or glass-ceramic, as applicable) and REO (in some embodiments, preferably comprise at least 0.5 percent by weight; in some embodiments, preferably in a range from 0.5 to 70, 0.5 to 50, or 1 to 25 percent by weight Y2O3, based on the total weight of the melt, amorphous material, or glass-ceramic, as applicable).

Some embodiments of the melt, amorphous materials (including glasses), and glass-ceramics made there from comprise at least 35 (in some embodiments, preferably comprise at least 40,45, 50, 55, 60, 65, or even at least 70; in some embodiments,

preferably in a range from 60-70) percent by weight AI2O3, based on the total weight of the melt, amorphous material, or glass-ceramic, as applicable), Y2O3 (in some embodiments, preferably comprise at least 0.5 percent by weight; in some embodiments, preferably in a range from 0.5 to 70, 0.5 to 50, or 1 to 25 percent by weight Y2O3, based on the total weight of the melt, amorphous material, or glass-ceramic, as applicable), and at least one of Zr02 or HfC>2 (in some embodiments, preferably comprise at least 0.5 percent by weight; in some embodiments, preferably in a range from 0.5 to 70, 0.5 to 50, or 1 to 25,based on the total weight of the melt, amorphous material, and glass-ceramic, as applicable).

Some embodiments of the melt, amorphous materials (including glasses), and glass-ceramics made there from comprise at least 35 (in some embodiments, preferably comprise at least 40, 45, 50, 55, 60, 65, or even at least 70; in some embodiments, preferably in a range from 60-70) percent by weight AI2O3, based on the total weight of the melt, amorphous material, or glass-ceramic, as applicable), REO (in some embodiments, preferably comprise at least 0.5 percent by weight; in some embodiments, preferably in a range from 0.5 to 70, 0.5 to 50, or 1 to 25 percent by weight REO, based on the total weight of the melt, amorphous material, or glass-ceramic, as applicable), and at least one of ZrC>2 or Hf02 (in some embodiments, preferably comprise at least 0.5 percent by weight; in some embodiments, preferably in a range from 0.5 to 70, 0.5 to 50, or 1 to 25 percent by weight, based on the total weight of the melt, amorphous material, and glass-ceramic, as applicable).

Typically, embodiments of the amorphous materials and glass-ceramics made there from have x, y, and z dimensions each perpendicular to each other, and wherein each of the x, y, and z dimensions is at least 10 micrometers, at least 25 micrometers, at least 30 micrometers, 35 micrometers, 40 micrometers, 45 micrometers, 50 micrometers, 75 micrometers, 100 micrometers, 150 micrometers, 200 micrometers, 250 micrometers, 500 micrometers, 1000 micrometers, 2000 micrometers, 2500 micrometers, 1 mm, 5 mm, or even at least 10 mm, wherein those greater than about 50 are typically made by coalescing two or more pieces of amorphous material made via melt spinning.

The x, y, and z dimensions of a material are determined either visually or using microscopy, depending on the magnitude of the dimensions. The reported z dimension is,

V

for example, the diameter of a sphere, the thickness of a coating, or the longest length of a prismatic shape.

Useful amorphous material formulations include those at or near a eutectic composition(s) (e.g., binary and ternary eutectic compositions). In addition to compositions disclosed herein, other compositions, including quaternary and other higher order eutectic compositions, may be apparent to those skilled in the art after reviewing the present disclosure.

Sources, including commercial sources, of (on a theoretical oxide basis) AI2O3 include bauxite (including both natural occurring bauxite and synthetically produced bauxite), calcined bauxite, hydrated aluminas (e.g., boehmite, and gibbsite), aluminum, Bayer process alumina, aluminum ore, gamma alumina, alpha alumina, aluminum salts, aluminum nitrates, and combinations thereof. The AI2O3 source may contain, or only provide, AI2O3. Alternatively, the AI2O3 source may contain, or provide AI2O3, as well as one or more metal oxides other than AI2O3 (including materials of or containing complex AI2O3 • metal oxides (e.g., Dy3Al50i2, Y3Al50i2? CeAlnOig, etc.)).

Sources, including commercial sources, of rare earth oxides include rare earth oxide powders, rare earth metals, rare earth-containing ores (e.g., bastnasite and monazite), rare earth salts, rare earth nitrates, and rare earth carbonates. The rare earth oxide(s) source may contain, or only provide, rare earth oxide(s). Alternatively, the rare earth oxide(s) source may contain, or provide rare earth oxide(s), as well as one or more metal oxides other than rare earth oxide(s) (including materials of or containing complex rare earth oxide-other metal oxides (e.g., Dy3Al50i2, CeAlnOig, etc.)).

Sources, including commercial sources, of (on a theoretical oxide basis) Y2O3 include yttrium oxide powders, yttrium, yttrium-containing ores, and yttrium salts (e.g., yttrium carbonates, nitrates, chlorides, hydroxides, and combinations thereof). The Y203 source may contain, or only provide, Y2O3. Alternatively, the Y2O3 source may contain, or provide Y2O3, as well as one or more metal oxides other than Y2O3 (including materials of or containing complex Y203'metal oxides (e.g., Y3AI5O12)).

Sources, including commercial sources, of (on a theoretical oxide basis) ZrC>2 include zirconium oxide powders, zircon sand, zirconium, zirconium-containing ores, and zirconium salts (e.g., zirconium carbonates, acetates, nitrates, chlorides, hydroxides, and

combinations thereof). In addition, or alternatively, the ZrC>2 source may contain, or provide Zr02, as well as other metal oxides such as hafnia. Sources, including commercial sources, of (on a theoretical oxide basis) Hf02 include hafnium oxide powders, hafnium, hafnium-containing ores, and hafnium salts. In addition, or alternatively, the Hf02 source I  may contain, or provide Hf02, as well as other metal oxides such as Zr02.

Other useful metal oxide may also include, on a theoretical oxide basis, BaO, CaO, Cr203, CoO, Fe203, Ge02, Li20, MgO, MnO, NiO, Na2C>, Sc203, SrO, Ti02, ZnO, and combinations thereof. Sources, including commercial sources, include the oxides themselves, complex oxides, ores, carbonates, acetates, nitrates, chlorides, hydroxides, etc. These metal oxides are added to modify a physical property of the resulting abrasive particles and/or improve processing. These metal oxides are typically are added anywhere from 0 to 50% by weight, in some embodiments preferably 0 to 25% by weight and more preferably 0 to 50% by weight of the glass-ceramic depending, for example, upon the desired property.

In some embodiments, it may be advantageous for at least a portion of a metal oxide source (in some embodiments, preferably, 10 15, 20, 25, 30, 35, 40, 45, or even at least 50 percent by weight) to be obtained by adding particulate, metallic material comprising at least one of a metal (e.g., Al, Ca, Cu, Cr, Fe, Li, Mg, Ni, Ag, Ti, Zr, and combinations thereof), M, that has a negative enthalpy of oxide formation or an alloy thereof to the melt, or otherwise metal them with the other raw materials. Although not

wanting to be bound by theory, it is believed that the heat resulting from the exothermic

*

reaction associated with the oxidation of the metal is beneficial in the formation of a homogeneous melt and resulting amorphous material. For example, it is believed that the additional heat generated by the oxidation reaction within the raw material eliminates or minimizes insufficient heat transfer, and hence facilitates formation and homogeneity of the melt, particularly when forming amorphous particles with x, y, and z dimensions over 150 micrometers. It is also believed that the availability of the additional heat aids in driving various chemical reactions and physical processes (e.g., densification, and spherodization) to completion. Further, it is believed for some embodiments, the presence of the additional heat generated by the oxidation reaction actually enables the formation of a melt, which otherwise is difficult or otherwise not practical due to high melting point of

the materials. Further, the presence of the additional heat generated by the oxidation reaction actually enables the formation of amorphous material that otherwise could not be made, or could not be made in the desired size range. Another advantage of the invention include, in forming the amorphous materials, that many of the chemical and physical processes such as melting, densification and spherodizing can be achieved in a short time, so that very high quench rates be can achieved. For additional details, see copending application having U.S. Serial No. 10/211,639, filed August 2, 2003.

The particular selection of metal oxide sources and other additives for making ceramics according to the present invention typically takes into account, for example, the desired composition and microstructure of the resulting ceramics, the desired degree of crystallinity, if any, the desired physical properties (e.g., hardness or toughness) of the resulting ceramics, avoiding or minimizing the presence of undesirable impurities, the desired characteristics of the resulting ceramics, and/or the particular process (including equipment and any purification of the raw materials before and/or during fusion and/or solidification) being used to prepare the ceramics.

In some instances, it may be preferred to incorporate limited amounts of metal oxides selected from the group consisting of: Na20, P2O5, Si02, Te02, V2O3, and combinations thereof. Sources, including commercial sources, include the oxides themselves, complex oxides, ores, carbonates, acetates, nitrates, chlorides, hydroxides, etc. These metal oxides may be added, for example, to modify a physical property of the resulting abrasive particles and/or improve processing. These metal oxides when used are typically are added from greater than 0 to 20% by weight, preferably greater than 0 to 5% by weight and more preferably greater than 0 to 2% by weight of the glass-ceramic depending, for example, upon the desired property.

The addition of certain metal oxides may alter the properties and/or crystalline structure or microstructure of a glass-ceramic, as well as the processing of the raw materials and intermediates in making the glass-ceramic. For example, oxide additions such as MgO, CaO, Li20, and Na20 have been observed to alter both the Tg (for a glass) and Tx (wherein Tx is the crystallization temperature) of amorphous material. Although not wishing to be bound by theory, it is believed that such additions influence glass formation. Further, for example, such oxide additions may decrease the melting

temperature of the overall system (i.e., drive the system toward lower melting eutectic), and ease of amorphous material-formation. Complex eutectics in multi component systems (quaternary, etc.) may result in better amorphous material-forming ability. The viscosity of the liquid melt and viscosity of the glass in its' "working" range may also be affected by the addition of certain metal oxides such as MgO, CaO, Li2O, and Na20. It is also within the scope of the present invention to incorporate at least one of halogens (e.g., fluorine and chlorine), or chalcogenides (e.g., sulfides, selenides, and tellurides) into the amorphous materials, and the glass-ceramics made there from.

Crystallization of the amorphous material and ceramic comprising the amorphous material may also be affected by the additions of certain materials. For example, certain metals, metal oxides (e.g., titanates and zirconates), and fluorides, for example, may act as nucleation agents resulting in beneficial heterogeneous nucleation of crystals. Also, addition of some oxides may change nature of metastable phases devitrifying from the amorphous material upon reheating. In another aspect, for ceramics comprising crystalline Zr02, it may be desirable to add metal oxides (e.g., Y2O3, Ti02, CaO, and MgO) that are known to stabilize tetragonal/cubic form of Zr02.

The particular selection of metal oxide sources and other additives for making the ceramics typically takes into account, for example, the desired composition and microstructure of the resulting ceramics, the desired degree of crystallinity, if any, the desired physical properties (e.g., hardness or toughness) of the resulting ceramics, avoiding or minimizing the presence of undesirable impurities, the desired characteristics of the resulting ceramics, and/or the particular process (including equipment and any purification of the raw materials before and/or during fusion and/or solidification) being used to prepare the ceramics.

The melt can be provided by heating the oxide sources to provide a melt. For example, crucible can be charged with the oxide sources and them heated to provide the melt. In some embodiments, the crucible has a orifice to discharge the melt. Common crucible materials are known in the art and include graphite, metals (e.g., platinum and platinum/rhodium) and ceramics (e.g. alumina). The crucible can be heated using techniques known in the art, including the use if resistance or induction furnaces.

iu oimciiicc me uuuung ui me men on a sunace or me rotating substrate, the substrate may be chilled using techniques known in the art (e.g., it may be a chill-wheel). Optionally, the methods according to the present invention are conducted with multiple rotating substrates (e.g., two or more chill-wheels). Alternatively, for example, embodiments of methods according to the present invention are conducted with stationary substrates, or with no substrates Optionally, the surface of the rotating substrate used to cool the melt may be flat, sharp, have grooves, etc to facilitate formation of a particular form such as ribbons, wires, etc. The rotating substrate can be made of materials known in the art for melt spinning, including metals such as copper and steel. Other materials with high thermal conductivity such as graphite may also be useful, depending, for example, on the nature of the melt and its reactivity or wetting properties toward a particular substrate material.

In another aspect, the speed of the rotating substrate may be adjusted, for example, to provide different cooling rates, to change the dimensions of the resulting amorphous material. It is also possible to use the inside surfaces of a hollow substrate (e.g., a wheel) to cool the melt.

To facilitate collection of the amorphous material, it may be desirable to have a collection chamber. In some embodiments, the inner cooling surfaces of a hollow wheel may be U-shaped, wherein other cooling media such as water or oils can be contained, to facilitate desired cooling rates.

Embodiments of the methods according to the present invention may, if desired, be conducted in a contained in an enclosure. Embodiments of the methods according to the present invention may, if desired, be conducted, for example, at high or low pressures, in air, inert or reactive gas atmospheres or vacuum.

The oxide sources for forming the melt may be, for example, in the form of blended fine powders or they may be blended and granulated by first dry or wet milling, followed by optionally drying and granulating, or granulating, for example, by spray drying. The oxide sources for forming the melt may also be, for example, previously fused, and which optionally may be subsequently crushed to provide granular of powdered feed. The oxide sources for forming the melt may also be, for example, previously

apnciuuiz,cu maienai maue, ror example, Dy plasma spraying or other flame forming techniques.

The diameter or cross-section of the resulting amorphous material may be affected, for example, by a combination of factors such as viscosity of the melt, the orifice diameter, chill-wheel speed, heat-transfer rates, wetting properties of the melt on the chill-wheel material, and the solidification rate. In general, higher wheel speeds translate into thinner cross sectional shapes. Likewise lower viscosity melts tend to translate into thinner cross sectional shapes. If the viscosity is too low, then the melt stream may break into particulates, forming for example beads.

The microstructure or phase composition (glassy/amorphous/crystalline) of a material can be determined in a number of ways. Various information can be obtained using optical microscopy, electron microscopy, differential thermal analysis (DTA), and x-ray diffraction (XRD), for example.

Using optical microscopy, amorphous material is typically predominantly transparent due to the lack of light scattering centers such as crystal boundaries, while crystalline material shows a crystalline structure and is opaque due to light scattering effects.

A percent amorphous yield can be calculated for beads using a -100+120 mesh size fraction (i.e., the fraction collected between 150-micrometer opening size and 125-micrometer opening size screens). The measurements are done in the following manner. A single layer of beads is spread out upon a glass slide. The beads are observed using an optical microscope. Using the crosshairs in the optical microscope eyepiece as a guide, beads that lay along a straight line are counted either amorphous or crystalline depending on their optical clarity. A total of 500 beads are counted and a percent amorphous yield is determined by the amount of amorphous beads divided by total beads counted.

using UIA, me material is ciassmea as amorpnous it me corresponding DTA trace of the material contains an exothermic crystallization event (Tx). If the same trace also contains an endothermic event (Tg) at a temperature lower than Txit is considered to consist of a glass phase. If the DTA trace of the material contains no such events, it is considered to contain crystalline phases.

Differential thermal analysis (DTA) can be conducted using the following method. DTA runs can be made (using an instrument such as that obtained from Netzsch Instruments, Selb, Germany under the trade designation "NETZSCH STA 409 DTA/TGA") using a -140+170 mesh size fraction (i.e., the fraction collected between 105-micrometer opening size and 90-micrometer opening size screens). An amount of each screened sample (typically about 400 milligrams (mg)) is placed in a 100-microliter AI2O3 sample holder. Each sample is heated in static air at a rate of 10°C/minute from room temperature (about 25°C) to 1100°C.

Using powder x-ray diffraction, XRD, (using an x-ray diffractometer such as that obtained under the trade designation "PHILLIPS XRG 3100" from Phillips, Mahwah, NJ, with copper K al radiation of 1.54050 Angstrom) the phases present in a material can be determined by comparing the peaks present in the XRD trace of the crystallized material to XRD patterns of crystalline phases provided in JCPDS (Joint Committee on Powder Diffraction Standards) databases, published by International Center for Diffraction Data. Furthermore, an XRD can be used qualitatively to determine types of phases. The presence of a broad diffused intensity peak is taken as an indication of the amorphous nature of a material. The existence of both a broad peak and well-defined peaks is taken as an indication of existence of crystalline matter within an amorphous matrix.

For some uses, for example, abrasive particles and fillers, the as formed amorphous material or ceramic (including glass prior to crystallization) may be larger in size than that desired. The amorphous material or ceramic can be converted into smaller pieces using crushing and/or comminuting techniques known in the art, including roll crushing, canary milling, jaw crushing, hammer milling, ball milling, jet milling, impact crushing, and the like. In some instances, it is desired to have two or multiple crushing steps. For example, after the ceramic is formed (solidified), it may be in the form of larger than desired. The first crushing step may involve crushing these relatively large masses or "chunks" to form

smaller pieces. This crushing of these chunks may be accomplished with a hammer mill, impact crusher or jaw crusher. These smaller pieces may then be subsequently crushed to produce the desired particle size distribution. In order to produce the desired particle size distribution (sometimes referred to as grit size or grade), it may be necessary to perform multiple crushing steps. In general the crushing conditions are optimized to achieve the desired particle shape(s) and particle size distribution. Resulting particles that are of the desired size may be recrushed if they are too large, or "recycled" and used as a raw material for re-melting if they are too small.

The shape of the ceramic (including glass prior to crystallization) may depend, for example, on the composition and/or microstructure of the ceramic, the geometry in which it was cooled, and the manner in which the ceramic is crushed (i.e., the crushing technique used). In general, where a "blocky" shape is preferred, more energy may be employed to achieve this shape. Conversely, where a "sharp" shape is preferred, less energy may be employed to achieve this shape. The crushing technique may also be changed to achieve different desired shapes. The resulting particles may have an average aspect ratio ranging from 1:1 to 5:1, typically 1.25:1 to 3:1 and preferably 1.5:1 to 2.5:1.
