Repository: anandvc/allindianpatents

File: patents/220941-method-for-coating-the-surface-of-a-metal-material-having-a-crystallographic-structure.html
Indian Patents. 220941:METHOD FOR COATING THE SURFACE OF A METAL MATERIAL HAVING A CRYSTALLOGRAPHIC STRUCTURE

Indian Patents

Recently Granted Patents

  Recently Published Patents

Title of Invention	METHOD FOR COATING THE SURFACE OF A METAL MATERIAL HAVING A CRYSTALLOGRAPHIC STRUCTURE

Abstract	The present invention relates to a method for coating the surface of a metal material having a crystallographic structure, according to which the material is first coated w~th a layer of a metal or a metal alloy having a melting point T<SUB>f</SUB> and a thickness less than or equal to 2.5 ~m characterized in that the first coating is subjected to thermal processing using a rapid heating means in order to bring the surface of the first coating to a temperature of between O.8T<SUB>f</SUB> and T<SUB>f</SUB> ; a second coating is deposited from a metal or a metal alloy having a thickness less than or equal to 1 Jlffi.,	

Full Text	 

The invention relates to the coating of metal surfaces. More precisely, it relates to processing operations for coating the surface of a metal material intended to confer a three-dimensional visual effect on the material.

A visual effect of this type can be achieved using holograms which are produced by recording and reproducing an image by means of two laser beams on a photosensitive medium which is capable of recording highly contrasting luminous interferences. Media of this type are, for example, thermoplastic films, photopolymers, photosensitive films...

Up to the present time, in order to produce a three-dimensional visual effect on a metal surface, no method has been known other than to apply to the surface, by means of adhesive-bonding or colamination, a photosensitive medium of the type described above. The decoration of metal packagings of steel or aluminium is a preferred use of this technique which has the disadvantage for the metal company of requiring the involvement of an external supplier to provide the photosensitive medium. Furthermore, there is the risk of the medium becoming separated from the packaging or damaged during processing and handling operations to which the packaging is subjected following the adhesive-bonding or colamination.

The object of the invention is to provide a method which allows three-dimensional visual effects to be produced on the

I

I

surface of a metal material without a photosensitive medium having to be applied to the surface.

To this end, the subject-matter of che invention is a method for coating the surface of a metal material having a crystallographic structure, according to which the material is first coated with a layer of a metal or a metal alloy having a melting point equal to Tf and a thickness less than or equal to 2.5pm, characterised in that:

-	the first coating is subjected to thermal processing using a rapid heating means in order to bring the surface of the first coating to a temperature of between 0.8Tf and Tf;

-	a second coating is deposited from a metal or a metal alloy having a thickness less than or equal to lpm.

According to a variant of the method, the first and second coatings have melting points less than or equal to 700 C.

The first and second coatings can be constituted by the same material.

According to a variant of the method, a transparent mineral film is then deposited on the second coating.

The metal material to be coated can preferably be a carbon steel, a stainless steel, or aluminium or one of the alloys thereof.

The first coating can preferably be produced by means of electrodeposition or a physical vapour deposition method.

The rapid heating means can preferably be an infra-red heating device, an induction heating device, a device for

I

r

discharge with plasma with a non-reactive gas or a device for ion bombardment with a non-reactive gas.

The second coating can preferably be produced by means of electrodeposition or a physical vapour deposition method.

The transparent mineral film can be deposited by means of a reactive plasma assisted chemical vapour deposition method.

The first and second coatings can each be constituted by tin and/or aluminium.

The mineral film can be constituted by a metal oxide or a mixture of metal oxides, preferably selected from the oxides of austenitic stainless steel, chromium, titanium, silicon, zinc, tin.

The metal material can be in the form of a moving strip and the various method steps can be carried out continuously by means of installations which are arranged successively over the path of the moving strip.

The invention also relates to a device for coating a metal material in the form of a strip, characterised in that it comprises means for moving the strip and, arranged successively over the path of the strip:

-	first means for coating the strip with a layer of a metal or a metal alloy having a melting point equal to Tf;

-	means for rapidly heating the strip which can bring the surface of the layer to a temperature of between 0.8Tf and Tf; and

- second means for coating the strip with a layer of metal or metal alloy.

The device can comprise, downstream of the second means for coating the strip with a layer of a metal or a metal alloy, means for coating the strip with a transparent mineral film.

The invention also relates to a metal material, characterised in that it comprises, on at least one of the surfaces thereof, a metal coating which has a three-dimensional visual effect, the coating being formed directly on the surface of the material, and which is carried out in particular by the above method.

As will be appreciated, the invention consists in producing the desired three-dimensional visual effect using a series of operations for processing the surface of the metal material itself. In this manner, a multilayered coating is produced which cannot be separated from the metal material and which can be produced by the metal company which made the base material. This coating, in addition to the aesthetic qualities thereof, has a number of technical advantages and allows the manufacturer of the metal material to maintain complete control over the decoration process.

The invention will be better understood from a reading of the following description, given with reference to appended Figures 1 to 6 which illustrate the appearances of various coatings produced by different variants of the method according to the invention.

The starting material is a metal material, such as a carbon steel, a stainless steel, aluminium or one of the alloys

thereof, etcetera. It is, for example, in the form of a plate or a wound strip. In this last case, it is possible to carry-out the processing operation which will be described by-unwinding the strip and moving it continuously in an installation where the equipment which allows the various steps of the processing operation to be carried out is arranged successively over the path of the strip. In order to achieve the desired aesthetic effect, it is necessary for the -metal material used as a substrate to have a crystallographic structure.

Before carrying out the depositing, the surface of the material is conditioned in a manner known per se in order to remove any superficial contamination.

The first method step is the depositing of a first coating, constituted by a metal element (tin or aluminium, for example) or a metal alloy, preferably having a low melting point Tf in the order of 700°C or less. This coating must have a thickness less than or equal to 2.5/im.

Advantageously, it is produced by means of an electrodeposition method or a physical vapour deposition method. The physical vapour deposition methods which can be used include conventionally known methods involving vacuum evaporation, magnetron sputtering, ion plating, self-induced ion plating.

The second method step is a thermal processing operation which is carried out on the first coating using a rapid heating means, such as infra-red lamps, an inductor, a plasma discharge operation, or ion bombardment with a non-reactive gas, such as an inert gas. This thermal processing must bring

the surface of the first coating to a temperature of between 0.8 Tf and Tf. So that it is effected with kinetics compatible with being carried out on a strip moving at a speed in the order of lOOm/mn, it is preferable for Tf to be less than or equal to 700°C.

The third method step is the depositing of a second coating, from a metal element q>r an alloy which may or may not be identical to the material of the first coating. This coating must have a thickness which does not exceed l^tm. It can be produced using the same methods as the first coating.

Preferably (but not necessarily), the method can comprise a fourth step which consists in depositing a transparent mineral film on the second metal coating. Materials such as oxides -of austenitic stainless steel, chromium, titanium, silicon, zinc, tin (non-limiting list) and the mixtures thereof are particularly appropriate. This transparent mineral deposit can be carried out by any known means for this purpose, the reactive plasma assisted chemical vapour deposition methods being particularly appropriate. If this film has a thickness less than or equal to 1/zm, a coloured coating can be produced by means of an interference effect of the mineral film. The colours green, yellow, blue, violet and red are accessible in this manner, in accordance with the refraction index of the material deposited. Generally, this transparent film gives an appearance of additional depth to patterns having a three-dimensional appearance which are produced following the first three method steps.

As mentioned, the appearance of patterns on the surface of the substrate requires the substrate to have a crystallographic structure. The nucleation of the

solidification patterns of the metal deposits is produced on the basis of preferential sites at the surface of the substrate which exist only if the substrate has a crystallographic structure.

The size of the patterns produced depends on the quantity of energy used during the second method step and the thickness of the coating: the patterns will be larger as this quantity of energy and/or this thickness become(s) greater. The use of a metal or alloy having a low melting point (700°C or less) as a coating material during the first method step allows the metallurgical conversion of the coating to be carried out in a very short space of time during the second step. The methods of heating which have been mentioned allow the necessary energy to be provided in the shortest possible time.

Compared with producing three-dimensional visual effects using photosensitive media applied to the metal product, the method according to the invention has a number of advantages. As mentioned, it allows the manufacturer of metal products to maintain complete control over the method. Since the coating which produces the three-dimensional visual effect is an integral part of the medium in this case, there is no risk of it becoming separated during subsequent processing and handling operations. Furthermore, most particularly if the method is used in its entirety with four steps, the coating produced in this manner increases the resistance of the substrate to cosmetic corrosion..The coating also has a higher resistance to ultra-violet radiation and temperature. It is less sensitive to fingermarks. It has a high degree of superficial hardness which makes it less sensitive to scratches. It is easy to clean and effectively withstands maintenance products and. other mechanical influences. Finally,

it is possible, if the coating metal used is appropriate (for example, tin), to make the coating compatible with use in the field of foodstuffs.

Various examples for carrying out the method according to the invention will now be described. They are carried out on sheets of soft steel of 200 x 200mm and a thickness of 0.7mm. These sheets are degreased beforehand in conventional manner using damp means (solvent agitated by ultrasound). They are then subjected to an ion pickling operation starting from an argon plasma in a vacuum reactor which is then used during the various steps for carrying out the method according to the invention.

Example 1

In the first method step according to "the invention, the sheet is coated with a layer of tin of 0.8/zm by means of magnetron sputtering in an atmosphere of argon at a pressure of 10"3mbar (O.lPa). The target current is 0.9A and the target voltage is 450V. The rate at which the tin is deposited is 0 . 25/xm/min.

In the second method step according to the invention, the sheet is thermally processed using an argon plasma at a pressure of 10~3mbar (O.lPa). The energy conferred on the ions of argon is 400eV and the quantity of ions received by the sheet is 4.7xl022 ions Ar+/m2. The sheet is placed as a cathode. The surface of the tin is brought to a temperature in the order of 210°C.

In the third step, a tin coating of 0.4^m is deposited by means of magnetron sputtering, under the same experimental conditions as for the first coating.

In the fourth step, a transparent film of silicon having a thickness of 0.1/im is deposited by means of plasma CVD. The depositing is carried out in an atmosphere composed of hexamethyldisiloxane (HMDSO) and oxygen at a pressure of 10"3mbar (O.lPa), with a ratio of partial pressures of HMDSO and 02 of 1/10. A current is used having a frequency of 50kHz at a power of 100W. The depositing rate is 1.0/zm/min.

Using this method, a coating is produced whose external appearance is illustrated in Figure 1, which coating has anti-corrosion and anti-fingermarking properties, is easy to clean and has a high degree of superficial hardness. It is capable of withstanding significant mechanical, chemical and thermal influences.

Example 2

The sheet of steel is coated under conditions identical to those of example 1 for the first three steps. The fourth step consists in producing a coloured film of titanium dioxide by means of reactive magnetron sputtering of a titanium target. The thickness of the film is 0.05/xm. The conditions under which it is produced are an atmosphere 02/Ar with Po2/PAr = 0.4, a total pressure of 5.10~3mbar (10.5Pa) and a power of 1.7kW. In this manner, a coating is produced which is illustrated in Figure 2, having properties similar to those of example 1, additionally with a blue appearance owing to the refraction index of the titanium dioxide (2.5) and the properties specific to titanium dioxide, that is to say, significant chemical inertia, a high degree of stability at high temperature, effective resistance to chemical influences and a self-cleaning action owing to the catalytic effect

thereof of degradation of the materials containing carbon and oxygen in the presence of ultra-violet light.

Example 3

The sheet of soft steel is coated under the same conditions as for example 2, with the exception that the thickness of the first deposit of tin is increased to 1.2/im, and the quantity of ions received by the first layer of tin during the second method step is increased. In this case, this quantity reaches 9.4xl022 ions Ar*/mA. The surface of the tin is brought to a temperature in the order of 235°C. The result can be seen in Figure 3.

Example 4

The sheet of soft steel is coated under the same conditions as for example 2, with the exception that, as for example 3, the quantity of ions received by the first layer is increased to 9.4xl022 ions Ar+/m2, and the thickness of the titanium dioxide film is increased to 0.08^m. The result can be seen in Figure 4.

It should be noted that the increase in the energy used during the second processing step leads to a significant increase in the size of the patterns.

Example 5

The sheet is coated under identical conditions to those of example 1, with the exception that, for the second step, two infra-red lamps are used to heat the substrate and the first layer of tin thereof, and no oxide is deposited on the second

I

I

layer of tin. Only the first three method steps are therefore carried out, those which are required to produce the desired three-dimensional visual effect. The heating of the layer of tin is static and lasts for 8 minutes in a lamp-type furnace controlled at a temperature of 200°C. The result can be seen in Figure 5.

Example 6

A very thin sheet of soft steel of 200 x 200mm and 0.2mm thick is coated with an electrodeposited layer of tin in such a manner as to produce a sheet of "tinplate" of the type conventionally used in the field of foodstuffs. The second and third method steps according to the invention are then carried out under conditions identical to those of example 2. The fourth optional processing step according to the invention is not carried out. The result can be seen in Figure 6.

Example 7

In a first method step according to the invention, the sheet is coated with a layer of aluminium of 0.6/im by means of magnetron sputtering in an atmosphere of argon at a pressure of 10"3mbar (O.lPa). The target current is 1.8A and the target voltage is 355V. The rate at which the aluminium is deposited is 0 . 33^m/min.

In the second method step according to the invention, the sheet is thermally processed with an argon plasma at a pressure of 10~3mbar (O.lPa) . The energy conferred on the argon ions is 280eV and the quantity of ions is 18.4xl022 ions Ar Vm2. The sheet is placed as a cathode. The surface of

1

the sheet coated in aluminium is brought to a temperature of 615°C at the end of the processing operation.

In a third step, a coating of tin is deposited by means of magnetron sputtering under the same experimental conditions as those described in the third step of example 1.

Under these production conditions, a coating is produced whose external appearance is identical to that of the example of Figure 1.

Example 8

The sheet of soft steel is coated with tin under the same conditions as for example 3 for the first two steps. In a third step, an aluminium coating is deposited by means of magnetron sputtering, under the same experimental conditions as those described in the first step of example 7, with the exception that the aluminium is deposited with a thickness of 0.4^m.

Under these production conditions, a coating is produced whose external appearance is identical to that of the example of Figure 3.

The examples of materials which form the substrate and the various layers which coat it, and the conditions under which they are formed have been given in a non-limiting manner. The person skilled in the art will be able to envisage variants in accordance with the desired properties of the final product.

I

I

If the three-dimensional visual appearance is desired on only-one surface or portions of the surface of the metal material, it is possible to protect the material using one or more covers which mask the zones which are not to be coated during the various processing operations to which they are subjected.

WE CLAIM:

1.	Method for coating the surface of a metalic material having a crystallographic structure, according to which the material is first coated with a layer of a metal or a metal alloy having a melting point Tf and a thickness less than or equal to 2.5 (im characterized in that the first coating is subjected to thermal processing using a rapid heating means in order to bring the surface of the first coating to a temperature of between 0.8Tf and Tf; a second coating is deposited from a metal or a metal alloy having a thickness less than or equal to ljim.

2.	The method as claimed in claim 1, wherein the first and second coatings have melting points less than or equal to 700°C.

3.	The method as claimed in claim 1 or 25 wherein the first and second coatings are constituted by the same material.

4.	The method as claimed in any one of claims 1 to 3, wherein the metal material to be coated is a carbon steel.

5.	The method as claimed in any one of claims 1 to 3,wherein the metal material to be coated is a stainless steel.

6.	The method as claimed in any one of claims 1 to 3, wherein the metal material to be coated is aluminium or one of the alloys thereof.

7.	The method as claimed in any one of claims 1 to 6, wherein the first coating is produced by means of electrodeposition.

8.	The method as claimed in any one of claims 1 to 6, wherein the first coating is produced by a physical vapour deposition method.

9.	The method as claimed in any one of claims 1 to 8, wherein the means for rapid heating is an infra-red heating device.

10.	The method as claimed in any one of claims 1 to 8, wherein the means for rapid heating is an induction heating device.

11.	The method as claimed in any one of claims 1 to 8, wherein the means for rapid heating is a device for discharge with plasma with a non-reactive gas.

12.	The method as claimed in any one of claims 1 to 8, wherein the means for rapid heating is a device for ion bombardment with a non-reactive gas.

13.	The method as claimed in any one of claims 1 to 12, wherein the second coating is produced by means of electrodeposition.

14.	The method as claimed in any one of claims 1 to 12, wherein the second coating is produced by means of a physical vapour deposition method.

15.	The method as claimed in any one of claims 4 to 14, wherein the transparent mineral film is deposited by means of a reactive plasma assisted chemical vapour deposition method.

16.	The method as claimed in any one of claims 1 to 15, wherein the first and/or second coating(s) is/are constituted by tin.

17.	The method as claimed in any one of claims 1 to 16, wherein the first and/or second coating(s) is/are constituted by aluminium.

18.	The method as claimed in any one of claims 1 to 17, wherein the mineral film is constituted by a metal oxide or a mixture of metal oxides.

19.	The method as claimed in claim 18, wherein the metal oxide(s) is/are selected from the oxides of austenitic stainless steel, chromium, titanium, silicon, zinc, tin.

20.	The method as claimed in any one of claims 1 to 19, wherein the metal material is in the form of a moving strip, and the steps of first coating of the material, the thermal processing of the first coating, the deposition of the second coating and the optimal deposition of the transparent mineral film, are carried out continuously by means of installations which are arranged successively over the path of the moving strip.

21. Metal material wherein it is produced using the method as claimed in any one of claims 1 to 20.

Documents:

				0128-chenp-2005 abstract-duplicate.pdf

				0128-chenp-2005 claims-duplicate.pdf

				0128-chenp-2005 description (complete)-duplicate.pdf

				128-chenp-2005-abstract.pdf

				128-chenp-2005-claims.pdf

				128-chenp-2005-correspondnece-others.pdf

				128-chenp-2005-correspondnece-po.pdf

				128-chenp-2005-description(complete).pdf

				128-chenp-2005-drawings.pdf

				128-chenp-2005-form 1.pdf

				128-chenp-2005-form 26.pdf

				128-chenp-2005-form 3.pdf

				128-chenp-2005-form 5.pdf

				128-chenp-2005-other documents.pdf

				128-chenp-2005-pct.pdf

« Previous Patent

Next Patent »

Patent Number	220941	

Indian Patent Application Number	128/CHENP/2005	

PG Journal Number	31/2008	

Publication Date	01-Aug-2008	

Grant Date	11-Jun-2008	

Date of Filing	07-Feb-2005	

Name of Patentee	USINOR	

Applicant Address		

Inventors:

#	Inventor's Name	Inventor's Address	

1	CHALEIX, DANIEL		

2	CHOQUET PATRICK		

PCT International Classification Number	C23C 28/00	

PCT International Application Number	PCT/FR03/02457	

PCT International Filing date	2003-08-04	

PCT Conventions:

#	PCT Application Number	Date of Convention	Priority Country	

1	02/09952	2002-08-05	France	

© All Indian Patents, 2013-2021.

  Patent data available in the public domain from Indian Patents Office, Department of Industrial Policy and Promotions, Ministry of Commerce and Industry, Government of India.

File: patents/220948-a-pyrophosphoric-acid-bath-for-use-in-copper-tin-alloy-plating.html
Indian Patents. 220948:A PYROPHOSPHORIC ACID BATH FOR USE IN COPPER - TIN ALLOY PLATING

Indian Patents

Recently Granted Patents

  Recently Published Patents

Title of Invention	A PYROPHOSPHORIC ACID BATH FOR USE IN COPPER - TIN ALLOY PLATING

Abstract	The present invention relates to a pyrophosphoric acid bath for use in cyanogens- free copper-tin alloy plating, characterized by containing an additive (A) composed of an amine derivative, anepihalohydrin and a glycidyl ether compound, wherein the compounding ratio of the amine derivative, the epihalohydrin and the glycidyl ether compound is preferably set to 0.5 mol to 2 mol of the epihalohydrin and 0.1 mol to 5 mol of the glycidyl ether compound, respectively, per 1 mol of the amine derivative.	

Full Text	 

The present invention relates to a cyanic ion-free pyrophosphoric acid bath for use in copper-tin alloy plating suitable for applications to ornamentation and costumery and surface treatment of electronic parts etc., in particular, to a pyrophosphoric acid bath for use in tin-copper alloy plating capable of obtaining a preferable coating even in plating in which the current density distribution at the time of plating is extremely wide from low current density to high current density as in the case of barrel plating, and to copper-tin alloy coating which can be obtained by using the pyrophosphoric acid bath.

Conventionally, nickel plating has been widely used as a surface treatment for ornamentation and costumery. However, it has been pointed out that the nickel plating has a problem of nickel allergy that causes skin eruption or inflammation to an individual who puts on an ornament having a nickel coating so that an alternative technology has been demanded. Also, tin-lead alloy plating containing lead has conventionally been widely used as a surface treatment for electronic parts. In consideration of the harmfulness of the lead contained therein

to human bodies and the environment, new plating without the use of lead has been demanded.

Under the circumstances, copper-tin alloy plating has been reviewed in recent years.

Plating baths for use in industrial copper-tin alloy plating are mostly those containing cyanic ions such as a cyanogen-stannic acid bath and a cyanogen-pyrophosphoric acid bath. Due to a severe drainage treatment regulation, disposal of waste from those baths is costly. There is also a problem from the standpoint of operation in a safe environment. Therefore, a copper-tin alloyplatingbath containingno cyanic ion (hereinafter, referred to simply as "cyanogen-free") is required.

Under the circumstances, the following pyrophosphoric acidbaths havebeen proposed as cyanogen-free copper-tin alloy plating baths.

In JP 10-102278 A, there is proposed, as a cyanogen-free pyrophosphoric acid bath, a pyrophosphoric acid bath for use in copper-tin alloy plating that contains a reaction product of an amine derivative and an epihalohydrin in a 1:1 mole ratio and an aldehyde derivative and, when necessary, further uses a surface tension adjusting agent. Also, in JP 2001-295092 A (US 6416571 B), there is proposed, as a cyanogen-free pyrophosphoric acid bath, a pyrophosphoric acid bath for use in copper-tin alloy plating that contains a reaction product of an amine derivative and an epihalohydrin in a 1:1 mole ratio

and a cationic surfactant and, when necessary, further uses a surface tension adjusting agent and a bath stabilizer.

Conventionally, barrel plating has been used as a mass plating treatment method for small parts that are small in size and have no engagement hole.  When barrel plating is performed on an industrial scale (in several kilograms (kg) or more) , the pyrophosphoric acid baths used in the prior art giveplatedproducts withappearances (color tone, gloss, etc.) not completely uniform even for products that have been plated in the same barrel in the same plating chance and there have been problems that defective products caused by bad appearance are generated in ratios on the order of 20 to 50% . Also, removal of the generated defective products must be coped with by sheer numbers and the removed defective products must be replated, so  that much labor and cost have been needed-

Therefore, an obj ect of the present invention is to solve the above-mentioned problems of the prior art, to provide a pyrophosphoric acid bath for use in cyanogen-free copper-tin alloy plating that can be utilized on an industrial scale, in particular, a cyanogen-free pyrophosphoric acid bath for use in copper-tin alloy plating capable of performing uniform treatment and that exhibits a low defective product generation rate (hereinafter, in some cases referred to simply as " rejection rate") even in those applications where the state of current application is incessantly changing between a high current density state and a low current density state, as in

the case of a barrel plating method, and a copper-tin alloy coating which can be obtained by using the pyrophosphoric acid bath.

Disclosure of the Invention

To solve the problems of the prior art, the inventors of the present invention have conducted an intensive study on the relationship between the current density range in which a coating having a glossy, uniform appearance is obtained in a Hull cell test (hereinafter, referred to as ^'optimal current density range'') and the defective product generation rate. As a result, they have found that the optimal current density ranges of the conventional pyrophosphoric acid baths were very narrow as compared with cyanogen-based copper-tin alloy plating baths and that broadening the optimal current density range, in particular, decreasing the current density on a Hull cell plate on the low current density part thereof where plating comes to have a gloss for the first time (hereinafter, referred to as "minimal gloss current density") on the side of the lower current density, can decrease the defective product generation rate.

Accordingly, the inventors of the present invention have made studies on the composition of a plating bath with an aim to broaden the optimal current density range thereof, in particular, decrease the minimal gloss current density thereof, and as a result they have found that use of a glycidyl ether

compound in place of the aldehyde derivative described in JP 10--102278 A or the cat ionic surfactant described in JP 2001-295092 A can broaden the gloss range, in particular, on the low current density side, and can give rise to treated articles with a uniform color tone and appearance at high yields (low defective product generation rate) even in barrel plating. Thus, the present invention has been accomplished based on this finding.

Namely, the present invention provides the following pyrophosphoric acid baths for use in cyanogen-free copper-tin alloy plating and a copper-tin alloy coating which can be obtained by using the pyrophosphoric acid bath.

1.	A pyrophosphoric acid bath for use in cyanogen-free copper-tin alloy plating, characterized by containing an additive (A) composed of an amine derivative, an epihalohydrin and a glycidyl ether compound-

2.	A pyrophosphoric acid bath for use in cyanogen-free copper-tin alloy plating according to item 1 described above, in which the amine derivative includes one member or two or more members selected from the group consisting of ammonia, ethylenediamine, diethylenetriamine, piperazine, n-propylamine, 1,2-propanediamine, 1,3-propanediamine, 1-(2-aminoethyl)piperazine, 3-diethylaminopropylamine, dimethylamine,	hexamethylenetetramine, tetraethylenepentamine,	triethanolamine, hexamethylenediamine and isopropanolamine.

3.	A pyrophosphoric acid bath for use in cyanogen-free

copper-tin alloy plating according to item 1 described above,

in which the amine derivative is piperazine or

1-(2-aminoethyl)piperazine.

4.	A pyrophosphoric acid bath for use in cyanogen-free

copper-tin alloy plating according to item 1 described above,

in which ratios of the epihalohydrin and of the glycidyl ether

in the additive (A) are 0.5 mol to 2 mol of the epihalohydrin

and 0 .1 mol to 5mol of the glycidyl ether compound, respectively,

per 1 mol of the amine derivative.

5.	A pyrophosphoric acid bath for use in cyanogen-free

copper-tin alloy plating according to item 1 or 4 described

above, in which the glycidyl ether compound in the additive

(A) is a polyfunctional glycidyl ether compound having two

or more functional groups in the molecule.

6.	A pyrophosphoric acid bath for use in cyanogen-free

copper-tin alloy plating according to items 1 or 4 described

above, in which the glycidyl ether compound in the additive

(A) is a polyglycidyl ether of a 0- to 2-mol ethylene

glycol/epichlorohydrin adduct, represented by general

formula (I)

(wherein R1 and R2, which may be the same or different, each represent a group represented by the following formula

and n is 0 or 1) .

7.	A pyrophosphoric acid bath for use in cyanogen-free

copper-tin alloy plating according to item 1 described above,

further including an additive (B) composed of an organic

sulfonic acid and/or an organic sulfonic acid salt.

8.	A pyrophosphoric acid bath for use in cyanogen-free

copper-tin alloy plating according to any one of items 1 to

7 described above, in which the plating bath has a pH of 3

to 9.

9 . A copper-tin alloy coating which can be obtained by using the pyrophosphoric acid bath described in any one of items 1 to 8 above.

Detailed Description of the Invention

Hereinafter, the present invention will be described in detail.

The pyrophosphoric acid bath of the present invention contains in addition to a conventionally known fundamental bath composition of a pyrophosphoric acid bath for use in copper-tin alloy plating, an additive (A) composed of an amine derivative, an epihalohydrin and a glycidyl ether compound and optionally an additive (B) composed of an organic sulfonic acid and/or an organic sulfonic acid salt.

The fundamental bath composition of the pyrophosphoric acid bath of the present invention contains an alkali metal pyrophosphate (potassium salt or sodium salt) for forming a water-soluble complex salt with a copper ion and a tin ion.

Examples of the copper ion source include at least one water-soluble copper salt selected from copper sulfate, copper nitrate, copper carbonate, copper methanesulfonate, copper sulfamate, copper 2-hydroxyethanesulfonate, copper 2-hydroxypropanesulfonate, copper chloride, copper pyrophosphate, and the like. Of these, copper pyrophosphate is preferred.

Further, examples of the tin ion source include at least

one water-soluble tin salt selected from stannous

pyrophosphate, stannous chloride, stannous sulfate, stannous

acetate, stannous sulfamate, stannous gluconate, stannous

tartrate, stannous oxide, sodium stannate, potassium stannate,

stannous	methanesulfonate,	stannous

2-hydroxyethanesulfonate,	stannous

2-hydroxypropanesulfonate, stannous borofluoride, and the like. Of these, stannous pyrophosphate is preferred.

The compounding amount of the water-soluble copper salt is preferably 0.05 g/1 to 40 g/1, particularly 0.1 g/1 to 5 g/1, as copper. On the other hand, the compounding amount of the water-soluble tin salt is preferably 1 g/1 to 60 g/1, particularly preferably 3 g/1 to 40 g/1, as tin.

If the concentrations of copper and tin are outside the

above-mentioned ranges, respectively, the optimal current density range in which gloss is generated becomes narrow so that uniform and glossy coating cannot be obtained, thereby increasing the defective product generation rate.

Further, it is preferable that the water-soluble copper salt and the water-soluble tin salt are compounded such that copper : tin (molar ratio of metal moieties) is 1:0.05 to 300. More preferably, copper : tin (molar ratio of metal moieties) is 1:5 to 50.

The alkali metal pyrophosphate, which is a complexing agent, is desirably set in a concentration at which it has a ratio of the concentration of [P2O7] to the concentration of [Sn+Cu] ( [P2O7]/[Sn+Cu]) (hereinafter, referred to as "p ratio") of preferably 3 to 80, particularly preferably 5 to 50. If the p ratio is lower than 3, the alkali metal pyrophosphate forms a water-insoluble complex salt with copper or tin, so that a normal coating cannot be obtained. On the other hand, if the p ratio exceeds 80, the current efficiency is decreased so that such a p ratio is not only impractical but also causes burnt deposits in the coating so that the appearance of the coating is considerably deteriorated and hence is not preferable.

The alkali metal pyrophosphates include sodium pyrophosphate and/or potassium pyrophosphate. They may be used singly, or two or more of them may be used at the same time-

The additive (A) composed of an amine derivative, an epihalohydrin and a glycidyl ether compound used in the present invention is a mixture of the amine derivative, the epihalohydrin and the glycidyl ether compound and/or a reaction product obtained by reaction of a part of or the whole of them (hereinafter, in some cases referred to simply as "mixture and/or reaction product") and works as a brightener.

In plating using one or two compounds selected from epihalohydrin, amine derivative and glycidyl ether compound as a mixture and/or reaction product thereof, products of the plating are glossless, or if they have gloss, the optimal current density range is very narrow and the rejection rate is increased so that such plating is not suitable for use in the present invention.

The present invention using a mixture and/or reaction product of the above-mentioned three components can for the first time provide a copper-tin alloy plating having gloss and exhibiting a low defective product generation rate.

Examples of the amine derivative used in the additive

(A) include ammonia, ethylenediamine, diethylenetriamine,

piperazine,  n-propylamine,  1/2-propanediamine,

1,3-propanediamine,  1-(2-aminoethyl)  piperazine,

3-diethylaminopropyl amine,	dimethylamine,

hexamethylenetetramine,	tetraethylenepentamine,

triethanolamine,  hexamethylenediamine,  isopropanolamine, and the like.  These, as amine derivatives, may be used singly, ^

or two or more of them may be used at the same time . Particularly preferred are piperazine and 1-{2-aminoethyl)piperazine.

The  epihalohydrin  includes  epichlorohydrin  and epibromohydrin, with epichlorohydrin being preferred.

Examples of the glycidyl ether-based compound include: monoglycidyl ethers such as methyl glycidyl ether, butyl glycidyl ether, 2-ethylhexyl glycidyl ether, decyl glycidyl ether, stearyl glycidyl ether, allyl glycidyl ether, phenyl glycidyl ether, p-sec-butylphenyl glycidyl ether, p-tert-butylphenyl glycidyl ether, and butoxypolyethylene glycol monoglycidyl ether; and polyfunctional glycidyl ethers such as polyethylene glycol diglycidyl ether, polypropylene glycol diglycidyl ether, neopentyl glycol diglycidyl ether, trimethylolpropanepolyglycidyl ether, sorbitol polyglycidyl ether, a polyglycidyl ether of a 0- to 2- mol ethylene glycol / epichlorohydrin adduct, a polyglycidyl ether that is an adduct of 0 to 1 mol of glycerin / epichlorohidrin. These may be used singly, or two or more of them may be used at the same time.

Among the glycidyl ether compounds, in particular, a polyfunctional glycidyl ether having two or more functional groups in the molecule is preferable. Further a polyglycidyl ether of a 0- to 2-mol ethylene glycol / epichlorohydrin adduct, represented by the following general formula (I) R1—O—CH2—CH2—O—R2  (I)

(wherein R1 and R2, which may be the same or different, each

represent a group represented by the following formula

and n is 0 or 1) is preferable. For example, a polyglycidyl ether of a 0-mol ethylene glycol / epichlorohydrin adduct (n=0 in the general formula (I) ) is ethylene glycol diglycidyl ether.

The compounding ratio of the amine derivative, the epihalohydrin and the glycidyl ether compound is preferably set to 0.5 mol to 2 mol of the epihalohydrin and 0.1 mol to 5 mol of the glycidyl ether compound, respectively, per 1 mol of the amine derivative.

The compounding ratio of the epihalohydrin of less than 0.5 mol per 1 mol of the amine derivative is not preferable since the optimal current density range becomes narrow so that when barrel plating is performed, the product rejection rate becomes high while the compounding ratio of the epihalohydrin exceeding 2 mol per 1 mol of the amine derivative is not preferable since the adhesion of the coating becomes deteriorated. On the other hand, the compounding ratio of the glycidyl ether compound of less than 0.1 mol per 1 mol of the amine derivative is not preferable since it becomes difficult to obtain a decrease in the minimal gloss current density so that when barrel plating is performed, the product

rejection rate becomes high while the compounding ratio of the glycidyl ether compound exceeding 5 mol per 1 mol of the amine derivative is not preferable since the corrosion resistance and adhesion of the coating become deteriorated. A particularly desired compounding ratio is 0.75 mol to 1.25 mol of the epihalohydrin and 0.25 mol to 3 mol of the glycidyl ether compound per 1 mol of the amine derivative and more preferably 0.9 mol to 1,1 mol of the epihalohydrin and 0.5 mol to 2 mol of the glycidyl ether compound per 1 mol of the amine derivative•

In the additive (A) , the epihalohydrin, the amine derivative and the glycidyl ether compound may be present in an unreacted state respectively or a part of or the whole of at least two kinds out of these may be reacted to form a new reaction product and exist therein in this state. It is preferred that at least a part of the epihalohydrin and the amine derivative react and desirably exist therein as a reaction product.

Note that although it is preferred that before they are added to a plating bath, the epihalohydrin, the amine derivative and the glycidyl ether compound in the additive (A) be mixed and reacted and the mixture or reaction product be added as the additive (A) , only the glycidyl ether compound may be directly added to the plating bath without being pr emixed with the epihalohydrin and the amine derivative.

It is desirable that the addition amount of the additive

(A) is accordingly selected the most appropriate amount without limitation, and as an active component to the plating bath preferably 0.005 g/1 to 10 g/1, more preferably 0.01 g/1 to 3 g/1. If the amount of the component (A) is less than the above range, alloy deposition tends to be spongy so that no glossy coating can be obtained. On the other hand, the amount of the component (A) exceeding the above range is not suitable for use in the present invention, since deterioration of the corrosion resistance and adhesion of the coating occur.

In the present invention, it is preferred that the additive (B) composed of an organic sulfonic acid and/or its salts be added to the bath as a bath stabilizer.

This prevents precipitationof copper powders in a solution owing to copper reduction as shown in the following reaction:

and contributes to solve the instability of tin ions, which is the primal problem of the pyrophosphoric acid bath for use in copper-tin alloy plating.

Note that, examples of the organic sulfonic acid and salts thereof include: alkanesulfonic acids such as methanesulfonic acid, ethanesulfonic acid, propanesulfonic acid, 2-propanesulfonic acid, butanesulfonic acid, 2-butanesulfonic acid, pentanesulfonic acid, hexanesolfonic acid, decanesulfonic acid, and dodecanesulfonic acid, and salts thereof; aromatic sulfonic acids such as benzenesulf onic

acid, toluenesulfonic acid, xylenesulfonic acid, and

phenolsulfonic acid, and salts thereof; and alkanolsulfonic

acids such as isethionic acid (2-hydroxyethane-l-sulfonic

acid),	2-hydroxypropane-1-sulfonic	acid,

l-hydroxypropane-2"sulfonic	acid,

3-hydroxypropane-l-sulfonic	acid,

2-hydroxybutane-l-sulfonic	acid,

4-hydroxybutane-l-sulfonic	acid,

2"hydroxypentane-l-sulfonic	acid,

2-hydroxyhexane-l-sulfonic	acid,

2-hydroxydecane-1-sulfonic	acid,	and

2-hydroxydodecane-l-sulfonic acid, and salts thereof. These may be used singly, or two or more of them may be used at the same time . Of these, methanesulf onic acid is themost suitable for use.

The addition amount of the organic sulfonic acid and/or its salts to a plating bath is not particularly limited but is preferably 20 g/1 to 100 g/1.

In the present invention, as further additives, surfactants such as a cationic surfactant, an anionic surfactant, a nonionic surfactant, an amphoteric surfactant or the like may be used as appropriate. These additives have the effect of broadening the optimal current density range, in particular in a high current density side, and are not only effective in plating items that tend to generate burnt deposits or scorches in the coating but are also effective in promoting

the separation of gas from the coating to prevent formation of pits, thereby obtaining smoother plated films.

Examples of the cationic surfactant include

dodecyltrimethylammonium salt, hexadecyltrimethylammonium

salt,	octadecyltrimethylammonium	salt,

dodecyldimethylethylammonium	salt,

octadecenyldimethylethylammonium	salt,

dodecyldimethylammonium	betaine,

octadecyldimethylammmonium	betaine,

dime thy Ibenzyldodecylammonium	salt,

hexadecyldimethylbenzylammonium	salt,

octadecyldimethylbenzylammonium	salt,

trimethylbenzylammonium salt, triethylbenzylammonium salt, hexadecylpyridinium salt, dodecylpyridinium salt, dodecylpicolinium salt, dodecylimidazolinium salt, oleylimidazolinium salt, octadecylamine acetate, dodecylamine acetate, and the like.

Examples  of  the  anionic  surfactant  include

alkylcarboxylate,  alkylsulfate,  alkylphosphate,

polyoxyethylene  alkyl  ether  sulfate,  polyoxyethylene

alkylphenyl  ether  sulfate,  alkylbenzenesulfonate,

(poly)alkylnaphthalenesulfonate, and the like.

Examples  of  the  nonionic  surfactant  include polyoxyalkylene adducts(including a block copolymer of oxyethylene and oxypropylene) such as polyalkylene glycol, higher alcohol, phenol, alkylphenol, naphthol, alkylnaphthol.

bisphenols, a styrenated phenol, fatty acid, aliphatic amine, sulfonamide, phosphoric acid, polyhydric alcohol, and glucoxide. More specifically, they include nonylphenol polyethoxylate, octylphenol polyethoxylate, dodecyl alcohol polyethoxylate, a styrenated phenol polyethoxylate, a polyoxyethylene/polyoxypropylene block copolymer, cumylphenol polyethoxylate, and the like.

As the amphoteric surfactant, those of various types may be used, examples of which include betaine, sulfobetaine, aminocarboxylic acid, imidazolinium betaine, and the like. In addition, a sulfated or sulfonated adduct of a condensation product of ethylene oxide and/or propylene oxide with alkylamine or diamine may also be used.

Further, by use of fluorine-contained surfactants obtained by replacing at least one hydrogen in the above-mentioned hydrocarbon surfactants (of the amphoteric, nonionic, cationic, or anionic type) with fluorine, addition of even a much smaller amount of fluorine-contained surfactant than that of the hydrocarbon surfactant provides the effect of addition that is identical to or much better than that obtained by the hydrocarbon surfactant and in addition increases the bath stability of the plating bath.

The addition amount of the surfactant to a plating bath is preferably 0.001 g/1 to 5 g/1, more preferably 0.005 g/1 to 3 g/1, and particularly preferably 0.01 g/1 to 1 g/1. The content of the surfactant of less than 0.001 g/1 is not

preferable since no effect is obtained by the addition of the surfactant- On the other hand, the content of the surfactant of more than 5 g/1 is not preferable since no better effect can be obtained by the addition thereof, which is not only economically disadvantageous but also causes vigorous foaming of the plating bath and thus has adverse influences on the environment.

Further, to the above-mentionedplatingbathmaybe added as  needed  additives  such  as  stress  reducing  agents, electroconductivity aids, antioxidants, defoaming agents, pH buffers, and other brighteners and the like after appropriate selection.

Examples of the stress reducing agent include naphtholsulfonic acid, - saccharin, and sodium 1,5-naphthalenedisulfonate• The electroconductivity aids includes acids such as hydrochloric acid, sulfuric acid, acetic acid, nitric acid, sulfamic acid, pyrophosphoric acid, and boric acid, and salts thereof such as ammonium salts, sodium salts, potassium salts, organic amine salts, and the like.

The antioxidant includes hydroxyphenyl compounds such as phenol, catechol, resorcin, hydroquinone, and pyrogallol, as well as a- or p-naphthol, phloroglucin, L-ascorbic acid, sorbitol, erythorbic acid, and the like. The pH buffer includes: sodium or potassium acetate; sodium, potassium, or ammonium borate; sodium or potassium formate; sodium or potassium tartrate etc.; sodium, potassiiira or ammonium

dihydrogen phosphate etc.

As the defoaming agent and other brighteners, those commercially available defoaming agents for use in copper plating, tin plating, copper-tin alloy plating and general plating may be utilized after appropriate selection.

In the present invention, it is desirable that the pH of the plating bath be adjusted to the range of 3 to 9, more preferably the range of 6 to 8. If the pH is less than 3, not only does the minimum gloss current density become high and the rejection rate increase but also the coating to be obtained will have a nonuniform and rough surface. On the other hand, if the pH of the plating bath exceeds 9, not only does the optimal current density range become narrow and the rejection rate increase but also, the stability of the plating bath deteriorates so that precipitates such as hydroxides of metals tend to be formed.

Examples of the pH adjuster for adjusting the plating bath to the above-mentioned pH include ammonia, sodium hydroxide, potassium hydroxide, hydrochloric acid, sulfuric acid,, acetic acid, citric acid, organic sulfonic acid, and condensed phosphoric acid.

The method for preparing the plating bath of the present invention is not particularly limited; however, the objective plating bath can be obtained, for example, by dissolving a water-soluble copper salt and a water-soluble tin salt in an aqueous solution having dissolved therein an alkali metal salt

and then compounding the additive (A) and the additive (B) therewith and optionally compounding other additives, with finally adjusting the obtained mixture to a predetermined pH,

The plating bath of the present invention can be advantageously used, inparticular, in applications toplating methods in which the state of current application is incessantly changing between a higher current density state and a lower current density state, such as a barrel plating method. However, the method of plating is not limited and plated films having excellent quality and performance can be obtained in other known plating methods such as a rack plating method and a high speed plating method. Also, the method of barrel plating is not limited and may have applicability to any known methods such as a rotary barrel method, a swingy barrel method, a titled barrel method and a vibratory barrel method.

The bath temperature of the plating bath is not particularly limited but preferably set to 10°C to 60°C. At low temperatures below 10°C, the deposition efficiency tends to be decreased while at high temperatures above 60°C, it becomes difficult to stabilize the composition of the plating bath due to evaporation of the plating bath and promotion of the oxidation of stannous ions.  A particularly preferred

plating-bath temperature is 20°C to 40'*C.

As for the current density, an optimal current density may be selected and set as appropriate depending on the plating

method to be used, the shape of an article to be plated, the composition of the objective composition of plating, the appearance of a finished article, and the like. For example, in the case of barrel plating and rack plating, the current density is 0,03 A/dm^ to 10 A/dm^ while in the case of high speed plating in which a strong flow of the bath is involved, such as jet plating, higher current densities of up to about 50 A/dm^ can be utilized.

As the anode, known anodes that can be utilized in copper-tin alloy plating, such as soluble anodes (for example, tin anodes, copper-tin alloy anodes, and the like) and insoluble anodes (for example, platinum anodes, titanium anodes, titanium-platinum anodes, oxide-coated anodes such as iridium oxide-coated titanium electrodes, and the like) may be used.

The article to be plated is not particularly limited and any article to which current can be applied may be used. Examples of such articles includemetal materials such as iron, steel, copper, andbrass, or articles made of ceramic or plastic materials to which any kind of metal plating has been preliminarily applied, etc.

The pyrophosphoric acid bath according to the present invention can be advantageously used in plating for costumery and ornamentation and plating of electronic or electric parts and the like- There is no limitation on its application to other uses.

Best Mode for Carrying out the Invention

Hereinafter, the present invention will be described by referring to examples and comparative examples. However, the present invention should not be considered to be limited by the following description. (1) Preparation of additive (A) solution

By  using  piperazine  as  an  amine  derivative, epichlorohydrin as an epihalohydrin, and ethylene glycol diglycidyl ether as a glycidyl ether compound, the following additives A-1 to A-13 were prepared. Additive (A-1)

300 ml of water and 1 mol of piperazine were charged in a sealable vessel equipped with a thermometer, a coiled condenser and a stirrer and was stirred and dissolved to obtain an aqueous piperazine solution (a) . On the other hand, 1 mol of epichlorohydrin and 1 mol of ethylene glycol diglycidyl ether were preliminarily mixed in a separate vessel to obtain a mixture (b) . The mixture (b) was charged in the piperazine solution (a) portionwise while stirring- On this occasion, the liquid temperature went up; however, this caused no problem since time intervals between charging of the mixture (b) were adjusted such that the temperature of the solution did not

exceed 80°C at the maximum  and was kept in the range of 65°C

to 80°C. After the total quantity of themixture (b) was charged, the temperature of the solution was retained and the solution

was stirred for one hour.  Thereafter, the solution was cooled

down to 40°C or less. Finally the total quantity of the solution was adjusted to be two liters by addition of water to obtain

an additive A-1.

Additive (A-2) to Additive (A-13)

Additives were prepared in the same manner as in the case of the additive A-1 except that the compounding amounts of the piperazine, the epichlorohydrin and the glycidyl ether compound were changed. They were named additives A-2 to A-13, respectively.

(2)	Additive (B)

Methanesulfonic acid

(3)	Other additives (surfactants and the like)

(a)	Perfluoroalkyltrimethylainiaonium salt

(b)	2,4,7,9-tetramethyl-5-decyn-4,7-diol di (polyoxyethylene) ether

(4)	Plating bath

In an aqueous solution having dissolved therein a predetermined amount of potassium pyrophosphate were dissolved predetermined amounts of copper pyrophosphate and stannous pyrophosphate, and then predetermined amounts shown in Table 2 of one of the additives (A-1) to (A-13) as well as of the additive (B) andof the other additives were compounded therein. Finally, the resultant was adjusted to a predetermined pH with an aqueous potassium hydroxide solution and/or polyphosphoric acid to prepare plating baths. Table 2 shows the compositions of the plating baths thus prepared. In addition, each plating bath was measured for optimal current density range and minimal gloss current density by the Hull cell test method and evaluated based on the standards described below.  In all. Table 2 shows these results as well.

Note that the baths shown by 35 and 36 in Table 2 were baths described in Example 1 of JP 10-102278 A and Example 1 of JP 2001-295092 A, prepared based on the descriptions in these publications, respectively.

Measurement of optimal current density range

Hull cell tests were performed by using a brass-made Hull cell plate (100 x 65 mm) as a test piece and a 267-ml Hull cell as a Hull cell tank at a current of 2 A x 5 minutes, and from the glossy area of the Hull cell plate after plating, the current density range in which the coating on the Hull cell plate had a continuous glossy appearance (optimal current density range) was measured and evaluated based on the following standards.

@: Not lower than 7 A/dm2

O: Not lower than 5 A/dm2 and less than 7 A/dm2 A: Not lower than 3 A/dm2  and less than 5 A/dm" X: Less than 3 A/dm2 Measurement of minimal gloss current density

Hull cell tests were performed by using a brass-made

Hull cell plate (100 x 65 mm) as a test piece and a 267-ml Hull cell as a Hull cell tank at a current of 0.5 A x 10 minutes, the glossy area of the Hull cell plate after plating was observed, and the current density at which the coating on the Hull cell plate on its lower current density side first came to have a gloss (minimal gloss current density) was measured and evaluated based on the following standards.

@: Less than 0.5 A/dm2

O: Not lower than 0,5 A/dm2 and less than 0.8 A/dm2

A: Not lower than 0.8 A/dm2 and less than 1.2 A/dm2

X: Not lower than 1.2 A/dm2.

Copper-tin alloy plating

15 kg of brass-made stud mexnbers (trade name: 16 Duo (manufactured by YKKNewmax Co ., Ltd. ) ) were charged in a barrel and immersion degreasing (ACE CLEAN 5300 (manuf acturedby Okuno

Chemical Industries Co., Ltd.) : 60 g/1, 50°C, 12 minutes) and rinsing with water were performed. Thereafter, electrolytic degreasing (ACE CLEAN 5300 (manufactured by Okuno Chemical

Industries Co., Ltd.) : 100 g/1, 50°C, 5V, 12minutes) andrinsing with water were further performed. Then, the stud members were immersed in a 3 . 5% hydrochloric acid solution for 6 minutes and rinsed with water, and plating was performed in the plating

bath having the composition shown in Table 2 at 30°C and at a current density of 0.15 A/dm2 for 24 minutes . After rinsing,

the stud members were dried with hot air at 100°C to obtain plated products of Examples 1 to 36.

The color tone, rejection rate, corrosion resistance, and adhesion of the plated products were evaluated by the following evaluation methods and Table 3 shows a summary of the results thereof. [Color tone]

Presence or absence of gloss and the color tone of the plated products were visually evaluated. [Defective product generation rate (rejection rate)]

All of the 15-kg plated products were uniformly arranged portionwise on a jig and then the appearance of the coatings were visually observed, thereby taking out those products

having different color tones and gloss to sort out defective products . After performing this for the total amount thereof, the weight of the defective products thus sorted out was measured and calculated as (rejection rate (%) =, (weight (g)

of product having a defective appearance/15000 (g) ) x 100), and evaluated based on the following evaluation standards.

%

@: Less than 2

%

O: Not lower than 2% and less than 7

A: Not lower than 7% and less than 20%

X: Not lower than 20% [Corrosion resistance]

Constant-temperature-constant-humidity tests (60^Cf 98% RH) were performed and evaluations were made by the presence

or absence of discoloration in the appearance after 20 hours.

@: No discoloration

O: More than 0% and not more than 5% of the surface area was discolored,

A: More than 5% and not more than 25% of the surface area was discolored.

X : Not more than 25% of the surface area was discolored. [Adhesion]

Plated products were crushed with a pair of pincers and the presence or absence of peeling of the coatings at that time was visually evaluated.

O: No peeling of the coating

A: Slight peeling of the coating

X:  Considerable peeling of  the  coating

Industrial Applicability

The present invention provides a pyrophosphoric acid bath for use in copper-tin alloy plating of the cyanogen-free type that can be utilized on an industrial scale and, in particular, that is capable of performing uniform treatment and that exhibits low defective product generation rates even in those applications where the state of current application is incessantly changing between a high current density state and a low current density state, such as in the case of a barrel plating method.

WE CLAIM:

1.	A pyrophosphoric acid bath for use in cyanogens-free copper-tin alloy plating,

characterized by containing an additive (A) composed of an amine derivative, an epihalohydrin and a glycidyl ether compound, wherein the compounding ratio of the amine derivative, the epihalohydrin and the glycidyl ether compound is preferably set to 0.5 mol to 2 mol of the epihalohydrin and 0,1 mol to 5 mol of the glycidyl ether compound, respectively, per 1 mol of the amine derivative.

2.	The pyrophosphoric acid bath for use in cyanogens-free copper-tin alloy plating according to claim 1, wherein the amine derivative comprises one member, or two or more members selected from the group consisting of ammonia, ethylenediamine, diethylenetriamine, piperazine, n-propylamine, 1,2-propanediamine, 1,3-propanediamine, l-(2-aminoethyl)piperazine, 3-diethylaminopropylamine, dimethylamine, hexamethylenetetramine,	tetraethylenepentamine, triethanolamine, hexamethylenediamine and isopropanolamine.

3.	The pyrophosphoric acid bath for use in cyanogen-free copper-tin alloy plating according to claim 1, wherein the amine derivative is piperazine or l-(2-aminoethyl)piperazine.

4.	The pyrophosphoric acid bath for use in cyanogens-free copper-tin alloy plating according to claim 1, wherein ratios of the epihalohydrin and of the glycidyl ether compound in the additive (A) are 0.75 mol to 1.25 mol of the epihalohydrin and 0.25 mol to 3 mol of the glycidyl ether compoimd, respectively, per 1 mol of the amine

derivative.

5.	The pyrophosphoric acid bath for use in cyanogen-free copper-tin alloy plating

according to claim 1 or 4, wherein the glycidyl ether compound in the additive (A) is a

polyfunctional glycidyl ether compound having two or more functional groups in the

molecule.

6. The pyrophosphoric acid bath for use in cyanogen-free copper-tin alloy plating according to claims 1 to 4, wherein the glycidyl ether compound in the additive (A) is a polyglycidyl ether of an adduct of ethylene glycol added with 0 to 2 mol epichlorohydrin, represented by general formula (I)

(wherein R1 and R2, which may be the same or different, each represent a group represented by the following formula

and n is 0 or 1).

  7. The pyrophosphoric acid bath for use in cyanogen-free copper-tin alloy plating  according to claim 1, wherein it comprises an additive (B) composed of an organic sulfonic acid and/or an organic sulfonic acid salt.

  8. The pyrophosphoric acid bath for use in cyanogen-free copper-tin alloy plating  according to any one of claims 1 to 7, wherein the plating bath has a pH of 3 to 9.

  9. A copper-tin alloy coating which is capable of being obtained by using the  pyrophosphoric acid bath claimed in any one of claims 1 to 8 above.

Dated  this  4  day  of February  2005

Documents:

				0140-chenp-2005  abstract duplicate.pdf

				0140-chenp-2005  claims duplicate.pdf

				0140-chenp-2005  description(complete) duplicate.pdf

				140-chenp-2005-abstract.pdf

				140-chenp-2005-claims.pdf

				140-chenp-2005-correspondnece-others.pdf

				140-chenp-2005-correspondnece-po.pdf

				140-chenp-2005-description(complete).pdf

				140-chenp-2005-form 1.pdf

				140-chenp-2005-form 26.pdf

				140-chenp-2005-form 3.pdf

				140-chenp-2005-form 5.pdf

				140-chenp-2005-other documents.pdf

				140-chenp-2005-pct.pdf

« Previous Patent

Next Patent »

Patent Number	220948	

Indian Patent Application Number	140/CHENP/2005	

PG Journal Number	31/2008	

Publication Date	01-Aug-2008	

Grant Date	11-Jun-2008	

Date of Filing	07-Feb-2005	

Name of Patentee	NIHON NEW CHROME CO., LTD	

Applicant Address		

Inventors:

#	Inventor's Name	Inventor's Address	

1	TACHIBANA, KUNIO		

2	OGAWA YUKIO		

3	URATA , KAZUYA		

4	ONIWA, NAOYUKI,		

5	TAJIMA, MIKIYA		

PCT International Classification Number	C25D3/58	

PCT International Application Number	PCT/JP03/06262	

PCT International Filing date	2003-05-20	

PCT Conventions:

#	PCT Application Number	Date of Convention	Priority Country	

1	2002-197597	2002-07-05	Japan	

© All Indian Patents, 2013-2021.

  Patent data available in the public domain from Indian Patents Office, Department of Industrial Policy and Promotions, Ministry of Commerce and Industry, Government of India.
