Repository: anandvc/allindianpatents

File: patents/220951-copolymers-as-auxiliaries-for-textile-dyeing-and-textile-printing.html (part 1 of 2)
Indian Patents. 220951:COPOLYMERS AS AUXILIARIES FOR TEXTILE DYEING AND TEXTILE PRINTING

Indian Patents

Recently Granted Patents

  Recently Published Patents

Title of Invention	COPOLYMERS AS AUXILIARIES FOR TEXTILE DYEING AND TEXTILE PRINTING

Abstract	The present invention relates to a process for textile dyeing or textile printing which comprises the use of graft polymers as auxiliaries for textile dyeing and textile printing, wherefor at least one graft polymer is constructed from a polymeric grafting base A which contains no monoethylenically unsaturated units, and polymeric side chains B formed from copolymers of at least two monoethylenically unsaturated monomers B1 and B2 which each contain at least one nitrogenous heterocycle and optionally further comonomers B3, and said side chains B account for more than 35% by weight fraction of said graft polymer.	

Full Text	 

Use of copolymers as auxiliaries for textile dyeing and textile printing Description

The present invention relates to the use of copolymers containing units derived from at least 2 monoethylenically unsaturated monomers B1 and B2 which each contain at least one nitrogenous heterocycle, as auxiliaries for textile dyeing and textile printing.

Modern textile dyeing typically employs not only colorants but also auxiliaries for textile dyeing. Desired effects of auxiliaries for textile dyeing are for example the removal of unwanted dyeings. Other auxiliaries for textile dyeing provide inter alia for particularly good and uniform dyeing and/or a good exhaustion of the colorants.

Particular examples of auxiliaries for textile dyeing are known to those skilled in the art as leveling agents. Other particular examples of auxiliaries for textile dyeing are known to those skilled in the art as stripping agents. Other particular examples of auxiliaries for textile dyeing are known to those skilled in the art as aftersoaping agents.

Textiles - natural and synthetic textiles for example - are frequently not absolutely homogeneous in their composition, but differ in composition or thickness along the length of the threads. One possible consequence is that the dyed textile has relatively more deeply and relatively more lightly dyed areas, which is generally undesirable. To achieve a uniform dyeing, leveling agents are used, for example. Leveling agents are agents which bring about uniform dyeing across the area of the textile to be dyed and specifically along the length of the thread. Prior art leveling agents include oil sulfonates, fatty alcohol sulfonates, fatty acid condensation products, alkyl and alkylaryl polyglycol ethers.

Leveling agents further influence the dyeing characteristics of the dyes and especially the exhaustion characteristics. Dyes having high affinity for fiber shall be kept back in the liquor for longer and migrate more readily on the fiber. It is desirable that leveling agents lead to more uniform (more level) dyeings as a result.

Known leveling agents include leveling agents based on polyvinylpyrrolidone, see Ullmann's Encyclopedia of Industrial Chemistry (5th edition) volume A26, page 291, left-hand column. Commercially available leveling agents further include condensates of adipic acid and amines such as for example H2N-CH2CH2-NH-(CH2)3-NH2 or H2N-CH2CH2-NH-(CH2)3-NH-CH2CH2-NH2. However, the performance properties of such conventional leveling agents, for example when used as leveling agents for leveling vat, direct, reactive or sulfur dyes, are still in need of improvement.

Stripping agents are generally agents useful for removing for example dyeings, prints and impregnations by redetaching, altering or destroying a dye. A particularly important area of use for stripping agents is the correction of off-shade dyeings. This involves dye on off-shade dyeings being lightened in order that the off-shade dyeing may be re-or overdyed.

Stripping agents are also known as a component of discharge print pastes. Discharge print pastes are used to remove certain colors in discharge printing. In discharge printing, a color is generally printed uniformly. It is then overprinted with a subsequent color. The subsequent color is then removed again in some areas by means of a discharge print paste.

However, prior art stripping agents are still in need of improvement with regard to their performance properties.

Reactive-, direct- or vat-dyed textiles are customarily aftercleared at the end of the dyeing operation and prior to marketing in order that unfixed dye remaining on the fiber may be removed in order that an adequate fastness level may be achieved. Afterclearing typically involves at least one soaping bath and plural rinsing and neutralizing baths. The result of the afterclear is influenced by the chemicals present in the dyebath, especially the salt burden. The soaping bath for the afterclear is made up to include a compound which disperses the dye or decomposition products of the dye and which is generally known as an aftersoaping agent. Known aftersoaping agents have disadvantages in that many known aftersoaping agents are observed to give an ineffective performance especially in the presence of salts such as for example Glauber's salt and/or sodium chloride in the soaping bath. Furthermore, the known aftersoaping agents have to be used at high temperatures, ie at around 98°C. Moreover, the performance of polyacrylic acids and polyvinylpyrrolidones used as aftersoaping agents still leaves something to be desired.

It is an object of the present invention to provide an improved process for afterclearing reactive-, direct- or vat-dyed textiles, hereinafter also referred to as dyed textiles. It is a further object of the present invention to provide aftersoaping agents which give an improved performance in the afterclearing of dyed textiles and which specifically are effective at elevated concentrations of salts in the soaping bath.

Reactive-, direct- or vat-dye printed textiles are customarily aftercleared also at the end of the textile printing operation and prior to marketing in order that unfixed dye remaining on the fiber may be removed in order that an adequate fastness level may be achieved. Afterclearing typically involves at least one soaping bath and plural rinsing and neutralizing baths. The result of the afterclear is influenced by the

chemicals used in textile printing, especially the salt burden. The soaping bath for the afterclear is made up to include a compound which disperses the dye or decomposition products of the dye and which is generally known as an aftersoaping agent. Known aftersoaping agents have disadvantages in that many known aftersoaping agents are observed to give an ineffective performance especially in the presence of salts such as for example Glauber's salt and/or sodium chloride in the soaping bath. Furthermore, the known aftersoaping agents have to be used at high temperatures, ie at around 98°C. Moreover, the performance of polyacrylic acids and polyvinylpyrrolidones used as aftersoaping agents still leaves something to be desired.

It is an object of the present invention to provide an improved process for afterclearing reactive-, direct- or vat-dye printed textiles, hereinafter also referred to as printed textiles. It is a further object of the present invention to provide aftersoaping agents which give an improved performance in the afterclearing of printed textiles and which specifically are effective at elevated concentrations of salts in the soaping bath.

We have found that this object is achieved by the above-defined auxiliaries for textile dyeing and textile printing.

Textiles for the purposes of the present invention are textile fibers, textile intermediate and end products and finished articles manufactured therefrom which, as well as textiles for the apparel industry, also include for example carpets and other home textiles and also textile structures for industrial purposes. These also include unshaped structures such as for example staples, linear structures such as twine, filaments, yarns, lines, strings, laces, braids, cordage and threads and also three-dimensional structures such as for example felts, wovens, nonwovens and waddings. Textiles can be of natural origin, for example cotton, wool or flax, or synthetic, for example polyamide.

In one embodiment of the present invention, copolymers used in the textile dyeing and textile printing auxiliaries of the present invention (which copolymers will hereinafter also be referred to as copolymers used according to the present invention) contain units derived from at least 2 monoethylenically unsaturated monomers B1 and B2 which each contain at least one nitrogenous heterocycle.

The copolymers used according to the present invention can be random copolymers, block copolymers or graft polymers.

In one embodiment of the present invention, the B1 monomer present in copolymerized form in the copolymers used according to the present invention is at least one cyclic amide of the general formula I

where  j

x  is an integer from 1 to 6 and

R1  is hydrogen or CrC4-alkyl, such as methyl, ethyl, n-propyl, isopropyl, n-butyl, isobutyl, sec-butyl and tert-butyl.

Specific examples of a copolymerized B1 monomer are N-vinylpyrrolidone, N-vinyl-S-valerolactam and N-vinyl-ε-caprolactam, of which N-vinylpyrrolidone is preferred.

In one embodiment of the present invention, the copolymers used according to the present invention contain units derived from at least one B2 monomer which contains a nitrogenous heterocycle selected from the group consisting of pyrroles, pyrrolidines, pyridines, quinolines, isoquinolines, purines, pyrazoles, imidazoles, triazoles, tetrazoles, indolizines, pyridazines, pyrimidines, pyrazines, indoles, isoindoles, oxazoles, oxazolidones, oxazolidines, morpholines, piperazines, piperidines, isoxazoles, thiazoles, isothiazoles, indoxyls, isatins, dioxindoles and hydantoins and derivatives thereof, for example barbituric acid and uracil and derivatives thereof.

Preferred heterocycles are imidazoles, pyridines and pyridine N-oxides, and imidazoles are particularly preferred.

Examples of particularly useful B2 comonomers are N-vinylimidazoles, alkylvinylimidazoles, especially methylvinylimidazoles such as 1-vinyl-2-methylimidazole, 3-vinylimidazole N-oxide, 2- and 4-vinylpyridines, 2- and 4-vinylpyridine N-oxides and also betainic derivatives and quatemization products thereof.

Very particularly preferred copolymerized B2 comonomers are N-vinylimidazoles of the general formula II a, betainic N-vinylimidazoles of the general formula II b, 2- and 4-vinylpyridines of the general formula II c and II d and also betainic 2- and 4-vinylpyridines of the general formula II e and II f

where

R2, R3, R4, R6 are independently hydrogen, C1-C4alkyl such as methyl, ethyl, n-propyl, isopropyl, n-butyl, isobutyl, sec-butyl and tert-butyl; or phenyl, preferably hydrogen;

A1	is C1-C20-alkylene, for example -CH2-, -CH(CH3)-, -(CH2)2-, -CHr

CH(CH3)-,

-(CH2)3-, -(CH2)4-, -(CH2)5-, -(CH2)6-, preferably CrC3-alkylene; especially -CH2-, -(CH2)2- or -(CH2)3-.

X-	is -SO3, -OSO3-COO", -OPO(OH)O", -OPO(OR5)O" or -PO(OH)O";

R5	is C1-C24-aikyI, such as methyl, ethyl, n-propyl, isopropyl, n-butyl,

isobutyl, sec-butyl, tert-butyl, n-pentyl, isopentyl, sec-pentyl, neopentyl, 1,2-dimethyIpropyl, isoamyl, n-hexyl, isohexyl, sec-hexyl, n-heptyl, n-octyl, n-nonyl,

n-decyl; particularly preferably C1-C4-aIkyl such as methyl, ethyl, n-propyl, isopropyl, n-butyl, isobutyl, sec-butyl and tert-butyl.

Examples of especially preferred betainic copolymerized B2 monomers are monomers of the formulae II b, II e and II f where the A1 - X' moiety represents -CH2-COO -(CH2)2-SO3' or (CH2)3-SO3- and the other symbols each represent hydrogen.

Useful B2 monomers further include vinylimidazoles and vinypyridines which were each quatemized before or after polymerization.

The quaternization may be carried out especially with alkylating agents such as alkyl halides which generally have from 1 to 24 carbon atoms in the alkyl radical or dialkyl sulfates which generally contain alkyl radicals of 1 to 10 carbon atoms. Examples of useful alkylating agents from these groups are methyl chloride, methyl bromide, methyl iodide, ethyl chloride, ethyl bromide, propyl chloride, hexyl chloride, dodecyl chloride and lauryl chloride and also dimethyl sulfate and diethyl sulfate. Useful alkylating agents further include for example: benzyl halides, especially benzyl chloride and benzyl bromide; chloroacetic acid; methyl fluorosulfate; diazomethane; oxonium compounds, such as trimethyloxonium tetrafluoroborate; alkylene oxides, such as ethylene oxide, propylene oxide and glycidol, which are used in the presence of acids; cationic epichlorohydrins. Preferred quaternizing agents are methyl chloride, dimethyl sulfate and diethyl sulfate.

Examples of particularly useful quatemized B2 monomers are 1-methyl-3-vinylimidazolium methosulfate and 1-methyl-3-vinylimidazolium methocloride.

The weight ratio of the copolymerized B1 and B2 monomers is generally in the range from 99:1 to 1:99, preferably in the range from 90:10 to 30:70, more preferably in the range from 90:10 to 50:50, even more preferably in the range from 80:20 to 50:50 and especially in the range from 80:20 to 60:40.

The copolymers used according to the present invention may contain units derived from one or more further monomers B3, for example carboxyl-containing monoethylenically unsaturated monomers, for example unsaturated C2-Ci0 mono- or dicarboxylic acids and their derivatives such as salts, esters, amides and anhydrides. Examples which may be mentioned are:

acids and their salts such as for example (meth)acryiic acid, fumaric acid, maleic acid

and their respective alkali metal or ammonium salts;

anhydrides such as for example maleic anhydride;

esters such as for example methyl (meth)acrylate, ethyl (meth)acryiate, n-butyl

(meth)acrylate, dimethyl maleate, diethyl maleate, dimethyl fumarate, diethyl fumarate,

di-n-butyl fumarate.

Further examples of B3 are vinyl acetate and vinyl propionate and also ethylenically unsaturated compounds of the general formula III a to III d,

where

R1	is as defined above,

Y1	is selected from oxygen or NH,

y	is an integer selected from 1 or 0,

Y2	is [A2-O]s-[A3-O]u-[A4-O]v-R8

A2 to A4	are the same or different and independently -(CH2)2-, -(CH2)3-,

-(CH2)4-, -CH2-CH(CH3)-, -CH2-CH(CH2-CH3)-, -CH2-CHOR10-CH2-;

R8  is hydrogen, amino-C1-Ce-alkyl, wherein the amino group may be a primary, secondary or tertiary amino group, for example CH2-NH2, -(CH2)2-NH2, -CH2-CH(CH3)-NH2,

-CH2-NHCH3) -CH2-N(CH3)2) -N(CH3)2, -IMHCH3, -N(C2H5)2; C`-C24-alkyl; R9-CO-, R9-NH-CO-;

R9  is C`-C24-aikyl;

R10  is hydrogen, C1-C2-alkyl, R9-CO-;

s  denotes integers in the range from 0 to 500;

u  is at each instance the same or different and denotes integers in the range from 1 to 5000 in each case;

v  is at each instance the same or different and denotes integers in the range from 0 to 5000 in each case;

w  is at each instance the same or different and denotes integers in the range from 0 to 5000 in each case.

The C1-C24-alkyl radicals in the formula III a to III d can be branched or unbranched

C1-C24-alkyl radicals, in which C1-C12-alkyl radicals are preferred and C1-Ce6-alkyl radicals are particularly preferred. Examples which may be mentioned are methyl, ethyl, n-propyl, 1-methylethyl, n-butyl, 1-methylpropyl, 2-methylpropyl, 1,1-dimethylethyl, n-pentyl, 1-methylbutyl, 2-methylbutyl( 3-methylbutyl, 2,2-dimethylpropyl, 1-ethylpropyl, n-hexyl, 1,1-dimethylpropyl, 1,2-dimethylpropyl, 1-methylpentyl, 2-methylpentyl, 3-methylpentyl, 4-methylpentyl, 1,1-dimethylbutyl, 1,2-dimethylbutyl, 1,3-dimethylbutyl, 2,2-dimethylbutyl, 2,3-dimethylbutyl, 3,3-dimethylbutyl, 1-ethylbutyI, 2-ethyIbutyl, 1,1,2-trimethylpropyl, 1,2,2-trimethylpropyl, 1-ethyl-1-methylpropyl, 1-ethyl-2-methylpropyl, n-heptyl, 2-ethylhexyl, n-octyl, n-nonyl, n-decyl, n-undecyl, n-dodecyl, n-tridecyl, n-tetradecyl, n-pentadecyl, n-hexadecyl, n-heptadecyl, n-octadecyl, n-nonadecyl and n-eicosyl.

In a specific embodiment, the process according to the present invention comprises using one or more graft polymers as a copolymer in the process according to the present invention.

Graft polymers which are preferably used include for example those which, as well as the B1 and B2 monomers, also contain units derived from such B3 comonomers as conform to the formulae III a to III d.

A preferred embodiment utilizes graft polymers constructed from

a polymeric grafting base A which contains no monoethylenically unsaturated units, and

polymeric side chains B formed from copolymers of at least two monoethylenically unsaturated monomers B1 and B2 which each contain at least one nitrogenous heterocycle and optionally further comonomers B3.

The graft polymers which are used in the hereinbelow described embodiment of the process according to the present invention and which may have a comb construction can be characterized by their ratio of side chains B to polymeric grafting base A. Said side chains B may account for more than 35% by weight, based on the total graft polymer. The fraction is preferably in the range from 55 to 95% by weight and more preferably in the range from 70 to 90% by weight.

The B1 monomer incorporated in the B side chains of the graft polymers is preferably at least one cyclic amide of the general formula I

where the symbols in the formula I are each as defined above.

Specific examples of a copolymerized B1 monomer are N-vinylpyrrolidone, N-vinyl-5-valerolactam and N-vinyl-e-caprolactam, of which N-vinylpyrrolidone is preferred.

In one embodiment of the present invention, the B side chains advantageously contain units derived from at least one monoethylenically unsaturated B2 monomer which contains a nitrogenous heterocycle selected from the group consisting of pyrroles, pyrrolidines, pyridines, quinolines, isoquinolines, purines, pyrazoles, imidazoles, triazoles, tetrazoles, indolizines, pyridazines, pyrimidines, pyrazines, indoles, isoindoles, oxazoles, oxazolidones, oxazolidines, morpholines, piperazines, piperidines, isoxazoles, thiazoles, isothiazoles, indoxyls, isatins, dioxindoles and hydantoins and derivatives thereof, for example barbituric acid and uracil and derivatives thereof.

Preferred heterocycles are imidazoles, pyridines and pyridine N-oxides, and imidazoles are particularly preferred.

Examples of particularly useful B2 comonomers are N-vinylimidazoles, alkylvinylimidazoles, especially methylvinylimidazoles such as 1-vinyl-2-methylimidazole, 3-vinylimidazole N-oxide, 2- and 4-vinylpyridines, 2- and 4-vinylpyridine N-oxides and also betainic derivatives and quaternization products thereof.

Very particularly preferred copolymerized B2 comonomers are N-vinylimidazoles of the general formula II a, betainic N-vinylimidazoles of the general formula II b, 2- and 4-vinylpyridines of the general formula II c and II d and also betainic 2- and 4-vinylpyridines of the general formula II e and II f

Examples of especially preferred betainic copolymerized B2 monomers are monomers of the formulae II b, II e and II f where the A1 - X' moiety represents -CH2-COO, -(CH2)2-SO3' or (CH2)3-SO3- and the other symbols each represent hydrogen.

Useful B2 monomers further include vinylimidazoles and vinypyridines which were

each quatemized before or after polymerization.

The quaternization can be carried out in particular as described above.

Examples of particularly useful quatemized B2 monomers are 1-methyl-3-vinylimidazolium methosulfate and 1-methyl-3-vinylimidazolium methocloride.

The weight ratio of the copolymerized B1 and B2 monomers is generally in the range from 99:1 to 1:99, preferably in the range from 90:10 to 30:70, more preferably in the range from 90:10 to 50:50, even more preferably in the range from 80:20 to 50:50 and especially in the range from 80:20 to 60:40.

The side chains of the graft polymers used according to the present invention may contain units derived from one or more further monomers B3, for example carboxyl-containing monoethylenically unsaturated monomers, for example unsaturated C2-C10 mono- or dicarboxylic acids and their derivatives such as salts, esters, anhydrides and those which are defined above.

The polymeric grafting base A of the graft polymers used according to the present invention is preferably a polyether. Here, the term "polymeric" shall also comprehend oligomeric compounds.

Particularly preferred polymeric grafting bases A have an average molecular weight Mn of at least 300 g.

Particularly preferred polymeric grafting bases A have the general formula IV a

where

R7  is hydroxyl, amino, CrC24-alkoxy such as for example methoxy, ethoxy, n-propoxy, isopropoxy, n-butoxy, isobutoxy, sec-butoxy, tert-butoxy, n-pentoxy, isopentoxy, n-hexoxy, isohexoxy, R9~COO-, R9-NH-COO-, polyalcohol radical such as for example glycerinyl;

A2 to A4	are the same or different and each is -(CH2)2-, -(CH2)3-, -(CH2)4-,

-CH2-CH(CH3)-, -CH2-CH(CH2-CH3)-, -CH2-CHOR10-CH2-;

R8  is hydrogen, amino-C1-C6-alkyl, wherein the amino group may be a primary, secondary or tertiary amino group, for example CH2-NH2, -(CH2)2-NH2, -CH2-CH(CH3)-NH2,

-CH2-NHCH3, -CH2-N(CH3)2, -N(CH3)2, -NHCH3, -N(C2H5)2; CrC24-alkyl; R9-CO-, R9«NH-CO-;

A5  is -CO-O-, -CO-B-CO-O-, -CO-NH-B-NH-CO-O-;

A6  is CrC20-alkylene whose carbon chain may be interrupted by 1 to 10 oxygen atoms as ether functions;

B  is -(CH2)r, arylene, for example paraphenylene, metaphenylene, orthophenylene, 1,8-naphthylene, 2,7-naphthylene, substituted or unsubstituted;

n  is 1 or, when R7 is a polyalcohol radical, from 1 to 8;

t  represents integers in the range from 1 to 12;

and the other symbols are each as defined above.

The polymeric grafting bases A of the formula IV a are preferably polyethers from the group of the polyalkylene oxides based on ethylene oxide, propylene oxide and butylene oxides, polytetrahydrofuran and also polyglycerol. Depending on the monomers, the resulting polymers contain the following structural units:

-(CH2)2-O-, -(CH2)3-O-, -(CH2)4-O-, -CH2-CH(CH3)-O-, -CH2-CH(CH2-CH3)-O-, -CH2-CHOR8-CH2-O-

Both homopolymers and copolymers are useful, and the copolymers may be random copolymers or block copolymers.

The terminal primary hydroxy! groups of the polyethers prepared on the basis of alkylene oxides or glycerol and also the secondary OH groups of polyglycerol may be present in free form or else be etherified with (C1-C24-alcohols, esterified with C1-C24-carboxylic acids or reacted with isocyanates to form urethanes. Useful alcohols for this purpose are for example: primary aliphatic alcohols, such as methanol, ethanol, propanol and butanol, primary aromatic alcohols, such as phenol, isopropylphenol, tert-butylphenol, octylphenol, nonylphenol and naphthol, secondary aliphatic alcohols, such as isopropanol, tertiary aliphatic alcohols, such as tert-butanol and polyhydric alcohols, for example diols, such as ethylene glycol, diethylene glycol, propylene glycol, 1,3-propanediol and butanediol, and triols, such as glycerol and trimethylolpropane. However, the hydroxyl groups may also be exchanged for primary amino groups (by reductive amination with hydrogen-ammonia mixtures under pressure) or converted by cyanoethylation with acrylonitrile and hydrogenation into aminopropylene end groups. The conversion of the hydroxyl end groups may not only take place subsequently through reaction with alcohols or with aqueous alkali metal hydroxide solutions, amines and hydroxylamines, but these compounds may also be used like Lewis acids, for example boron trifluoride, as initiators at the start of the polymerization. Finally, the hydroxyl end groups may also be etherified by reaction with alkylating agents, such as dimethyl sulfate.

The C1-C24-alkyl radicals in the formula IV a and IV d can be branched or unbranched C1-C24-aIkyl radicals, in which CrCi2-aIkyl radicals are preferred and C1-C6-alkyl radicals are particularly preferred. Examples which may be mentioned are methyl, ethyl, n-propyl, 1-methylethyl, n-butyl, 1-methylpropyl, 2-methylpropyI, 1,1-dimethylethyl, n-pentyl, 1-methylbutyl, 2-methylbutyl, 3-methylbutyl, 2,2-dimethylpropyl, 1-ethylpropyl, n-hexyl, 1,1-dimethylpropyl, 1,2-dimethylpropyI, 1-methylpentyl, 2-methylpentyl, 3-methylpentyl, 4-methylpentyl, 1,1-dimethyIbutyl, 1,2-dimethylbutyl, 1,3-dimethylbutyl, 2,2-dimethylbutyl, 2,3-dimethylbutyl, 3,3-dimethylbutyl, 1-ethylbutyl, 2-ethylbutyl, 1,1,2-trimethylpropyl, 1,2,2-trimethylpropyl, 1-ethyl-1-methylpropyl, 1-ethyl-2-methylpropyl, n-heptyl, 2-ethylhexyl, n-octyl, n-nonyl, n-decyl, n-undecyl, n-dodecyl,

n-tridecyl, n-tetradecyl, n-pentadecyl, n-hexadecyl, n-heptadecyl, n-octadecyl, n-nonadecyl and n-eicosyl.

The average molecular weight Mn of the polyethers of the general formula IV a is at least 300 g/mol and generally ≤ 100 000 g/mol. It is preferably in the range from 500 g/mol to 50 000 g/mol, more preferably in the range up to 10 000 g/mol and most preferably in the range up to 2000 g/mol. The polydispersity of the polyethers of the general formula IV a is low, for example in the range from 1.1 to 1.8, in most cases.

It is possible to use homo- and copopolymers of ethylene oxide, propylene oxide, butylene oxide and isobutylene oxide, which may each be linear or branched, as a polymeric grafting base A. As used herein, the term homopolymers also comprehends polymers which, as well as the polymerized alkylene oxide unit, additionally contain the reactive molecules which were used to initiate the polymerization of the cyclic ethers or to end group cap the polymer.

Branched polymers can be prepared by for example adding to low molecular weight polyalcohols (R7 radicals in the formula IV a and IV b), for example pentaerythritol, glycerol and sugars or sugar alcohols, such as sucrose, D-sorbitol and D-mannitol, disaccharides, ethylene oxide and, if desired, propylene oxide and/or butylene oxides or else polyglycerol.

In the polymers formed, at least one, preferably from one to eight and more preferably from one to five of the hydroxy! groups present in the polyalcohol molecule can be linked in the form of an ether bond to the polyether radical of the formula IVa or IVb.

Four-arm polymers are obtainable by adding the alkylene oxides to diamines, preferably ethylenediamine.

Further branched polymers are preparable by reacting alkylene oxides with higher amines, for example triamines, or especially polyethyleneimines. Suitable polyethyleneimines for this generally have average molecular weights Mn in the range from 300 to 20 000 g, preferably in the range from 500 to 10 000 g and more preferably in the range from 500 to 5000 g. The weight ratio of alkylene oxide to polyethyleneimine is customarily in the range from 100:1 to 0.1:1, and preferably in the range from 20:1 to 0.5:1.

It is also possible to use polyesters of polyalkylene oxides and aliphatic CrCi2-, preferably C1-C6-, dicarboxylic acids or aromatic dicarboxylic acids, for example oxalic acid, succinic acid, adipic acid or terephthalic acid, having average molecular weights Mn in the range from 1500 to 25 000 g/mol as a polymeric grafting base A.

It is further possible, instead of IV a and IV b, to use phosgenation-prepared polycarbonates of polyalkylene oxides or else polyurethanes of polyalkylene oxides and aliphatic C1-C12-diisocyanates and preferably (C1-[C6-diisocyanates or aromatic diisocyanates, for example hexamethylene diisocyanate or phenylene diisocyanate, as a polymeric grafting base A.

These polyesters, polycarbonates or polyurethanes can contain up to 500 and preferably up to 100 polyalkylene oxide units, in which case polyalkylene oxide units can consist not only of homopolymers but also of copolymers of different alkylene oxides.

Particular preference is given to using homo- and copolymers of ethylene oxide and/or propylene oxide as a polymeric grafting base A for the process according to the present invention, which can be singly or doubly end group capped or tipped.

One effect of polypropylene oxide and copolymeric alkylene oxides having a high propylene oxide fraction is that grafting takes place easily.

One effect of polyethylene oxide and copolymeric alkylene oxides having a high ethylene oxide fraction is that, after grafting has taken place and has produced a graft polymer having the same graft density as polypropylene oxide, the weight ratio of side chain to polymeric grafting base is larger.

The K values of the graft polymers are customarily in the range from 10 to 150, preferably in the range from 10 to 80 and more preferably in the range from 15 to 60 (determined after H. Fikentscher, Cellulose-Chemie, volume 13, pages 58 to 64 and 71 to 74 (1932) in water or 3% by weight aqueous sodium chloride solutions at 25°C and polymer concentrations ranging from 0.1% by weight to 5% by weight, depending on the K value range). The particular K value desired can be set in a conventional manner through the composition of the materials used. For a 100% theoretical degree of grafting, the molecular weight of the products is given by the molecular weight of the grafting base and the fraction of the comonomers which react as side chains. The greater the number of molecules used as the grafting base, the greater the number of final molecules obtained, and vice versa. Side chain density is controllable via initiator quantity and the reaction conditions.

A further process for preparing the graft polymers used according to the present invention comprises free-radically polymerizing the monomers B1 and B2 and optionally further comonomers B3 in the presence of the polymeric grafting base A.

The polymerization can be carried out for example as a solution polymerization, bulk polymerization, emulsion polymerization, inverse emulsion polymerization, suspension polymerization, inverse suspension polymerization or precipitation polymerization. Preference is given to bulk polymerization and especially solution polymerization, which is carried out in the presence of water in particular.

A bulk polymerization can be carried out by dissolving the monomers B1 and B2 in the polymeric grafting base A, heating the mixture to the polymerization temperature and adding a free-radical initiator before polymerizing the mixture to completion. The polymerization can also be carried out semicontinuously by initially charging a portion, for example 10% by weight, of the mixture of polymeric grafting base A, monomer B1 and B2 and free-radical initiator and heating the mixture to the polymerzation temperature and, after the polymerization has lighted off, adding the rest of the mixture at a rate commensurate with the progress of the polymerization. However, it is also possible to initially charge the polymeric grafting base A to a reactor, to heat the initial charge to polymerization temperature and to add monomer B1 and B2 (separately or as a mixture) and the free-radical initiator either all at once, batchwise or preferably continuously before polymerizing.

The graft polymerization described above can be carried out in one or more solvents. Useful organic solvents are for example aliphatic and cycloaliphatic monohydric alcohols, such as methanol, ethanol, n-propanol, isopropanol, n-butanol, sec-butanol, tert-butanol, n-hexanol and cyclohexanol, polyhydric alcohols, for example glycols, such as ethylene glycol, propylene glycol and butylene glycol, and glycerol, alkyl ethers of polyhydric alcohols, for example methyl and ethyl ethers or the dihydric alcohols mentioned, and also ether alcohols, such as diethylene glycol and triethylene glycol, and also cyclic ethers, such as dioxane.

The graft polymerization is preferably carried out in water as a solvent. Here, A, B1 and B2 and optionally further comonomers B3 are more or less effectively dissolved, depending on the amount of water used. The water, in part or in whole, can also be added in the course of the polymerization. It will be appreciated that it is also possible to use mixtures of water and the abovementioned organic solvents.

It is customary to use from 5 to 250% by weight and preferably from 10 to 150% by weight of organic solvent, water or mixture of water and organic solvent, based on the graft polymer.

The polymerization in water generally provides from 10 to 70% by weight, and preferably from 20 to 50% by weight of solutions or dispersions of the graft polymers according to the present invention, which can be converted into powder form by means of various drying processes, for example spray drying, fluidized spray drying, drum

drying or freeze drying. An aqueous solution or dispersion can then easily be reestablished by adding water at the desired time.

1

Useful free-radical initiators are in particular peroxo compounds, azo compounds, redox initiator systems and reducing compounds. It will be appreciated that it is also possible to use mixtures of free-radical initiators.

Examples of suitable free-radical initators are specifically: alkali metal peroxodisulfates, for example sodium peroxodisulfate, ammonium peroxodisulfate, hydrogen peroxide, organic peroxides, such as diacetyl peroxide, di-tert-butyl peroxide, diamyl peroxide, dioctanoyl peroxide, didecanoyl peroxide, dilauroyl peroxide, dibenzoyl peroxide, bis(o-toluoyl) peroxide, succinyl peroxide, tert-butyl peracetate, tert-butyl permaleate, tert-butyl perisobutyrate, tert-butyl perpivalate, tert-butyl peroctoate, tert-butyl perneodecanoate, tert-butyl perbenzoate, tert-butyl peroxide, tert-butyl hydroperoxide, cumene hydroperoxide, tert-butyl peroxy-2-ethylhexanoate and diisopropyl peroxydicarbamate; azobisisobutyronitrile, azobis(2-amidopropane) dihydrochloride and 2,2'-azobis(2-methylbutyronitrile); sodium sulfite, sodium bisulfite, sodium formaldehydesulfoxylate and hydrazine and combinations of the aforementioned compounds with hydrogen peroxide; ascorbic acid/iron(ll) sulfate/Na2S208, tert-butyl hydroperoxide/sodium disulfite and tert-butyl hydroperoxide/sodium hydroxymethanesulfinate.

Preferred free-radical initiators are for example tert-butyl perpivalate, tert-butyl peroctoate, tert-butyl perneodecanoate, tert-butyl peroxide, tert-butyl hydroperoxide, azobis(2-methylpropion-amidine) dihydrochloride, 2,2'-azobis(2-methylbutyronitrile), hydrogen peroxide and sodium peroxodisulfate, to which redox metal salts, for example iron salts, can be added in small amounts.

It is customary to use from 0.01 to 10% by weight, and preferably from 0.1 to 5% by weight of free-radical initiator, based on the monomers B1 and B2.

If desired, it is also possible to use polymerization regulators. Useful compounds are known to one skilled in the art and include for example sulfur compounds, such as mercaptoethanol,

2-ethylhexyl thioglycolate, thioglycolic acid and dodecyl mercaptan, but other types of regulator as well, for example bisulfite and hypophosphite. When polymerization regulators are used, their use level is generally in the range from 0.1 to 15% by weight, preferably in the range from 0.1 to 5% by weight and more preferably in the range from 0.1 to 2.5% by weight, based on monomers B1 and B2.

The polymerization temperature is generally in the range from 30 to 200°C, preferably

in the range from 50 to 150°C and more preferably in the range from 75 to 110°C.

The polymerization is customarily carried out under atmospheric pressure, but can also be carried out under reduced or elevated pressure, for example at 0.5 or 5 bar.

According to the present invention, the copolymers described above are used as stripping agents for example. According to the present invention, the copolymers described above can be used as leveling agents.

A further embodiment of the present invention comprises the use according to the present invention of at least one graft polymer on a grafting base comprising a copolymer which contains units derived from monomers B1 and B2 and the textile print and optionally further comonomers B3, the monomers B1, B2 and B3 being as defined above, as an auxiliary for textile dyeing and textile printing.

The present invention further provides auxiliaries for textile dyeing and textile printing (stripping agents, leveling agents and aftersoaping agents, for example) which include the copolymers described above.

Textile dyeing and textile printing auxiliaries of the present invention, for example stripping agents, leveling agents and aftersoaping agents, more preferably include at least one graft polymer constructed from a polymeric grafting base A which contains no monoethylenically unsaturated units, and polymeric side chains B formed from copolymers of at least two monoethylenically unsaturated monomers B1 and B2 which each contain at least one nitrogenous heterocycle and optionally further comonomers B3.

Preferably, the fraction of side chains B in the textile dyeing and textile printing auxiliaries of the present invention, for example in the stripping agents, leveling agents and aftersoaping agents of the present invention, is greater than 35% by weight.

Preferred textile dyeing and textile printing auxiliaries according to the present invention, in addition to the above-described copolymers and especially the above-described graft polymers, additionally include further components, for example phosphorus compounds, complexing agents and ionic or nonionic surfactants, and examples of particularly suitable phosphorus compounds are phosphonic acid compounds, for example hydroxymethylidenediphosphonic acid. Suitable complexing agents are amino carboxylic acid derivatives and their alkali metal salts, for example nitrilotriacetic acid, ethylenediaminetetraacetic acid and also the corresponding di- and trisodium salts and also the tetrasodium salt of ethylenediaminetetraacetic acid. Examples of suitable nonionic surfactants are ethoxylation products of long-chain

alcohols. Preferred alcohols belong for example to the group of 1-alkanols having 8 to 30 carbon atoms and preferably 8 to 18 carbon atoms or of 2-alkanols having 8 to 30 and preferably 8 to 18 carbon atoms. The degree of ethoxylation is in the range from 4 to 30 and preferably in the range from 6 to 15.

Preference is further given to alkoxylation products of the abovementioned alkanols, having an average degree of alkoxylation in the range from 8 to 30 and preferably from 8 to 18, subject to the proviso that at least 1 mol of propylene oxide was used. Alkoxylation products mentioned by way of example are obtained by reaction of alkanols with propylene oxide initially and ethylene oxide subsequently.

Suitable ionic surfactants are based for example on mono- or diesters of sulfosuccinic acid. Suitable alcohols for preparing the esters are branched or unbranched alcohols having a chain length from 2 to 30 carbon atoms and preferably from 4 to 18 carbon atoms.

The textile dyeing and textile printing auxiliaries of the present invention can be used as a powder. But they can also be used as an aqueous formulation, in which case the water fraction can be in the range from 5 to 95 and preferably from 20 to 90% by weight, based on the sum total of the components. Preference is given to the use as a iquid formulation whose metering can be accomplished using an automatic metering •ange for example.

The present invention further provides a process for leveling off-shade dyeings or jnlevel dyeings in the case of textile materials, hereinafter also referred to as leveling )rocess of the present invention, which comprises using a leveling agent comprising at east one copolymer which contains units derived from at least 2 monoethylenically msaturated monomers B1 and B2 which each contain at least one nitrogenous »eterocycle.
