Repository: anandvc/allindianpatents

File: patents/221211-a-method-of-manufcturing-steam-valve-spindle-with-high-temperature-wear-resistance-coating.html
Indian Patents. 221211:"A METHOD OF MANUFCTURING STEAM VALVE SPINDLE WITH HIGH TEMPERATURE WEAR RESISTANCE COATING"

Indian Patents

Recently Granted Patents

  Recently Published Patents

Title of Invention	"A METHOD OF MANUFCTURING STEAM VALVE SPINDLE WITH HIGH TEMPERATURE WEAR RESISTANCE COATING"

Abstract	A method of manufacturing steam valve spindle with high temperature wear resistance coating comprising the following steps: i) Chromium Carbide based powder along with nickel chrome as a binder is fed in the plasma flame for a short duration thereby melting and accelerating the powder to attain a velocity upto 350 m/s; ii) the chromium carbide, generally in the form of Cr3C2/CrC powder along with nickel chrome in the ratio of 80: 20 is deposited on the valve spindle; iii) the valve spindle is rotated at low rpm of upto 100 rpm and the plasma torch is linearly moved upto 400 mm/min to obtain a coating thickness upto 300 micron; iv) two air jets are used to cool the valve spindle during plasma spraying so that the temperature of the spindle do not exceed more than 150ºC; v). the pores created in the plasma spraying of chromium carbide with nickel chrome as binder are filled with graphite powder which comes during graphite packing.	

Full Text	The invention relates to a method of manufacturing steam valve spindle with high temperature wear resistance coating.

The valve spindles are used for controlling the steam flow rates and thereby the output of the turbine. The precise movement of the valve spindle is carried by steam governor.

The damages occurring on the valve spindle surface are due to the oxidizing environment. Nearly 0.20 to 0.50 mg 02/kg of steam is entrained The origin of this dissolved oxygen is due to addition of fresh water in the boiler. The free oxygen reacts with the surface at elevated temperature ( 550 C) resulting in formation of metallic oxides which later crack and spall causing expressive wear out. To minimize the surface oxidation and also to improve the wear life, hard protective layers are formed on components by various techniques as described earlier. PRIOR ART

There are several method of providing suitable protective coating or surface treatment for steam valve spindle. The surface treatment or protective coatings with adequate wear and spalling resistance is designed for life of 10 to 15 years. The various methods are stelliting, nitriding and thermally sprayed overlay coating by spraying. An improved method is thermal spraying such as detonation gun/high voltage oxy fuel (HVOF) spraying.

There are disadvantages associated with the present method of protective coating for steam valve spindle.

Present methods are adequate but require improved wear resistance to meet the design life.

One of the main disadvantage associated with the present method of protective coating is that surface treatment by nitriding  lacks  the  high  hardness  retention  at  elevated temperature.

Another disadvantage associated with the present method of protective coating is that stelliting process introduces high thermal stress during deposition which leads to cracks and warpage.

Yet another disadvantage associated with the present method of protective coating is that both the process of stelliting and nitriding induces defects which are very common.

Still another disadvantage associated with the present method of protective coating is that they require expensive dedicated facilities.

Further disadvantage associated with the present method of protective coating by thermal spraying is that the coatings are pore free and hence their life is limited for steam valve spindles at elevated temperatures.

The improved method of thermal plasma spraying involves a flame temperature more than 10,000°C and chromium carbide nickel chrome composite as a powder is fed in this temperature zone. The powder is partially melted and accelerated by plasma flame to a velocity of 150-200 m/s. It is deposited on the substrate or components for required properties.

Due to this high temperature involvement, there are chances that either the substrate may be overheated. This requires cares

to be generally taken in selecting plasma parameters and in proper cooling of substrate or the component where coating is given needs a lot of improvement. On the other hand detonation gun works on the principle of explosion of a mixture of oxygen and acetylene in a chamber, which produces detonation wave that travels down in a several feet long water cooled barrel. The coating powder is fed in this barrel and further accelerated to a velocity of 800-1OOOm/s. The power particle get impacted on the substrate and thereby get deposited. An important attribute of this process is that substrate does not get heated up and coatings are generally more dense and have better properties especially their abrasion, erosion and metal to metal wear resistance.

One of the main disadvantage associated with the present system of thermal system is that inspite of better properties of abrasion, erosion and metal to metal wear resistance they do not achieve a minimum design life of 10 to 15 years.

Therefore the main object of the present invention of method of manufacturing steam valve spindle with high temperature wear resistance coating is to have an improved plasma coated surface with solid lubricant such as graphite and molybdenum disulfide.

Another objective of the invention is to have controlled porosity coating of high hardness and wear resistance for subsequent impregnation after plasma spray with solid lubricant such as graphite.

Yet  another  objective  is  to  have  a  sustained  self lubricating action by impregnated solid lubricant in porosity of coated surface to have improved wear resistance at elevated temperature. This will also avoid presence of lubricant only at the interface.

Still another objective of the invention is to avoid process induced defects and avoid post machining operations on components,

Further objective is to develop a simple system of surface modification with a combination of material, process and impregnation to have high wear resistance surface at elevated temperature.

Yet a further object of the present invention is to propose a process for high temperature wear resistance coating is that it does not lead to distortion/warpage of the steam valve spindles which generally occurs in the present processes.

Still further object of the present invention is to propose a process for high temperature wear resistance coating is that a controlled layer of thickness is achieved during spraying and does not require further machining.

According to the present invention there is provided method of manufacturing steam valve spindle with high temerature wear resistance coating comprising the following steps:

i) Chromium carbide based powder along with nickel chrome as a binder is fed in the plasma flame for a short duration thereby melting and accelerating the powder to attain a velocity upto 350 m/s;

ii) the chromium carbide, generally in the form of Cr3C2/CrC powder alongwith nickel chrome in the ratio of P0:20 is deposited on the valve spindle;

iii) the valve spindle is rotated at low rpm of upto 100 rpm and the plasma torch is linearly moved upto 400 mm/min to obtain a coating thickness upto 300 micron;

iv) two air jets are used to cool the valve spindle during plasma spraying so that the temperature of the spindle do not exceed more than 150°C;

v ) the pores created in the plasma spraying of chromium carbide with nickel chrome as binder are filled with graphite powder which comes during graphite packing.

The nature of the invention, its objective and further advantages residing in the same will be apparent from the following description made with reference to non-limiting exemplary embodiments of the invention represented in the accompanying drawings.

Figure 1 - shows the state of the art in valve

Engineering. Figure 2 - microstructure of chromium carbide by plasma

(CCP) Figure 3 - microstructure of chromium carbide by detonation

(CCD)

Figure 1 - shows the Section of a valve used in governing and regulating of steam in a turbine. The drawing shows the valve spindle coated or stellited or Nitrided and the temperature of the various components.

The inventive process involves applying a hard chromium carbide coating by plasma spray capable of producing wear resistant protective layers which retain the wear resistance at elevated temperature in excess of 550°C as in steam valve spindle.

The process is capable of producing controlled porosity hard chromium carbide coating so that controlled quantity of graphite as a lubricant can be impregnated producng sustained lubrication effect at elevated temperature when in use.

Filling up of the pores with graphite in the chromium carbide hard layer results in improved friction characteristics compared to conventional D gun and HVOF sprayed deposits along with other techniques such as stelliting and nitriding since the conventional deposits are impervious in nature.

The process is simple and easy in handling and operation. The process/technology can be adapted for similar application for other components in gas turbines or nuclear application. DETAILED DESCRIPTION OF THE INVENTION;

This invention details development of controlled porosity in chromium carbide coating on valve spindles to which self lubricating properties has been introduced to the hard coatings by making use of selfimpregnating at high temperature by self lubricating materials such as graphite. The viability of presence of self lubricating materials are brought out by modifying the plasma spray parameters to introduce controlled porosity, resulting in many fold improvement in wear resistance compared to conventional techniques. This also avoids process induced defects.

CHOICE OF COATING MATERIALS;

To introduce modified hard wear resistance surface on valve spindles, a number of materials were evaluated. The following materials by plasma spray were found to be suitable for this application. These are as under:

1.	Chromium carbide

2.	Chromium Oxide,

3.	Nickel Chromium aluminium Yttrium (NiCrAlY),

4.	A1203 NiAl

These were experimented for their friction and wear properties. The materials are classified based on their performance at elevated temperature wear testing and are tabulated in table 1.

The present invention by way of example is described with details for evaluation for high temperature wear in valve spindle. This invention will lead to a steam valve spindle of thermal power plant with high hardness, self lubricating coating with assured wear life greater than 15 years. DESCRIPTION;

Plasma spraying process involves temeratures more than 10,000°C. In this process the chromium carbide based powder along with nickel chrome as a binder is fed in the plasma flame for a short duration thereby melting and accelerating this powder to attain a velocity upto 350 m/s. The chromium carbide generally in the form of Cr3C2/CrC powder along with nickel chrome in

he ratio of (80:20) is deposited on the valve spindle. The

valve spindles are rotated at low rpm ( up to 100 rpm) and the plasma torch is linearly moved up to 400 mm/min to obtain a coating thickness up to 300 micron. To minimize the rise in temperature of these spindles which occurs due to high temerature of plasma flame during spraying, are cooled with air jets (generally two numbers) so that the temperature does not exceed more than 150°C.

In the present technique pores of certain size and numbers are created by optimizing the plasma parameters. Figures 2 and 3 shows microstructure of chromium carbide by plasma (CCP) and chromium carbide by detonation (CCD). Creation of these pores in stelliting/nitriding are impossible. These pores are filled with graphite powder which comes due to graphite packing during operation. This graphite packing is used as a lubricant at high temperature. The graphite filled pores in chromium carbide coating acts as a lubricant and do not allow it to wear out due to the inherent high hardness of chromium carbide at elevated temperature. This reduces the frictional force along with wear and tear of spindle at 550 to 580°C thereby increasing the life span of these spindles. COATING MATERIALS AND PARAMETERS;

Commercially available chromium carbide powder can be used for this process. The plasma spray system used for this process produces normal specified coating parameters yield coatings with a hardness in the range of 650 to 700HV, and porosity limited to less than 2%. The parameters were modified to get porosity upto 8%. A special fixture for cooling the coating area to a limiting value below 150 °C is employed.

EVALUATION OF FRICTION AND WEAR PROPERTIES;

The friction and wear characteristics of hard facing deposits such as stelliting, surface treatment such as nitriding and thermal sprayed coatings such as D-gun sprayed and plasma sprayed coatings on valve spindle material X22CrMoV 121 were evaluated at 550°C in graphiate as lubricate using SRV Friction and Wear test rig. Table 1 provides their friction and wear characteristics. From the evaluation, it has been observed that Chromium carbide with controlled porosity UP TO 6 percent gives the best friction and wear properties at 550°C in the presence of graphite as a lubricating media. This evaluation also indicates that the chromium Oxide coating is another candidate for this application however, lacks the bond strength. This is because chromium oxide is ceramic in nature. FIELD TRIAL;

After evaluating the friction and wear characteristics of all these coatings, Chromium carbide coating is adopted on a valve spindle. This is due to its stability, antisiezure and excellent wear resistance at high temperature of the Cr.,C2 coating along with NiCr as a binder. The field results are encouraging and agreed with laboratory.

Figure 1 shows the assembly drawing of a steam valve spindle. The spindles are lubricated by high grade graphite glands packing. The coated areas are also indicated in the figure. The field results are encouraging and agree with laboratory evaluation. We thereby claim that chromium carbide based plasma sprayed protective layers on steam valve spindle

which generally operate in excess of 550°C is ideal for this application. We also claim that this protective layer is much superior  to  conventionally  used  protective  layers  like stelliting, nitriding and recently developed D gun and HVOF based chromium carbide hard layers.

Table 1 Friction and Wear Characteristics of

Different Coating Materials	

Test Conditions

Environmental temperature	550°C/Air

Humidity	40%

Load	100N

Stroke length	2mm

Cycle frequency	25 Hz

Test duration	3Hrs

(Table Removed)

ST CRV	-	Stellited valve spindle material

CCP	-	Chromium carbide by plasma

CCD	-	Chromium carbide by deonation

CR0106	-	Chromium oxide by plasma

CR0136	-	Chromium oxide+titania+silica by plasma

CRVN	-	Nitrided valve spindle material

NiCrAlY	NiCraly by plasma

Al203NiAl	-	Al203NiAl by plasma

The invention described hereinabove is in relation to non-limiting embodiments and as defined by the accompanying claims.

WE CLAIM:

1 . A method of manufacturing steam valve spindle with high temerature wear resistance coating comrising the following steps:-

i) Chromium Carbide based powder along with nickel chrome as a binder is fed in the plasma flame for a short duration thereby melting and accelerating the powder to attain a velocity upto 350 m/s;

ii) the chromium carbide, generally in the form of Cr3C2/CrC powder alongwith nickel chrome in the ratio of 80:20 is deposited on the valve spindle;

iii) the valve spindle is rotated at low rpm of upto 100 rpm and the plasma torch is linearly moved upto 400

mm/min to obtain a coating thickness upto 300 micron;

iv) two air jets are used to cool the valve spindle during plasma spraying so that the temperature of the spindle do not exceed more than 150°C;

v) the pores created in the plasma spraying of chromium carbide with nickel chrome as binder are filled with graphite powder which comes during graphite packing.

2. A method of manufacturing steam valve spindle as claimed in claim 1 , wherein the process deposits a thin hard layer of chromium carbide coating by atmospheric plasma spraying said layer is having a porosity up to 8%.

3.	A method of manufacturing steam valve spindle

as claimed in claim 2 wherein the plasma spraying process

involves temperatures more than 10,000°C.

4.	A method of manufacturing steam valve spindle

as claimed in claim 1 wherein the Plasma process spray

system have parameters of yield coatings with a hardness

in the range of 650 to 700HV.

5.	A method of manufacturng steam valve spindle

as claimed in claim 4 wherein the porosity of the plasma

coating is limited to less than 8%.

6.	A method of manufacturng steam valve spindle

as claimed in claim 3 wherein a special fixture for

cooling the coating area comprising two air jets are

used to limit the temperature of the spindle below

150°c.

7.	A method of manufacturing steam valve spindle

as claimed in claim 1 wherein the chromium carbide

{Cr3C2) plasma sprayed coating along with Nickel Chrome

(N1Cr )  as binder on steam valve spindle having an

operative temperature of 550°C enhances useful life

upto 15 years.

8. A method of manufacturing steam valve spindle with high temperature wear resistant coating as herein described and illustrated in the accompanying drawings.

Documents:

				1079-del-1999-abstract.pdf

				1079-del-1999-claims.pdf

				1079-del-1999-correspondence-others.pdf

				1079-del-1999-correspondence-po.pdf

				1079-del-1999-description (complete).pdf

				1079-del-1999-drawings.pdf

				1079-del-1999-form-1.pdf

				1079-del-1999-form-19.pdf

				1079-del-1999-form-2.pdf

				1079-del-1999-form-3.pdf

				1079-del-1999-form-5.pdf

				1079-del-1999-gpa.pdf

				1079-del-1999-petition-138.pdf

« Previous Patent

Next Patent »

Patent Number	221211	

Indian Patent Application Number	1079/DEL/1999	

PG Journal Number	31/2008	

Publication Date	01-Aug-2008	

Grant Date	19-Jun-2008	

Date of Filing	09-Aug-1999	

Name of Patentee	BHARAT HEAVY ELECTRICALS LIMITED,	

Applicant Address	BHEL HOUSE SIRI FORT, NEW DELHI-110049, INDIA.	

Inventors:

#	Inventor's Name	Inventor's Address	

1	PRAKASH BRAHAM	INDIAN INSTITUTE OF TECHNOLOGY, HAUZ KAAS, NEW DEHI-110016	

2	MANN BALBIR SINGH	BHARAT HEAVY ELECTRICALS LTD, BHEL HOUSE SIRI FORT, NEW DELHI-110049, INDIA.	

3	SINGH GURSHARAN	BHARAT HEAVY ELECTRICALS L.T.D,BHEL HOUSE SIRI FORT, NEW DELHI-110049, INDIA.	

4	JOSHI PANKAJ	BHARAT HEAVY ELECTRICALS L.T.D,BHEL HOUSE SIRI FORT, NEW DELHI-110049, INDIA.	

PCT International Classification Number	F16K 11/22	

PCT International Application Number	N/A	

PCT International Filing date		

PCT Conventions:

#	PCT Application Number	Date of Convention	Priority Country	

1			NA	

© All Indian Patents, 2013-2021.

  Patent data available in the public domain from Indian Patents Office, Department of Industrial Policy and Promotions, Ministry of Commerce and Industry, Government of India.

File: patents/221237-a-process-for-preventing-corrosion-of-lead-parts-in-an-engine-oil-composition.html
Indian Patents. 221237:A PROCESS FOR PREVENTING CORROSION OF LEAD PARTS IN AN ENGINE OIL COMPOSITION

Indian Patents

Recently Granted Patents

  Recently Published Patents

Title of Invention	A PROCESS FOR PREVENTING CORROSION OF LEAD PARTS IN AN ENGINE OIL COMPOSITION

Abstract	The present invention relates to a process for preventing corrosion of lead parts that are in the presence of an engine oil composition comprising a) A base fluid and c) At l~ast one oil additive that is aggressive towards lead and which is selected from the group consisting of sulphur containing antioxidants, sulphur containing antiwear additives, sulphur-containing copper passivators and friction modifiers, and wherein the engine oil composition exceeds about 100 ppm lead as measured according to test ASTM D 6594, which method comprises incorporating ~into said engine oil composition b) 0.01 to 1.0% by weight, based on the weight of the engine oil,' 1-(di-(2-ethylhexyl)aminomethyl)-1,2,4-triazole.	

Full Text	 

The present invention relates to a process for preventing corrosion of lead parts in an engine oil composition.

U.S. Patent Specification No. 4,734,209 discloses metal deactivators for functional fluids.

U.S. Patent Specification No. 4,491,527 discloses compositions useful for the inhibition of lead paint deposition in lubricants.

Engine oil specifications are becoming more stringent in the way of performance requirements, and new formulations are under development to meet these new specifications. Engine oil specifications are defined In ASTM D 4485.

The new engine oil formulations under development comprise certain additive chemistries. Many of these additive chemistries are corrosive to lead. It is difficult for formulators to meet the present engine oil specifications by employing certain beneficial additives while also meeting the specification for lead corrosion.

From 1994 onward, ail diesel oils have been required to meet a lead corrosion specification defined in ASTM D 4485 and as measured according to either ASTM D 5968 (run at 125°C) or ASTM D 6594 (run at 135°C). The ASTM D 4485 Standard Specification for Performance of Engine Oils indicates a maximum allowed lead corrosion level of 60 ppm for API categories CF-4 and CG-4 by ASTM D 5968 and 120 ppm for category CH-4 by ASTM D 6594,

For example, certain components of formulated engine oils that cause lead consign include certain detergents, antiwear additives, friction modifiers and antioxidants. Many such desired additive chemistries are disqualified from use due to causing engine oil formulations to not meet industry specifications for limits on lead corrosion.

For example, desired additive chemistries that are aggressive towards lead and are otherwise disqualified from use in engine oils include sulfur-containing additives and certain vegetable oil-derived friction modifiers.

It has surprisingly been found that formulated engine oils that comprise certain 1,2,4-triazole metal deactivators are especially non-aggressive towards lead, for example lead engine parts such as bearings. The engine oils according to this invention meet corrosion protection performance requirements of diesel lubricant specifications defined in ASTM D 4485.

This issue of lead corrosion is generally not a problem in other types of lubricants, for example turbine and hydraulic oils.

The engine oils of this invention are diesel and universal oils. Universal oils encompass both diesel oils and passenger car oils. The engine oils are employed in internal combustion engines, for example, in motor vehicles fitted, for example, with engines of the Otto, Diesel, two-stroke, Wankel or orbital type.

Specifically, the present invention relates to an engine oil composition that Is non-aggressive towards lead, which composition comprises

(a)	A base fluid,

(b)	At least one compound of the formula (I)

(c)	At least one oil additive that is aggressive towards lead and which is selected from

the group consisting of antioxidants, antiwear additives, dispersants, detergents, an-

tifoam additives, viscosity index improvers, copper passivators, rust inhibitors, pour-

point depressants, demulsifiers and friction modifiers,

where

R1d R2 are the same or different and are C1C20kyI, C3-C20lkenyl, C5-C1cycloalkyl, C7C13alkyI or C6-C10aryl, or R1and R2, together with the nitrogen atom to which they are each attached may form a 5-, 6- or 7-membered heterocyclic residue, or R1and R2 are a group of formula

R3X[(.R4-)On(-R4)-  .

where

X is O, S or N,

R3 is hydrogen or C1C20alkyl,

R4 is C1-12lkylene,

n is 0 or an integer from 1 to 6,

or one of R1and R2 is a group of formula

-[R4]n-N(R5)-A-[N(R5)2]

m

where

m is 0 or 1 and, when m is zero, A is a group of formula (II) and, when m is 1, A is alkylene or C6-C10arylene and R5 is a group of formula (II), and where in the absence of component (b), the engine oil composition exceeds about 100 ppm lead as measured according to test ASTM D 6594.

R4 is, for example, a C1-C6alkylene group, for example, a C2-C3alkylene.

The number n is for example, 0,1, 2, 3,4, 5 or 6.

Alkyl is straight or branched chain and is, for example, methyl, ethyl, n-propyl, iso-propyl, n-butyl, sec-butyl, n-pentyl, n-hexyl, n-heptyl, n-octyl, 2-ethylhexyl, n-nonyl, n-decyl. n-dodecyl, n-tetradecyl, n-hexadecyl, n-octadecyl or n-icosyl.

Alkenyl is straight or branched chain and is, for example, prop-2-enyl, but-2-enyl, 2-methyl-prop-2-enyl, pent-2-enyl, hexa-2,4-dienyi, dec-10-enyl or eicos-2-enyl.

Cycioalkyl is, for example, cyclopentyl, cyclohexyl, cyclooctyl, cyclodecyl, adamantyl or cyclododecyl.

AralkyI is, for example, benzyl, 2-phenylethyl, benzhydryl or naphthylmethyl.

Aryl is, for example, phenyl or naphthyl.

When R1 and R2 together with the nitrogen atom to which they are attached form a heterocyclic group, the heterocyclic group is, for example, a morpholine, pyrrolidine, piperidine or a perhydroazepine ring.

Alkylene includes, for example, methylene, ethylene, 1:2- or 1:3-propylene, 1:4-butylene, 1:6-hexylene, 1:8-octylene, 1:10-decylene and 1:12-dodecylene.

Arylene includes, for example, phenylene and naphthylene.

Specific compounds of present formula (I) include:

1-(or 4)-(dimethylaminomethyl)triazole; 1-(or 4)-(diethylaminomethyl)triazole; 1-(or 4)-(di-iso-propylaminomethyl)triazoIe; 1-(or 4)-(di-n-butylaminomethyl)tr!azole; 1-(or 4)-(di-n-hexylami-nomethyl)triazole; 1-(or 4)-(di-isooctylaminomethyl)triazole; 1-(or 4)-(di-(2-ethylhexyl)amino-methyl)triazole; 1-(or 4)-(di-n-octylaminomethyl)triazole; 1-(or 4)-(di-n-decylaminomethyl)-triazole; 1-(or 4)-(di-n-dodecylaminomethyl)triazole; 1-(or 4)-(di-n-octadecylaminomethyl)tri-azole; 1-(or 4)-(di-n-eicosylaminomethyl)triazoIe; 1-(or 4)-[di-(prop-2'-enyl)aminomethyl]tri-

azole; 1-(or 4)-[di-(but-2'-enyl)aminomethyl]triazole; 1-(or 4)-[di-(eicos-2'-enyl)aminomethyl]-triazole; 1-(or 4)-(di-cyclohexylaminomethyl)triazole; 1-(or 4)-(di-benzylaminomethyl)triazole; 1-(or 4)-(di-phenyIaminomethyl)triazole; 1-(or 4)-(4'-morpholinomethyl)triazole; 1-(or 4)-(1'-pyrrolidinomethyl)triazole; 1-(or 4)-(1'-piperidinomethyl)triazole; 1-(or 4)-(r-perhydoroazep-inomethyl)triazole; 1-(or 4)-(2'.2"-dihydroxyethyl)aminomethyl]triazole; 1-(or 4)-(dibutoxyprop-ylaminomethyl)triazole; 1-(or 4)-(dibutylthiopropyl-amJnomethyl)triazole; 1-(or 4)-(di-butylami-nopropyl-aminomethyl)triazole; N,N-biS-(1- or 4-triazolyImethyl)laurylamine; N,N-bis-(1- or 4-triazolylmethyl)oleylamine; N,N-bis-(1-or 4-triazolylmethyl)ethanolamine and N.N,N',N'-tetra-(1- or 4-triazolylmethyl)ethylene diamine.

A representative compound of formula (I) is, for example, 1-(di-isooctylaminomethyl)triazole, that is 1-(di-isooctylaminomethyi)-1.2,4-triazole, or is 1-(di-(2-ethylhexyi)aminomethyl) 1,2,4-triazole.

The present compounds of formula (I) are prepared by known methods, for example, as disclosed in U.S. Patent Specification No, 4J34,209, the disclosure of which is hereby incorporated by reference.

The base fluids in accordance with the invention utilize mineral oil based fluids (API Group I, II and III), poly-a-olefins - PAOs (API Group IV), esters (API Group V), other synthetic fluids, natural oils that are animal or vegetable in origin, and mixtures thereof. The base fluids are of suitable viscosity for utilization in engine oil applications.

The present compounds of formula (1) are employed at concentrations of about 0.01 to about 1.0% by weight, based on the weight of the formulated engine oil. For example, the compounds of formula (I) are present from about 0.02 to about 0.5 weight percent; for example, from about 0.03 to about 0.3 weight percent; for example, from about 0.01 to about 0.5 or from about 0.01 to about 0.3 weight percent; for example from about 0.02 to about 1.0 or from about 0.02 to about 0.3 weight percent; for example, from about 0.03 to about 1.0 or from about 0.03 to about 0.5 weight percent.

Suitable antioxidants of component (c) are selected from:

1)  Alkylated monophenols, for example 2,6-di-tert-butyl-4-methylphenol, 2-butyl-4,6-di-methylphenol, 2,6-di-tert-butyl-4-ethylphenol. 2,6-di-tert-butyl-4-n-butylphenol, 2,6-di-tert-butyl-4-iso-butylphenol, 2,6-di-cyclopentyl-4-methylphenol, 2-(a-methyl-cyclo-hexyl)-4,6-dimethylphenol, 2,6-di-octadecyl-4-methylphenol, 2.4,6-tri-cyclo-hexylphe-nol, 2,6-di-tert-butyl-4-methoxymethylphenol, linear or side chain-branched nonylphe-nols, for example 2,6-di-nonyl-4-methylphenol, 2,4-dimethyl-6-(1'-methyl-undec-1'-

yl)phenol, 2,4-dimethyl-6-(1 '-methylheptadec-1 '-yl)phenol, 2,4-dimethyl-6-(1 '-methyl-tridec-1'-yl)phenol or mixtures thereof

2)	Alkylthiomethylphenols, for example 2,4-di-octylthiomethyl-6-tert-butylphenol, 2,4-di-octylthiomethyl-6-methylphenol, 2,4-di-octylthiomethyl-6-ethylphenol or 2,6-di-dode-cylthiomethyl-4-nonylphenol

3)	Hydroquinones and alkylated hydroquinones, for example 2,6-di-tert-butyl-4-methoxy-phenol, 2,5-di-tert-butylhydroquinone, 2,5-di-tert-amylhydroquinone, 2,6-diphenyl-4-octadecyloxyphenol, 2,6-di-tert-butyl-hydroquinone, 2,5-di-tert-butyl-4-hydroxyanisole, 3,5-di-tert-butyl-4-hydroxyanisole, 3,5-di-tert-butyl-4-hydroxyphenyl stearate or bis(3,5-di-tert-butyl-4-hydroxyphenyl)adipate

4)	Tocopherols, for example α-, β-, γ- or 5-tocopherol or mixtures thereof (vitamin E)

5)	Hydroxylated thiodiphenyl ethers, for example 2,2'-thiobis(6-tert-butyl-4-methylphe-nol), 2,2'-thiobis(4-octylphenol), 4,4'-thiobis(6-tert-butyl-3-methyIphenol), 4,4'-thiobis-(6"tert-butyl-2-methy!phenol), 4,4'-thiobis(3,6-di-sec.-amylphenol) or 4,4'-bis(2.6-di-methyl-4-hydroxyphenyl) disulfide

6)	Alkylidenebisphenols. for example 2,2'-methylenebis(6-tert-butyl-4-methylphenoI), 2,2'-methylenebis(6-tert-butyl-4-ethylphenol), 2,2'-methylenebis(4-methyl-6-(α-methyl-cyclohexyl)-phenol). 2,2'-methylenebis(4-methyl-6-cyclohexylphenoi), 2,2'-methylene-bis(6-nonyl-4-methyIphenol), 2,2'-methylenebis(4,6-di-tert-butylphenol), 2,2'"ethy|j-denebis(4.6-di-tert-butylphenol), 2,2'-ethylidenebis(6-tert-butyl-4-isobutylphenol), 2,2'-methylenebis(6-(a-methylbenzyl)-4-nonylphenol), 2,2'-methylene-bis(6-(α,α-dimethyl-benzyl)-4-nonylphenol), 4,4'-methylenebis(2,6-di-tert-butylphenol). 4,4'-methylene-bis(6-tert-butyl-2-methylphenol), 1,1-bis(5-tert-butyl-4-hydroxy-2-methylphenyl)-butane, 2,6-bis(3-tert-butyl-5-methyl-2-hydroxybenzyl)-4-methylphenol, 1,1,3-tris(5-tert-butyl-4-hydroxy-2-methylphenyl)butane, 1.1 -bis(5-tert-butyl-4-hydroxy-2-methyl-phenyl)-3-n-dodecylmercaptobutane, ethylene glycol bis(3,3-bls(3'-tert-butyl-4-hydroxyphenyl)butyrate), bis(3-tert-butyl-4-hydroxy-5-methylphenyl)dicyclo-penta-diene, bis(2-(3'-tert-butyl-2'-hydroxy-5'-methylbenzyl)-6-tert-butyl-4-methylphen yl)terephthalate, 1,1-bis(3,5-dimethyl-2-hydroxyphenyl)butane, 2,2-bis(3,5-di-tert-bu-tyl-4-hydroxyphenyl)propane, 2.2-bis(5-tert-butyl-4-hydroxy-2-methylphenyl)-4-n-do-decylmercaptobutane or 1,1,5,5-tetra(5-tert-butyl-4-hydroxy-2-methylphenyl)-pentane

7)	O- N- and S-benzyl compounds, for example 3,5,3',5'-tetra-tert-butyl-4,4'-dihydroxy-dibenzyl ether, octadecyl 4-hydroxy-3,5-dimethylbenzylmercaptoacetate, tridecyl 4-hydroxy-3,5-di-tert-butylbenzylmercaptoacetate, tris(3,5-di-tert-butyl)amine, bis(4-tert-

butyl-3-hydroxy-2,6-dimethylbenzyl)dithioterephthalate, bis(3,5-di-tert-butyl-4-hy-droxybenzyl) sulfide or isooctyl 3,5-di-tert-butyl-4-hydroxy-benzylmercaptoacetate

8)	Hydroxybenzylated malonates, for example dioctadecyl 2,2-bis(3,5-di-tert-butyl-2-hy-droxybenzyl)malonate, dioctadecyl 2-(3-tert-butyl-4-hydroxy-5-methylbenzyl)-malo-nate, di-dodecyl mercaptoethyl-2,2-bis(3.5-di-tert-butyl-4-hydroxybenzyl)-malonate or di(4-(1,1,3,3-tetramethylbutyl)phenyl)-2,2-bis(3,5-di-tert-butyl-4-hydroxyben-zyl)malonate

9)	Aromatic hydroxybenzyi compounds, for example 1,3,5-trls(3,5-di-tert-butyl-4-hydroxybenzyl)-2,4,6-trimethylbenzene, 1,4-bis(3,5-di-tert-butyl-4-hydroxybenzyl)-2,3,5,6-tetramethylbenzene or 2,4,6-tris(3,5-di-tert-butyl-4-hydroxybenzyl)phenol

10)Triazine compounds, for example 2,4-bisoctylmercapto-6-(3,5-di-tert-butyl-4-

hydroxyanilino)-1,3,5-triazine, 2-octylmercapto-4,6-bis(3,5-di-tert-butyl-4-hydroxyani-lino)-1,3,5-triazine, 2-octylmercapto-4,6-bis(3,5-di-tert-butyl-4-hydroxyphenoxy)-1,3,5-triazine, 2,4,6-tris(3,5-di-tert-butyl-4-hydroxyplienoxy)-1,2,3-triazine, 1,3,5-tris(3,5-di-tert-butyl-4-hydroxybenzyl)-isocyanurate, 1,3,5-tris(4-tert-butyl-3-hydroxy-2,6-dimethylbenzyl) isocyanurate, 2,4,6-tris(3,5-di-tert-butyl-4-hydroxyphenylethyl)-1,3,5-triazine, 1,3,5-tris(3,5-di-tert-butyl-4-hydroxyphenylpropionyl)hexahydro-1,3,5-triazine or 1,3,5-tris(3,5-dicyclohexyl-4-hydroxybenzyl)-isocyanurate

11)	Benzylphosphonates, for example dimethyl 2,5-di-tert-butyl-4-hydroxybenzyl-pliosphonate, diethyl 3,5-di-tert-butyl-4-hydroxybenzylphosphonate, dioctadecyl 3,5-di-tert-butyl-4-hydroxybenzylphosphonate, dioctadecyl 5-tert-butyl-4-hydroxy-3-me-thylbenzylphosphonate or the calcium salt of the monoethyl ester of 3,5-di-tert-butyl-4-hydroxybenzylphosphonic acid

12)	Acylaminophenols, for example 4-hydroxylauranilide, 4-hydroxystearanilide or octyl N-(3,5-di-tert-butyl-4-hydroxyphenyl)carbamate

13)	Esters of p-(3,5-di-tert-butyl-4-hydroxyphenyl)propionic acid, |3-(5-tert-butyl-4-hydroxy" 3-methylphenyl)propionic acid, p-(3,5-dicyclohexyl-4-hydroxyphenyl)-propionic acid, 3,5-di-tert-butyl-4-hydroxyphenylacetic acid or p-(5-tert-butyl-4-hydroxyphenyl)-3-thiabutyric acid with mono- or polyhydric alcohols, e.g. with methanol, ethanol, n-oc-tanol, i-octanol, octadecanol, 1,6-hexanediol, 1,9-nonanediol, ethylene glycol, 1,2-propanediol, neopentyl glycol, thiodiethylene glycol, diethylene glycol, triethylene glycol, pentaerythritol, tris(hydroxyethyl) isocyanurate, N,N*-bis(hydroxyethyl)oxalamide, 3-thiaundecanol, 3-thiapentadecanol, trimethyl-hexanediol, trimethylolpropane, 4-hy-droxymethyl-1 -phospha-2,6,7-trioxabicyclo(2.2.2)octane, glycerol or transesterifica-

tion products based on natural triglycerides of, for example, coconut oil, rape seed oil, sunflower oil or colza oil

14)	Amides of β-(3,5-di-tert-butyl-4-hydroxyphenyl)propionic acid, e.g. N,N'-bis(3,5-di-tert-butyl-4-hydroxyphenylpropionyl)hexamethylenediamine, N,N'-bis(3,5-di-tert-butyl-4-hydroxyphenylpropionyl)trimethylenediamine or N,N'-bis(3,5-di-tert-butyl-4-hydroxy-phenylpropionyl)hydrazine

15)	Ascorbic acid (vitamin C)

16)Amine-type antioxidants, for example N,N'-diisopropyl-p-phenylenediamine, N,N'-di" sec-butyl-p-phenylenediamine, N,N'-bis(1,4-dimethylpentyl)-p-phenylenediamine, N,N*-bis(1-ethyl-3-methyl-pentyl)-p-phenylenediamine, N,N'-bis(1-methyl-heptyl)-p-phenylendiamine, N,N'-dicyclohexyl-p-phenylenediamine, N,N'-diphenyl-p-phenylene-diamine, N,N'-di-(naphth-2-yl)-p-phenylenediamine, N-isopropyl-N'-phenyl-p-phenyl-enediamine, N-(1,3-dimethylbutyl)-N-"phenyl-p-phenylenediamine, N-(1-methylhep-tyl)N'-phenyl-p-phenylenediamine, N-cyclohexyl-N'-phenyl-p-phenylenediamine, 4-(p-toluenesuifonamido)diphenylamine, N,N'-dimethyl-N,N'-di-sec-butyl-p-phenylenedi-amine, diphenylamine, N-allyldiphenylamine, 4-isopropoxy-diphenylamine, N-phenyl-1-naphthylamine, N"(4-tert-octylphenyl)-1-naphthylamine, N-phenyl-2-naphthylamine, octylated diphenylamine, e.g. p,p'-di-tert-octyidiphenyl-amine, 4-n-butylaminophenol, 4-butyrylaminophenol. 4-nonanoylaminophenol. 4-dodecanoylaminophenol, 4-octa-decanoylaminophenol, di-(4-methoxyphenyl)-amine, 2,6-di-tert-butyl-4-dimethyl-amino-methyl-phenol, 2,4'-diamino-diphenylmethane, 4,4'-diamino-diphenylmethane, N,N,N',N'-tetramethyl-4,4'-diamino-diphenylmethane, 1,2-di-((2-methyl-phenyl)-ami" no)-ethane, 1,2-di-(phenylamino)propane, (o-tolyl)biguanide, di(4-(1',3*-dimethyl-but-yl)-phenyl)amine, tert-octylated N-phenyl-1-naphthylamine, a mixture of mono- and dialkylated tert-butyl/tert-octyldiphenylamines, a mixture of mono- and dialkylated nonyldiphenylamines, a mixture of mono- and dialkylated dodecyldiphenylamines, a mixture of mono- and dialkylated isopropyl/ isohexyldiphenylamines, mixtures of mono- and dialkylated tert-butyldiphenylamines, 2,3-dihydro-3,3-dimethyl-4H-1,4-benzothiazine, phenothiazine, a mixture of mono- and dialkylated tert-butyl/tert-octyl-plienothiazines, a mixture of mono- and dialkylated tert-octyl-phenothiazines, N-allylphenothiazine, N,N,N',N'-tetraphenyl-1.4-diaminobut-2-ene, N,N-bis-(2,2,6.6-tetramethylpiperidin-4-yl)hexamethylenediamine, bis-{2.2,6,6-tetramethylpiperidin-4-yl) sebacate, 2,2.6,6-tetramethylpiperidin-4-one or 2,2,6,6-tetramethylpiperidin-4-ol and

17) Aliphatic or aromatic phosphites, esters of thiodipropionic acid or of thiodiacetic acid, or salts of dithiocarbamic or dithiophosphoric acid, 2,2,12,12-tetramethyl-5,9-dihy-droxy-3,7,1 "trithiatridecane or 2,2,15,15-tetramethyI-5,12-dihydroxy-3,7,10,14-tetra-thiahexadecane.

Suitable antiwear additives of component (c) are selected from:

1)	Dihydrocarbyl dithiophosphate metal salts where the metal is aluminum, lead, tin

manganese, cobalt, nickel, zinc or copper, but most often zinc. The zinc salt (zinc

dialkyi dithiophosphate) is represented as

where R and R' are independently represent 	C1-C20alkyl, C3-C20alkenyl, Cs5C12cyclo-alkyl, C7-C10aralkyI or C6-C10aryl, for example R and R' are independently C1-C12alkyI and

2)	Sulfur- and/or phosphorus- and/or halogen-containing compounds, such as sulfurized

olefins and vegetable oils, tritolyl phosphate, tricresyl phosphate, chlorinated paraf

fins, alkyl and aryl di- and trisulfides, amine salts of mono- and dialkyi phosphates,

amine salts of methylphosphonic acid, diethanolaminomethyltolyltriazole, di(2-ethyl-

hexyl)-aminomethyltolyltriazole, derivatives of 2,5-dimercapto-1,3,4-thiadiazole, ethyl

((bisisopropyloxyphosphinothioyl)thio)propionate, triphenyl thiophosphate (triphenyl

phosphorothioate), tris(alkylphenyl) phosphorothioates and mixtures thereof (for ex

ample tris(isononylphenyl) phosphorothioate), diphenylmonononylphenyl phosphoro

thioate, isobutylphenyl diphenyl phosphorothioate, the dodecylamine salt of 3-hydro-

xy-1,3-thiaphosphetan 3-oxide, trithiophosphoric acid 5,5,5-tris(isooctyl 2-acetate),

derivatives of 2-mercaptobenzothiazole, such as 1-(N,N-bis(2-ethylhexyl)amino-

methyl)-2-mercapto-1H-1.3-benzothiazole or ethoxycarbonyl 5-octyldithiocarbamate.

Suitable dispersants of component (c) are selected from:

1)	Mannich bases that are condensation reaction products of a high molecular weight phenol, an alkylene polyamine and an aldehyde such as formaldehyde

2)	Succinic-based dispersants that are reaction products of a olefin polymer and succinic acylating agent (acid, anhydride, ester or halide) further reacted with an organic hydroxy compound and/ or an amine and

3) High molecular weight amides and esters such as reaction products of a hydrocarbyl acylating agent and a polyhydric aliphatic alcohol (such as glycerol, pentaerythritol or sorbitol).

Ashless (metal-free) polymeric materials that usually contain an oil soluble high molecular weight backbone linked to a polar functional group that associates with particles to be dispersed are typically used as dispersants. Commonly used hydrocarbon backbone materials are olefin polymers and copolymers, i.e.- ethylene, propylene, butylene, isobutylene, styrene; there may or may not be further functional groups incorporated into the backbone of the polymer. Polar materials such as amines, alcohols, amides or esters are attached to the backbone via a bridge.

Suitable detergents of component (c) are selected from: calcium, magnesium, barium, sodium or lithium salts of organic acids, for example sulphonates, alkylphenates, sulfurised al-kyl phenates, carboxylates, salicylates, phosphonates, thiophosphonates and phosphinates. The salts may be neutral or may be overbased by, for example, metal hydroxides or carbonates.

Suitable antifoam additives of component (c) are selected from: silicone oils, polysiloxanes and polyethylene glycol ethers.

Suitable viscosity index improvers of component (c) are selected from: polyisobutylene, copolymers of ethylene and propylene, polyacrylates, polymethacrylates, vinylpyrrolidone/ methacrylate copolymers, polyvinylpyrrolidones, polybutenes, olefin copolymers, styrene/ acrylate copolymers, styrene/isoprene copolymers, styrene/isobutadiene copolymers, isoprene/ butadiene copolymers and poiyethers.

Suitable copper passivators of component (c) are selected from:

1)	Benzotriazoles and their derivatives, for example 4- or S-alkylbenzotriazoles (e,g, tolutriazole) and derivatives thereof, 4,5,6,7-tetrahydrobenzotriazole, 5,5*-methylene-bisbenzotriazole; Mannich bases of benzotriazole or tolutriazole, such as 1-(di(2-ethylhexyl)aminomethyl)tolutriazole and 1 -(di-(2-ethylhexyl)aminomethyl)-benzotria-zole; alkoxyalkylbenzotriazoles, such as 1-(nonyloxymethyl)-ben2otriazole, 1-(1-bu-toxyethyl)-benzotriazole or 1-(1-cyclohexyloxybutyl)-tolutriazole

2)	Imidazole derivatives, for example 4,4'-methylenebis(2-undecyl-5-methyl-imidazole), bis((N-methyl)imidazol-2-yl)carbinol octyl ether

3)	Sulfur-containing heterocyclic compounds, for example 2-mercaptobenzothiazole, 2,5-dimercapto-1,3,4-thiadiazole, 2,5-dimercaptobenzothiadiazole and derivatives thereof or 3,5-bis(di(2-ethylhexyl)aminomethyl)-1,3,4-thiadiazolin-2-one, and

4)	Amino compounds, for example salicylidenepropylenediamlne, salicylaminoguanidine or salts thereof.

Suitable rust inhibitors of component (c) are selected from:

1)	Nonionic polyoxyalkylene polyols and their esters, polyoxyalkylene phenols, organic acids, their esters, metal salts, amine salts and anhydrides, for example alkyl- and al-kenylsuccinic acids and the partial esters thereof with alcohols, diols or hydroxycar-boxylic acids, partial amides of alkyl- and alkenyisuccinic acids, 4-nonylphenoxyacetic acid, alkoxy- and alkoxyethoxycarboxylic acids, such as dodecyloxyacetic acid, dode-cyloxy(ethoxy)acetic acid and the amine salts thereof, or N-oleoylsarcosine, sorbitan monooleate, lead naphthenate and alkenyisuccinic anhydrides, for example dode-cenylsuccinic anhydride, 2-(2-carboxyethyl)-1-dodecyl-3-methylglycerol and its salts, for example, sodium and triethanolamine salts

2)	Nitrogen-containing compounds selected from:

i) Primary, secondary or tertiary aliphatic or cycioaliphatic amines and amine salts of organic and inorganic acids, for example oil-soluble alkylammonium carboxylates, and also 1-(N,N-bis(2-hydroxyethyl)amino)-3-(4-nonylphenoxy)propan-2-ol, or

ii) Heterocyclic compounds, for example: substituted imidazolines or oxazolines, for example, 2-heptadecenyl-1 -(2-hydroxyethyl)-imidazoline

3)	Phosphorus-containing compounds, for example amine salts of phosphoric acid, phosphoric acid partial esters or phosphonic acid partial esters or zinc dialkyidithio-phosphates

4)	Sulfur-containing compounds, for example barium dinonylnaphthalene-sulfonates, calcium petroleumsulfonates, alkylthio-substituted aliphatic carboxylic acids, esters of aliphatic 2-sulfocarboxylic acids or salts thereof, and

5)	Glycerol derivatives, for example glycerol monooleate, 1-(alkylphenoxy)-3-(2-hy-droxyethyl-glycerols, 1-(alkylphenoxy)-3-(2.3-dihydroxypropyl)glycerols or 2-car-boxyalkyl-1,3-dialkylglycerols.

Suitable pour point depressants of component (c) are selected from polymethacrylates and alkylated naphthalene derivatives.

Suitable demulsifiers of component (c) are selected from polyetherpolyols and dinonylnaph-thalenesulfonates.

Suitable friction modifiers of component (c) are selected from fatty acids and their derivatives, e.g. natural esters of fatty acids such as glycerol monooleate, amides, imides and amines, e.g. oleylamine, sulfur containing organomolybdenum dithiocarbamates, sulfur-phosphorus containing organomolybdenum dithiophosphates, sulfur-nitrogen containing organomolybdenum compounds based on dispersants, molybdenum carboxylate salts, molyb-denum-amine complexes, molybdenum amine/alcohol/amid complexes and molybdenum cluster compounds. Teflon® and molybdenum disulfide.

Additives that are aggressive towards lead are antioxidants, antiwear additives, detergents, copper passivators or friction modifiers, such as sulfur-containing antioxidants, sulfur-containing antiwear additives, sulfur-containing copper passivators or vegetable oil-derived friction modifiers. For example, the sulfur-containing antioxidants aggressive towards lead are phenothiazine antioxidants.

The additives of component (c) are added in the customary amounts in each case in the range from about 0.01 to about 10.0% by weight, based on the engine oil composition.

The compounds of the formula (I) can be introduced into the engine oil in manners known per se. The compounds are readily soluble in oils. It is also possible to prepare a so-called additive master batch (package) that can be diluted with the corresponding fluid to use concentrations at the rate at which they are required. The compounds of formula (I) may be introduced as part of an additive package.

In the absence of the present compounds of formula (I), the engine oils comprising components (a) and (c) do not meet or only come close to meeting the lead corrosion specification defined in ASTM D 4485 as measured by ASTM D 6594. That is, the engine oils comprising components (a) and (c), in the absence of the present compounds of formula (I), have in excess of about 100 ppm, about 120 ppm, about 150 ppm, about 180 ppm, or about 210 ppm as measured by ASTM D 6594.

The invention also relates to a method of preventing corrosion of lead parts that are in the presence of an engine oil composition comprising (a) a base fluid and (c) at least one oil additive that is aggressive towards lead and which is selected from the group consisting of antioxidants, antiwear additives, dispersants, detergents, antifoam additives, viscosity index improvers, copper passivators, rust inhibitors, pourpoint depressants, demulsifiers and friction modifiers, which method comprises incorporating into said engine oil composition (b)

at least one compound of the formula (I), where in the absence of component (b), the engine oil composition exceeds about 100 ppm lead as measured according to test ASTM D 6594.

The following Example illustrates the invention in more detail. They are not to be construed as limiting the instant invention in any manner whatsoever.

Example ASTM D 6594 Evaluation of Corrosiveness of Diesel Engine Oil at 135°C

In this test four metal specimen of copper, lead, tin and phosphor bronze are immersed in a measured amount of engine oil. The oil, at 135°C is blown with air for 168 hours. When the test is completed, the stressed oil is examined to detect corrosion and corrosion products. The presence of copper, lead and tin in the used oil is measured by ICP. A result of less than 50 ppm lead in the stressed oil is desirable.

A fully formulated, non-corrosive engine oil is used as the base formulation for this example. To demonstrate the effectiveness of the invention, 1.0 weight percent of a friction modifier/corrosion inhibitor, glycerol monooleate (GMO) and 0.5 weight percent of a sulfur-containing anti wear/extreme pressure additive, diternonyltrisulfide (TPS®27), are added separately to the base formulation. These are both tested per ASTM D 6594 with and without 0.2 weight percent of a compound of formula (1): 1-(di-(2-ethylhexyl)aminomethyl)1,2,4-tria2ole (Irgamet® 30, Ciba Specialty Chem.). The results for lead corrosion generated during the test are shown in the following Table:

Both the GMO and TPS 27 add to the corrosion of the base formulation making it unsuitable for use. In each case, IRGAMET 30 reduces the corrosion significantly to very acceptable levels.

WE CLAIM:

1.	A process for preventing corrosion of lead parts that are in the presence of an

engine oil composition comprising

a)	A base fluid and

c) At least one oil additive that is aggressive towards lead and which is selected from the group consisting of sulphur containing antioxidants, sulphur containing antiwear additives, sulphur-containing copper passivators and friction modifiers, and wherein the engine oil composition exceeds about 100 ppm lead as measured according to test ASTM D 6594, which method comprises incorporating into said engine oil composition

b)	0.01 to 1.0% by weight, based on the weight of the engine oil, l-(di-(2-

ethylhexyl)aminomethyl)-1,2,4-triazole.

2.	The process as claimed in claim 1 wherein component b) is present from 0.02 to 0.5

weight percent, based on the weight of the engine oil.

3.	The process as claimed in claim 1 wherein component b) is present from 0.03 to 0.3

weight percent, based on the weight of the engine oil.

4.	The process as claimed in claim 1 wherein the additives of component c) are

selected from the group consisting of phenothiazine antioxidants and vegetable oil-

derived friction modifiers.

Documents:

				0324-chenp-2005 abstract  duplicate.pdf

				0324-chenp-2005 claims  duplicate.pdf

				0324-chenp-2005 description (complete) duplicate.pdf

				324-chenp-2005-abstract.pdf

				324-chenp-2005-claims.pdf

				324-chenp-2005-correspondnece-others.pdf

				324-chenp-2005-correspondnece-po.pdf

				324-chenp-2005-description(complete).pdf

				324-chenp-2005-form 1.pdf

				324-chenp-2005-form 26.pdf

				324-chenp-2005-form 3.pdf

				324-chenp-2005-form 5.pdf

				324-chenp-2005-other documents.pdf

				324-chenp-2005-pct.pdf

« Previous Patent

Next Patent »

Patent Number	221237	

Indian Patent Application Number	324/CHENP/2005	

PG Journal Number	31/2008	

Publication Date	01-Aug-2008	

Grant Date	20-Jun-2008	

Date of Filing	04-Mar-2005	

Name of Patentee	CIBA SPECIALTY CHEMICALS HOLDING INC.	

Applicant Address	KLYBECKSTRASSE 141, CH-4057, BASEL,	

Inventors:

#	Inventor's Name	Inventor's Address	

1	CHASAN, DAVID, ELIEZER	1100 WINDSOR ROAD, TEANECK, NJ 07666,	

2	DIFRANCESCO, SUNRAY	70 HOWLAND AVENUE, BEACON, NY 12508,	

PCT International Classification Number	C10M141/08	

PCT International Application Number	PCT/EP03/008352	

PCT International Filing date	2003-07-29	

PCT Conventions:

#	PCT Application Number	Date of Convention	Priority Country	

1	60/401,299	2002-08-06	U.S.A.	

© All Indian Patents, 2013-2021.

  Patent data available in the public domain from Indian Patents Office, Department of Industrial Policy and Promotions, Ministry of Commerce and Industry, Government of India.
