Repository: anandvc/allindianpatents

File: patents/221265-process-for-the-preparation-of-a-block-copolymer.html
Indian Patents. 221265:PROCESS FOR THE PREPARATION OF A BLOCK COPOLYMER

Indian Patents

Recently Granted Patents

  Recently Published Patents

Title of Invention	PROCESS FOR THE PREPARATION OF A BLOCK COPOLYMER

Abstract	The invention relates to a process for the preparation of a block copolymer, the process being carried out in the presence of a multifunctional initiator and comprising at least one enzymatically catalyzed homo- or copolymerization reaction and at least one non-enzymatically catalyzed controlled homo- or copolymerization reaction, wherein the non-enzymatically catalyzed controlled homo- or copolymerization reaction is chosen from the group comprising a free radical polymerization reaction, an ionic polymerization reaction, a polycondensation reaction, and a ring opening polymerization (ROP) reaction. The invention also relates to a chiral block copolymer wherein at least one block comprises at least one substituted &epsiv;- caprolactone derivative.	

Full Text	 

The invention relates to a process for the preparation of a multiblock copolymer, the process being carried out in the presence of a multifunctional initiator, said process comprising at least one enzymatically catalyzed homo- or copolymerization reaction chosen from the group comprising a ring opening polymerization (ROP) reaction and a polycondensation reaction, and at least one non-enzymatically catalyzed controlled homo- or copolymerization reaction.

The invention also relates to a chiral block copolymer and to a chiral block copolymer obtainable by the process according to the invention.

A process for the preparation of a block copolymer is disclosed in U. Meyer et alM Macromolecules (2002) 35, 2873. This process combines a lipase-catalyzed ring-opening polymerization of e-caprolactone (e-CL) with atom transfer radical polymerization (ATRP) of styrene in two consecutive steps, in the presence of a bifunctional initiator, yielding diblock copolymers of e-CL and styrene.

A drawback of the known method is that CuBr is required as a catalyst for the ATRP reaction. Depending on its structure, such a catalyst may inhibit the enzymatically catalyzed homo- or copolymerization reaction in the known method. This is particularly the case when the lipase-catalyzed ring-opening polymerization and

the ATRP reaction are carried out simultaneously in one pot or when the lipase-

*

catalyzed ring-opening polymerization is carried out after the ATRP reaction in the same reaction medium. Furthermore, for many applications, for example in the biomedical and microelectronics field, the presence of such a metal catalyst in the product is undesired. Although removal of the metal catalyst is possible, it requires extra purification steps.

The aim of the present invention is therefore to provide a process for the preparation of a block copolymer in which at least one enzymatically catalyzed homo- or copolymerization reaction and at least one non-enzymatically catalyzed controlled homo- or copolymerization reaction are applied and in which the use of a metal catalyst is avoided.

This is achieved according to the invention by applying as the non-enzymatically catalyzed controlled homo- or copolymerization reaction a polymerization reaction chosen from the group comprising a free radical polymerization reaction, an

ionic polymerization reaction, a polycondensation reaction, and a ring opening polymerization (ROP) reaction.

Surprisingly it has been found that said non-enzymatically catalyzed controlled polymerization reactions can be performed in the process according to the invention without inhibiting the enzyme used in the enzymatically catalyzed homo- or copolymerization reaction significantly. In fact, said non-enzymatically catalyzed polymerization reactions can be used before, during or after the enzymatically catalyzed polymerization reaction, in the same reaction medium, in the presence of a multifunctional initiator, resulting in the formation of a block copolymer.

In the framework of the present invention a non-enzymatically catalyzed controlled polymerization reaction is understood to be a polymerization reaction which is carried out in the presence of an initiator, i.e. a multifunctional initiator, and in which the initiator is incorporated into the growing polymer chain.

In the framework of the invention a non-enzymatically catalyzed free radical polymerization reaction is understood to be a polymerization reaction chosen from the group comprising Reversible Addition Fragmentation Chain Transfer Polymerization (RAFT), nitroxide mediated radical polymerization, and Iniferters polymerization. Such polymerization reactions are described in for example K. Matyjaszewski (Ed.), "Controlled Radical Polymerization", ICS Symposium Series 685, Oxford University Press (1998). Such polymerization reactions can be performed in the absence of a metal containing catalyst.

In the framework of the invention non-enzymatically catalyzed ionic polymerization reactions can be anionic or cationic polymerization reactions. Such polymerization reactions are described in for example WO-A-2000/063256 and WO-A-96/28487, respectively.

Non-enzymatically catalyzed polycondensation reactions, which can be used in the process according to the present invention, are described in for example G.C. Eastmond et al., Comprehensive Polymer Science, Vol. 5, Pergamon Press (1989).

Non-enzymatically catalyzed ROP reactions are decribed in for example E.F. Connor et al., J. Am. Chem. Soc, 124 (2002) 914.

From the non-enzymatically catalyzed controlled homo- or copolymerization reactions mentioned above, preferably a free radical polymerization reaction, more preferably a nitroxide mediated radical polymerization reaction is used in the process according to the invention. Nitroxide initiators are relatively easy to

synthesize, thennally activated and applicable to a wide variety of monomers, resulting in polymers with predictable molecular weight and narrow polydispersity. Suitable examples of nitroxide initiators are mentioned in for example Hawker et al., Chem. Rev. (2001) 101, p. 3661, which is incorporated herein by reference.

Controlled free radical polymerization reactions, in particular nitroxide mediated radical polymerization reactions, generally involves the homo- or copolymerization of a monomer that can stabilize the propagating radicals during the polymerization reaction. Examples of such monomers include those mentioned in Hawker et al., Chem. Rev. (2001) 101, p. 3661, for example (meth)acrylates, styrenes, acrylonitriles, vinyl pyridines, vinyl formamide, (meth)acrylamides, and maleimides. Preferably (meth)acrylates or styrenes are used as the monomer in the non-enzymatically catalyzed controlled polymerization reaction.

The enzymatically catalyzed homo- or copolymerization reaction is preferably chosen from the group comprising a enzymatically catalyzed ring opening polymerization (ROP) reaction, and an enzymatically catalyzed polycondensation reaction. General descriptions of these types of polymerization are given in S. Kobayaski et al., Chem. Rev., 101 (2001), p. 3793-3818.

More preferably an enzymatically catalyzed ROP reaction is applied as the enzymatically catalyzed homo- or copolymerization reaction. Enzymatically catalyzed ROP reactions involve the ring opening polymerization of one or more kinds of cyclic compounds.

In the enzymatically catalyzed homo- or copolymerization reaction, preferably lactones (cyclic esters), lactames (cyclic amides), cyclic acid anhydrides, cyclic carbonates, and lactides are used as a monomer. Examples of lactones include (3-propiolactone, p-butyrolactone, p-valeroiactone, y-butyroiactone, y-valerolactone, y-caprylolactone, ε-caprolactone, 8-stearolactone, ε-caprylolactone, and ε palmitolactone; examples of lactams include p-propiolactam, y-butyrolactam, y-valerolactam, 8-vaIerolactam, ε-caprolactam, and hectolactam; examples of cyclic acid anhydrides include succinic anhydride, maleic anhydride, glutamic anhydride, and phtalic anhydride; examples of cyclic carbonates include ethylene carbonate, propylene carbonate, and trimethylene carbonate; and examples of lactides include dilactide, diglycollide and diglyceride.

In particular lactones are used, for example an optionally substituted

 Possible substituents toε-Cl include for example a halogen, an hydroxy group,

an amine groupF an amide group, a thiol group, an alkoxy group with for example 1 to 20 C atoms, a (hetero)aryl group with for example 1 to 20 C atoms and an aryloxy group with for example 1 to 20 C atoms. Examples of substitutedε-Cl's are 2-bromo-s-caprolactone, 4-methyl-e-caprolactone, 4-ethyl-s-caprolactone, 4-phenyl-e-caprolactone, and 3,5-dimethyl-e-caprolactone, as mentioned in for example M. Trollsas et al.t Macromolecules, 32 (1999), p. 4917. When such substitutedε-Cl's are used, the enzyme used in the enzymaticaHy catalyzed homo- or copolymerization reaction may catalyze the polymerization of just one enantiomer of a racemic mixture of such chiral s-CL's, thereby being capable of selectively polymerizing that enantiomer.

Starting from a racemic mixture of an substitutedε-Cl monomer, application of such an enantioselective homo- or copolymerization reaction in the process according to the invention may result in the formation of chiral multiblock copolymers in which at least one of the blocks comprises at least one substituted s-CL derivative.

The invention therefore also relates to a chiral block copolymer wherein at least one block comprises at least one substituted s-CL derivative obtainable by the process according to the invention.

The enzymaticaHy catalyzed polymerization reaction is generally catalyzed by a lipase. Lipases are triacylglycerol ester hydrolases classified as EC 3.1.1.3. Particularly suitable lipases are for example Candida antarctica Lipase B, optionally immobilized on for example acrylic resin (Novozyme 435), Pseudomonas cepacia (lipase PS-30), porcine pancreatic lipase (PPL), Candida cylindracea (lipase CCL), Candida Rugosa (lipase CR), Mucor Miehei (lipozyme), Pseudomonas aeruginosa (lipase PA), Pseudomonas fluorescence (lipase PF), and Aspergillus niger (lipase A). Proteases may also be used as the enzyme.

The process according to the invention, comprising at least one enzymaticaHy catalyzed homo- or copolymerization reaction and at least one non-enzymatically catalyzed controlled homo- or copolymerization reaction, may be performed in bulk as well as in the presence of one or more solvents.

For example, when a nitroxide mediated radical polymerization reaction is applied in combination with an enzymaticaHy catalyzed ROP reaction, this reaction may suitably be performed in bulk as well as in the presence of one or more organic solvents. Additional cosolvents or surfactants, such as glycols or ammonium salts of fatty acids, may be present. If organic solvents are used, suitable solvents or

mixtures are typically aliphatic hydrocarbons, for example hexane, heptane, octane, or isooctane; aromatic hydrocarbons, for example benzene, toluene, or xylene; halogenated hydrocarbons, for example chlorobenzene, 1,1,2-trichlorotrifluoroethane, chloroform or o-dichlorobenzene; and ethers, for example diethyl ether, dipropyl ether, dibutyl ether, diisopropyl ether, or tetrahydrofuran; or mixtures thereof.

In the process according to the invention, at least one enzymatically catalyzed polymerization reaction and at least one non-enzymatically catalyzed controlled polymerization reaction are preferably both carried out in bulk. As such, the need for removal of solvent after the reaction is avoided.

Said combination of an enzymatically catalyzed polymerization reaction and a non-enzymatically catalyzed polymerization reaction may be carried out in any order, in a one-pot or a multi-pot reaction set-up, simultaneously or one after the other. Preferably said polymerization reactions are performed in one pot. Carrying out the polymerization reactions in one pot avoids intermediate work-up steps and limits the amount of equipment needed. More preferably said polymerization reactions are carried out simultaneously to minimize the reaction time and maximize the output.

The process according to the invention is generally performed at a reaction temperature between 50 and 200 °C, preferably between 70 and 140 °C, more preferably between 90 and 110 °C. The pressure at which the process according to the invention is carried out is not particularly critical and depends on for example the monomers and solvent used and the reaction temperature. The reaction time is generally between 0.5 h and 7 days, preferably between 4 and 72 h. The reaction conditions may vary between the different polymerization reactions, i.e. the enzymatically catalyzed polymerization reaction and a non-enzymatically catalyzed polymerization reaction, and also within one polymerization reaction.

The process according to the invention comprising an enzymatically catalyzed polymerization reaction and a non-enzymatically catalyzed polymerization reaction may be carried out in the presence of a multifunctional initiator comprising at least one functional group that initiates an enzymatically catalyzed ROP reaction or an enzymatically catalyzed polycondensation reaction and at least one functional group that initiates a non-enzymatically catalyzed free radical polymerization reaction, a non-enzymatically catalyzed anionic polymerization reaction, or a non-enzymatically catalyzed ROP reaction.

Preferably the functional group that initiates an enzymatically catalyzed homo- or copolymerization reaction chosen from the group comprising a ring

opening polymerization (ROP) reaction and a polycondensation reaction is an hydroxy, amino or carboxylic acid group. More preferably a hydroxy group is applied because of its easy integration into the polymer chain.

The functional group that initiates a non-enzymatically catalyzed free radical polymerization reaction, a non-enzymatically catalyzed anionic polymerization reaction, or a non-enzymatically catalyzed ROP reaction is generally group that easily converts to or represents an active initiating species such as a radical, an ion or any other reactive group, which can form a covalent bond with the polymer chain. Suitable functional groups include for example halogen, nitroxide, thiol, and alcohol groups.

The invention also relates to a chiral block copolymer. The term "block copolymer" is generally known in the art and is understood to be a copolymer comprising at least two types of monomers which are arranged in a block structure. In the chiral block copolymer according to the invention at least one block comprises at least one substitutedε-Cl derivative. Preferably the substitutedε-Cl derivative is chosen from the group comprising 2-bromo-e-caprolactone, 4-methyl-e-caprolactone, 4-ethyl-e-caprolactone, 4-phenyl-e-caprolactone, and 3,5-dimethyl-e-caprolactone. The chiral block copolymer comprises at least one other block, which may also be chiral, comprising a monomer selected from the group comprising (meth)acrylates, styrenes, acrylonitriles, vinyl pyridines, vinyl formamide, (meth)acrylamides, and maleimides. Preferably the chiral block copolymer according to the invention comprises at least one other block comprising a (meth)acrylate or a styrene. Suitable examples of such block copolymers are block copolymers comprising at least 2-bromo-e-caprolactone and a (meth)acrylate, 2-bromo-e-caprolactone and styrene, 4-methyl-e-caprolactone and a (meth)acrylate, 4-methyl-e-caprolactone and styrene, 4-ethyl-e-caprolactone and a (meth)acrylate, 4-ethyl-e-caprolactone and styrene, 4-phenyl-e-caprolactone and a (meth)acrylate, 4-phenyl-e-caprolactone and styrene, 3,5-dimethyl-e-caprolactone and a (meth)acrylate, and 3,5-dimethyl-e-caprolactone and styrene.

The chiral block copolymer according to the invention preferably has a weight average molecular weight (Mw), measured by Gas Permeation Chromatography (GPC), in the range 500-1000,000 g/mol, more preferably in the range 1000-100,000 g/mol, most preferably in the range 3000-50,000 g/mol, and a molecular weight distribution, measured as the ratio between the weight average molecular weight and the number average molecular weight (MJMn) in the range 1.0-2.5, preferably in the range 1.1-1.8.

The invention is elucidated with reference to the following Examples without being limited thereto.

Examples Starting materials

Novozym 435 was obtained from NOVO NORDISK. Styrene and e-CL were distilled before the first reaction. All other chemicals are commercially available and were used without further purification, unless stated otherwise.

Analysis

NMR experiments were carried out on a Bruker 300 DPX (300 MHz for 1H-NMR) and on a Bruker Avance 300 (300 MHz for 1H-NMR). Abbreviations used are s = singlet, d = doublet, dd = doublet of doublets, t = triplet, dt = doublet of triplets, q = quartet, dq = doublet of quartets, se = sextet, o = octet, m = multiplet and br = broad.

Isolation of polymers

Precipitation of polymers was carried by dropping a concentrated CHCI3 solution of the polymer in ice-cold methanol and subsequent filtration of the suspension, after which the polymer was dried in vacuo. The amount of enzyme used was usually approximately one tenth the weight ofε-Cl monomers plus initiator.

Example I. Synthesis of the Afunctional initiator [4-(-frtert-butvl(2-methvl-1-phenylpropvl)amino]oxv)ethvl)phenvllmethanol (5)

Steps 1-3 were carried out according to literature methods, see for example J. Dao et al., J. Pol. Sci. A, Polym. Chem., 30 (1998) 2161-2167.

Step 1. N-tert-butyl-a-isopropylnitrone (1) In 97 ml of water were dissolved 5.0 g (48.5 mmol) of 2-methyl-2-nitropropane, 4.4 ml (48.5 mmol) of isobutyraldehyde and 2.9 g (53.3 mmol) of ammonium chloride. The resulting solution was cooled to 0°C. To this solution was added 49 ml of diethyl ether (Et20) and 12.7 g (194 mmol) of zinc powder in portions, after which the mixture was stirred for 20 hours. After this the solid was filtered off and washed with cold methanol. The filtrate was extracted three times with 20 ml of CH2CI2, after which the organic layers were combined and washed with 20 ml of brine and dried with Na2S04.

Evaporation of the solvent yielded a pure light green low melting product. Yield: 5.2 g (74%). TLC = 10:1 ethyl acetate/methanol (EtOAc/MeOH). 1H-NMR (300.13 MHz, CDCI3, 298 K): 8 = 6.52 (d, 1H, 3J(H,H) = 6.9 Hz, vinylic H), 3.10 (0, 1H, 3J(H,H) = 6.9 Hz, allylic H), 1.38 (d, 9H, f-butyl H's), 0.95 (d, 6H, 3J(H,H) = 6.7 Hz, /-propyl H's).

Step 2. 2,2,5,-trimethyl-4'phenyl-3-azahexane-3-nitroxide(2) To 50 ml tetrahydrofuran (THF) was added 3.38 g (23.7 mmol) of (1), after which the resulting solution was brought under an argon atmosphere and cooled to 0°C. Through a syringe 62 ml (62 mmol) of 1M phenylmagnesium bromide in ether was added over 5 minutes. After stirring for 17 hours, 10 ml of an ammonium chloride saturated aqueous solution was added and 50 ml water. The mixture was extracted three times with 25 ml Et20 and after this the combined organic layers were dried with MgS04. After evaporation of most of the solvent the solution was added to a mixture of 100 ml of MeOH, 8 ml of aqueous ammonium hydroxide solution and 0.24 g (1.18 mmol) of copper acetate, Cu(OAc)2. Air was bubbled through this mixture, while it was stirred, until the colour went green. After this the solution was concentrated and dissolved in a two-phase system of 100 ml of CHCI3 and 100 ml of water. After separation of the layers the water layer was extracted three times with 20 ml of CHCI3 and the combined organic layers were washed with 40 ml of an aqueous solution of saturated sodium bicarbonate, dried with MgS04 and concentrated. Isolation of the product was by column chromatography eluting with hexane/EtOAc 20:1, after first eluting with hexane for a better separation. The desired product was obtained as a light orange oil. Yield: 3.74 g (72%). TLC = 16:1 hexane/EtOAc.

Step 3. 1-(1-{[tert-butyl(2'methyl-1'phenylpropyl)amino]oxy}ethyl)-4' (chloromethyl)benzene (3)

To a mixture of 125 ml of toluene and 125 ml of ethanol, which had been bubbled with air for an hour, was added 2.39 g (10.8 mmol) of (2), 2.62 g (17.2 mmol) of 4-vinylbenzylchloride, 2.0 g (2.86 mmol) of (N,N,-bis{3,5-di-fert-butylsalicylidene}-1,2-cyclohexanediaminato)manganese(lll)chloride ({R,R}-Jacobsen catalyst) and 1.31 g (34.2 mmol) of NaBH4 in the mentioned order. Air was bubbled through the solution for 13 hours while stirring was continued. The mixture was then filtered over a layer of silica over sand to remove solids. The silica was subsequently washed with CH2CI2. The organic solution was concentrated and the desired product was obtained by column chromatography eluting with 1:18 CH2CI2/hexane gradually increasing the amount of CH2CI2. The product was obtained as a colourless oil. Yield:

2.43 g (60%). TLC = 18:1 hexane/CH2CI2. 1H-NMR (300.13 MHz, CDCI3, 298 K, both diastereomers): 5 = 7.5-7.1 (m, 18H, aromatic H's), 4.87 (dq, 1H, 3J(H,H) = 6.7 Hz, CH-O), 4.55 (s, 2H, CH2-CI), 4.52 (s, 2H, CH2-CI), 3.39 (d, 1H, 3J(H,H) = 10.5 Hz, CH-N), 3.28 (d, 1H, 3J(H,H) = 10.7 Hz, CH-N), 2.31 (2m, 2H, /-propyl H), 1.59 (d, 3H, 3J(H,H) = 6.5 Hz, CHrC-0), 1.51 (d, 3H, 3J(H,H) = 6.5 Hz), 1.27 (d, 3H, 3J(H,H) = 6.3 Hz, /-propyl CH3), 1.01 (s, 9H, f-butyl CH3's), 0.89 (d, 3H, 3J(H,H) = 6.3 Hz, /-propyl CH3), 0.75 (s, 9H, f-butyl CH3's), 0.51 (d, 3H, 3J(H,H) = 6.5 Hz, /-propyl CH3), 0.20 (d, 3H, 3J(H,H) = 6.8 Hz, /-propyl CH3).

Step 4. 4-(1-{[tert-butyl(2-methyl«1-phenylpropyl)amino]oxy}ethyl) benzyl acetate (4)

A solution of 2.56 g (6.85 mmol) of (3), 2.07 g (21.12 mmol) of potassium acetate (KAc), 10 mg (0.06 mmol) of Kl and 60 mg of 18-crown-6 ether in 25 ml of DMSO was stirred at 60°C for 40 hours. After this the solution was poured in to 200 ml of water and the obtained solution was extracted three times with 50 ml of CH2CI2, after which the combined organic layers were washed with 50 ml of water and 50 ml of brine and dried with MgS04. The product was obtained as a yellowish liquid after concentration of the solution and column chromatography, eluting with hexane/CH2CI21:1. Yield: 1.57 g (58%). TLC = 1:6 hexane/CH2CI2. 1H-NMR (300.13 MHz, CDCI3l 298 K, both diastereomers): 8 = 7.5-7.1 (m, 18H, aromatic H's), 5.10 (s, 2H. CH2-0), 5.06 (s, 2H, CH2-0), 4.88 (dq, 2H, 3J(H,H = 6.5 Hz, CH-O), 3.40 (d, 1H, 3J(H,H) = 10.7 Hz, CH-N), 3.29 (d, 1H, 3J(H,H) = 10.7 Hz, CH-N), 2.33 (2m, 2H, /-propyl H), 2.08 (s, 3H, CH3-COO), 2.08 (s, 3H, CH3-COO), 1.59 (d, 3H, 3J(H,H) = 6.7 Hz, /-propyl CH3), 1.52 (d, 3H, 3J(H,H) = 6.5 Hz, /-propyl CH3), 1.27 (d, 3H, 3J(H,H) = 6.3 Hz, /-propyl CH3), 1.02 (s, 9H, f-butyl H's), 0.91 (d, 3H, 3J(H,H) = 6.3 Hz, /-propyl CH3), 0.76 (s, 9H, f-butyl H's), 0.52 (d, 3H, 3J(H,H) = 6.5 Hz, /-propyl CH3), 0.21 (d, 3H, 3J(H,H) = 6.7 Hz, /-propyl CH3).

Step 5. [4~(-{[tert~butyl(2'methyl-1-phenylpropyl)amino]oxy}ethyl)-phenyl]methanol (5)

In 20 ml of THF was dissolved 3.8 g (9.56 mmol) of (4), and to this solution was added 50 ml of a 2 M aqueous KOH solution (5.61 g of KOH), after which 2 drops 15-crown-5 ether were added and the 2-phase system was stirred at 85°C for 18 hours (THF refluxes). When the reaction was complete 20 ml of Et20 was added and the layers were separated, after which the water layer was extracted three times with 10 ml of Et20 and the combined organic layers were extracted with 10 ml of water.

After drying of the organic layer with Na2S04 the desired product was obtained as colourless oil after concentration of the solution and column chromatography, eluting vith hexane/CH2CI21:2. TLC = 1:6 hexane/CH2CI2.

1H-NMR (300.13 MHz, CDCI3, 298 K, both diastereomers): 5 = 7.5-M (m, 18H, aromatic H's), 4.89 (dq, 2H, 3J(H,H) = 6.5 Hz, CH-O), 4.65 (d, 2H, 3J(H,H) = 2.5 Hz, CH2-0), 4.61 (d, 2H, 3J(H,H) = 3.2 Hz, CH2-0), 3.37 (d, 1H, 3J(H,H) = 10.7 Hz, CH-N), 3.27 (d, 1H, 3J(H,H) = 10.9 Hz, CH-N), 2.29 (2m, 2H, /-propyl H), 1.69 (s, >r, 1H, OH), 1.68 (s, br, 1H, OH), 1.57 (d, 3H, 3J(H,H) = 6.5 Hz, CH3-C-O), 1.49 (d, 3H, lJ(H,H) = 6.5 Hz), 1.26 (d, 3H, 3J(H,H) = 6.5 Hz, /-propyl CH3), 1.00 (s, 9H, Nbutyl :H3's), 0.90 (d, 3H, 3J(H,H) = 6.3 Hz, /-propyl CH3), 0.73 (s, 9H, f-butyl H's), 0.49 (d, 3H, 3J(H,H) = 6.5 Hz, /-propyl CH3), 0.19 (d, 3H, 3J(H,H) = 6.5 Hz, /-propyl CH3).

Example II. Comparison of initiators for ROP of s-CL

It was tested whether ROP ofε-Cl to polycaprolactam (PCL), catalysed by Novozym 435, could take place at the multifunctional initiator (5) at an efficient speed, by comparing the polymerisation rate of s-CL by Novozym 435 at (5) /vith those at benzylalcohol and [4-(tert-butyl)phenyl]methanol. ROP reactions were carried out using 2.0 M ofε-Cl and 0.2 M of (5) in deuterated toluene inside an NMR :ube at 60°C. Conversion, initiator efficiency and degree of polymerisation were :ollowed using 1H-NMR. From the obtained conversion plots the rate values (k's) of the tactions were obtained by plotting -ln([£-CL]/[e-CL]0) vs. time and measuring the slope Df the approximately straight line at the beginning of the reaction. The reaction rates [k), initiator efficiencies (IE) and degrees of polymerisation (DP) are listed in Table 1.

  i

Example III. Two-pot synthesis of a PCL-PS co-polvmer.

To 121.3 mg of Novozym 435 a mixture of 70.7 mg (0.199 mmol) of (5) and 1.108 ml (10.0 mmol) ofε-Cl was added. This mixture was stirred at 60 °C for

3.5 hours during which the mixture became very viscous. The reaction was stopped by adding CHCI3, followed by filtration to remove the enzyme. Caprolactone polymer (PCL) was obtained by precipitation.

In 2.00 ml (17.46 mmol) of styrene was then dissolved 328 mg of PCL. The resulting solution was made oxygen-free using the freeze-pump-thaw method and subsequently stirred for 18 hours at 95°C, during which the mixture solidified. The obtained gel was dissolved in chloroform, filtered and precipitated to give PS-PCL copolymers. PCL / PS = 0.13 /1. GPC: Mw = 130 kg/mol; MJMn = 2.3. DSC: Tmeit;PCL = 57.4°C; AH = 0.789 Jg"1; Tgstyrene = 96.2°C; ACp = 0.225 Jg-1(°C"1).

Example IV. One-pot two-step synthesis of a PCL-PS copolymer

To a mixture of 1.158 ml (10.4 mmol) ofε-Cl and 1.611 ml (14.1 mmol) of styrene was added 50.4 mg (0.142 mmol) of (5) and 173.4 mg of Novozym 435. This mixture was made oxygen-free using the freeze-pump-thaw method and stirred for 285 minutes at 60 °C, after which the temperature was raised to 95 °C for 43.5 hours. After this the mixture had become a thick gel. Copolymers were obtained by dissolving the gel in chloroform, filtration of the enzyme and precipitation. PCL / PS = 1.08 /1. GPC: Mw = 20 kg/mol; MJMn = 1.4. DSC: Tmeit: PCL = 58.1 °C; AH = 4.991 Jg-1.

Example V. One-pot two-step synthesis of a PCL-PS copolymer

To a mixture of 2.316 ml (20.9 mmol) ofε-Cl and 1.611 ml (14.1 mmol) of styrene was added 33.5 mg (0.0942 mmol) of (5) and 243.2 mg of Novozym 435. This mixture was made oxygen-free using the freeze-pump-thaw method and stirred for 3 hours at 60 °C, after which the temperature was raised to 95 °C and stirring was continued for another 18 hours. After this the mixture had become a thick gel. Copolymers were obtained by dissolving the gel in chloroform and filtration of the enzyme. PCL / PS = 2.45 /1. GPC: Mw = 30 kg/mol; Mw/Mn = 1.6.

Example VI. One-pot one-step synthesis of a PCL-PS co-polymer

To a mixture of 1.158 ml (10.4 mmol) ofε-Cl and 1.611 ml (14.1 mmol) of styrene was added 49.8 mg (0.140 mmol) of nitroxide initiator and 165.4 mg of Novozym 435. This mixture was made oxygen-free using the freeze-pump-thaw method and stirred for 18 hours at 95 °C. After this the mixture had become a thick gel.

Co-polymers were obtained by dissolving the gel in chloroform, filtration of the enzyme and precipitation. PCL/PS = 1.02/1. GPC: Mw = 19kg/mol; Mw/Mn = 1.5. DSC: Tmeit;pcL = 58.1 °C; AH = 30.392 Jg'1; Tgstyrene = 96.9 °C; ACp = 0.039 Jg"1 (0C"1).

WE CLAIM:

1.	A process for the preparation of a block copolymer, the process being carried out in the presence of a multifunctional initiator and comprising at least one enzymatically catalyzed homo- or copolymerization reaction and at least one non-enzymatically catalyzed controlled homo- or copolymerization reaction, characterized in that the use of a metal catalyst is avoided, and in that the non-enzymatically catalyzed controlled homo- or copolymerization reaction is chosen from the group comprising a free radical polymerization reaction, an ionic polymerization reaction, a polycondensation reaction, and a ring opening polymerization (ROP) reaction.

2.	The process according to claim 1, wherein the non-enzymatically catalyzed controlled polymerization reaction is a nitroxide mediated radical polymerization

reaction.

3.	The process according to claim 1 or claim 2, wherein the non-enzymatically catalyzed controlled polymerization reaction involves the polymerization of a monomer selected from the group comprising (meth)acrylates, styrenes, acrylonitriles, vinyl pyridines, vinyl formamide, (meth)acrylamides, and maleimides.

4.	The process according to any one of claims 1-3, wherein the enzymatically catalyzed polymerization reaction is a ROP reaction.

5.	The process according to claim 4, wherein s-caprolactone, optionally substituted, is used as a monomer.

6.	The process according to claim 5, wherein the e-caprolactone is a substituted e -capro lactone.

7.	The process according to any one of claims 1-6, wherein the enzymatically catalyzed polymerization reaction is catalysed by a lipase of class EC 3.1.1.3.

8.	The process according to claim 7, wherein the lipase is chosen from the group

comprising Candida antarctica Lipase B, Pseudomonas cepacia (lipase PS-30),

porcine pancreatic lipase (PPL), Candida cylindracea (lipase CCL), Candida Rugosa

(lipase CR), Mucor Miehei (lipozyme), Pseudomonas aeruginosa (lipase PA),

Pseudomonas fluorescence (lipase PF), and Aspergillus niger (lipase A).

9.	The process according to any one of claims 1-8, wherein at least one enzymatically catalyzed polymerization reaction and at least one non-enzymatically catalyzed controlled polymerization reaction are carried out in bulk.

10.	The process according to any one of claims 1-9, wherein at least one enzymatically catalyzed polymerization reaction and at least one non-enzymatically catalyzed controlled polymerization reaction are carried out in one pot.

11.	The process according to claim 10, wherein at least one enzymatically

catalyzed polymerization reaction and at least one non-enzymatically catalyzed

controlled polymerization reaction are carried out simultaneously.

12.	A Chiral block copolymer obtained by a process according to any one of claims

1 to 11, wherein at least one block comprises at least one substituted s-caprolactone

derivative.

13.	The Chiral block copolymer according to claim 12 having an Mw/Mn in the

range 1.1-2.5.

Documents:

				0053-chenp-2005 abstract duplicate.pdf

				0053-chenp-2005 claims duplicate.pdf

				0053-chenp-2005 description (complete) duplicate.pdf

				053-chenp-2005-abstract.pdf

				053-chenp-2005-claims.pdf

				053-chenp-2005-correspondnece-others.pdf

				053-chenp-2005-correspondnece-po.pdf

				053-chenp-2005-description(complete).pdf

				053-chenp-2005-form 1.pdf

				053-chenp-2005-form 26.pdf

				053-chenp-2005-form 3.pdf

				053-chenp-2005-form 5.pdf

				053-chenp-2005-others.pdf

				053-chenp-2005-pct.pdf

« Previous Patent

Next Patent »

Patent Number	221265	

Indian Patent Application Number	53/CHENP/2005	

PG Journal Number	31/2008	

Publication Date	01-Aug-2008	

Grant Date	20-Jun-2008	

Date of Filing	24-Jan-2005	

Name of Patentee	DSM IP ASSETS B.V.	

Applicant Address	HET OVERLOON1, 6411 TE HEERLEN,	

Inventors:

#	Inventor's Name	Inventor's Address	

1	HEISE, ANDREAS	SPHINXLUNET41, 6221 JK MAASTRICHT,	

2	PALMANS ANN RITA ALBERTA	FELIX RUTTENLAAN 139, 6132 CW SITTARD,	

3	THOMASSEN PAUL JOHANNES	BREDEROSTRAAT 149, 6531 CE NIJMEGEN,	

PCT International Classification Number	C08F283/02	

PCT International Application Number	PCT/NL2003/000515	

PCT International Filing date	2003-07-14	

PCT Conventions:

#	PCT Application Number	Date of Convention	Priority Country	

1	02102059.9	2002-07-25	EUROPEAN UNION	

© All Indian Patents, 2013-2021.

  Patent data available in the public domain from Indian Patents Office, Department of Industrial Policy and Promotions, Ministry of Commerce and Industry, Government of India.
