Repository: anandvc/allindianpatents

File: patents/221273-a-curable-fluoroelastomer-composition-a-method-for-making-a-perfluoropolymer-and-the-polymer.html (part 1 of 2)
Indian Patents. 221273:A CURABLE FLUOROELASTOMER COMPOSITION, A METHOD FOR MAKING A PERFLUOROPOLYMER AND THE POLYMER

Indian Patents

Recently Granted Patents

  Recently Published Patents

Title of Invention	A CURABLE FLUOROELASTOMER COMPOSITION, A METHOD FOR MAKING A PERFLUOROPOLYMER AND THE POLYMER

Abstract	The present invention relates to a curable fluoroelastomer composition comprising: (a) a perfluoropolymer obtained through an aqueous emulsion polymerization process and having one or more cure-sites selected from a halogen capable of participating in peroxide cure reaction and/or nitrile groups; (b) an organic peroxide and/or a compound capable of effecting curing of the perfluoropolymer through said nitrile groups; and (c) optionally a polyunsaturated coagent; wherein the perfluoropolymer, prior to the isolation of the perfluoropolymer from the aqueous dispersion in which it was obtained, is essentially free of ionic end groups and wherein the total amount of metal cations in the composition is not more than IOJ.tglg perfluoropolymer. The invention also provide a method of making a perfluoropolymer and the polymer.	

Full Text	 

The present invention relates to a curable fluoroelastomer composition, a method for making a perfluoropolymer and the polymer. In particular the composition is of sufficient purity as required for use in the manufacturing of electronic components, in particular for use in manufacturing integrated circuit chips. In particular, the invention relates to a curable composition for making the desired fluoroelastomers, to a method of making fluoropolymers which are particularly suitable for use in such composition and to such fluoropolymers themselves.

Fluoroelastomers and in particular perfluoroelastomers such as those described in "Modern Fluoropolymers", edited by John Scheirs, Wiley Science 1997, offer excellent protection against high service temperatures and are resistant to a wide variety of chemical reagents. Fluoroelastomers are elastomers prepared by curing a fluoroelastomer precursor ("fluoroelastomer gum") made from monomers containing one or more atoms of fluorine, or copolymers of such monomers with other monomers, the fluoromonomer(s) being present in the greatest amount by mass. The fluoroelastomer precursor is a fluoropolymer that is suitable to prepare a fluoroelastomer having desired elasticity properties. Typically, the fluoroelastomer precursor is an amorphous fluoropolymer or a fluoropolymer that hardly shows a melting point. When the fluoropolymer has a perfluorinated backbone, a perfluoroelastomer results but also polymers having a partially fluorinated backbone are used.

A commonly used process for the preparation of fluoropolymers is the aqueous emulsion polymerization which offers an environmental advantage over polymerization in solvents. Generally, the aqueous emulsion polymerization of fluorinated monomers is carried out in the presence of a fluorinated surfactant although techniques have also been developed in which no fluorinated surfactant is added to the polymerization.

Fluoroelastomers have been used successfully in a number of applications due to their

ability to withstand high temperatures and aggressive chemicals, as well as the ability of the

fluoroelastomer gum to be processed using standard elastomer processing equipment.

Amongst other, fluoroelastomers have been used in the semiconductor industry in the chip

manufacturing process where the fluoroelastomer may be used in seats of chip fabrication

equipment. During chip manufacturing, the fluoroelastomer can be exposed to high

temperature and aggressive 	

chemicals. While the fluoroelastomers, and in particular perfluoroelastomers have been used in the semiconductor industry, there continues to be a need to improve the fluoroelastomers so as to make them more suitable for this specialized application. In particular, available fluoroelastomer compositions often have a too high amount of ionic components and in particular too high amounts of metal cations, which limits their suitability for use in the chip manufacturing. This is particularly the case if the fluoropolymer that is used to make the fluoroelastomer, was prepared through an aqueous emulsion polymerization process.

It would thus be desirable to find an alternative method for producing high purity fluoropoiymers and fluoroelastomers such that they meet the demands of the semiconductor industry and are suitable for use therein.

3. Summary of the invention.

In one aspect the invention provides a curable fluoroelastomer composition for preparing a perfluoroelastomer, the composition comprising:

a perfluoropolymer having one or more cure-sites selected from a halogen

capable of participating in peroxide cure reactioiTand/o^^trile groupsj

an organic peroxide and/or a compound capable of effecting curing of the v *  §  *

perfluoropolymer through said nitrile groups; and  ^J	.  >  /*optionally a polyunsaturated coagent;	-'Us/^  ^^

wherein the perfluoropolymer is essentially free of ionic end groups and wherein the total	v  v-/^

amount of metal cations in the composition is not more than 10(ig/g perfluoropolymer. The perfluoroelastomers that can be obtained from curing the above identified composition has a sufficient low amount of metal cations so as to make the fluoroelastomer suitable for use in the semi-conductor industry. Furthermore, the perfluoropolymer constituent of the composition can be produced through aqueous emulsion polymerization processes and does not require special work-up procedures or extra steps to remove ions so as to achieve the desired low amount of metal cations.

In another aspect, the invention thus also provides a cured perfluoroelastomer obtained from curing the above defined composition and the use thereof in the manufacturing of electronic components, in particular in the manufacturing of wafers and chips where the perfluoroelastomer may be used as a sealing component of a chip or wafer manufacturing equipment.

In a further aspect, the invention provides a method of making a perfluoropolymer which is particularly preferred for use in a curable fluoroelastomer composition as defined above, comprising (i) an aqueous emulsion polymerization of (a) a fluorinated monomer selected from tetrafluoroethylene, chlorotrifluoroethylene and mixtures thereof with (b) a fluorinated monomer selected from perfluorinated C3-C8 olefins, perfluorinated vinyl ethers and mixtures thereof and (c) one or more fluorinated cure-site monomers selected from perfluorinated monomers having one or more halogen atoms capable of participating in a peroxide cure reaction or one or more nitrite groups, whereby the polymerization is being initiated with an initiator system selected from a combination of a fluoroaliphatic sulfinate and an oxidizing agent capable of oxidizing the sulfinate to a sulfonyl radical and/or a combination of a free radical initiator and a chloride salt such that the resulting perfluoropolymer is essentially free of ionic end groups and (ii) isolating the perfluoropolymer formed from the resulting aqueous dispersion by coagulating the perfluoropolymer, for example by adding a sufficient amount of a metal salt to cause coagulation of the perfluoropolymer particles in the dispersion or freeze coagulating the perfluoropolymer from the dispersion.

As will be appreciated from the above method, no special handling steps are needed to reduce the amount of metal cations to a desired low level. Thus, the above method provides a convenient and cost effective way to produce perfluoropolymers for preparing perfluoroelastomers meeting the high purity requirements of the semiconductor industry.

Still further, the invention provides a perfluoropolymer obtained by an aqueous emulsion polymerization and comprising units derived from a fluorinated monomer selected from (a) tetrafluoroethylene, chlorotrifluoroethylene and mixtures thereof, (b) one or more units derived from a fluorinated monomer selected from perfluorinated C3-C8 olefins, perfluorinated vinyl ethers and mixtures thereof and (c) one or more units deriving from fluorinated cure-site monomers selected from perfluorinated monomers having one or more halogen atoms capable of participating in a peroxide cure reaction or one or more nitrile groups, the perfluoropolymer comprising perfluoroaliphatic end groups and/or CF2C1 end groups and being essentially free of ionic end groups and the amount of metal ions contained in the perfluoropolymer being less than 10(ig/g of perfluoropolymer.

4. Detailed description of the invention.

It was found in connection with the present invention that perfluoropolymers that are essentially free of ionic end groups are particularly suitable for making fluoroelastomers for the

semiconductor industry. In particular, such perfluoropolymers may be produced through commonly employed aqueous emulsion polymerization techniques and the fluoropolymers can subsequently be isolated from the resulting aqueous dispersion using common coagulation techniques that may involve the use of metal salts such as magnesium chloride or alternatively the latex can be freeze coagulated. Thus, despite the fact that no steps are taken to remove ions from the aqueous fluoropolymer dispersion and despite the fact that metal salts may be used to coagulate the fluoropolymer in the dispersion, it was found that fluoropolymers that are essentially free of ionic end groups, yield polymers of high purity that are sufficiently low in their content of metal ions such that they are suitable for use in the semiconductor industry. Typically, the amount of remaining metal cations in the resulting fluoropolymer will be not more than 10^g per gram of the fluoropolymer, i.e. not more than 10,000 ppb. Preferably, the amount of metal cations will not be more than 7,000 ppb.

By the term 'remaining metal cations' is meant metal ions that can be analytically found after subjecting the polymer sample under the test conditions as set forth in the example section below.

By the term 'essentially free of ionic end groups' is meant that the fluoropolymer is free of ionic end groups or contains ionic end groups in such an amount that the absorbance ratio determined by calculating the integrated peak intensity within the range of 1840 cm-1 -1620 cm'1 to the integrated peak intensity in the range 2740 cm-1 - 2220 cm"1 in a Fourier transform infrared spectrum of the perfluoropolymer, is less than 0.1. This absorbance ratio is usually used in the art to indicate the level of carboxylic end groups (US 6,114,452). The aqueous emulsion polymerisation is typically carried out under conditions such that the ionic end groups that form are essentially carboxylic end groups and thus, the absorbance ratio can be taken as a measure of the residual content of ionic end groups in the polymer.

By the term 'perfluoro' or 'perfluorinated' in connection with this invention is meant that the respective compound has all hydrogen atoms replaced by fluorine atoms without however excluding the possibility that some of the hydrogen atoms have been replaced with chlorine, bromine or iodine atoms. Specifically, the term 'perfluoropolymer' is intended to mean a fluoropolymer that has a perfluorinated backbone, i.e. a backbone in which the hydrogen atoms are replaced with fluorine atoms without excluding polymers wherein some of the hydrogen atoms have been replaced with another halogen than fluorine such as for example chlorine as may be the case if the fluoropolymer derives from a polymerisation involving chlorotrifluoroethylene.

Perfluoropoiymers that are conveniently used to prepare the perfluoroelastomer, can be prepared by an aqueous emulsion polymerization. Preferably the perfluoropolymer is prepared by a polymerization of a perfluorinated monomer such as for example tetrafluoroethylene, chlorotrifluoroethylene and mixtures thereof with a fluorinated monomer selected from perfluorinated C3-C8 olefins, perfluorinated vinyl ethers and mixtures thereof and one or more fluorinated cure-site monomers selected from perfluorinated monomers having one or more halogen atoms capable of participating in a peroxide cure reaction or one or more nitrile groups. Halogens capable of participating in a peroxide cure reaction may include chlorine, bromine or iodine atoms.

Examples of perfluorinated vinyl ether monomers that may be used include those corresponding to the formula:

CF2=CF-0-Rf wherein Rf represents a perfluorinated aliphatic group that may contain one or more oxygen atoms. Preferably, the perfluorovinyl ethers correspond to the general formula:

CF2=CFO(RfO)n (R'fO)mR"f

wherein Rf and R'f are different linear or branched perfluoroalkylene groups of 2-6 carbon

atoms, m and n are independently 0-10, and R"f is a perfluoroalkyl group of 1-6 carbon atoms.

Examples of perfluorovinyl ethers according to the above formulas include perfluoro-2-propoxypropylvinyl ether (PPVE-2), perfluoro-3-methoxy-n-propylvinyl ether, perfluoro-2-methoxy-ethylvinyl ether, perfluoromethylvinyl ether (PMVE), perfluoro-n-propylvinyl ether (PPVE-1) and CF3-(CF2)2-0-CF(CF3)-CF2-0-CF(CF3)-CF2-0-CF=CF2.

The polymerization is initiated with an initiator system selected from a combination of a fluoroaliphatic sulfinate and an oxidizing agent capable of oxidizing the sulfinate to a sulfonyl radical and/or a combination of a free radical initiator and a chloride salt such that the resulting perfluoropolymer is essentially free of ionic end groups.

Thus, according to one embodiment, the initiation system involves the use of a free radical initiator, e.g. persulfates, permanganic acid or a salt thereof such as potassium permanganate, and a chloride salt such as a chloride salt of the formula:

MaCln wherein Ma represents a mono- or multi-valent cation and n corresponds to the valence of the cation. Suitable cations Ma include organic and inorganic cations. Particularly useful cations are ammonium and metal cations including mono-valent cations such as sodium and potassium

as well as divalent cations such as calcium and magnesium. Examples ot ammonium chloride salts include tetraalkyl ammonium chlorides such as tetrabutyl ammonium chloride as well as NH4CI. Generally, by increasing the amount of chloride salt, the number of ionic end groups reduces. It is believed that the use of chloride salt in the initiation system results in the formation of CF2CI end groups. Generally, the amount of chloride salt is selected such that the molar ratio of chloride ions to initiator (e.g. permanganate) is between 1:0.1 and 0.1:10, preferably between 1:0.5 and 0.1:5.

An alternative method to obtain a fluoropolymer essentially free of ionic end groups involves the use of a combination of a fluoroaliphatic sulfmate, preferably a perfluoroaliphatic sulfinate and an oxidizing agent capable of oxidizing the sulfmate to a sulfonyl radical as disclosed in US 5,285,002. Suitable oxidizing agents include for example a persulfate such as ammonium persulfate. Use of a fluoroaliphatic sulfinate typically results in (per)fluoroaliphatic end groups in the fluoropolymer.

The fluoroaliphatic sulfinate typically will correspond to the following formula: RfS02M1/x wherein Rf represents a monovalent fluoroaliphatic radical having, for example, from 1 to 20 carbon atoms, preferably 4 to 10 carbon atoms, M represents a hydrogen atom or cation with valence x, which is 1 to 2, and is preferably 1. Examples of cations are ammonium, sodium and potassium cations.

The monovalent fluoroaliphatic radical, Rf is a fluorinated, stable, inert, non-polar, saturated moiety. It can be straight chain, branched chain, and, if sufficiently large, cyclic, or combinations thereof, such as alkyl cycloaliphatic radicals. Generally, Rf will have 1 to 20 carbon atoms, preferably 4 to 10, and will contain 40 to 83 weight percent, preferably 50 to 78 weight percent fluorine. The preferred compounds are those in which the Rf group is fully or substantially completely fluorinated, as in the case where Rf is perfluoroalkyl, CnF2n+i, where n is 1 to 20.

With respect to Rf, the skeletal chain of carbon atoms can be interrupted by divalent oxygen, hexavalent sulfur or trivalent nitrogen hetero atoms, each of which is bonded only to carbon atoms, but preferably where such hetero atoms are present, such skeletal chain does not contain more than one said hetero atom for every two carbon atoms. An occasional carbon-bonded hydrogen atom, iodine, bromine, or chlorine atom may be present; where present, however, they preferably are present not more than one for every two carbon atoms in the chain. Where Rf is or contains a cyclic structure, such structure preferably has 6 ring member atoms, 1

or 2 of which can be said hetero atoms, e.g., oxygen and/or nitrogen, bxamples ol sultinates tor use in this invention are disclosed in US 5,285,002 which is incorporated herein by reference.

The amount of initiator employed is typically between 0.01 and 2 % by weight, preferably between 0.03 and 1 % by weight based on the total weight of the polymerization mixture. The full amount of initiator may be added at the start of the polymerization or the initiator can be added to the polymerization in a continuous way during the polymerization until a conversion of 70 to 80% is achieved. One can also add part of the initiator at the start and the remainder in one or separate additional portions during the polymerization.

Additionally to generate polymers with a low amount of ionic endgroups, perfluoro peresters can be used as initiators.

The aqueous emulsion polymerization process is generally conducted in the commonly known manner. Preferred polymerization temperatures are 10 to 100°C, preferably 30°C to 80°C and a pressure of 4 to 30 bar, in particular 6 to 15 bar.

The aqueous emulsion polymerization system may further comprise other materials, such as buffers and, if desired, complex-formers or chain-transfer agents. The aqueous emulsion polymerization will typically also include a fluorinated surfactant such as a perfluoroalkane sulphonic or carboxylic acid. Typically, the total amount of fluorinated surfactant used in the aqueous emulsion polymerization is between 0.1% by weight and 5% by weight based on the weight of fluoropolymer to be produced.

In order to introduce halogens, which are capable of participation in the peroxide cure reaction, along the chain, the copolymerization of the basic monomers of the fluoropolymer is carried out with a suitable fluorinated cure-site monomer (see for instance U.S. Pat. Nos. 4,745,165, 4,831,085, and 4,214,060). Such comonomer can be selected for instance from:

(a)	bromo- or iodo- perfluoroalkyl-perfluorovinylethers having the formula:

Z-Rf -0-CF=CF2 wherein Z is Br or I, Rf is a perfluoroalkylene Ci-d2, optionally containing chlorine and/or ether oxygen atoms; for example: BrCF2-0-CF=CF2, BrCF2CF2-0-CF=CF2, BrCF2CF2CF2-0-CF=CF2, CF3CFBrCF2-0-CF=CF2, and the like; and

(b)	bromo- or iodo perfluoroolefins such as those having the formula:

Z'-R'rCF=CF2 wherein Z' is Br or I, R'f is a perfluoroalkylene CrCi2, optionally containing chlorine atoms; for instance: bromotrifluoroethylene, 4-bromo-perfluorobutene-l, and the like; or

bromofluoroolefins such as l-bromo-2,2-difluoroethylene and 4-bromo-3,3,4,4-tetrafluorobutene-1.

Alternatively or additionally, cure-site components in the fluoropolymer may derive from nitrile containing fluorinated monomers. Examples of nitrile containing monomers that may be used correspond to one of the following formulas:

CF2=CF-CF2-0-RrCN

CF2=CFO(CF2),CN

CF2=CFO[CF2CF(CF3)0]g(CF2)vOCF(CF3)CN

CF2=CF[OCF2CF(CF3)]kO(CF2)uCN wherein, 1 represents an integer of 2 to 12; g represents an integer of 0 to 4; k represents 1 or 2; v represents an integer of 0 to 6; u represents an integer of 1 to 6, Rf is a perfluoroalkylene or a bivalent perfluoroether group. Specific examples of nitrile containing liquid fluorinated monomers include perfluoro(8-cyano-5-methyI-3,6-dioxa-l-octene), CF2=CFO(CF2)5CN, and CF2=CFO(CF2)3OCF(CF3)CN.

When the cure-site containing monomer is a liquid fluorinated monomer, it will be preferred to provide at least part thereof as an aqueous micro-emulsion during the initial stages of the emulsion polymerization. The microemulsions are stable, isotropic mixtures of the liquid fluorinated monomer having a cure-site component, optionally a liquid perfluorinated hydrocarbon compound, water, and a fluorinated surfactant. By the term 'liquid' as used in conjunction with the fluorinated monomer or the perfluorinated hydrocarbon is meant that the respective components are liquid at ambient temperature and pressure conditions, i.e. at about 20°C and about 1 atm. pressure. The microemulsions typically form spontaneously upon contact or gently stirring of the ingredients and optional heating. Generally, the temperature at which the micro-emulsion forms, i.e. when a clear and transparent mixture is obtained, is in the range of 40°C to 90°C. Upon cooling, the mixture remains clear and transparent.

The fluorinated surfactant that can be used to prepare the microemulsion is a perfluorinated alkane sulphonic or carboxylic acid or salt thereof typically having between 4 and 12 carbon atoms, preferably 8 carbon atoms. Preferably, the fluorinated surfactant corresponds to the formula:

(Y-RrZ)n-Mb	(I)

wherein Y represents CI or F; Rf represents a linear or branched perfluorinated alkylene having 4 to 10 carbon atoms; Z represents COO" or S03" Mb represents a cation including monovalent and multivalent cations, and n corresponds to the valence of Mb. Examples of cations include

ammonium, alkali metal cations such as sodium or potassium and earth alkaline metal cations such as calcium or magnesium.

The liquid perfluorinated hydrocarbon compound that can be used to prepare the micro-emulsion typically comprises between 3 and 25 carbon atoms, preferably between 5 and 20 carbon atoms and may contain up to 2 heteroatoms selected from oxygen, sulfur or nitrogen. Suitable perfluorinated hydrocarbons include perfluorinated saturated linear, branched and/or cyclic aliphatic compounds such as a perfluorinated linear, branched or cyclic alkane; a perfluorinated aromatic compound such as perfluorinated benzene, or perfluorinated tetradecahydro phenanthene. It can also be a perfluorinated alkyl amine such as a perfluorinated trialkyl amine. It can further be a perfluorinated cyclic aliphatic, such as decalin; and preferably a heterocyclic aliphatic compound containing oxygen or sulfur in the ring, such as perfluoro-2-butyl tetrahydrofuran.

Specific examples of perfluorinated hydrocarbons include perfluoro-2-butyltetrahydrofuran, perfluorodecalin, perfluoromethyldecalin, perfluoromethylcyclohexane, perfluoro( 1,3-dimethylcyclohexane), perfluorodimethyldecahydronaphthalene, perfluorofluoorene, perfluoro(tetradecahydrophenanthrene), perfluorotetracosane, perfluorokerosenes, octafluoronaphthalene, oligomers of poly(chlorotrifluoroethylene), perfluoro(trialkylamine) such as perfluoro(tripropylamine), perfluoro(tributylamine), or perfluoro(tripentylamine), and octafluorotoluene, hexafluorobenzene, and commercial fluorinated solvents, such as Fluorinert FC-75, FC-72, FC-84, FC-77, FC-40, FC-43, FC-70 or FC 5312 all produced by 3M Company. It will further be clear to one skilled in the art that a mixture of perfluorinated hydrocarbons can be used to prepare the micro-emulsion.

The amounts of the components making up the micro-emulsion are typically selected as follows (all percentage expressed as % by weight based on the total weight of the micro-emulsion): between 5 and 50% of perfluoroalkane carboxylic or sulphonic acid or salt thereof, between 0 and 15% of liquid perfluorinated hydrocarbon compound and between 5 and 30% of liquid fluorinated monomer having a cure-site. Preferred ranges are between 10 and 30% of perfluoroalkane carboxylic or sulphonic acid or salt thereof, between 0.2 and 10% of liquid perfluorinated hydrocarbon compound and between 8 and 20% of liquid fluorinated monomer having a cure-site.

At the end of the aqueous emulsion polymerization process, an aqueous dispersion of the fluoropolymer is obtained. Usually, the average particle diameter as determined by dynamic light scattering methods is not more than 400nm, typically in the range of 10 to 400nm,

preferably 40 to 250nm. The fluoropolymer may be isolated from the dispersion by coagulation. Any of the known coagulation methods may be used including in particular coagulation by the addition of a metal salt to the fluoropolymer dispersion. Suitable metal salts that can be used include for example alkaline salts such as NaCl and earth alkaline metal salts such as magnesium chloride or Al-salts such AICI3. Preferably the amount added to the dispersion will be selected such that the minimal amount to cause the fluoropolymer to coagulate is added. Typically, a suitable amount of metal salt to cause coagulation is between 0.5 and 50 g salt per kg polymer.

Alternatively the fluoropolymer can be freeze coagulated to isolate the polymer. After freezing the dispersion, it is thawed and thawed liquid is removed. Removal of the thawed liquid is preferably carried out simultaneously with thawing of the frozen dispersion. The process typically also includes washing steps which is advantageously also carried out simultaneously with the thawing and removal of thawed liquid although one or more washing steps may be carried out subsequent to the thawing step. A process of freeze coagulation is disclosed for example in EP 1,050,546.

The fluoropolymer produced with the method of this invention is suitable for producing a fluoroelastomer therewith. To obtain a fluoroelastomer, a curable fluoroelastomer composition comprising the fluoropolymer and a cure composition is cured. The curable fluoroelastomer composition may be cured by any of the methods known to those skilled in the art. The cure composition typically includes one or more components that cause the fluoropolymer chains to link with each other thereby forming a three dimensional network. Such components may include catalysts, curing agents and/or coagents.

When the fluoropolymer includes cure-sites comprising halogens capable of participating in a peroxide cure reaction, the cure composition will typically include an organic peroxide. Suitable organic peroxides are those which generate free radicals at curing temperatures. A dialkyl peroxide or a bis(dialkyl peroxide) which decomposes at a temperature above 50° C is especially preferred. In many cases it is preferred to use a di-tertiarybutyl peroxide having a tertiary carbon atom attached to peroxy oxygen. Among the most useful peroxides of this type are 2,5-dimethyl-2,5-di(tertiarybutylperoxy)hexyne-3 and 2,5-dimethyI-2,5-di(tertiarybutylperoxy)hexane. Other peroxides can be selected from such compounds as dicumyl peroxide, dibenzoyl peroxide, tertiarybutyl perbenzoate, a,a'-bis(t-butylperoxy-diisopropylbenzene), and di[l,3-dimethyl-3-(t-buty!peroxy)-butyI]carbonate. Generally, about 1-3 parts of peroxide per 100 parts of fluoropolymer is used.

When the fluoropolymer includes a nitrile containing cure site component, a catalyst comprising one or more ammonia-generating compounds may be used to cause curing. "Ammonia-generating compounds" include compounds that are solid or liquid at ambient conditions but that generate ammonia under conditions of cure. Such compounds include, for example, hexamethylene tetramine (urotropin), dicyan diamid, and metal-containing compounds of the formula:

AW+(NH3)VYW' where Aw+ is a metal cation such as Cu2+, Co2+, Co3+, Cu+, and Ni2+; w is equal to the valance of the metal cation; Yw" is a counterion, typically a halide, sulfate, nitrate, acetate or the like; and v is an integer from 1 to about 7.

wherein R is a hydrogen or a substituted or unsubstituted alkyl, aryl, or aralkyl group having from 1 to about 20 carbon atoms. Specific useful triazine derivatives include hexahydro-1,3,5^-triazine and acetaldehyde ammonia trimer. Ammonia-generating compounds when used to effect curing of a fluoropolymer having nitrile groups, are typically used in an amount of 0.1 to 10 parts per hundred parts by weight (phr) of the fluoropolymer to cure the fluoropolymer to an elastomer having desired physical and mechanical properties.

Another or further component that can be used to cure nitrile containing fluoropolymers includes compounds of the following formula:

(ii)

wherein the group HA1 is an inorganic or organic acid, e.g., HC1, HNO3, C7F15COOH, and wherein Rj, R2, and R3 are each, independently, the same or different alkyl groups having from 1 to about 20 carbon atoms, which may be cyclic or heterocyclic, and one R group may instead

be a bond to another R group such that the nitrogen is bonded to or pfort of an alkenyl, cycioalkenyl, or aromatic group. The substituents may also be olefinic, e.g., mono, di, and trialkyl amine salts, and pyridine salts. Examples of compounds of above formula (II) include compounds of the formula:

Preferred examples of Formula (IIA) compounds include those wherein m=3 and n=5 and wherein m=4 and n=2. This includes, for example, salts of 1,8-diazabicyclo [5,4,0] undec-7-ene (DBU) and 1,5-diazabicyclo [4,3,0] non-5-ene (DBN). These salts may be prepared, for example, by reacting DBU or DBN with an organic or inorganic acid in an organic solvent such as methanol or acetone, or they may be prepared in situ. The acid can be organic or inorganic,

for example C7F15COOH, or any hydrocarbon or fluorine containing carbonic acid, sulfonic

acid, etc., and inorganic acids such as HC1, HNO3, etc., that form stable salts. Another preferred

compound of Formula IIA is pyridine hydrochloride. Compounds of formula (II) or (IIA) may be used in an amount of 0.05 to 10 phr of fluoropolymer, preferably in an amount of 0.5 to 5 phr of fluoropolymer to cause curing of a nitrile containing fluoropolymer.

Compounds of the aforementioned formula (II) or (IIA) are advantageously combined

with imidates, including those having the formula R C(OR )=NH, and salts thereof, where R and R  independently represent, a substituted or unsubstituted C1-C20 (preferably CpCio, more

preferably Q-C7) alkyl, aryl, aralkyl, alkenyl, cycloalkyl, or cycioalkenyl group. "Substituted"

means substituted by substituents that do not interfere with the desired product. Examples of suitable substituents include halogen (e.g., chlorine, fluorine, bromine, iodine), cyano, alkoxy, and carboxy groups. In addition, one or more of the carbon atoms may be substituted by a heteroatom such as oxygen or nitrogen. Imidates may be prepared as described in Zh. Obs. Khimiu vol. 36(5), pp. 862-71 (1966), CA 65 12206c and J.Org.Chem., Vol. 30, page 3724

a	b

(1965), which are herein incorporated by reference. Examples of useful groups for R and R

include fluoroalkyl, perfluoroalkyl, and perfluoro polyether groups (e.g., as described in U.S. 5,266,650). In addition, more than one imidate group may be included in a compound.

Examples of useful imidates, include for example, CF30(CF2)mOCF(CF3)C(NH)OCH3 where m is an integer from 1 to 4, and C3F7(0(CF3)CF2)nOCF(CF3)C(NH)OCH3 where n = 0 to 3.

In yet another embodiment to effect curing of the nitrile groups in a fluoropolymer, compounds of the following formula may be used as curative:

{RdA}° {QRck}(+)	(III)

wherein Rd represents an alkyl or alkenyl group having from 1 to 20 carbon atoms, cycloalkyl or cycloalkenyl having 3 to 20 carbon atoms or aryl or alkaryl having from 6 to 20 carbon atoms and wherein Rd may be partially or fully fluorinated and/or wherein Rd may be substituted such as where one or more hydrogen atoms in the group is replaced with CI, Br or I. Additionally, Rd may include one or more heteroatoms such as O, P, S or N. Examples of perfluorinated groups Rd include perfluoroalkyl groups of the formula CnF2n+i where n is 1 to 20, perfluorocycloalkyl groups of the formula CmF2m-i where m is 3 to 20, C6-C20 perfluoraryl groups and C2-C2o perfluoroalkenyl groups.

A is an acid anion or an acid derivative anion, e.g., A can be COO, SO3, SO2, S, SO2NH, P03, CH2OP03) (CH20)2P02, C6H40, OS03, O (in the cases where Rd is aryl or alkylaryl),

S02NR'? S02NS02R'? and S02CRS02R'5 preferab]y COo, O, C6H40, S03, OS03, or s02NR's

most preferably COO, O, SO3, and OSO3; R* can have one of the meanings of Rc set forth below

or can be a perfluorinated group as listed in respect of Rd above and R can have one of the meanings set forth below for Rc and a particular selection for R' may be the same or different from Rd, and one or more A groups may be attached to Rd.

Q is phosphorous (P), sulfur (S), nitrogen (N), arsenic (As), or antimony (Sb), and k is the valence of Q.

Each Rc is, independently, hydrogen or a substituted or unsubstituted Cj-Qo alkyl, aryl, aralkyl, or alkenyl group. As used herein, "substituted" means substituted by substituents that do not interfere with the desired product. Examples of suitable substituents include halogen (e.g., CI, F, Br, I), cyano, ORe, and COORe groups wherein Re is a group selected from hydrogen or

the alkali or alkaline earth metals, of which H, K, Na, and NH4, are preferred, Cj to C2Q alkyl,

aryl, aralkyl, alkenyl, and fluorinated or perfluorinated analogues thereof. In addition, any pair of said Re groups may be connected to each other and the Q atom to form a heterocyclic ring.

Examples of anions RdA in above formula (III) include C4F9SO3, C3F7COO, C7F15COO, C8F,7S03, C4F9S02NS02C4F9, CF3CF(CF3)CH20 and CnF2n+iCH20 wherein n is 2 to 100

(preferably 2 to 20, and more preferably 2 to 10). Further anions include anions of the general formula:

Rx-Phy-(-(CH2)n-D)m

wherein Ph is phenyl, each Rx is the same or different alkenyl or an alkyl of 1 to 10 carbon atoms, which may be substituted or unsubstituted, x is 0 to 5, y is 0 or 1, n is 0 to 10, m is 1 to 5, and D is selected from COO, OSO3, SO3, and O (when y is 1), provided that the sum of x and m is 6 or less. Useful anion examples include Ph-COO, Ph-O, CH3-(CH2)p-0-S03 when p is 1 to

10, and carboxylates of the general formula R-COO wherein R is alkenyl, an alkyl of 1 to 10 carbon atoms, e.g., acetate or propionate, or an aryl of 6 to 20 carbon atoms. Multi-carboxylates, multi-sulfates and multi-sulfonates are also useful, e.g.,

(')OOC-(CH2)p-COO(")? ^OOCHCFaVCOO^ wherein p is 0 to 10, and Ph-((CH2)p-COO(_))q

wherein p and q are independently 1 to 4. A preferred species of bifunctional carboxylic acid is oxalic acid. In addition, blends of two or more compounds as described above can be used for RdA in formula (III).

Representative aromatic polyoxy compounds include di-, tri-, and tetraoxybenzenes, naphthalenes, and anthracenes, and bisphenols of the formula:

^Oz-Ph-Gy-Ph-Oz0

wherein G is a bond or a difunctional aliphatic, cycloaliphatic, or aromatic radical of 1 to 13 carbon atoms, or a thio, oxy, carbonyl, sulfinyl, or sulfonyl radical, G and/or Ph are optionally substituted with at least one chlorine or fluorine atom, y is 0 or 1, z is 1 or 2, and any aromatic ring of the polyoxy compound is optionally substituted with at least one atom of chlorine,

fluorine, or bromine atom, or carboxyl or an acyl radical (e.g., -COR, where R is H or a C\ to Cg alkyl, aryl or cycloalkyl group) or alkyl radical with, for example, 1 to 8 carbon atoms. In the above bisphenol formula that the oxygen groups can be attached in any position (other than number one) in either ring. Blends of two or more such compounds can also be used. A preferred class of materials includes the bisphenols, such as those having the general formula:

(")0-Ph-C(CX3)2-Ph-0("), wherein X is H, CI, or F (e.g,. bisphenol AF). When multifunctional

acids are used, the mono-, bis-, and multi-complexes can be used.

As is known in the art, an organo-onium is the conjugate acid of a Lewis base (e.g., phosphine, amine, and sulfide) and can be formed by reacting said Lewis base with a suitable alkylating agent (e.g., an alkyl halide or acyl halide) resulting in an expansion of the valence of

the electron donating atom of the Lewis base and a positive charge on the organo-onium compound. The preferred organo-onium compounds for the compounds of formula (III) contain at least one heteroatom, i.e., a non-carbon atom such as P, S, N, bonded to organic moieties.

One class of quaternary organo-onium compounds particularly useful broadly comprises relatively positive and relatively negative ions wherein a phosphorus, sulfur, or nitrogen generally comprises the central atom of the positive ion, and the negative ion is an alkyl or cycloalkyl acid anion that may be partially fluorinated, i.e., at least one hydrogen atom is replaced with fluorine, provided that at least one non-fluorine atom remains.

Examples of suitable precursor compounds when Q is phosphorous include tetramethylphosphoniums, tributylallylphosphoniums, tributylbenzyiphosphoniums, dibutyldiphenylphosphoniums, tetrabutylphosphoniums, tributyl(2-methoxy) propylphosphoniums, triphenylbenzylphosphoniums, and tetraphenylphosphoniums. These phosphoniums can be hydroxides, chlorides, bromides, alkoxides, phenoxides, etc. The tetraalkyl phosphonium hydroxides and tetraalkyl phosphonium alkoxides are preferred.

Another class of phosphonium compounds include those selected from the group consisting of amino-phosphonium, phosphorane (e.g., triarylphosphorane), and phosphorous containing iminium compounds. Amino-phosphonium compounds that can be used include those described in the art, for example, in U.S. Pat. No. 4,259,463 (Moggi et al.).

When Q is nitrogen, the preferred positive ion has the general formula is NR°4 or HNR°3,

wherein Rc is as described above. Representative quaternary organo-oniums useful as precursor compounds include phenyltrimethylammoniums, tetrapentylammoniums, tetrapropylammoniums, tetrahexylammoniums, tetraheptylammoniums, tetramethylammoniums, tetrabutylammoniums, tributylbenzyl ammoniums, tributylallylammoniums, tetrabenzylammoniums, tetraphenylammoniums, diphenyl diethylamino ammoniums, triphenylbenzylammoniums, 8-benzyI-l,8-diazobicyclo[5.4.0]-7-undeceniums, benzyltris(dimethylamino) phosphoniums, and bis(benzyldiphenyl phosphine)iminiums. These ammoniums can be hydroxides, chlorides, bromides, alkoxides, phenoxides, etc. Of these positive ions, tetrabutylammonium and tetraphenylammonium are preferred.

When Q is As or Sb, the preferred positive ions include tetraphenylarsonium chloride and tetraphenylstibonium chloride. Overall, the tetraalkylphosphonium compounds are more preferred for the positive ion of the component represented by formula (III). Mixtures of organo-onium compounds are also useful.

The precursors described above are generally commercially available (e.g., from Aldrich Chemicals, Milwaukee, WI) or may be prepared by procedures described in the art. The acids or salts of hydrocarbons useful in preparing the components of formula (III) typically have the general formula RdCOOM, RdS03M, RdOS03M, or RdOM. In these formulas, Rd is as described above with formula (III), and M is hydrogen, or an alkali or alkaline earth metal. Representative materials are the carboxylates, sulfates, sulfonates, and phenolates described above.  In addition, blends of two or more compounds of formula (III) as described above,

which includes blends of two or more RdA groups and/or two or more QRcic groups, can be used.

A composition including the compounds of formula (III) can be prepared by any suitable method. For example, the two components of the active complex of formula (III), can be incorporated separately as an acid or a salt, e.g., RdAX wherein X is selected from hydrogen or
