Repository: anandvc/allindianpatents

File: patents/221364-catalyst-components-and-a-catalyst-for-the-polymerization-of-olefins-comprising-the-said-components.html
Indian Patents. 221364:CATALYST COMPONENTS AND A CATALYST FOR THE POLYMERIZATION OF OLEFINS COMPRISING THE SAID COMPONENTS

Indian Patents

Recently Granted Patents

  Recently Published Patents

Title of Invention	CATALYST COMPONENTS AND A CATALYST FOR THE POLYMERIZATION OF OLEFINS COMPRISING THE SAID COMPONENTS

Abstract	The present invention relates to catalyst components for the polymerization of olefins CH<SUB>2</SUB>=CHR in which R is hydrogen or a hydrocarbyl radical with 1-12 carbon atoms, comprising Mg, Ti, halogen and at least two electron donor compounds, said catalyst component being characterized by the fact that at least one of the electron donor compounds, which is present in an amount from 15 to 50% by mol with respect to the total amount of donors, is selected from esters of succinic acids which are not extractable, under the conditions described above, for more than 20% by mol and at least another' electron donor compound which is extractable, under the same conditions, for more than 30% by mol. The invention also relates to a catalyst for the polymerization of olefins comprising the said components.	

Full Text	 

The present invention relates to catalyst components and a catalyst for the polymerization of olefins comprising the said components. The olefins are in particular propylene, comprising a Mg dihalide base support on which are deposited a Ti compound having at least one Ti-halogen bond and at least two electron donor compounds selected from specific classes. The present invention further relates to the catalysts obtained from said components and to their use in processes for the polymerization of olefins. The catalysts of the present invention are able to give, with high yields, propylene homopolymers characterized by high xylene insolubility, a broad range of isotacticity and, in particular conditions by a very high content of stereoblocks.

Catalyst components for the stereospecific polymerization of olefins are widely known in the art. The

most largely widespread family of catalyst systems comprises a solid catalyst component, constituted

by a magnesium dihalide on which are supported a titanium compound and an internal electron donor

compound, used in combination with an Al-alkyl compound. Conventionally however, when a higher

crystallinity of the polymer is required, also an external donor (for example an alkylalkoxysilane) is

needed in order to obtain higher isotacticity. One of the preferred classes of internal donors is

constituted by the esters of phthalic acid, diisobutylphthalate being the most used. This catalyst

system is capable to give very good performances in terms of activity, isotacticity and xylene

insolubility provided that an external electron donor compound is used. When the external donor is

missing, low yields, low xylene insolubility and poor isotacticity are obtained. On the other hand,

when the external donor is used, high xylene insolubility is obtained only together with a high

isotacticity. Moreover, the Molecular Weight Distribution (MWD) is, under the normal single step

polymerization conditions, not broad (Polydispersity Index in the range 3.6-4.5). These

characteristics, although useful in certain applications, are not desirable in certain other fields such as

the production of bi-oriented polypropylene films (BOPP). For application in this field in fact,

polypropylenes are required to have a broad MWD (Polydispersity Index higher than 5) a lower

fiexural modulus (obtainable by lowering crystallinity of the polymer) while at the same time

retaining a high xylene insolubility. Moreover, it has been found that suitable polymers for application

in this field are those that, in addition to the above requirements, have also a comparatively high

content of the so called stereoblocks, i.e., of polymer fractions which, although predominantly

isotactic, contain a not negligible amount of non-isotatctic sequences of propylene units. In the	

conventional fractionation techniques such as the TREF (Temperature Rising Elution Temperature) those fractions are eluted at temperatures lower than those are necessary for the more isotactic fractions. In EP 658577 is described a method for producing PP homopolymers having a high stereoblock content. It comprises polymerizing propylene in the presence of a catalyst comprising (i) a solid catalyst component in which a Ti compound and diisobutyl phthalate are supported on a MgCl2, (ii) an Al-alkyl compound as a co-catalyst and (iii) a

3,3,3,trifIuropropyl(alkyl)dimethoxysilane as extemal donor. In example 1 it can be seen that although the polymerization is carried out in two sequential steps under different conditions, the MWD of the bimodal polymer obtained is not sufficiently broad (Polydispersity Index 4.7). Furthermore, the bimodal polymers can have problems of homogeneity due to presence of distinct fractions with pronounced difference in average Mw. In said example 1 the weight percentage of stereoblock fraction measured via TREF, on the polymer after visbreaking, is about 31%, while in another run (in Table 2) the amount of stereoblock fraction was about 26%. In view of the above, it would be desirable to have a catalyst component with still improved characteristics and in particular capable to give polymers with high xylene insolubihty, high stereoblock content and broad MWD suitable for making the polymers usable in the BOPP sector.

It has now unexpectedly been found a catalyst component having the above advantages which comprises Mg, Ti, halogen and two electron donor compounds selected from specific classes. It is therefore an object of the present invention a catalyst component for the polymerization of olefins CH2=CHR, in which R is hydrogen or a hydrocarbyl radical with 1-12 carbon atoms,  comprising Mg, Ti, halogen and at least two electron donor compounds, said catalyst component being characterized by the fact that at least one of the electron donor compounds, which is present in an amount from 1  to 50% by mol with respect to the total amount of donors, is selected from esters of succinic acids which are not extractable, under the conditions described below, for more than 20% by mol and at least another electron donor compound which is  extractable, under the same conditions, for more than 30% by mol.

According to the present invention, the esters of succinic acids not extractable for more than 20% by mol will be defined as non-extractable succinates. The electron donor compounds extractable for more than 30% by mol will be defined as extractable electron donor compounds. Preferably, the amount of non-extractable succinates is between 20 and 45 and more preferably

from 22 to 40% by mol with respect to the total amount of the electron donor compounds.

In a preferred embodiment is used a succinate which is not extractable for more than 15% and

another electron donor compound which is extractable for more than 35%.

Among the non-extractable succinates mentioned above, particularly preferred are the succinates

of formula (I) below

in which the radicals R1 and R2, equal to, or different from, each other are a C1-C20 linear or

branched alkyl, alkenyl, cycloalkyl, aryl, arylalkyl or alkylaryl group, optionally containing

heteroatoms; and the radicals R3 and R4 equal to, or different from, each other, are C1-C20 alkyl,

cycloalkyl, aryl, arylalkyl or alkylaryl group, optionally containing heteroatoms with the proviso

that at least one of them is a branched alkyl; said compounds being, with respect to the two

asymmetric carbon atoms identified in the structure of formula (I), stereoisomers of the type

(S,R) or (R,S) that are present in pure forms or in mixtures.

R1 and R2 are preferably C1-C8 alkyl, cycloalkyl, aryl, arylalkyl and alkylaryl groups. Particularly

preferred are the compounds in which R1 and R2 are selected from primary alkyls and in

particular branched primary alkyls. Examples of suitable R\ and R2 groups are methyl, ethyl, n-

propyl, n-butyl, isobutyl, neopentyl, 2-ethylhexyl. Particularly preferred are ethyl, isobutyl, and

neopentyl.

Particularly preferred are the compounds in which the R3 and/or R4 radicals are secondary alkyls

like  isopropyl,  sec-butyl,  2-pentyl,  3-pentyl  or  cycloalkyl  like  cyclohexyl,  cyclopentyl,

eye lohexylmethyl.

Examples of the above-mentioned compounds are the (S,R) (S,R) forms pure or in mixture,

optionally  in  racemic  form,  of diethyl  2,3-bis(trimethylsilyl)succinate,  diethyl  2,3-bis(2-

ethylbutyl)succinate, diethyl 2,3-dibenzylsuccinate, diethyl 2,3-diisopropylsuccinate, diisobutyl

2,3-diisopropylsuccinate,  diethyl  2,3-bis(cyclohexylmethyl)succinate,  diethyl  2,3-

diisobutylsuccinate, diethyl 2,3-dineopentylsuccinate, diethyl 2,3-dicyclopentylsuccinate, diethyl

2,3-dicyclohexylsuccinate.

Among the extractable electron donor compounds particularly preferred are the esters of mono

or dicarboxylic organic acids such as benzoates, malonates, phthalates and succinates. Among

malonates particularly preferred are those of formula (11):

where R1 is H or a C1-C20 linear or branched alkyl, alkenyl, cycloalkyl, aryl, arylalkyl or alkylaryl group, R2 is a C1-C20 linear or branched alkyl, alkenyl, cycloalkyl, aryl, arylalkyl or alkylaryl group, R3 and R4, equal to, or different from, each other, are C1-C20 linear or branched alkyl groups or C3-C20 cycloalkyl groups.

Preferably, R3 and R4 are primary, linear or branched C1-C20 alkyl groups, more preferably they are primary branched C4-C20 alkyl groups such as isobutyl or neopentyl groups. R2 is preferably, in particular when R1 is H, a linear or branched C3-C20 alkyl, cycloalkyl, or arylalkyl group; more preferably R2 is a C3-C20 secondary alkyl, cycloalkyl, or arylalkyl group. Preferred esters of aromatic_carboxylic acids are selected from C1-C20 alkyl or aryl esters of benzoic and phthalic acids, possibly substituted. The alkyl esters of the said acids being preferred. Particularly preferred are the C\-Ce linear or branched alkyl esters. Specific examples ^ are  ethylbenzoate,  n-butylbenzoate,  p-methoxy  ethylbenzoate,  p-ethoxy  ethylbenzoate, isobutylbenzoate, ethyl p-toluate, diethyl phthalate, di-n-propyl phthalate, di-n-butyl phthalate, di-n-pentyl phthalate, di-i-pentyl phthalate, bis(2-ethylhexyl) phthalate, ethyl-isobutyl phthalate, ethyl-n-butyl phthalate, di-n-hexyl phthalate, di-isobutylphthalate.

Among succinates there are many subclasses of compounds that can be used as extractable donors according to the present invention. One of the preferred groups of compounds is that described by the formula (HI)

in which R3 to R5 are hydrogen and R6 is a branched alkyl, cycloalkyl, aryl, arylalkyl and alkylaryl radical having from 3 to 10 carbon atoms. Particularly preferred are the compounds in which R6 is a branched primary alkyl group or a cycloalkyl group having from 3 to 10 carbon atoms. Specific examples are diethyl sec-butylsuccinate, diethyl thexylsuccinate, diethyl cyclopropylsuccinate, diethyl norbomylsuccinate, diethyl (10-)perhydronaphthylsuccinate, diethyl trimethylsilylsuccinate, diethyl methoxysuccinate, diethyl p-methoxyphenylsuccinate, diethyl p-chlorophenylsuccinate diethyl phenylsuccinate, diethyl cyclohexylsuccinate, diethyl benzylsuccinate, diethyl (cyclohexylmethyl)succinate, diethyl t-butylsuccinate, diethyl isobutylsuccinate, diethyl isopropylsuccinate, diethyl neopentylsuccinate, Another subclass of preferred compounds is that of formula (III) in which R3 and R4 are hydrogen and R5 and R6 are selected from C1-C20 linear or branched alkyl, alkenyl, cycloalkyl, aryl, arylalkyl or alkylaryl group, optionally containing heteroatoms. Specific examples of suitable 2,2-disubstituted succinates are: diethyl 2,2-dimethylsuccinate, diethyl 2-ethyl-2-methylsuccinate, diethyl 2-benzyl-2-isopropylsuccinate, diethyl 2-(cyclohexylmethyl)-2-isobutylsuccinate, diethyl 2-cyclopentyl-2-n-propylsuccinate, diethyl 2,2-diisobutylsuccinate, diethyl 2-cyclohexyl-2-ethylsuccinate, diethyl 2-isopropyI-2-methylsuccinate, diethyl 2,2-diisopropyl diethyl 2-isobutyl-2-ethylsuccinate, diethyl 2-( 1,1,1 -trifluoro-2-propyl)-2-methylsuccinate, diethyl 2-isopentyl-2-isobutylsuccinate, diethyl 2-phenyl-2-n-butylsuccinate, diisobutyl 2,2-dimethylsuccinate, diisobutyl 2-ethyl-2-methylsuccinate, diisobutyl 2-benzyl-2-isopropylsuccinate, diisobutyl 2-(cyclohexylmethyl)-2-isobutylsuccinate, diisobutyl 2-cyclopentyl-2-n-propylsuccinate.

Moreover, also preferred are the (S,S), {R,R) or meso forms of the succinates of formula (I) described above. Mixtures of different succinates of formula (I) can be used as non-extractable donors, and

mixtures of extractable donors can be used as well. In particular, we found it particularly advantageous the use of the succinates of formula (I) in which R3 and R4 are identical both as extractable and non extractable electron donors. Actually, the compounds of formula (I) in which R3 and R4 are the same are often mixtures of meso (S,S and R,R) and rac- form (S,R and R,S) as a direct result of their preparation process. Therefore, in certain cases the skilled in the art is already provided with a mixture of extractable and non-extractable donors to be used in the preparation of the catalyst of the invention. Depending on the peculiar amounts of the single donors in the mixtures, additional amounts of extractable donors could be requested in order to bring the final composition of the catalyst within the limits set forth above . It has been found particularly interesting the use of a catalyst component comprising the rac-fonn of diethyl or diisobutyl 2,3-diisopropylsuccinate as non-extractable donor and the meso form of diethyl or diisobutyl 2,3-diisopropylsuccinate together with an alkylphthalate as extractable donors.

As explained above, the catalyst components of the invention comprise, in addition to the above electron donors, Ti, Mg and halogen. In particular, the catalyst components comprise a titanium compound, having at least a Ti-halogen bond and the above mentioned electron donor compounds supported on a Mg halide. The magnesium halide is preferably MgCl2 in active form which is widely known from the patent literature as a support for Ziegler-Natta catalysts. Patents USP 4,298,718 and USP 4,495,338 were the first to describe the use of these compounds in

Ziegler-Natta catalysis. It is known from these patents that the magnesium dihalides in active form used as support or co-support in components of catalysts for the polymerization of olefins are characterized by X-ray spectra in which the most intense diffraction line that appears in the spectrum of the non-active halide is diminished in intensity and is replaced by a halo whose maximum intensity is displaced towards lower angles relative to that of the more intense line. The preferred titanium compounds used in the catalyst component of the present invention are TiCl4 and TiCl3; furthermore, also Ti-haloalcoholates of formula Ti(OR)n-yXy can be used, where n is the valence of titanium, y is a number between 1 and n-1 X is halogen and R is a hydrocarbon radical having from 1 to 10 carbon atoms.

The preparation of the solid catalyst component can be carried out according to several methods. According to one of these methods, the magnesium dichloride in an anhydrous state, the titanium compound and the electron donor compounds are milled together under conditions in

which activation of the magnesium dichloride occurs. The so obtained product can be treated one or more times with an excess of TiCl4 at a temperature between 80 and 135°C. This treatment is followed by washings with hydrocarbon solvents until chloride ions disappeared. According to a further method, the product obtained by co-milling the magnesium chloride in an anhydrous state, the titanium compound and the electron donor compounds are treated with halogenated hydrocarbons such as 1,2-dichloroethane, chlorobenzene, dichloromethane etc. The treatment is carried out for a time between 1 and 4 hours and at temperature of from 40°C to the boiling point of the halogenated hydrocarbon. The product obtained is then generally washed with inert hydrocarbon solvents such as hexane.

According to another method, magnesium dichloride is preactivated according to well known methods and then treated with an excess of TiCl4 at a temperature of about 80 to 135°C in the presence of the electron donor compounds. The treatment with TiCU is repeated and the solid is washed with hexane in order to eliminate any non-reacted TiCU.

A further method comprises the reaction between magnesium alcoholates or chloroalcoholates (in particular chloroalcoholates prepared according to Indian Patent No. 149940 and an excess of TiCU in the presence of the electron donor compounds at a temperature of about 80 to 120°C.

According to a preferred method, the solid catalyst component can be prepared by reacting a titanium compound of formula Ti(OR)n.yXy, where n is the valence of titanium and y is a number between 1 and n, preferably TiCU, with a magnesium chloride deriving from an adduct of formula MgCl2pR0H, where p is a number between 0.1 and 6, preferably from 2 to 3.5, and R is a hydrocarbon radical having 1-18 carbon atoms. The adduct can be suitably prepared in spherical form by mixing alcohol and magnesium chloride in the presence of an inert hydrocarbon immiscible with the adduct, operating under stirring conditions at the melting temperature of the adduct (100-130°C). Then, the emulsion is quickly quenched, thereby causing the solidification of the adduct in form of spherical particles. Examples of spherical adducts prepared according to this procedure are described in Indian Patent Nos. 152966 and 151519. The so obtained adduct can be directly reacted with Ti compound or it can be previously subjected to thermal controlled dealcoholation (80-130°C) so as to obtain an adduct in which the number of moles of alcohol is generally lower than 3 preferably between 0.1 and 2.5. The reaction with the Ti compound can be carried out by suspending the adduct (dealcoholated or as such) in cold TiCU (generally 0°C);  the mixture is heated up to 80-130°C and kept at this

temperature for 0.5-2 hours. The treatment with TiCl4 can be carried out one or more times. The electron donor compounds can be added during the treatment with TiCU They can be added together in the same treatment with TiCU or separately in two or more treatments.

The preparation of catalyst components in spherical form is described for example in European Patent Application EP-A-395083 and Indian Patent Nos. 178201, 178263, 181561 and 194745.

The solid catalyst components obtained according to the above method show a surface area (by B.E.T. method) generally between 20 and 500 m3/g and preferably between 50 and 400 m2/g and a total porosity (by B.E.T. method) higher than 0.2 cm2/g preferably between 0.2 and 0.6 cmVg The porosity (Hg method) due to pores with radius up to 10000 A generally ranges from 0.3 to 1.5 cm2/g, preferably from 0.45 to 1 cm2/g.

A further method to prepare the solid catalyst component of the invention comprises halogenating magnesium dihydrocarbyloxide compounds, such as magnesium dialkoxide or diaryloxide, with solution of TiCl4 in aromatic hydrocarbon (such as toluene, xylene etc.) at temperatures between 80 and 130°C. The treatment with TiCUl4 in aromatic hydrocarbon solution can be repeated one or more times, and the electron donor compounds are added during one or more of these treatments.

In any of these preparation methods the desired electron donor compounds and in particular those selected from esters of carboxylic acids, can be added as such or, in an alternative way, it can be obtained in situ by using an appropriate precursor capable to be transformed in the desired electron donor compound by means, for example, of known chemical reactions such as esterification, transesterification, etc.

Regardless to the preparation method used, the final amount of the two or more electron donor compounds is such that the molar ratio with respect to the MgCl2 is from 0.01 to 1, preferably from 0.05 to 0.5.

The solid catalyst components according to the present invention are converted into catalysts for the polymerization of olefins by reacting them with organoaluminum compounds according to known methods.

In particular, it is an object of the present invention a catalyst for the polymerization of olefins CH2=CHR, in which R is hydrogen or a hydrocarbyl radical with 1-12 carbon atoms, comprising the product of the reaction between:

(i)  the solid catalyst component as disclosed above, (ii)  an organo-metal compound and (iii)  an external electron donor compound.

The organo-metal compound (ii) is preferably chosen among alkyl-Al compounds and in particular among the trialkyl aluminum compounds such as for example triethylaluminum, triisobutylaluminum, tri-n-butylaluminum, tri-n-hexylaluminum, tri-n-octylaluminum. It is also possible to use alkylaluminum halides, alkylaluminum hydrides or alkylaluminum sesquichlorides, such as AlEt2Cl and Al2Et3C3, possibly in mixture with the above cited trialkylaluminums.

Suitable extemal electron-donor (iii) include silanes, ethers, esters, amines, heterocyclic compounds and ketones. A particular class of preferred extemal donor compounds is that of silanes of formula Ra5Rb6Si(OR7)c, where a and b are integers from 0 to 2, c is an integer from 1 to 4 and the sum (a+b+c) is 4; R5, R6, and R7, are alkyl, alkylene-cycloalkyl or aryl radicals with 1-18 carbon atoms optionally containing heteroatoms. "Particularly preferred are the silicon compounds in which a is 1, b is 1, c is 2, at least one of R5 and R6 is selected from branched alkyl, cycloalkyl or aryl groups with 3-10 carbon atoms optionally containing heteroatoms and R7 is a C2-C20 alkyl group, in particular methyl. Examples of such preferred silicon compounds are methylcyclohexyldimethoxysilane, dicyclopentyldimethoxysilane.

Although the above disclosed catalyst are able to give propylene polymers with high xylene

insolubility, high stereoblock content and broad MWD it has been found that polymers with

particularly increased stereoblock content and broad MWD are obtainable using as extemal

donors certain silanes of the above disclosed formula having a relatively low stereoregulating

ability. By the term "low stereoregulating ability" we mean silanes that under the standard

polymerization conditions described below give propylene polymers with a content of pentads

(mmmm) equal to or lower than 97%. The skilled in the art can easily determine the

stereoregulating ability of the relevant silanes by performing the polymerization test under the

conditions described below. In addition, the applicant found that a group of silanes with a low

stereoregulating ability are those of the formula disclosed above in which R5 is methyl, R6 is a

C1-C15 linear alkyl and R is a linear C1-C4 alkyl. Preferred examples of these silanes are n-

propyl-methyl-dimethoxysilane;	n-butyl-methyl-dimethoxysilane;	n-pentyl-methyl-

dimethoxysilane;  n-hexyl-methyl-dimethoxysilane;  n-octyl-methyl-dimethoxysilane;  n-decyl-

methyl- dimethoxysilane. A further group of silanes with low stereoregulating ability is that of

the  formula  above  described  in  which  c  is  3  or  4.  Particularly  preferred  are  the

alkyltrialkoxysilanes and the tetraalkoxysilanes in which R is a linear C1-C8 alkyl.

Another group of silanes with a low stereoregulating ability are those of the formula disclosed

above in which R5 is a trifluropropyl group, optionally subustituted, R6 is a C1-C6 linear alkyl or

a piperidinyl group, optionally substituted, and R7 is a linear C1-C4 alkyl. Preferred examples of

these silanes  are (3,3,3-trifluoro-n-propyl)(2-ethylpiperidinyl)dimethoxysilane, methyl(3,3,3-

trifluoro-n-propyl)dimethoxysilane.

The electron donor compound (iii) is used in such an amount to give a molar ratio between the

organoaluminum compound and said electron donor compound (iii) of from 0.1 to 500,

preferably from 1 to 300 and more preferably from 3 to 100.

The polymerization process can be carried out according to known techniques for example slurry

polymerization using as diluent an inert hydrocarbon solvent, or bulk polymerization using the

liquid monomer (for example propylene) as a reaction medium. Moreover, it is possible to carry

out the polymerization process in gas-phase operating in one or more fluidized or mechanically

agitated bed reactors.

The polymerization is generally carried out at temperature of from 20 to 120°C, preferably of

from 40 to 80°C. When the polymerization is carried out in gas-phase the operating pressure is

generally between 0.5 and 5 MPa, preferably between 1 and 4 MPa. In the bulk polymerization

the operating pressure is generally between 1 and 8 MPa preferably between 1.5 and 5 MPa.

As explained above, the catalysts of the invention when used in the polymerization of propylene

are able to give polymers with a range of isotacticity (expressed in term of percentage of mmmm

pentads), MWD and stereoblock content such that they are particularly suitable for use in the

BOPP field. It is particular worth noting that the high values of P.I.^are obtained in a single

polymenzation step i.e., with a substantially monomodal distribution which allow to avoid any

problem due to non homogeneity of the product.

Therefore, it constitutes a further object of the present invention a propylene polymer having the

following characteristics:

a stereoblock content of 18% or higher measured by the TREF method described below;

a Polydispersity Index of at least 5 and

a percentage of pentads (mmmm), measured by NMR, lower than or equal to 97.

Preferably the stereoblock content is higher than 20 and more preferably higher than 22. The P.L is preferably higher than 5.3 and the percentage of pentads is preferably lower than 96.5 and more preferably lower than 95.5. It has moreover been found that particularly interesting polypropylenes are those disclosed above and further characterized by a showing, at the TREF analysis, a fraction eluted at a temperature ranging from 110° and 114°C which accounts for more than 25% of the total weight of the polymer. Preferably it accounts for more than 33%. Also preferred are the polypropylenes with a TREF profile such that the fraction eluted at a temperature between 115° and 120°C accounts for a value between 0.1 and 10%, preferably between 0.5 and 5%o, of the total weight of the polymer. CHARACTERIZATIONS Test for the extractability of the electron donor (ED) compounds

A.	Preparation of the solid catalyst component

Into a 500ml four-necked round flask, purged with nitrogen, 250 ml of TiCl4 were introduced at 0°C. While stirring, 10.0 g of microspheroidal MgCl2*2.8C2H5OH(prepared according to the method described in ex.2 of USP 4,399,054 but operating at 3,000 rpm instead of 10,000) were introduced. 4.4 mMols of the selected electron donor compound were also added. The temperature was raised to 100 °C and maintained at that temperature for 120 min. Then, the stirring was discontinued, the solid product was allowed to settle and the supematant liquid was siphoned off

250 ml of fresh TiCl4 were added. The mixture was reacted at 120°C for 60 min under stirring and, then, the supematant liquid was siphoned off The solid (A) was washed six times with anhydrous hexane (6 x 100 ml) at 60 °C, dried under vacuum and analyzed for the quantitative determination of Mg and electron donor compound. The type of electron donor compound and its molar ratio with respect to Mg (ratio A) are reported in Table 1.

B.	Treatment of solid A

In a 250 ml jacketed glass reactor with mechanical stirrer and filtration septum are introduced under nitrogen atmosphere 190 ml of anhydrous n-hexane, 19 mMmoles of AlEt3 and 2 gr of the catalyst component prepared as described in A. The mixture is heated at 60°C for 1 hour under stirring (stirring speed at 400 rpm). After that time the mixture is filtered, washed four times with n-hexane at 60°C and finally dried under vacuum for 4 hours at 30°C. The solid is then analyzed for the quantitative determination of Mg and electron donor compound. The type of

electron donor compound and its molar ratio with respect to Mg (ratio B) are reported in Table

I. The extractability of the electron donor compound is calculated according to the following

formula: %of ED extracted = (Ratio A-Ratio B)/Ratio A

Polymer microstructure analysis

50 mg of each xylene insoluble fraction were dissolved in 0.5 ml of C2D2CI4.

The 13C NMR spectra were acquired on a Bruker DPX-400 (100.61 Mhz, 90° pulse, 12s delay

between pulses). About 3000 transients were stored for each spectrum; mmmm pentad peak

(21.8 ppm) was used as reference.

The microstructure analysis was carried out as described in literature (Polymer, 1984, 25, 1640,

bylnoue Y, etcAl and Polymer, 1994, 35, 339, by ChujoR, etAl),

Determination of X.L

2.5g of polymer were dissolved in 250 ml of o-xylene under stirring at 135°C for 30 minutes,

then the solution was cooled to 25°C and after 30 minutes the insoluble polymer was filtered.

The resulting solution was evaporated in nitrogen flow and the residue was dried and weighed to

determine the percentage of soluble polymer and then, by difference, the X.L %.

TREF method

TREF fractionation of the polymer was carried out by dissolving 1 g of propylene polymer in o-

xylene at 135°C and slowly cooling (20 h) to 25°C in a column loaded with glass beads. Elution

with o-xylene (600 mL/h) was first carried out at 25 °C for 1 h to obtain a xylene-soluble

fraction. The column temperature was then raised from 25 to 95°C at a rate of 0.7°C/min

without elution and the temperature was held at 95°C for 2 h before eluting at this temperature

for 1 h to yield a single fractipn. Finally, elution was continued while raising the temperature

from 95 to 120°C at a rate of 3°C/h, collecting individual fractions at temperature intervals of

rC. According to the present invention the stereoblock content is considered as the total weight

of the fractions, insoluble in xylene at 25°C, that are eluted at a temperature lower than 100°C

based on the total weight of the polymer.

Determination of polydispersity index (P.I.)

This property is strictly connected with the molecular weight distribution of the polymer under

examination. In particular it is inversely proportional to the creep resistance of the

polymer in the molten state. Said resistance called modulus separation at low modulus value

(500 Pa), was determined at a temperature of 200 °C by using a parallel plates rheometer model

lMS-800 marketed by RHEOMETRICS (USA), operating at an oscillation frequency which ncreases from 0.1 rad/sec to 100 rad/sec. From the modulus separation value, one can derive the M. by way of the equation:

P.L= 54.6*(modulus separation)"' n which the modulus separation is defined as:

modulus separation = frequency at G-500Pa / frequency at G"=500Pa wherein G' is storage modulus and G" is the loss modulus. Standard Test of Polymerization for evaluation of silane stereocontrol Preparation of the solid catalyst component

Into a 500 mL four-necked round flask, purged with nitrogen, 250 mL of TiCl4 were introduced at 0 °C. While stirring, 10.0 g of microspheroidal MgCl2*2.8C2H50H (prepared according to the method described in ex.2 of USP 4,399,054 but operating at 3000 rpm instead of 10000 rpm) and 10.1 mMol of diisobutylphthalate are added. The temperature was raised to 100 °C and maintained for 120 min. Then, the stirring was discontinued, the solid product was allowed to settle and the supernatant liquid was siphoned off Then 250 mL of fresh TiCU were added. The mixture was reacted at 120 C for 60 min and, then, the supernatant liquid was siphoned off The solid was washed six times with anhydrous hexane (6 x 100 mL) at 60 °C. Finally, the solid was dried under vacuum.

In a 4 liter autoclave, purged with nitrogen flow at 70 °C for one our, are introduced in propylene flow at 30 °C 75 mL of anhydrous hexane containing 800 mg of AlEts, an amount of silane such as to provide an Al/Si ratio of 20 and 10 mg of a solid catalyst component prepared as described above. The autoclave was closed. 1.5 NL of hydrogen were added and then, under stirring, 1.2 kg of liquid propene were fed. The temperature was raised to 70 °C in five minutes and the polymerization was carried out at this temperature for two hours. The nonreacted propylene was removed, the polymer was collected, dried at 70 °C under vacuum for three hours, weighed, and subject to xylene insolubility determination. The insoluble portion is analyzed to determine the percentage of pentads (mmmm) according to the method described above.

Examples 1-4 and Comparative Examples 1-3 Preparation of solid catalyst components.

Into a 500ml four-necked round flask, purged with nitrogen, 250 ml of TiCU were introduced at

0°C. While stirring, 10.0 g of microspheroidal MgCl2*2.8C2H50H(prepared according to the

method described in ex.2 of USP 4,399,054 but operating at 3,000 rpm instead of 10,000) were

introduced. As internal donor(s), 7.6 mMols of a previously prepared mixture of esters were also

added. Type(s) of internal donors and amounts are reported in Table 2.

The temperature was raised to 100 °C and maintained for 120 min. Then, the stirring was

discontinued, the solid product was allowed to settle and the supernatant liquid was siphoned

off.

250 ml of fresh TiCl4 were added. The mixture was reacted at 120*^C for 60 min and, then, the

supernatant liquid was siphoned off. The solid was washed six times with anhydrous hexane (6 x

100 ml) at 60 °C. Finally, the solid was dried under vacuum and analyzed. The types and

amounts of esters (wt %) and the amount of Ti (wt %) contained in the solid catalyst component

are reported in Table 2.

Polymerization examples 5-17 and comparative examples C4-C10

In a 4 liter autoclave, purged with nitrogen flow at 70 °C for one our, 75 ml of anhydrous

hexane containing 7 mMols of AlEts, the external donor (type and amount are reported in the

Table 3) and 10 mg of solid catalyst component were introduced in propylene flow at 30 °C. The

autoclave was closed, 1.5 Nl of hyrogen were added and then, under stirring, 1.2 Kg of liquid

propylene were fed. The temperature was rised to 70°C in five minutes and the polymerization

was carried out at this temperature for two hours. The unreacted propylene was vented, the

polymer was recovered and dried at 70 °C under vacuum for three hours and, then, weighed and

fractionated with o-xylene to determine the amount of the xylene insoluble (X.I.) fraction at

25°C and its microstructure.

Polymerization results are reported in Table 3.

WE CLAIM:

1.	A record carrier (1) comprising a pattern of parallel tracks (2) for storing data in the form of marks, in which the data is encoded by means of a channel code and the record carrier has a watermark (3), characterized in that a parameter of the channel code is controlled so as to introduce a predetermined run length distribution in the marks on the record carrier, so that the watermark is detectable on the record carrier.

2.	The record carrier as claimed in claim 1, wherein the predetermined run length distribution is correlated from track to track, so that the watermark is visually detectable.

3.	The record carrier as claimed in claim 1, wherein the watermark is non-visually detectable.

4.	The record carrier as claimed in claim 1, in which the channel code is the EFM channel code as used for the CD Digital Audio disc, wherein the parameter is the choice of merging bits.

5.	The record carrier as claimed in claim 1 or 2, wherein the parameter is the choice between the channel words for information words from alternative tables, for example, information words 1 up to and including 88 in the EFM + channel code as used in DVD, or the choice between sync words or the choice between states.

6.	The record carrier as claimed in claim 1, wherein the record carrier has two areas, in which a parameter of the channel code is controlled in a first area for introducing a predetermined run length distribution in the marks on the record carrier, so that the watermark is detectable on the record carrier, while no watermark is present in a second area.

7.	A device for reading a record carrier (1), the device comprising a system (27, 42) for detecting marks through a Hght spot (28) on the record carrier, and tracking means (29, 30) for controlling the position of the light spot, characterized in that the device comprises detection means (34) for determining a property of the run length distribution of the marks on the record carrier for detecting a watermark (3).

8.	The device as claimed in claim 7, wherein the detection means are adapted to determine a property of the run length distribution of marks which do not represent data encoded in accordance with a channel code.

9.	The device as claimed in claim 7 or 8, wherein the detection means comprises a run length counter.

10.	The device as claimed in claim 8 or 9, wherein the device comprises means (40) for allowing read-out of the record carrier dependent on whether the watermark is detected or not detected.

11.	A method of providing a watermark (3) on a record carrier (1), the method comprising the steps of: receiving uncoded data; receiving information about the watermark which is to be provided in the encoded data; encoding the uncoded data to encoded data by means of a channel code, in which a parameter of the channel code is controlled under the influence of the information about the watermark for introducing a predetermined run length distribution in the marks on the record carrier, so that the watermark is detectable on the record carrier; storing the encoded data on the record carrier.

12.	The method as claimed in claim 11 of providing a watermark on the record carrier as claimed in claim 4, the method comprising the step of: computing the merging bits on the basis on the information about the watermark.

13. A device for providing a watermark on a record carrier, the device comprising receiving means for receiving uncoded data, the receiving means being adapted to receive information about the watermark which is to be provided in the encoded data, the device comprising encoding means for encoding the uncoded data to encoded data by means of a channel code, in which a parameter of the channel code is controlled under the influence of the information about the watermark for introducing a predetermined run length distribution in the marks on the record carrier, so that a watermark is detectable on the record carrier, the device comprising means for storing the encoded data on the record carrier.

Documents:

				in-pct-2002-1077-che abstract-duplicate.pdf

				in-pct-2002-1077-che claims-duplicate.pdf

				in-pct-2002-1077-che description(complete)-duplicate.pdf

				in-pct-2002-1077-che-abstract.pdf

				in-pct-2002-1077-che-claims .pdf

				in-pct-2002-1077-che-correspondance  others.pdf

				in-pct-2002-1077-che-correspondance  po.pdf

				in-pct-2002-1077-che-description complete .pdf

				in-pct-2002-1077-che-form 1.pdf

				in-pct-2002-1077-che-form 26.pdf

				in-pct-2002-1077-che-form 3.pdf

				in-pct-2002-1077-che-form 5.pdf

				in-pct-2002-1077-che-other documents.pdf

				in-pct-2002-1077-che-pct.pdf

« Previous Patent

Next Patent »

Patent Number	221364	

Indian Patent Application Number	IN/PCT/2002/1077/CHE	

PG Journal Number	37/2008	

Publication Date	12-Sep-2008	

Grant Date	23-Jun-2008	

Date of Filing	12-Jul-2002	

Name of Patentee	BASELL POLIOLEFINE ITALIA S.p.A	

Applicant Address	VIA PERGOLESI, 25, 20124 MILANO	

Inventors:

#	Inventor's Name	Inventor's Address	

1	MORINI, GIAMPIERO	VIA GIOTTO 36, I-35100 PADOVA	

2	BALBONTIN, GIULIO	VIA GORETTI 111, I-44100 FERRARA	

PCT International Classification Number	C08F 4/651	

PCT International Application Number	PCT/EP01/11048	

PCT International Filing date	2001-09-24	

PCT Conventions:

#	PCT Application Number	Date of Convention	Priority Country	

1	00203535.0	2000-10-13	EUROPEAN UNION	

© All Indian Patents, 2013-2021.

  Patent data available in the public domain from Indian Patents Office, Department of Industrial Policy and Promotions, Ministry of Commerce and Industry, Government of India.
