Repository: anandvc/allindianpatents

File: patents/221366-an-alloy-a-method-for-producing-such-alloy-and-a-method-for-grain-refining-of-steel.html
Indian Patents. 221366:AN ALLOY, A METHOD FOR PRODUCING SUCH ALLOY AND A METHOD FOR GRAIN REFINING OF STEEL

Indian Patents

Recently Granted Patents

  Recently Published Patents

Title of Invention	AN ALLOY, A METHOD FOR PRODUCING SUCH ALLOY AND A METHOD FOR GRAIN REFINING OF STEEL

Abstract	The present invention relates to an alloy for grain refining of steel, having a composition of FeXY, where X is one or more elements selected from the group consisting of Cr, Mn, Si, Ni and Mo and where Y is one or more oxide and/or sulphide and/or nitride and/or carbide forming elements selected from the group consisting of Ce, La, Nd, Pr, Ti, Al, Zr, Ca, Ba, Sr, Mg, C and N, where X elements are from 20 to 94 % based on the weight the alloy and where Y is from 0.01 to 30% by weight of the alloy, said alloy additionally containing between 0.001 and 2 % by weight of oxygen and/or between 0.001 and 2 % by weight of sulphur, at least 10<SUP>3</SUP> inclusion particles per -J mm<SUP>3</SUP> consisting of oxides and/or sulphides and/or nitrides and/or carbides of one or more of the Y elements and/or one or more of the X elements Cr, Mn and Si in addition to Fe, said inclusion particles having a mean diameter of less than 10 &#956;m.	

Full Text	 

The present invention relates to an alloy, a method for producing such alloy and a method for grain refining of steel, particularly ferritic and austenitic steels. The alloy is designed for grain size control of shaped castings and slabs for further working to standard stocks (i.e. sheet, plate, tube, bar, wire or rod).

The demand for higher performance steels with optimal combination of properties is becoming more crucial. Since the grain size in steel controls the resulting properties, the desired property profile can be obtained by development of a properly adjusted microstructure.

As-cast steels are prime examples of materials where the properties achieved depend upon the characteristics of the solidification microstructure. In general a coarse columnar grain structure will inevitably evolve upon solidification if potent heterogeneous nucleation sites ahead of the solidifying front absent. In the presence of effective seed crystals, fine equiaxed grains form directly in the melt. Depending upon the circumstances, the equiaxed grain structure may completely override the inherent columnar grain formation, which, in turn, gives rise to an improved castability (e.g. hot ductility and hot cracking resistance) through a smaller grain size and reduced problems with centre-line segregation.

Experience has shown that the as-cast microstructures of high alloyed steels are quite different from those of the pure carbon manganese or low alloy steels due to their higher alloy content and broader span in chemical composition. Four distinct solidification modes are commonly observed:

•	Primary ferrite formation

•	Primary ferrite formation followed  by a  peritectic transformation to austenite

•	Primary ferrite and austenite formation

•	Primary austenite formation

Due to the absence of subsequent solid state phase transformations, there is particulariy a need of grain refining in fully austenltic or ferritic steels. At present, no grain refiners are commercially available for steels, as opposed to cast iron and aluminium alloys where such remedies are widely used to refine the solidification microstructure.

Over the past decades, significant Improvement of steel properties has been achieved through strict control of the chemical composition, volume fraction and size distribution of non-metallic inclusions. This has been made possible by the introduction of secondary steeimaking as an integrated step in the production route and the use of advanced ladle refining techniques for deoxidation and desulphurisation. The detrimental effect of inclusions on steel properties arises from their ability to act as initiation sites for microvoids and cleavage cracks during service. Hence, the use of clean steels is normally considered to be an advantage, both from a toughness and a fatigue point of vlew-

More recently, the beneficial effect of inclusions on the solid state transformation behaviour of steels has been highlighted and recognised. In particular, the phenomenon of intragranular nucleation of acicular ferrite at inclusions is well-documented in low alloy steel weld metals, where the best properties are achieved at elevated oxygen and sulphur levels owing to the development of a more fine-grained microstructure. The same observations have also been made in wrought steel products deoxidised with titanium, although the conditions existing in steeimaking are more challenging due to the risk of inclusion coarsening and entrapment of large particles that can act as initiation sites for cleavage cracks. Because of the problems related to

control of the inclusion size distribution during deoxidation and casting, the concept of inclusion-stimulated ferrite nucleation have not yet found a wide application, but is currently limited to certain wrought steel products where the weldability is of particular concern.

Inclusions are known to play an important role in development of the steel

solidification microstructure and substantial grain refining has been observed

in a number of systems, including:

Aluminium-titanium deoxidised low alloy steels due to nucleation of delta

ferrite at titanium oxide/nitride inclusions.

Aluminium-titanium deoxidised ferritic stainless steels due to nucleation of

delta ferrite at titanium oxide/nitride containing inclusions.

Rare earth nnetal (REM) treated low alloy steels due to nucleation of delta

ferrite at Ce/La containing oxides and sulphides.

Rare earth metal (REM) treated ferritic stainless steels due to nucleation of

delta ferrite at Ce/La containing oxides and sulphides.

Rare earth metal (REM) treated austenitic stainless steels due to nucleation

of austenite at Ce/La containing oxides and sulphides.

In all cases the grain refining effect is related to the ability of the inclusions to act as efficient heterogeneous nucleation sites, e.g. by providing a low lattice disregistry between the substrate and the nucleus. Experiments have shown that the undercooling required to trigger a nucleation event is of the order of 1°C when the atomic misfit across the interface Is 5% or lower. This degree of undercooling is sufficiently low to promote the formation of an equiaxed microstructure during solidification, provided that number density of the nucleating inclusions ahead of the advancing solid/liquid interface exceeds a certain threshold.

FeSi-based inoculants and treatment alloys for cast iron are commercially available and commonly used in the foundry industry. These alloys contain balanced addrtions of strong oxide and sulphide formers such as Ca, Al, Ce, La, Ba, Sr or Mg. It is well established that the major role of the minor

elements is to modify the chemical composition and crystal structure of the existing inclusions in the liquid iron, thus promoting the graphite formation during solidification. This occurs by a process of heterogeneous nucleation analogous to that documented for grain nucleation in steel.

Experiments have shown that both low carbon (LC) FeCr and FeMn, produced by means of conventional casting methods, contain an intrinsic distribution of oxides and sulphides, the former group being most important. These systems have a high oxygen solubility in the liquid state (about 0.5 % O by weight or higher), where the inclusions fomn naturally both prior to and during the casting operation owing to reactions between O and S and Cr, Si and Mn contained in the alloys. However, because the cooling rate associated with conventional sand mould casting is low, the resulting size distribution of the Cr2O3, SiO2, MnO or MnS oxide and sulphide inclusions Is rather coarse. Typically, the size of the inclusions in commercial LC FeCr and FeMn Is between 10 and 50pm, which make such alloys unsuitable for grain refining of steel.

Controlled laboratory experiments have shown that the additions of a strong oxide and sulphide former such as Ce to a liquid ferrous alloy will result in the formation of Ce203 and CeS. These inclusions are similar to those observed in steels treated with rare earth metals, and in both cases extensive grain refinement is achieved. The initial size of the inclusions obtained with this conventional alloying technique is between 1 and 4 pm. However, coarsening of the inclusion population occurs gradually with time after the Ce addition, and unless the melt is rapidly quenched thereafter the inclusions will grow large and eventually become detrimental to mechanical properties. Thus, the real challenge is either to create or introduce small non-metallic inclusions in the liquid steel that can act as heterogeneous nucleation sites for different types of microstructures during solidification and in the solid state (e.g. ferrite or austenite), without compromising the resulting ductility or fracture toughness. In practice, this can be achieved by the use of a novel alloying

technique, based on additions of tailor made grain refining alloys to liquid steel where the necessary reactants or seed crystals are embedded.

Disclosure of Invention

It is an object of the present invention to provide a method for grain refining of steels, particularly ferritic and austenitic steels, by adding certain grain refining alloys to molten steel before or during casting, to provide a grain refining alloy for the use in grain refining of such steels and to provide a method for production of a grain refining alloy.

Thus according to a first aspect, the present invention relates to a method for grain refining of steel, particularly ferritic and austenitic steels, which method is characterised in that a grain refining alloy having a composition FeXY where X is one or more elements selected from the group consisting of Cr, Mn, Si, Ni and Mo, and where Y is one or more oxide and/or sulphide and/or nitride and/or carbide forming elements selected from the group consisting of Ce, La, Nd, Pr, Ti, Al, Zr, Ca, Ba, Sr, Mg, C and N where X is between 0.001 and 99 % by weight based on the weight of the alloy and where Y is between 0.001 and 50 % by weight of the alloy and said alloy additionally containing between 0.001 and 2 % by weight of oxygen and/or between 0,001 and 2 % by weight of sulphur, said alloy containing at least 10 inclusion particles per mm2 consisting of oxides and/or sulphides and/or carbides and/or nitrides of one or more of the Y elements and/or one or more of the X elements Cr, Mn and Si in addition to Fe, said inclusion particles having a mean diameter of less than 10 μm, is added to molten steel in an amount of between 0.01 and 5 % by weight based on the weight of the steel, whereeafter the steel is cast-According to a preferred embodiment the FeXY alloy added to the molten steel contains at least 1 % by weight of the X elements.

According to another preferred embodiment the FeXY alloy added to the molten steel contains between 5 to 50 % by weight of Fe, 20 to 94 % by weight of the X elements, and 0.01 to 30 % by weight of the Y elements. The

content of oxygen and/or sulphur is preferably between 0.01 and 1 % by weight based on the weight of the alloy.

According to another preferred embodiment the grain refining alloy added to the molten steel contains at least 105 inclusion particles per mm3 where the said inclusion has a mean diameter of less than 2μm.

According to yet another preferred embodiment the grain refining alloy is added to molten steel in an amount between 0.1 and 1.5 % by weight based on the weight of steel.

In order to obtain the best results; that is either to create or introduce small inclusions in the steel melt that can act as heterogeneous nucleatlon sites for different microstructures during subsequent steel processing, it is important that the liquid steel is property treated using one or more grain refining alloys that are added in succession in order to maximise the grain refining effect. The grain refining alloy is therefore added to the molten steel either In the ladle, in tundish and/or just before or during casting, or directly in the casting mould following primary steel deoxidation. When the grain refining alloy is added to the molten steel in the ladle or the tundish it is preferred to add the alloy in the form of a particulate alloy having a particle size between 0.2 and 20 mm, preferably between 0.5 and 5 mm. When a grain refining alloy containing a fine distribution of small inclusions according to the present invention is added to the molten steel in the casting mould it is preferred to add the alloy in the form of a cored wire which is continuously added to the steel at a controlled rate. In order to maximise the grain refining effect the cored wire addition should be made as the last step before casting; that is after any adjustment of the steel composition and after other preconditioning step like deoxidation, previous grain refining alloy additions or the like.

It has been verified that by the method of the present invention a high number of very small oxide and/or sulphide and/or nitride and/or carbide inclusion particles are either created or introduced in the molten steel. These inclusion

particles can act as active nucleation sites during the subsequent solidification on which the new grains will grow epitaxially until they impinge on and obstruct the growth of the columnar grains. This results in a wider equiaxed zone with a smaller grain size and/or a shorter dendrite arm spacing in the as-cast steel. It has also been found that the inclusion particles either created or introduced in the steel via the grain refining alloys Influence the microstructure evolution in the solid state by affecting the steel recrystallisation and grain growth behaviour and/or by promoting intragranular nudeation of ferrite or austenite. This leads to additional grain refining during themiomechanical processing and welding of the steels, particularly in grades that undergo a subsequent transformation in the solid state.

According to a second asped, the present invention relates to an alloy for grain refining of steel, particularly fenritic and austenitic steels, charaderised in that the grain refining alloy has a composition FeXY where X is one or more elements selected from the group consisting of Cr, Mn, Si. Ni and Mo, and where Y is one or more oxide and/or sulphide and/or nitride and/or caribide forming elements seleded from the group consisting of Ce, La, Nd, Pr, Ti, Al, Zr, Ca, Ba, Sr, Mg, C and N where X is between 0.001 and 99 % by weight based on the weight of the alloy and where Y is between 0.001 and 50 % by weight of the alloy and said alloy additionally containing between 0.001 and 2 % by weight of oxygen and/or between 0.001 and 2 % by weight of sulphur, said alloy containing at least 103 induslon particles per mm3 consisting of oxides and/or sulphides and/or carbides and/or nitrides of one or more of the Y elements and/or one or more of the X elements Cr, Mn and Si In addition to Fe, said inclusion particles having a mean diameter of less than 10 μm.

According to a preferred embodiment the grain refining alloy contains at least 1 % by weight of the X elements.

According to another prefen'ed embodiment the grain refining alloy contains from  5 to 50 % by weight of Fe. 20 to 94 % by weight of the X elements and 0.01 to 30 % by weight of the Y elements. The content of oxygen and/or

sulphur is preferably between 0.01 and 1 % by weight based on the weight of the alloy.

According to another preferred embodiment the grain refining alloy contains at least 102 inclusion particles per mm2 where the said inclusion particles have a mean diameter of less than 2 μm.

The grain refining alloy according to the present invention containing the desired constituent elements and inclusion size distribution is crushed and screened to a particle size between 0.2 and 20 mm before it is used as a grain refiner. The grain refining alloy is either added to the steel in a particulate form or In the form of a cored wire where the cored wire containing the grain refining alloy is produced in conventional way. The cored wire contains a properiy adjusted size distribution of the crushed particles to obtain the desired packing density and dissolution characteristics for a late addition in the casting mould. If desirable, sulphide and/or oxide-containing compounds can be mechanically or chemically mixed with the crushed grain refiner and added to the liquid steel via the cored wire.

By selecting a proper combination of X and Y elements in the grain refining alloy and exercising strict control of the inclusion composition, number density and size distribution, the grain refining alloy can be tailor made for any steel composifion. Thus the grain refining alloy of the present invention is very flexible and can, particulariy by selecting the X elements in the alloy, be used to obtain a grain refined steel having the correct amount of alloying elements for a particular steel.

According to a third aspect, the present Invention relates to a method for producing a grain refining alloy for steel, said method being characterised by the following steps:

providing a molten FeX alloy where X is one or more elements selected from the group consisting of Cr, Mn, Si, Ni, and Mo in an amount between 0.001

and 99 % by weight of the FeX alloy, the reminder except for impurities being

Fe;

providing a FeXY alloy in molten or solid, particulate state where X Is one or

more elements selected from the group consisting of Cr, Mn, Si, Ni, and Mo In

an amount between 0.001 and 99 % by weight of the FeXY alloy and where Y

Is one or more elements selected from the group consisting of Ce, La, Nd, Pr,

Ti, Al, Zr, Ca, Ba, Sr, Mg, C and N in an amount of between 0.001 and 90 %

by weight of the FeXY alloy;

optionally adding an oxide and/or a sulphur-containing compound to the

molten FeX alloy to obtain between 0.002 and 4 % by weight of O and/or

between 0.002 and 4 % by weight of S dissolved in the molten alloy;

mixing the molten FeX alloy and the molten or solid FeXY alloy in such

amounts that it Is obtained a resulting molten alloy consisting of 0.001 to 99 %

by weight of one or more elements selected from the group consisting of Fe,

Cr, Mn, SI, Nl and Mo, 0.001 to 50 % by weight of one or more elements

selected from the group consisting of Ce, La, Nd, Pr, TI, Al, Zr, Ca, Ba Sr, Mg,

C and N, 0.001 to 2 % by weight of O and/or 0.001 to 2 % by weight of S, the

reminder being impurity elements, and;

solidifying the resultant molten alloy by casting or quenching to form a solid

alloy having at least 103 inclusion particles pr. mm3 consisting of oxides and/

or sulphides and/or carbides and/or nitrides of one or more of the Y elements

and/or one or more of the X elements Cr, Mn and Si in addition to Fe, said

inclusion particles having a mean diameter of less than 10 pm.

According to a preferred embodiment the molten FeX alloy and the molten FeXY alloy are heated to a temperature of at least 50°C above their melting points before the molten FeX alloy and the molten FeXY alloy are mixed.

According to another embodiment the molten FeX alloy is heated to a temperature of at least 50 °C above its melting point before the solid, particulate FeXY alloy is mixed with the molten FeX alloy.

According to another preferred embodiment the mixing of the molten FeX alloy and the molten FeXY alloy is done by pouring the two melts simultaneously in such a way that the two melts are brought into intimate contact with each other.

According to yet another embodiment the pouring and mixing of the two melts are carried out inside a closed chamber.

According to yet another embodiment the resulting molten alloy is immediately after mixing of the two melts transferred to a separate holding ladle to promote slag/metal phase separation and for removal of any large inclusions before the melt is being cast or quenched.

The casting or quenching can either be done using a mould, a water-cooled copper chill, or a casting belt, by water granulation, by water atomization, by gas atomization or by other conventional fast quenching media.

Experience has shown that it is possible to obtain a fine distribution of oxides and/or sulphides and/or nitrides and/or carbides containing the Y elements and/or one or more of the X elements Cr, Mn and SI in addition to Fe by controlling the cooling rate of the alloy prior to and during solidification. Thus by the use of an appropriate melt mixing, casting and/or quenching procedure it is possible to obtain as many as 107 inclusion particles per mm\2 or higher in the grain refining alloy produced according to the present invention.

Some embodiments of the present invention will now be further described by way of examples.

Example 1

Manufacturing of grain refining alloys

Two different grain refining alloys were manufactured according to the method of the present invention.

Grain Refiner 1

A first grain refining alloy called Grain Refiner 1 was produced as follows:

A Fe-Cr base alloy containing approximately 65 % by weight Cr, 0,05 % by weight C, 0.5 % by weight Si and 0.01 % by weight S was melted in an induction furnace, using a MgO crucible. The melt was superheated to about 1700°C, which is approximately 50°C above the liquidus temperature of the alloy. A silicon-rich and a cerium-rich source were then added in a particulate form to this melt In succession In order to obtain a new liquid Fe-Cr-Si-Ce alloy. This alloy was subsequently quenched in a graphite mould, crushed and screened to yield a particle size between 0.5 and 4 mm. An analysis of the screened material gave the following result: 31.9 % by weight Cr, 15.8 % by weight Si, 8.5 % by weight Ce, 1.18 % by weight C, 0.37 % by weight O and 0.002 % by weight S, the remainder being Fe and other impurity elements. Moreover, subsequent optical and scanning electron microscope (SEM) examinations of the screened material revealed evidence of a duplex microstructure consisting of one Cr, Si and Fe-rich phase and one Ce, Si and Fe-rich phase. At the same time faceted Si, Mg and Al-containing non-metallic inclusions were present in the matrix with a mean size of about 5pm and a local number density being higher than 10 particles per mm3

Grain Refiner 2

A second grain refining alloy called Grain Refiner 2 was produced according to the following procedure:

A Fe-Cr base alloy containing approximately 65 % by weight Cr, 0.05 % by weight C, 0.5 % by weight Si and 0.01 % by weight S was melted in an Induction furnace, using a MgO crucible. The melt was superheated to about

1700°C, which is approximately 50°C above the liquidus temperature of the alloy. Iron oxide in a particulate form was then added to this liquid melt to achieve oxygen saturation and incipient chromium oxide fomnation. A second Fe-Cr-Si-Ce alloy was melted in parallel in another induction fumace. The second alloy was superheated to a temperature of more than 100°C above the liquidus temperature of the alloy. The two melts were subsequently mixed by pouring the liquid Fe-Cr-Si-Ce alloy into the liquid oxygen-saturated Fe-Cr alloy. After mixing, the resulting molten alloy was quenched in a graphite mould, crushed and screened to yield a particle size between 0.25 and 2mm. An analysis of the solid bottom part of the as-cast material gave the following result: 52.7 % by weight Cr, 6.7 % by weight Si, 0.85 % by weight Ce, 0.66 % by weight C and 0.05 % by weight O, the remainder being Fe and other impurity elements. Moreover, subsequent optical and scanning electron microscope (SEM) examinations of the produced grain refining alloy revealed evidence of both TIN and Ce-rich faceted inclusions embedded In the matrix with a mean size less than 2 μm and a number density which locally exceeded 10^ particles per mm2. Thus, by using two melts, one saturated with oxygen and one containing the reactive elements, mixing the melts and quenching the mixed melt. It is possible to tailor-make the grain refining alloy as to chemical composition, crystal stnjcture, size distribution and number density of the inclusion particles.

Example 2

Grain refining of steel

The steels used in the grain refining of steel In this example 2 approximately comply with the duplex (austenite-fenite) variant AISI 329 (or DIN 1.4460), having the following range in chemical composition; 25-28 % by weight Cr, 4.5-6.5 % by weight Ni, 1.3-2.0 % by weight Mo, max 2.0 % by weight Mn, max 1.0 % by weight Si. max 0.03 % by weight S, max 0.04 % by weight P and max 0.1 % by weight C. A charge of about 800 kg was prepared by induction melting of appropriate scrap material, which was subsequently

alloyed with chromium, nicKel ana molybdenum to acnieve tne above target chemical composition. The temperature of the liquid steel was between 1580 and 1590°C.

Reference Steel Casting (prior art)

A reference casting was produced by pouring about 100 kg of liquid steel from the Induction furnace into a separate holding ladle. During this operation 0.5 kg of FeSi was added to the molten steel for deoxidation purposes. After a short holding period 30 kg of the melt was poured Into a sand mould to produce a shaped casting with the following cross sectional dimensions; height: 25 mm, smallest width: 25 mm, largest width: 30 mm. Following solidification and subsequent cooling down to room temperature, the steel casting was cleaned and then heat treated at 1000°C for 30 minutes in a furnace to better reveal the as-cast microstructure. An analysis of the steel chemical composition gave the following result; 24.7 % by weight Cr, 6.0 % by weight Ni. 1.7 % by weight Mo, 0.90 % by weight Mn, 1.11 % by weight Si, 0.003 % by weight S, 0.024 % by weight P, 0.07 % by weight C, 0.01 % by weight Al, 0.01 % by weight Ti, 

steel casting grain refined according to the invention

A steel casting was produced by pouring about 100 kg of liquid steel from the induction furnace into a separate holding ladle. During this operation, 0.5 kg of FeSi and 1.8 kg of the experimental Grain Refiner 1 were added in succession for deoxidation and inclusion engineering purposes, respectively. After a short holding period 30 kg of the melt was poured into a sand mould to produce a shaped casting with the following cross sectional dimensions; height: 25 mm, smallest width: 25 mm, largest width: 30 mm. Following solidification and subsequent cooling down to room temperature, the steel casting was cleaned and then heat treated at 1000°C for 30 minutes in a fumace to better reveal the as-cast microstructure. A check analysis of the steel chemical composition gave the following result; 24.8 % by weight Cr, 5.9 % by weight Ni. 1.7 % by weight Mo, 0.92 % by weight Mn, 1.44 % by weight Si, 0.002 % by weight S. 0.024 % by weight P, 0.079 % by weight C. 0.01 % by weight Al, 0.01 % by weight Ti, 0.08 % by weight Ce, 0.067 % by weight N and 0.028 % by weight O. Standard metallographic techniques were then employed to reveal the resulting grain structure in the cross section of the casting. This procedure involved cutting, grinding, polishing and etching in Vilella (5 ml HCI + 1 g picric acid + 100 ml ethanol). Optical microscope examination showed no evidence of columnar grains close to the surface and fine equiaxed grains in the interior of the casting with a mean grain size of about 0.4 to 0.5 mm. The largest equiaxed grain size was about 1mm. Moreover, the subsequent examination of the experimental steel in the scanning electron microscope (SEM) showed that the inclusions were faceted Ce-based oxides containing small amounts  of silicon. Some of these inclusions appeared in the form of  large clusters. The mean size of all inclusions was 2.3μm and the estimated inclusion number density was about 2x10® per mm2 The presence of these Ce-based oxide inclusions which form in the liquid steel as a result of the addition of Grain Refiner 1 creates favourable conditions for nucleation and growth of ferrite during solidification and subsequent cooling in the solid state.

Example 3

Grain refining of steel ingot for forging operations

The steels used in these grain refining experiments comply with the fully austenitic stainless steel variant 254 SMO (or DIN 1.4547), having the following range in chemical composition; 19.5-20.5 % by weight Cr, 17.5-18.5 % by weight Ni, 6.0-7.0 % by weight Mo, max 1.0 % by weight Mn, max 0.7 % by weight Si, max 0.010 % by weight S, max 0.030 % by weight P and max 0.02 % by weight C. Two different heats, each consisting of about 5 tons of liquid steel, were prepared in an AOD converter using the appropriate charge materials. After transfer to the tapping ladle the melt temperature was about 1590°C.

Reference steel ingot (prior art)

Solid rods of mischmetal were added to the liquid steel in the tapping ladle as the final preconditioning step. Shortly thereafter the steel was cast in an iron mould, using a conventional assembly for bottom pouring. The total weight of the ingot was 3.4 tons and the dimensions were as follows; height: 2050 mm, upper cross section: 540x540 mm, bottom cross section: 450x450mm. After filling the mould with liquid steel exothermic powder was added on the top of the ingot in order to minimize piping. An analysis of the steel chemical composition gave the following result; 20.1 % by weight Cr, 17.6 % by weight Ni, 6.2 % by weight Mo, 0.49 % by weight Mn, 0.54 % by weight Si, 0.001 % by weight S. 0.022 % by weight P, 0.03 % by weight C, 0.01 % by weight Al, 0.01 w % by weight Ti, 0.01 % by weight Ce, 0.005 % by weight La, 0.19 % by weight N and 0.005 % by weight O. Following solidification and subsequent cooling down to room temperature, the steel ingot was sectioned about 500mm from the top of the casting. Metallographic samples were taken from three different positions In the length direction of the Ingot at this height, i.e. surface position, 70 mm from the surface and in the centre. Standard metallographic techniques were then employed to reveal the resulting grain size and the dendrite structure in these positions. Specifically, the procedure

involved grinding, polishing and etching In Vilella (5 ml HCl + 1 g picric acid + 100 ml ethanol). Optical microscope examination showed no evidence of a chill zone close to the surface of the ingot. At a position 70mm away from the surface coarse, equlaxed grains with a corresponding coarse dendrite substructure could be observed. The solidification microstructure became gradually coarser towards the centre of the ingot. Moreover, the subsequent examination of the reference steel in the scanning electron microscope (SEM) showed that the Inclusions were La-Ce-based oxide particles with a mean size of about 2.8 pm and an estimated inclusion number density of about 10^ per mm^.

Steel ingot grain refined according to the Invention

In this case 3.5 kg of the Grain Refiner 1 was added per ton of liquid steel in the tapping ladle as the final preconditioning step as a replacement of the mischmetal additions. Shortly thereafter the steel was cast In an iron mould, using a conventional assembly for bottom pouring. The total weight of the ingot was 3.4 tons and the dimensions were as follows; height: 2050 mm, upper cross section: 540x540 mm, bottom cross section: 450x450 mm. After filling the mould with liquid steel exothemrilc powder was added on the top of the Ingot in order to minimize piping. An analysis of the steel chemical composition gave the following result; 20.2 % by weight Cr, 17.7 % by weight Ni, 6.1 % by weight Mo, 0.58 % by weight Mn, 0.39 % by weight Si, 0.001 % by weight S, 0.025 % by weight P, 0.02 % by weight C, 0.01 % by weight Al, 0.01 % by weight Ti. 0.01 % by weight Ce, 

100 ml ethanol). Optical microscope examination revealed an extremely fine grain size within the chill zone, i.e. from 0.05 to 0.1 mm on the average, from which the coarser columnar grains grew into the interior of the ingot. At a position 70 mm away from the surface only coarse equiaxed grains were observed. However, each of these grains consisted of a very fine-masked network of dendrites, where the dendrite arm spacing was approximately a factor of three smaller than that observed in the reference steel ingot treated with mischmetal. Also in the centre of the casting the grain refining effect was substantial compared with the reference ingot, and at this position the dendrite arm spacing was approximately a factor of two smaller in favour of the steel ingot grain refined according to the present invention. Moreover, the subsequent examination of the grain refined steel in scanning electron microscope (SEM) revealed that the inclusions were faceted Ce-AI based oxide particles with a mean size of about 2.7 μm and an estimated inclusion number density of about 2x105 per mm2. The observed change in the solidification microstructure, which is caused by the addition of the Grain Refiner 1 in replacement of mischmetal, is due to the formation of faceted Ce-AI based oxide particles in the experimental steel ingot. These oxide particles provide favourable conditions for nucleation and growth of austenite during solidification and subsequent cooling in the solid state.

WE CLAIM:

1.	An alloy for grain refining of steel, having a composition of FeXY, where X is one

or more elements selected from the group consisting of Cr, Mn, Si, Ni and Mo and where Y is one or more oxide and/or sulphide and/or nitride and/or carbide forming elements selected from the group consisting of Ce, La, Nd, Pr, Ti, Al, Zr, Ca, Ba, Sr, Mg, C and N, where X elements are from 20 to 94 % based on the weight the alloy and where Y is from 0.01 to 30% by weight of the alloy, said alloy additionally containing between 0.001 and 2 % by weight of oxygen and/or between 0.001 and 2 % by weight of sulphur, at least 10 inclusion particles per mm consisting of oxides and/or sulphides and/or nitrides and/or carbides of one or more of the Y elements and/or one or more of the X elements Cr, Mn and Si in addition to Fe, said inclusion particles having a mean diameter of less than 10 |am.

2.	The alloy as claimed in claim 1, wherein the FeXY alloy contains at least 1 % by weight of the X elements.

3.	The alloy as claimed in claims 1 or 2, wherein the content of oxygen or sulphur or both is between 0.01 and 1% by weight based on the weight of the alloy.

4.	The alloy as claimed in claim 1, wherein the alloy contains at least 105 inclusion particles per mm3 where the said inclusion particles have a mean diameter of less than 2 μm.

5.	A method for producing an alloy for grain refining steel, comprising the steps of: forming a molten alloy of FeX, wherein X is at least one element selected from the group consisting of Cr, Mn, Si, Ni and Mo, and is present in an

amount from 20 to 94 % by weight of the base FeX alloy, the remainder, except for impurities, being Fe; optionally adding an oxide and/or sulphur or a sulphur-containing compound to the molten FeX alloy to obtain between 0.002 and 4.0% by weight of 0 and/or between 0.002 and 4.0% by weight of S dissolved in the molten alloy; mixing with the molten FeX alloy, a FeXY alloy in molten or solid particulate state, wherein X is at least one element selected from the group consisting of Cr, Mn, Si, Ni and Mo in an amount from 20 to 94 % by weight of the FeXY alloy and where Y is at least one element selected from the group consisting of Ce, La, Nd, Pr, Ti, Al, Zr, Ca, Ba, Sr, Mg, C and N in an amount from 0.01 to 30% by weight of the FeXY alloy; the molten FeX alloy and the molten or solid FeXY alloy being mixed in such amounts that the resulting molten alloy obtained consists of 20 to 94% by weight of at least one element selected from the group consisting of Cr, Mn, Si, Ni and Mo, 0.001 to 50% by weight of at least one element elected from the group consisting of Ce, La, Nd, Pr, Ti, Al, Zr, Ca, Ba, Sr, Mg, C and N, 0.001 to 2% by weight of 0 and/or 0.001 to 2% by weight of S, the remainder except for normal impurities being Fe, and; solidifying the resultant molten alloy by quenching to form a solid alloy having at least 10 inclusion particles per mm consisting of oxides and/or sulphides and/or nitrites and/or carbides of at least one of the Y elements and/or at least one of the X elements, Cr, Mn and Si, in addition to Fe, the said inclusion particles having a mean diameter of less than 10μm.

6. The method as claimed in claim 5, wherein the molten FeX alloy and the FeXY alloy in a molten form are heated to a temperature of at least 50°C above their melting points before the molten FeX alloy and the molten FeXY alloy are mixed.

7.	The method as claimed in claim 5, wherein the molten FeX alloy is heated to a

temperature of at least 50°C above its melting point before the FeXY alloy in solid,

particulate form is mixed with the molten FeX alloy.

8.	The method as claimed in claim 6, wherein the mixing of the molten FeX alloy and

the molten FeXY alloy is carried out by pouring the two melts simultaneously in such

a way that the two melts are brought into intimate contact each other.

9.	The method as claimed in claim 8, wherein the pouring and mixing of the two melts

is carried out in a closed chamber.

10.	The method as claimed in claim 5, which comprises casting the resulting molten alloy in a mould, a water-cooled copper chill, on a casting belt, by water granulation, by water atomization or by gas atomization.

11.	A method for grain refining steel, comprising adding to the molten steel a grain refining alloy as claimed in claims 1 to 4 in an amount of between 0.01 and 5% by weight based on the weight of the steel in the ladle or the tundish or in the casting mould, whereafter the steel is cast, removing any large inclusions prior to casting by transferring the molten alloy immediately after mixing to a separate holding ladle to promote slag/metal separation.

Documents:

				in-pct-2002-1168-che abstract-duplicate.pdf

				in-pct-2002-1168-che claims-duplicate.pdf

				in-pct-2002-1168-che description(complete)-duplicate.pdf

				in-pct-2002-1168-che-abstract.pdf

				in-pct-2002-1168-che-claims .pdf

				in-pct-2002-1168-che-correspondance others.pdf

				in-pct-2002-1168-che-correspondance po.pdf

				in-pct-2002-1168-che-description complete.pdf

				in-pct-2002-1168-che-form 1.pdf

				in-pct-2002-1168-che-form 26.pdf

				in-pct-2002-1168-che-form 3.pdf

				in-pct-2002-1168-che-form 5.pdf

				in-pct-2002-1168-che-other documents.pdf

				in-pct-2002-1168-che-pct.pdf

« Previous Patent

Next Patent »

Patent Number	221366	

Indian Patent Application Number	IN/PCT/2002/1168/CHE	

PG Journal Number	37/2008	

Publication Date	12-Sep-2008	

Grant Date	23-Jun-2008	

Date of Filing	30-Jul-2002	

Name of Patentee	ELKEM ASA	

Applicant Address	HOFFSVEIEN 65B, N-0377 OSLO	

Inventors:

#	Inventor's Name	Inventor's Address	

1	GRONG, OYSTEIN	KOIEFLATTA 6, N-7092 TILLER	

2	KLEVAN, OLE, SVEIN	NEDRE, SVARTBERGET 5, N-730 ORKANGER	

PCT International Classification Number	C21C 7/00	

PCT International Application Number	PCT/NO01/00029	

PCT International Filing date	2001-01-29	

PCT Conventions:

#	PCT Application Number	Date of Convention	Priority Country	

1	20000499	2000-01-31	Norway	

© All Indian Patents, 2013-2021.

  Patent data available in the public domain from Indian Patents Office, Department of Industrial Policy and Promotions, Ministry of Commerce and Industry, Government of India.
