Repository: anandvc/allindianpatents

File: patents/221471-process-for-producing-alumina-zirconia-silica-composition.html
Indian Patents. 221471:"PROCESS FOR PRODUCING ALUMINA ZIRCONIA SILICA COMPOSITION"

Indian Patents

Recently Granted Patents

  Recently Published Patents

Title of Invention	"PROCESS FOR PRODUCING ALUMINA ZIRCONIA SILICA COMPOSITION"

Abstract	Process for producing Alumina Zirconia Silica composition, characterized in that it comprises a step of melting a mixture of at least alumina, zirconia, silica, and sodium and/or potassium oxides or precursors thereof, then a step of casting the resultant molten mixture, the mixture having a composition such that the fused cast composition contain:	

Full Text	The  invention  relates  to  process  for  producing Alumina Zirconia Silica products and in particular to AZS

(alumina-zirconia-silica) products which are less expensive than the conventional AZS products currently available and whose properties are adapted to non-extreme service conditions such as those prevailing in the rear areas of glass-melting furnaces and/or in some furnace superstructures. The products of the invention contain more silica and less zirconia than the conventional AZS products currently used.

Products which are fused and cast in a mould (also called fused cast products) can be obtained by melting a mixture of appropriate raw materials in an electric arc furnace or any other melting technique suitable for these products. The molten liquid is then cast in a mould to obtain shaped parts directly. In general, the product is then subjected to a controlled cooling cycle in order to bring it to ambient temperature without breakage. This operation is called annealing by those skilled in the art.

AZS products have been known for several decades. US patent 2,438,552 describes one of the first improvements made to this type of product. It advocates the addition of Na2O (1-2.2%) and MgO/CaO (0.2-0.8%) to solve feasibility problems concerning products containing 45-70% A1203, 14-40% Zr02 and 9-12% SiO2.

The AZS products currently on sale, such as the Applicant's ER-1681, ER-1685 or ER-1711, contain from 45 to 50% A1203, from 32 to 40% Zr02, from 12 to 16% Si02 and approximately 1% Na2O.

These products are entirely suitable for the production of glass-melting furnaces. The present AZS materials are principally used for the zones in contact with the molten glass as well as for the superstructure

of the glass-melting furnaces.

However, the superstructures of some laboratory furnaces

are less demanding from the point of view of corrosion

resistance.

In addition, the rear areas of the furnace, such as the burner flues or the tops, walls and stacking parts of heat regenerator chambers are areas which, not being in contact with the molten glass, are less demanding from the point of view of corrosion resistance. The present AZS products are little used in these areas because of their excessively high cost.

On the other hand, materials in these areas of the furnace are subject to intense variations in temperature caused by the operating cycles of the regenerators. In fact, during operation of the stacking chambers of the regenerator, hot gases from the furnace enter the stack at the top and release their heat energy. During this time, cold air enters at the bottom of another stack heated during the preceding cycle and is hot when it exits the top of the stack, from where it is conducted to the burners.

There thus exists a need for a cheap refractory material whose properties are suited to operating conditions less demanding than those which prevail in the rear areas of glass-melting furnaces and/or in some superstructures of less efficient furnaces.

With the aim of proposing a less expensive product, we have envisaged reducing the cost of the raw materials. This may be achieved firstly by reducing the proportion of zirconia, which is an expensive component of the composition, and secondly by using secondary materials (manufacturing waste or recycled spent materials).

However, this attractive solution entails a number of problems concerning feasibility and behaviour of the materials in service, associated with the change in the

chemical analysis of the materials and the possible presence of high levels of impurities which may, for example, arise from the use of spent products.- ...

We have found, surprisingly, a field of chemical analysis for ensuring the feasibility of the parts as well as good behaviour of the-material in service in the abovementioned areas of the glass-melting furnaces.

The invention more particularly provides fused and cast AZS products characterized in that they contain:

A1203: 45-65 wt. %

Zr02: 10.0-29.0 wt.%

Si02: 20.0-24.0 wt.%

SiO2/ (Na2O+K2O) (weight ratio): 4.5-8.0

other species: 0.5-4.0 wt.%

The SiO2/ (Na2O+K2O) weight ratio is preferably in the range from 6.0 to 7.0.

The ZrO2 proportion is preferably in the range from 14.0 wt.% to 25.0 wt.%.

The A12O3 proportion is preferably in the range from 50 wt.% to 65 wt.%.

AZS products according to the invention that are

particularly preferred contain:	i

A1203: 50-65 wt.%

ZrO2: 14.0-25.0 wt.%

Si02: > 20.0-24.0 wt.%

Si02/ (Na20+K20)  (weight  ratio):  6.0-7.0

other species: 0.5-4 wt.%

Accordingly, there is provided process for producing Alumina Zirconia Silica products, characterized in that it comprises a step of melting a mixture of at least alumina, zirconia, silica, and sodium and/or potassium oxides or precursors thereof, then a step of casting the resultant molten mixture, the mixture having a composition such that the fused cast products contain:

A12O3: 45-65 wt. % ZrO2: 10.0-29.0 wt. % Si02: 20.0-24.0 wt. % SiO2/(Na20+K2O) (weight ratio): 4.5-8 other species: 0.5-4.0 wt.%

The AZS products according to the invention can be moulded into any desired shape. Preferred shapes are stackable cruciform components and blocks. The blocks preferably have a Zro2 wt.%. Such blocks are particularly useful in the superstructures or the rear areas of glass melting furnances.

The cruciform components preferably have a ZrO2

proportion which is in the range from 14 wt.% to 20 wt.%. Such components are particularly useful in glass-melting furnace regenerators.

The aim of reducing cost is achieved by decreasing the zirconia proportion, compared with current products. However, the zirconia proportion must not be too low, otherwise the product loses its cohesion when in use. The reason for this is that zirconia is highly refractory and offers very good chemical resistance at high temperature. In practice, the products of the invention contain from 10 wt.% to 29 wt.% zirconia and preferably 14 wt.% to 25 wt.%.

The other species, in particular the impurities, which may be present in relatively large proportions (up to 4 wt.%) are in the glass phase consisting mainly of silica. To avoid an excessively high concentration of them in the glass phase, which would degrade the performance qualities of the product, it has been found that the proportion of silica should be at least 20 wt.% and preferably greater than 20 wt.%.

Moreover, the silica proportion is limited by the application. Specifically, products containing more than 24 wt.% silica show poor tolerance to repeated heat cycles and/or very degraded properties on application.

The presence of sodium oxide and/or potassium oxide in AZS products is common and necessary to give the glass phase suitable physical and chemical properties. However, to make manufacture of the parts feasible and to achieve good behaviour in the intended application, it has been found that the weight ratio of the silica to the combination of the sodium oxide and potassium oxide should be within a particular critical range, i.e. between 4.5 and 8. For cost reasons, sodium oxide is preferably used.

Moreover, the other species, which are inevitable

impurities or deliberate additions, will be present in a total proportion from 0.5 wt. % to 4 wt. %. These other species comprise calcium oxide and magnesium oxide in particular. Contrary to the teachings of Patent FR 1 328 880, fluorine does not need to be present and the products of the invention do not contain any.

Alumina constitutes the remainder to 100% of the total of the abovementioned constituents.

In accordance with the invention, the reduction in the zirconia proportion is compensated by increasing the silica proportion, and more particularly the alumina proportion.

According to one embodiment which is particularly advantageous in economic terms, the AZS products of the invention are produced from raw materials comprising a secondary material, such as manufacturing waste or a recycled spent AZS material. It is preferred to use a recycled spent AZS material. The secondary material may constitute from 20% to 85% of the weight of the charge to be melted, preferably 40% to 70%.

Needless to say, the products of the invention may also be produced solely from conventional raw materials.

The invention also relates to the use of the AZS products in accordance with the invention to manufacture rear areas of glass-melting furnaces such as the burner flues or tops, or the walls of heat-regenerat ing chambers, and stackable components for heat regenerators, such as components of cruciform or other shape.

The following description, which is given with reference to examples, clearly defines the field of chemical analysis in accordance with the invention and demonstrates the advantages of the novel products obtained.

In these examples, the raw material used was product A, a secondary material which corresponds to AZS

products containing about 32 wt. % zirconia, 51 wt. % alumina and 15 wt. % silica. These products (manufacturing waste or spent products) are crushed to a particle size of less than 20 mm to give the product A used in the embodiments of the invention. The other raw materials used were products with a purity greater than 98%; in particular, alumina, zirconia sand, silica smoke, sodium carbonate and zirconia (for example CC10 zirconia sold by the Applicant). Other species were inevitably present as impurities, in particular calcium oxide and magnesium oxide.

The products were obtained by melting the raw material charge in an Heroult electric melting furnace, under oxidative conditions as disclosed in French Patent No. 1 205 577, followed by casting in a mould and controlled cooling (annealing), according to the usual practice.

In the tables, the total for the percentages of the constituents mentioned does not reach 100%. The remainder to 100% consists of various impurities.

Table 1 collates a number of characteristics of the products made and the yields. In these products, the alkali metal oxide was Na2O.

Attention was first focused on the practicality of making products according to the invention. For this, the yield was observed, which indicates the number of good articles relative to the total number of articles cast. An article is considered good if it shows no "through-fissures" . Such defects may lead to complete fragmentation of the article. A person skilled in the art considers that, for products of this type, the yield is acceptable if it is greater than 70%. The articles produced were 300 x 250 x 300 mm blocks (type "B" in Table 1) or stackable regenerator components of cruciform type sold by the Applicant (type "C" in Table 1).

Our studies, and in particular the examples collated in Table 2, showed that it is the silica/sodium oxide ratio which is critical with regard to the practicality of making the product.

Table 2

(Table Removed)

The examples show that the yield is correct when the weight ratio of silica to sodium oxide is greater than 4.5. The analyses performed on the products obtained appear to indicate that below this limit the glass phase crystallizes in the form of nepheline. This crystalline phase appears at the expense of the glass phase. However, it  is  this  glass  phase  which,  by  virtue  of  its plasticity,  makes it possible to accommodate stresses associated with cooling of the material under thermal gradient and thus to ensure that it is feasible to make the product. The appearance of this crystallized phase makes it impossible to obtain an acceptable manufacturing yield.

Moreover, Examples 42* to 44* indicate that above 29 wt.% zirconia, manufacture of the products is no longer feasible, even with an Si02/Na2O weight ratio of between 4.5 and 8 .

The high-temperature behaviour of the articles was

also studied. The test (Test A) was carried out at temperatures of the order of those encountered in glass-melting furnaces. The products were maintained at 1 500°C for 48 hours and, after cooling, any visible degradation of the material, symptomatic of an internal transformation, was observed. Behaviour is considered "good" if no degradation (in particular cracking, deformation, etc.) is visible. Otherwise, behaviour is considered "poor" and the product is not suitable for the intended use. The results are collated in Table 3.

Table 3

(Table Removed)

It is found that when the SiO2/Na2O weight ratio rises above 7, some fragility appears but the products remain usable; on the other hand, if the SiO2/Na20 weight ratio is greater than 8, behaviour is poor. In fact, beyond this limit, mullite is formed, at the expense of the glass phase. However, the plasticity of this glass phase is necessary for the material not to be made brittle by the large temperature variations and the accompanying changes. When heated to high temperature

and/or in an alkaline atmosphere, the mullite phase is transformed, which destroys the material.

The resistance to heat cycles was also studied (Test B) . The reason for this is that the articles used in heat regenerators must undergo many heat cycles . For the test, the articles were subjected to 50 20 -minute cycles between 1 350 and 900 °C. The result is considered "good" if no large cracks are observed in the material after the test.

Table 4

(Table Removed)

When the silica proportion increases, microfissures may appear, but the behaviour of the parts remains acceptable.

On the other hand, the results in Table 4 show that when the silica proportion is greater than 24 wt.%, the parts are poor, showing either great fragility on cycling or mechanical stress behaviour that is insufficient for use in a glass-melting furnace.

In fact, the silica is the component with the lowest melting point in the composition; its proportion needs to be limited to 24 wt.% to maintain the refractory nature of the products in accordance with the invention.

It is found that the products in accordance with the invention show satisfactory tolerance to heat cycles. It may be that this is promoted by the increase in the proportion of corundum in the parts obtained.

The  vapour-phase  corrosion  strength  was  also tested.  Specifically,  even  though  the  products  in accordance with the invention are not intended to be used directly  in  contact  with molten glass,  there  is  a corrosive atmosphere in glass-melting furnaces due to the volatilization  of  components  forming  part  of  the composition of the glass being produced. This corrosive atmosphere transforms the products at high temperature, penetration by the corrosive components resulting in a change in the material and'a weakening which may lead to disintegration in service. The test was carried out at 1 300°C for 150 hours in a sodic atmosphere. To compare the products, the thickness of the transformed area was measured.

Examples 3, 6, 10, 17, 26, 27 and 31 showed transformed thicknesses of 2 mm whereas, in the same test, the current product ER-1682 (50.6% A12O3/ 32.5% ZrO2, 15.6% SiO2, 1.1% Na20, and 0.2% others) from the Applicant undergoes a transformation over 1.5 mm. These results confirm the possibility of using the products in accordance with the invention in the rear areas and/or in the superstructure of glass-melting furnaces.

Table 5

(Table Removed)

* Examples not according to the invention

WE CLAIM:

1. Process for producing Alumina Zirconia Silica composition, characterized in that it comprises a step of melting a mixture of at least alumina, zirconia, silica, and sodium and/or potassium oxides or precursors thereof, then a step of casting the resultant molten mixture, the mixture having a composition such that the fused cast composition co main:

A l2O3,: 45-65 wt. % ZrO2  10.0-29.0 wt. % SiO2 20.0-24.0 wt. % SiO2/(Na2O+K2O) (weight ratio): 4.5-8 other species: 0.5-4.0 wt.%

2.  Process as claimed in claim 1, wherein the fused cast composition

contain:

Al O :: 50-65 wl. % ZrO2  14-25 wt. % SiO,: - 20-24 wt.% SiO2/(Na2O+K2O) (weight ratio): 6-7 other species: 0.5-4 wt. %

3.  Process as claimed in claim  1, wherein the fused cast composition contain more than 20.0 wt. % to 24.0 wt.% SiO2.

4.  Process as claimed in claim  1  or claim 3, wherein the fused cast composition have an SiO2/(Na20+K2O) weight ratio from 6.0 to 7.0.

5.  Process as claimed in any of claims 1, 3 and 4, wherein the fused casi composition contain from 14.0 wt.% to 25.0 wt. % ZrO2.

t).  Process as claimed in any of claims  1, 3, 4 and 5, wherein the fused cast composition contain from 50 wt. % to 65 wt. % A12O3.

7.	Process as claimed in any of claims 1 to 6, wherein the fused cast

composition are produced from a starting charge containing 20 wt.% to

85 wt.% of secondary materials.

8.	Process as claimed in claim 7, wherein the secondary materials 30

constitute' from 40 wt.% to 70 wt. % of the starting charge.

9.	Process as claimed in claim 7 or claim 8, characterized in that the

fused cast composition are in the form of blocks and contain 20-25 wt. %

ZrO2.

10.	Process as claimed in claim 7 or claim 8, wherein the fused cast

composition are in the form of cruciform components and contain 14-20

wi.% ZrO2.

1 1.  Process  for  producing  AZS  composition  substantially  as hereinbefore described with reference to the accompanying drawings.

Documents:

				674-del-2001-abstract.pdf

				674-del-2001-claims.pdf

				674-del-2001-correspondence-others.pdf

				674-del-2001-correspondence-po.pdf

				674-del-2001-description (complete).pdf

				674-del-2001-form-1.pdf

				674-del-2001-form-13.pdf

				674-del-2001-form-19.pdf

				674-del-2001-form-2.pdf

				674-del-2001-form-3.pdf

				674-del-2001-form-5.pdf

				674-del-2001-gpa.pdf

				674-del-2001-petition137.pdf

				674-del-2001-petition138.pdf

« Previous Patent

Next Patent »

Patent Number	221471	

Indian Patent Application Number	674/DEL/2001	

PG Journal Number	31/2008	

Publication Date	01-Aug-2008	

Grant Date	24-Jun-2008	

Date of Filing	18-Jun-2001	

Name of Patentee	SOCIETE EUROPEENNE DES PRODUITS REFRACTAIRES	

Applicant Address	18, AVENUE D'ALSACE, 92400 COURBEVOIE, FRANCE.	

Inventors:

#	Inventor's Name	Inventor's Address	

1	BOUSSANT-ROUX YVES MARCEL LEON	112 RUE LECORBUSIER - 84000 AVIGNON, FRANCE.	

2	GAUBIL MICHEL MARC	5BIS, PLACE DE LA BULLE - 84000 AVINON, FRANCE.	

3	COLOZZI THIERRY BRUNO JACQUES	19TER, AVENUE DU MOULIN NOTRE-DAME-84000 AVIGNON, FRANCE.	

PCT International Classification Number	C04B 35/48	

PCT International Application Number	N/A	

PCT International Filing date		

PCT Conventions:

#	PCT Application Number	Date of Convention	Priority Country	

1	00 07831	2000-06-20	France	

© All Indian Patents, 2013-2021.

  Patent data available in the public domain from Indian Patents Office, Department of Industrial Policy and Promotions, Ministry of Commerce and Industry, Government of India.
