Repository: anandvc/allindianpatents

File: patents/221477-a-stabilized-thermoplastic-polymeric-composition-containing-novel-bis-phosphite.html (part 1 of 2)
Indian Patents. 221477:"A STABILIZED THERMOPLASTIC POLYMERIC COMPOSITION CONTAINING NOVEL BIS-PHOSPHITE"

Indian Patents

Recently Granted Patents

  Recently Published Patents

Title of Invention	"A STABILIZED THERMOPLASTIC POLYMERIC COMPOSITION CONTAINING NOVEL BIS-PHOSPHITE"

Abstract	This invention concerns certain novel bis-cyclic phosphite compounds and polymeric materials stabilized therewith. In a preferred embodiment, this invention concerns certain cyclic bis-phosphites, derived from, for example, 4,4'-6,6'-tetra-tert-butyl-2,2'-biphenol or 2,2'-methylene-bis-(4,6-di-tert-butylphenol) as well as homologues thereof, and the corresponding chlorophosphite derivative of 1,3-glycol, and polymeric materials stabilized against thermally-induced oxidative degradation by the presence therein of at least one of the cyclic bis-phosphites.	

Full Text	The  present  invention  relates  to  a  stabilized  thermoplastic  polymeric containing novel bis phophite.

1.  Field of the Invention

This invention concerns certain novel bis-cyclic phosphate compounds and polymeric materials stabilized therewith. More specifically, this invention concerns certain cyclic bis-phosphites, derived from, for example, 4,4'-6J6'-tetra-tert-butyl-2,2'-biphenol or 2,2'-methylene-bis-(4,6-di-tert-butylphenol s well as homologues thereof, and the corresponding chlorophosphite derivative of 1,3-glycol. This invention also includes polymeric materials and articles made from polymeric materials that are stabilized against thermally-induced oxidative degradation by the presence therein of at least one of the cyclic bis-phosphites.

2.  Description of the Prior Art

Synthetic polymeric materials such as polyamides, polyesters, polystyrenes, and polyolefins, particularly polypropylene, require stabilization against thermal degradation to prevent significant changes

in the properties of the polymeric material during melt processing. For example,without adequate stabilization, the melt- flow rate of polypropylene changes significantly during its extrusion in the compounding of various formulations and products. Various cyclic phosphates and the use thereof in polyolefins are well known. See, for example, U,S. Pat Nos. 3,441,633; 3,46,733; 3,488,407; 3,714302; 4,252,750; 4,673,701; 4,956,406 and 5,594,053 as well as EP 0 635 511 Al. The novel cyclic phosphates provided by our invention are non volatile and are effective process stabilizers for polymeric materials. Moreover, the phosphates of the present invention have lower melting points than the corresponding phosphates substituted in 4,4' positions of the bis-aromatic rings.

Accordingly, there is provided a stabilized thermoplastic polymeric composition containing novel bis phosphite.

(a)	a polymeric material susceptible to degradation upon exposure to heat,

radiation, or a combination of heat and radiation;

(b)	.001 to 5.0 weight percent by weight of an amount of a cyclic bis-

phosphite effective to reduce the degradation of the polymeric material

upon exposure to heat, radiation, or a combination of heat, radiation, Heat, radiation, wherein the cyclic bis phosphite has the formula:

(FormulaRemoved)

wherein each R1 and R2 is independently selected from hydrogen, alkyl radicals of from 1 to about 17 carbon atoms, or whereinRl and R2 are connected to form a five-mernbered, six-memberedf or seven-membered cycloalkyl ring or substituted five-membered, substituted six-membered, or substituted seven-membered cycloalkyl ring, and R3 is an alkylidene radial of from 1 to about 12 carbon atoms or a direct carbon to carbon bond; and the balance if any comprising

(c )  a hindered phenol compound; and/ or

(d)	calcium stearate, and/or

(e)	conventional additives

The composition of the present invention is neither a. mere admixture nor a product of a chemical process but a synergistic mixture.

SUMMARY OF THE PRESENT INVENTION

The  novel  cyclic  bis-phosphites  provided  by our invention  are  effective hydrolytic and thermal stabilizers for polymeric materials,

The cyclic bis-phosphite is a compound of the formula (1):

wherein each R1 and R2 is independently selected from hydrogen, alkyl radicals of from 1 to about 17 carbon atoms, or whereinRl and R2 arc connected to form a five-membered, six-membered, or seven-rnembered cycloalkyl ring or substituted five-membered, substituted six-membered, or substituted seven-membered cycloalkyl ring, and R3 is an alkylidene radial of from 1 to about 12 carbon atoms or a direct carbon to carbon bond; and

Illustrative examples of the groups represented by R1 and R2 are hydrogen, methyl, ethyl, and propyi, and wherein R1 and R2are connected to form a cyclopentyl, cydohexyl and cycloheptyl residues as well as the corresponding lower alkyl substituted analogues of the cyclk residues. Illustrative examples of R3 include methyiene, isopropylene, and ethylene,

DESCRIPTION OF THE ACCOMPANYING DRAWINGS Not applicable.

DETAILED DESCRIPTION OF THE INVENTION

Briefly, a method of preparing the cyclic bis-phosphite compounds of

formula I comprises reacting a chlorophosphite having the formula (II)

(Formula Removed)

where R1 and R2 are defined above, with bis-phenols such as, for example, 4,4',6,6'-tetra-tert-butyl-2,2'-biphenol, in the presence of stoichiometric quantities of amine, preferably tertiary amine, as acid acceptor. In some embodiments of the present invention, different chlorophosphites of the formula (II) may be utilized to prepare a bis-phosphite wherein the R1's and R2's all vary from one another or where the Rt's match but the R2's differ from one to the other.

Preferred bisphosphires include the following:

 (Formula Removed)

(CH3)3
C(CH3)3

wherein each R' and R2 is independently methyl, ethyl, or wherein R1 and R2 are connected to form a five-membered, six-membered, or seven-membered 

cycloalkyl ring or substituted five-membered, substituted six-membered, or substituted seven-membered cycloalkyl ring, and R3 is a carbon to carbon bond, methylene, ethylene, 1,1-ethyl, or isopropylene residue.

Specific preferred embodiments include the following bisphosphites:

(Formula Removed)

wherein R3 is a carbon to carbon bond,

methylene, ethylene, 1,1-ethyl, or isopropylene residue.

An advantage of the present invention is that the hydrolytic stability is improved relative to past teachings due to the unique crystallinity of the molecule and the steric crowd around phosphorous.

Another advantage of the present invention include better thermal stability and reduced volatility. Additionally, the high molecular weight, high phosphorous content, and good symmetry of the molecule is expected to

give good polymer capability.

The cyclic bis-phosphite compounds of formula (I) may be used in a wide variety of synthetic polymeric materials which are susceptible to degradation upon exposure to heat and/or radiation including both visible and ultraviolet light. Examples of such polymeric materials include homo-polymers and co-polymers of alpha-olefins such as polyethylene, polypropylene, polybutene, poly-3-methylbutene and ethylene-propylene copolymers, ethylene-vinyl acetate copolymers, polystyrene, copolymers of styrene with other ethylenically-unsaturated monomers such as maleic anhydride, butadiene and acrylonitrile, polyvinyl acetate, acrylonitrile-butadiene-styrene polymers, polymethacrylate polymers, polyvinyl formal, polyvinyl butyral, polyamides such as polycaprolactam (nylon 6), polycarbonates, unsaturated polyesters and polyvinylidene chloride. The preferred stabilized compositions of our invention comprise homo-polymers and copolymers of alpha-olefins of 2 to 4 carbon atoms, especially polypropylene, containing a stabilizing amount of one or more of the compounds of formula (I).

The polymer may also be any thermoplastic resin known in the art, such as polyesters, polyurethanes, polyalkylene terephthalates, polysulfones, polyimides, polyphenylene ethers, styrenic polymers, polycarbonates, acrylic polymers, polyamides, polyacetals, halide containing polymers and polyolefin homopolymers and copolymers. Mixtures of different polymers, such as polyphenylene ether/styrenic resin blends, polyvinyl chloride/ABS or other impact modified polymers, such as methacrylonitrile and alphamethylstyrene containing ABS, and polyester/ABS or polycarbonate/ABS and polyester plus some other impact modifier may also be used. Such polymers are available commercially or may be made by means well known in the art. However, the phosphites of the invention are particularly useful in thermoplastic polymers, such as polyolefins, polycarbonates, polyesters, polyphenvlene ethers and styrenic polymers, due to the extreme temperatures at which thermoplastic polymers are often processed and/or used.

Polymers of monoolefins and diolefins, for example polypropylene, polyisobutylene, polybutene-1, polymethylpentene-1, polyisoprene or polybutadiene, as well as polymers of cycloolefins, for instance of cyclopentene or norbornene, polyethylene (which optionally can be crosslinked), for example high density polyethylene (HDPE), low density polyethylene (LDPE) and linear low density polyethylene (LLDPE) may be used. Mixtures of these polymers, for example, mixtures of polypropylene with polyisobutylene, polypropylene with polyethylene (for example PP/HDPE, PP/LDPE) and mixtures of different types of polyethylene (for example LDPE/HDPE), may also be used. Also useful are copolymers of monoolefins and diolefines with each other or with other vinyl monomers, such as, for example, ethylene/ propylene, LLDPE and its mixtures with LDPE, propylene/butene-1, ethylene/hexene, ethylene/ethylpentene, ethylene/heptene, ethylene/octene, propylene/isobutylene, ethylene/butane-1, propylene/butadiene, isobutylene, isoprene, ethylene/alky 1 acrylates, ethylene/alky 1 methacrylates, ethylene/vinyl acetate (EVA) or ethylene/acry lie acid copolymers (EAA) and their salts (ionomers) and terpolymers of ethylene with propylene and a diene, such as hexadiene, dicyclopentadiene or ethylidene-norbomene; as well as mixtures of such copolymers and their mixtures with polymers mentioned above, for example poly propylene/ethylene propylene-copolymers, LDPE/EVA, LDPE/EAA, LLDPE/EVA and LLDPE/EAA.

Olefin polymers may be produced by polymerization of olefins in the presence of Ziegler-Natta catalysts optionally on supports such as but not limited to MgCl2, chromium salts and complexes thereof, optionally supported on Silica or other materials. They may also be produced utilizing catalysts based on cyclopentadiene complexes of metals typically complexes of Ti and Zr. Useful polyolefins may be made by processes such as using"Reactor Granule Technology" as disclosed in P. Galli and J. C. Halock, The Reactor Granule-A Unique Technology for the Production of a New Generation of Polymer Blends, Society of Plastics Engineers, Polyolefin III International Conference Feb. 24-27,1991 and as disclosed in Pedrazzeth et al., U.S. Pat. No. 4,708,979, both of which are disclosed herein by reference. Particle formation may be achieved by support Ziegler-Natta Catalyst systems. Suitable commercial processes are known by the trademarks: Spheripol, Addipol, and Spherilene.

Thermoplastic polymers may also include styrenic polymers, such as polystyrene, poly-(p-methylstyrene), poly-(alpha -methylstyrene), copolymers of styrene or alpha-methylstyrene with dienes or acrylic derivatives, such as, for example, styrene/butadiene, styrene/acrylonitrile, styrene/alky 1 methacrylate, styrene/maleic anhydride,

styrene/ butadiene/ ethylacrylate/styrene/acrylonit rile/ methylacrylate, mixtures of high impact strength from styrene copolymers and another polymer, such as, for example, from a polyacrylate, a diene polymer or an ethylene/propylene/diene terpolymer; and block copolymers of styrene, such as, for example, styrene/ butadiene/ styrene, styrene/ isoprene/ styrene, styrene/ethylene/butylene/styrene or styrene/ethylene/propylene styrene. Styrenic polymers may additionally or alternatively include graft copolymers of styrene or alphamethylstyrene such as, for example, styrene on polybutadiene, styrene on polybutadiene-styrene or polybutadiene-acrylonitrile; styrene and acrylonitrile (or methacrylonitrile) on polybutadiene and copolymers thereof; styrene and maleic anhydride or maleimide on polybutadiene; styrene, acrylonitrile and maleic anhydride or maleimide on polybutadiene; styrene, acrylonitrile and methyl methacrylate on polybutadiene, styrene and alkyl acrylates or methacrylates on polybutadiene, styrene and acrylonitrile on ethylene/propylene/diene terpolymers, styrene and acrylonitrile on polyacrylates or polymethacrylates, styrene and acrylonitrile on acrylate/butadiene copolymers, as well as

mixtures of with the styrenic copolymers indicated above.

Nitrile polymers are also useful in the polymer composition of the invention. These include homopolymers and copolymers of acrylonitrile and its analogs, such as polymethacrylonitrile, polyacrylonitrile, acrylonitrile/butadiene polymers, acrylonitrile/alkyl acrylate polymers, acrylonitrile/alky 1 methacrylate/butadiene polymers, and various ABS compositions as referred to above in regard to styrenics.

Polymers based on acrylic acids, such as acrylic acid, methacrylic acid, methyl methacrylic acid and ethacrylic acid and esters thereof may also be used. Such polymers include polymethylmethacrylate, and ABS-type graft copolymers wherein all or part of the acrylonitrile-type monomer has been replaced by an acrylic acid ester or an acrylic acid amide. Polymers including other acrylic-type monomers, such as acrolein, methacrolein, acrylamide and methacrylamide may also be used.

Halogen-containing polymers may also be useful. These include resins such as polychloroprene, epichlorohydrin homp-and copolymers, polyvinyl chloride, polyvinyl bromide, polyvinyl fluoride, polyvinylidene chloride, chlorinated polyethylene, chlorinated polypropylene, florinated polyvinylidene, brominated polyethylene, chlorinated rubber, vinyl chloride-vinylacetate copolymers, vinyl chloride-ethylene copolymer, vinyl chloride-propylene copolymer, vinyl chloride-styrene copolymer, vinyl chloride-isobutylene copolymer, vinyl chloride-vinylidene chloride copolymer, vinyl chloride-styrene-maleic anhydride copolymer, vinyl chloride-styrene-acrylonitrile copolymer, vinyl chloride-butadiene copolymer, vinyl chloride isoprene copolymer, vinyl chloride-chlorinated propylene copolymer, vinyl chloride-vinylidene chloride-vinyl acetate copolymer, vinyl chloride-acrylic acid ester copolymers, vinyl chloride-maleic acid ester copolymers, vinyl chloride-methacrylic acid ester copolymers, vinyl chloride-acrylonitrile copolymer and internally plasticized polyvinyl chloride.

Other useful thermoplastic polymers include homopolymers and copolymers of cyclic ethers, such as polyalkylene glycols, polyethylene oxide, polypropylene oxide or copolymers thereof with bis-glycidyl ethers; polyacetals, such as polyoxymethylene and those polyoxymethylene which contain ethylene oxide as a comonomer; poiyacetals modified with thermoplastic polyurethanes, acrylates or methacrylonitrile containing ABS; polyphenylene oxides and sulfides, and mixtures of polyphenylene oxides with polystyrene or polyamides; polycarbonates and polyester-carbonates; polysulfones, polyethersulfones and polyetherketones; and polyesters which are derived from dicarboxylic acids and diols and/or from hydroxycarboxylic acids or the corresponding lactones, such as polyethylene terephthalate, polybutylene terephthalate, poly-l,4-dimethylol-cyclohexane terephthalate, poly-2(2,2,4(4-hydroxyphenyl)propane) terephthalate and polyhydroxybenzoates as well as block-copolyetheresters derived from polyethers having hydroxyl end groups.

Polyamides and copolyamides which are derived from diamines and dicarboxylic acids and/or from aminocarboxylic acids or the corresponding lactams, such as polyamide, 4,polyamide 6, polyamide 6/6,6/10, 6/9,6/12 and 4/6, polyamide 11, polyamide 12, aromatic polyamides obtained by condensation of m-xylene, diamine and adipic acid; polyamides prepared from hexamethylene diamine and isophthalic or/and terephthalic acid and optionally an elastomer as modifier, for example poly-2,4,4-trimethylhexamethylene terephthafamide or poly-m-phenylene isophthalamide may be useful. Further copolymers of the aforementioned polyamides with polyolefins, olefin copolymers, ionomers or chemically bonded or grafted elastomers; or with polyethers, such as for instance, with polyethylene glycol, polypropylene glycol or polytetramethylene glycols and polyamides or copolyamides modified with EPDM or ABS may be used.

Polyolefin, polyalkylene terephthalate, polyphenylene ether and styrenic resins, and mixtures thereof are more preferred, with polyethylene,

polypropylene, polyethylene terephthalate, polyphenylene ether homopolymers and copolvmers, polystyrene, high impact polystyrene, polycarbonates and ABS-type graft copolymers and mixtures thereof being particularly preferred.

The resulting stabilized polymer compositions of the invention may optionally also contain various conventional additives, such as the following: 1.  Antioxidants

1.1.	Alkylated monophenols, for example: 2,6-di-tertbutyl-4-

methylphenol, 2-tert-butyl-4,6-dimethylphenol, 2,6-di-tert-butyl-

4-ethylphenol, 2,6-di-tert-butyl-4-n-butylphenol, 2,6-di-tert-

butyl-4-isobutylphenol, 2,6-dicyclopentyl-4-methylphenol, 2-

(alphamethylcyclohexyl)-4,6-dimethylphenol,2,6-dioctadecyl-4-

methylphenol, 2,4,6,-tricyclohexyphenol, 2,6-di-tert-butyl-4-

methoxymethylphenol, alpha-tocopherol and derivatives of

alpha-tocopherol.

1.2.	Alkylated hydroquinones, for example, 2,6-di-tert-butyl-4-

methoxyphenol, 2,5-di-tert-butyl-hydroquinone, 2,5-di-tert-

amylhydroquinone, 2,6-diphenyl-4-octadecyloxyphenol.

1.3.	Hydroxylated thiodiphenyl others, for example, 2,2'-thio-bis-(6-

tert-butyl-4-methylphenol), 2,2'-thio-bis-(4-octylphenol), 4,4'-

thio-bis-(6-tert-butyl-3-methylphenol),4,4'-thio-bis-(6-tert-butyl-

2-methylphenol).

1.4.	Alkylidene-bisphenols, for example, 2,2'-methylene-bis-(6-tert-

butyl-4-methylphenol), 2,2'-methylene-bis-(6-tert-butyl-4-

ethylphenol), 2,2'-methylene-bis-(4-methyl-6-(alpha-

methylcyclohexyl(phenol), 2,2'-methylene-bis-(4-methyl-6-

cyclohexylphenol), 2,2'-methylene-bis-(6-nonyl-4-

methylphenol), 2,2'-methylene-bis-(6-nonyl-4-methylphenol),

2,2'-methylene-bis-(6-(alpha-methylbenzyl)-4-nonylphenol), 2,2'-

methylene-bis-(6-(alpha,aipha-dimethylbenzyl)-4-nonyl-phenol).

2,2'-methylene-bis-(4,6-di-tert-butylphenol),2,2'-ethylidene-bis-

(6-tert-butyl-4-isobutylphenol)/4,4'-methylene-bis-(2,6-di-tert-

butylphenol),4,4'-methylene-bis-(6-tert-butyl-2-methylphenol),

l,l-bis-(5-tert-butyl-4-hydroxy-2-methylphenol)butane.2,6-di-

(3-tert-butyl-5-methyl-2-hydroxybenzyl)-4-methylphenol, 1,

tris-(5-tert-butyl-4-hydroxy-2-methyIphenyl)butane, l,

tert-butyl-4-hydroxy-2-methylphenyl)-3-dodecyl-

mercaptobutane,thyleneglycol-bis-(3,3-bis-(3'-tert-butyl-4'-

hydroxyphenyl)-butyrate)-di-(3-tert-butyl-4-hydroxy-5-

methylphenyl)-dicyclopentadiene, di-(2-(3'-tert-butyl-2'-

hydroxy-5'-methyl-benzyl)-6-tert-butyl-4-methylphenyl)

terephthalate.

1.5.	Benzyl compounds, for example, 1,3,5-tris-(3,5-di-tert-butyl-4-

hydroxybenzyl)-2,4/6-trimethylbenzene, bis-(3,5-di-tert-butyl-4-

hydroxybenzyl)sulfide, isooctyl 33-di-tert-butyl-4-

hydroxybenzyl-mercapto-acetate, bis-(4-tert-butyl-3-hydroxy-

2,6-dimethylbenzyl)dithiolterephthalate.l3/5-tris-(3,5-di-tert-

butyl-4-hydroxybenzyl)isocyanurate. lr3/5-tris-(4-tert-butyl-3-

hydroxy-2,6-dimethylbenzyl)isocyanurate, dioctadecyl 3,5-di-

tert-butyl-4-hydroxybenzylphosphonate, calcium salt of

monoethyl 3,5-di-tert-butyl-4-hydroxybenzylphosphonate, 1,3,5-

tris-(3,5-dicyclohexyl-4-hydroxybenzyl)isocyanurate.

1.6.	Acylaminophenols, for example, 4-hydroxy-lauric acid anilide,

4-hydroxy-stearic acid amilide, 2,4-bis-octylmercapto-6-(3,5-tert-

butyl-4-hydroxyanilino)-s-triazine, octyl-N-(3,5-di-tert-butyl-4-

hydroxyphenyl)-carbamate.

1.7.	Esters of beta-(3,5-di-tert-butyl-4-hydroxyphenol)-propionic

acid with nonohydric or polyhydric alcohols, for example,

methanol, diethyleneglycol, octadecanol, triethyleneglycol, 1,6-

hexanediol, penta-erythritoi, neopenrylglycol, tris-hydroxyethyl

isocyanurate, thiodiethyleneglycol, di-hydroxyethyl oxalic acid diamide.

1.8.	Esters of beta-(5-tert-butyl-4-hydroxy-3-methylphenyl)-

propionic acid with monohydric or polyhydric alcohols, for

example, methanol, diethyleneglycol, octadecanol,

triethyleneglycol, 1,6-hexanediol, pentaerythritol,

neopentylglycol, tris-hydroxyethyl isocyanurate,

thiodiethyleneglycol, dihydroxyethyl oxalic acid diamide.

1.9.	Esters of beta-(5-tert-butyl-4-hydroxy-3-methyIphenyl)

propionic acid with mono-or polyhydric alcohols, e.g., with

methanol, diethylene glycol, octadecanol, triethylene glycol, 1,6-

hexanediol, pentaerythritol, neopentyl glycol, tris(hydroxyethyl)

isocyanurate, thiodiethylene glycol, N,N-bis(hydroxyethyl)

oxalic acid diamide.

1.10.	Amides of beta-(3,5-di-tert-butyl-4-hydroxyphenol)-propionic

acid for example, N,N'-di-(3,5-di-tert-butyl-4-

hydroxyphenylpropionyl)-hexamethylene-diamine, N,N'-di-(3,5-di-

tert-butyl-4-hydroxyphenylpropionyl)trimethylenediamine, N,N'-

di-(3,5-di-tert-butyl-4-hydroxyphenylpropionyl)-hydrazine.

A preferred embodiment has as the phenolic antioxidant, at least one of the following: tetrakis(methylene-3,5-di-tert-butyl-4-hydroxyphenyl)propionate)methane, neopentanetetrayl tetrakis(3,5-di-tert-butyl-4-hydroxyhydrocinnamate), h-octadecyl 3,5-di-tert-butyl-4-hydroxyhydrocinnamate, l,3,5-trimethyl-2,4,6-tris(3,5-di-tert-butyl-4-hydroxybenzyl)benzene,l,3,5-tris(3,5-di-tert-butyl-4-

hydroxybenzyl)isocyanurate, 2,6-di-tert-butyl-p-cresol, 2,2'-ethylidene-bis(4,6-di-tert-butylphenol). 2.  UV absorbers and light stabilizers.

2.1.  2-(2'-hydroxyphenyl)-benzotriazoles, for example, the 5'-methyl, 3',5'-di-tert-butyl, 5'-tert-butyl,5'-(1,1,3,3-tetramethylbutyl)-, 5-chloro-3',5'-di-tert-butyl-, 5-chloro-3'-tert-butyl-5'-methyl-, 3'-sec-butyl-5'-tert-butyl-4'-octoxy-, 3',5'-di-tert-amyl-, 3',5'-bis-(alpha,alpha-dimethylbenzyl)- derivatives.

2.2.	2-Hydroxy-benzophenones, for example, the 4-hydroxy-4-

methoxy-, 4-octoxy, 4-decyloxy-, 4-dodecyloxy-, 4-benzyloxy,

4,2l,4'-trihydroxy- and 2'hydroxy-4,4'-dimethoxy derivatives.

2.3.	Esters of substituted and unsubstituted benzole acids for

example, phenyl salicylate, 4-tert-butylphenyI-salicilate,

octylphenyl salicylate, dibenzoylresorcinol, bis-(4-tert-

butylbenzoyl)-resorcinol, benzoyiresorcinol, 2,4-di-tert-butyl-

phenyl-3,5-di-tert-butyl-4-hydroxybenzoate and hexadecyl-3,5-

di-tert-butyl-4-hydroxybenzoate.

2.4.	Acrylates, for example, alpha-cyano-beta, beta-diphenylacrylic

acid-ethyl ester or isooctyl ester, alpria-carbomemoxy-cinnamic

acid methyl ester, alpha-cyano-beta-methyl-p-methoxy-

cinnamic acid methyl ester or butyl ester, alpha-carbomethoxy-

p-methoxy-cinnamic acid methyl ester, N-(beta-carbomethoxy-

beta-cyano-vinyl)-2-methyl-indoline.

2.5.	Nickel compounds, for example, nickel complexes of 2,2'-thio-

bis(4-(l,l,l,3-tetramethylbutyl)-phenol), such as the 1:1 or 1:2

complex, optionally with additional ligands such as n-

butylamine, triethanolamine or N-cyclohexyldiethanolanune,

nickel dibutyldithiocarbamate, nickel salts of 4-hydroxy-3,5-di-

tert-butylbenzylphosphonic acid monoalkyl esters, such as of

the methyl, ethyl, or butyl ester, nickel complexes of ketoximes

such as of 2-hydroxy-4-methyl-penyl undecyl ketoxime, nickel

complexes of l-phenyl-4-lauroyl-5-hydroxy-pyrazole, optionally

with additional ligands.

2.6.	Sterically hindered amines, for example bis(2,2,6,6-

tetramethylpiperidyl)-sebacate, bis-(l,2,2,6,6-

pentamethy!piperidyl)-sebacate, n-butyl-3,5-di-tert-butyl^4-hydroxybenzyl malonic acid bis(l,2,2,6,6,-pentamethylpiperidyl)ester, condensation product of 1-hydroxyethyl-2,2,6,6-tetramethyl-4-hydroxy-piperidineand succinic acid, condensation product of N,N'-(2,2,6,6-tetramethylpiperidyl)-hexamethylendiamine and 4-tert-octylamino-2,6-dicMoro-l,3,5-s-triazine,tris-(2,2,6,6-tetramethylpiperidyl)-nitrilotriacetate, tetrakis-(2,2,6,6-tetramethyl-4-piperidyl)-l,2,3,4-butane-tetra-carbonic acid, 1>1'-(l,2-ethanediyl)-bis-(3,33,5-tetramethylpiperazinone). Such amines include hydroxylamines derived from hindered amines, such as di(l-hydroxy-2,2,6,6-tetramethylpiperidin-4-yi)sebacate: 1-hydroxy 2,2/6,6-tetramethyl-4-benzoxypiperidine; 1-hydroxy-2,2,6,6-tetramethyl-4-(3,5-di-tert-butyl-4-hydroxy hydrocinnamoyloxy)-piperdine; and N-(l-hydroxy-2,2,6,6-tetramethyl-piperidin-4-71)-epsilon-caprolactam. Amine oxides of hindered amine stabilizers are also included in the present invention.

2.7.  Oxalic acid diamides, for examples, 4,4'-dioctyloxy-oxanilide, 2,2'-di-octyloxy-5',5'-di-tert-butyloxarulide, 2,2'-di-dodecyloxy-5'5'di-tert-butyl-oxanilide, 2-ethoxy-2'-ethyloxanilide, N,N'-. bis(3-dimethylaminopropyl)-oxalamide, 2-ethoxy-5-tert-butyl-2'-ethyloxanilide and its mixture with 2-ethoxy-2'ethyl-5,4-di-tert-butyloxanilide and mixtures of ortho-and para-methoxy as well as of o-and p-ethoxy-disubstituted oxanilides.

3.  Metal deactivators, for example, N,N'-diphenyloxaiic acid diamide, K-salicylal-N'-salicyloylhydrazine, N,N'-bis-salicyloylhydrazine, N,N'-bis-(3,5-di-tert-butyl-4-hydrophenylpropionyl)-hydrazine, salicyloylamino-1,2,4-triazole, bis-benzvlidenoxahc acid dihvdrazide.

dihexadecylhydroxylamine, N,N-dioctadecylhydroxylamine, N-hexadecyl-N-octadecylhydroxylamine, N-heptadecyl-N-octadecylhydroxylamine, N,N-dioctylhydroxylamine, N,N-di-tert-butylhydroxylamine, N-cyclohexylhydroxylamine, N-cyclododecylhydroxylamine, N,N-dicyclohexylhydroxylamine, N,N-dibenzylhydroxylamine, N,N-didecylhydroxylamine, N,N-di(coco alkyl)hydroxylamine, N,N-di(C2o-C22 alkyl)hydroxylamine, and N,N-dialkylhydroxylamine derived from hydrogenated tallow amine (i.e., N,N-di(tallow alkyl)hydroxylamine), as well as mixtures containing any of the foregoing. Other useful hydroxylamines are known in the art such as those in U.S. Pat. Nos. 3,644,278; 3,778,464; and 4,590,231.

6.	Tertiary amine oxides, for example, dioctyl methyl amine oxide, trioctyl

amine oxide, didecyl methyl amine oxide, tridecyl amine oxide, di(coco

alkyl) methyl amine oxide, tri(coco alkyl) amine oxide, di(tallow alkyl)

methyl amine oxide, tri(tallow alkyl) amine oxide, tri(rape seed alkyl)

amine oxide, di(rape seed alkyl) methyl amine oxide, trif(C20-C22) amine

oxide, and di(C2o-C22 alkyl) methyl amine oxide. Amine oxides of

sterically hindered tertiary amines, as well as amine oxides containing at

least one -O-, -S-, -SO-, -CO2-, -CO-, -C=C-, or -CON- moieties are also

useful. Amine oxides derived from hydrogenated and non-hydrogenated

trialkyl amines, as well as mixtures thereof, are useful. Thermal

decomposition and reaction products of tertiary amine oxides are further

useful additives.

7.	Nitrones, for example, n-benzyl-alpha-phenyl nitrone, N-ethyl-alpha-

methyl nitrone, N-octyl-alpha-hepryl nitrone, N-lauryl-alpha-undecyl

nitrone, N-tetradecyl-alpha-tridecyl nitrone, N-hexadecyl-alpha-penta-

decyl nitrone, n-octadecyl-alpha-heptadecylnitrone, N-hexadecyl-alpha-

heptadecyl nitrone, N-octadecyl-alpha-pentadecy nitrone, N-heptadecyl-

alpha-heptadecy nitrone, N-octadecvl-alpha-hexadecyl nitrone, nitrone

derived from N,N-dialkylhydroxylamine derived from hydrogenated tallow amine.

8.  3-AryIbenzofuranones, for example, 3-arylbenzofuranones of the formula

(Formula Removed)

wherein, when n is 1, R1 is an unsubstituted or substituted carbocyclic or heterocyclic aromatic ring system,

wherein, when n is 2, R1 is unsubstituted or C1-C4alkyl- or hydroxy-substituted phenylene or naphthylene; or is -R6-X-R7-, and wherein R2, R3, R4 and R5 are each independently of one another hydrogen, chloro, hydroxy, C1-C2salkyl, C7-C9phenylalkyl, unsubstituted or C1-C4alkyl-substituted phenyl, unsubstituted or C1-C4alkyl-substituted C5-C8cycloalkyl; C1-C18alkoxy, C1-C18alkylthio, C1-C4alkylamino, di-(C1

-C4alkyl)amino, Cl-C25alkanoyloxy, C1-C25alkanoylamino, C3

-C25salkenoyloxy, C3-C25alkanoyloxy which is interrupted by oxygen, sulfur or > N-R8; C6-C9cycloalkyIcarbonyloxy, benzoyloxy or C1-C12alkyl-substituted benzoyloxy; or each pair of substituents R2 and R3 or R3 and R4 or R4 and R5, together with the linking carbon atoms, forms a benzene ring; R4 is additionally -(CH2)P-COR9 or -(CH2)qOH, or, if R3 and R5 are hydrogen, R4 is additionally a radical of formula

(Formula Removed)

wherein R1 is as defined above when n - 1, R6 and R7 are each independently of the other unsubstituted or C1-C4alkyl-substituted phenylene or naphthylene, R8 is hydrogen or C1-C8alkyl, R9 is hydroxy, (-

CT I/r MO; Ci-Cis alkoxy or

	(Figure Removed).

 R10 and R11 are each independently of the other hydrogen, CF3, C1-C12alkyl or phenyl, or R10 and R11, together with the linking carbon atom, form a C5-C8cycloalkylidene ring which is unsubstituted or substituted by 1 to 3 C1-C4alkyl groups, R14 is hydrogen or C1-C18alkyl, M is a metal cation of valency r, X is a direct bond, oxygen, sulfur or NR14, n is 1 or 2, p is 0,1 or 2, q is 1,2,3,4,5 or 6, and r is 1,2 or 3, which process comprisesreacting a compound of formula

(Formula Removed)

wherein R15 is halogen or -OR'15, R'15 is hydrogen, C1-C25alkanoyl, C3-C25alkenoyl, Cs-Cjsalkanoyl which is interrupted by oxygen, sulfur or

 C6-C9cycloalkylcarbonyl, thenoyl, furoyl, benzoyl orC1-C12alkyl-

(Figure Removed)

substituted benzoyl; naphthoyl or C1-C12alkyl-substituted naphthoyl; C1-

C25alkanesulfonyl, fluoro-substituted C1-C25alkanesulfonyl; phenylsulfonyl or C1-C12alkyl-substituted phenyisulfonyl;

(Formula Removed)

R16 is a direct bond, C1-C18alkylene, C2-C18alkylene which is interrupted by

(Figure Removed)

oxygen, sulfur or /  ; C2-C18alkenylene, C2-C20alkylidene, C7-C2ophenylalkylidene, C5-C8cycloalkylene, C7-C8bicycloalkylene, unsubstituted or C1-C4alkyl-substituted phenylene,

(Formula Removed)

R17 is oxygen,-NH-or /; and R18 is Ci-Cisalkyl or phenyl, with a compound of formula [H]n-R1.

Useful 3-arylbenzofuranones are known compounds and include those found in U.S. Patent Nos. 4,325,863; 4,338,244,5,175,312, and 5,607,624.

An especially preferred 3-arylbenzofuranone for use in the present invention is 5,7-di-tert-butyl-3-(3,4-di-methylphenyl)-3H-benzofuran-2-one.

9.	Peroxide scavengers, for example, esters of beta-thiodipropionic acid, for

example the lauryl, stearyl, myristyl or tridecyl esters,

mercaptobenzimidazole or the zinc salt of 2-mercaptobenzimidazole, zinc-

dibutyldithiocarbamate, dioctadecyldisulfide, pentaerythritoltetrakis-

(beta-dodecylmercapto)-propionate.

10.	Polyamide stabilizers, for example copper salts in combination with

iodides and/or phosphorus compounds and salts of divalent manganese.

11.	Basic co-stabilizers, for example, melamine, polyvinylpyrrolidone,

dicyandiamide, triallyl cyanurate, DHT-4A, hydrotalcites, urea

derivatives, hydrazine derivatives, amines, polyamides, polyuremanes, alkali metal salts and alkaline earth metal salts of higher fatty acids, for example, Ca stearate, calcium stearoyl lactate, calcium lactate, Zn stearate, Mg stearate, Na ricinoleate and K palpitate, antimony pyrocatecholate or zinc pyrocatecholate.

12.	Nucleating agents, for example, sodium benzoate, sodium alkyl benzoates,

sodium salts of bis(alkylphenyl)phosphates, 4-tert-butylbenzoic acid,

adipic acid, diphenylacetic acid, sodium salt of methylene bis-2,4-

dibutylphenyl, cyclic phosphate esters, sorbitol tris-benzaldehyde acetal,

and sodium salt of bis(Z4-di-t-butylphenyl) phosphate or Na salt of

ethylidene bis(2,4-di-t-butyl phenyl)phosphate..

13.	Clarifiers, for example, acetals prepared from benzaldehyde and sorbitol.

14.	Fillers and reinforcing agents, for example, calcium carbonate, silicates,

glass fibers, asbestos, talc, kaolin, mica, barium sulfate, metal oxides and

hydroxides, carbon black and graphite.

15.	The present invention may also be used in conjunction with aminoxy

propanoate derivatives such as methyl-3-(N,N-

dibenzylaminoxy)propanoate;ethyl-3-(N,N-

dibenzylaminoxy )propanonoate; 1,6-hexamethylene-bis(3-N,N-

dibenzylaminoxy)propionate);methyl-(2-(methyl)-3(N,N-

dibenzylaminoxy)propanoate);octadecyl-3-(N,N-

dibenzylaminoxy)propanoic acid; tetrakis (N,N-dibenzylaminoxy)ethyl

carbonyl oxymethyl)methane; octadecyl-3-(N,N-diethylaminoxy)-

propanoate; 3-(N,N-dibenzylaminoxy)propanoic acid potassium salt; and

1,6-hexamethylene bis(3-(N-allyl-N-dodecyl aminoxy )propanoate).

16.	Other additives, for example, plasticizers, lubricants, emulsifiers,

pigments, optical brighteners, flameproofing agents, anti-static agents,

blowing agents and thiosynergists such as dilaurythiodipropionate or

distearylthiodipropionate.

In one embodiment the bis-phosphite compounds of the present invention are used in combination with an amine compound, preferably a polyamine. This combination utilizing an amine compound improves the hydrolytic stability of the bis-phosphite compounds. When a bis-phosphite compound is isolated as a solid, the present invention contemplates that it may be utilized in solid amorphous form. The amorphous phosphite composition is formed by rapid cooling of melt of the phosphite. Such melt may be a mixture of the bis-phosphite compound and polyamine which is rapidly cooled to form a solid amorphous phosphite composition. The amorphous nature of composition enhances the hydroly tic stability of the solid composition compared to crystalline composition containing the same constituents, such compositions may additionally contain respective amounts of an amine preferably an aliphatic polyamine.

The amorphous composition is prepared by melting the crystalline bis-phosphite compound, or a blend of the crystalline bis-phosphite compound and an amine or other desired ingredients, to form a melt blend. The resulting melt blend is cooled to form an amorphous solid bis-phosphite compound composition. The process may also involve storing the bis-phosphite compound for a period in excess of 10 days (possibly in humid conditions (>60% relative humidity)) at ambient temperature, and then compounding the bis-phosphite compound composition with a thermoplastic polymer such as a polyolefin, for example polypropylene for thermal oxidative stability thereof.

The amorphous stabilizer composition of the present invention preferably comprises at least 50 percent by weight of the bis-phosphite compound based on the total weight of the stabilizer composition, more preferably comprises from 80 percent by weight to 99.9 percent by weight of the bis-phosphite compound based on the total weight of the stabilizer composition, more preferably from 90 to 99.8 percent by weight thereof, more preferably from 95 to 99.5 percent by weight thereof, and most preferably from 97 to 99 percent by weight thereof.

The amine is preferably present at a level of from 0.1 to 10 percent by weight based on the total weight of the stabilizer composition, more preferably from 0.2 to 10 percent by weight thereof, more preferably present at a level of from 0.6 to 5 percent by weight thereof, and most preferably from 1 to 3 percent by weight thereof . Such stabilizer amine compositions are preferably in the form of amorphous (non-crystalline) particles, such as powders and pellets.

The preferred amine additives are polyamines, and more preferably aliphatic polyamines. The aliphatic polyamine preferably has a boiling point of greater than 175°C, more preferably greater than 190°C, and most preferably greater than 200°C. The aliphatic polyamine may contain primary, secondary or tertiary amine groups. Preferably the amine groups are primary amine groups. The polyamine may contain 2,3 or more amine groups, and in other words may be a diamine, triamine or greater polyamine amine. The preferred polyamines are aliphatic primary diamines of the formula

H2N-R10— NH,

wherein R10 is selected from G, to do divalent alkyl groups, and more preferably the diamine is selected from 1,6 diaminohexane and 1,10-diaminodecane. Suitable aliphatic secondary diamines may be represented by the general formula:

(Formula Removed)

wherein R11 is selected from C1 to C10 divalent alkyl groups and R12 is selected from C1 to C30 monovalent alkyl group. Suitable aliphatic tertiary diaminesmay be represented by the general formula

(Formula Removed)

wherein R11 and R12 are defined as above. Most preferably the polyamine is an aliphatic primary diamine. The amines may also be monoamines and

hydroxylamines such as triisopropanolamine, and R12NH2, (R12)2NH, (R12)3N, (R")2NOH.

The concentration of the bis-phosphite compounds in the polymeric material which will effectively inhibit polymer degradation can vary considerably depending on the particular polymer being stabilized and the end use for which the stabilized polymeric material is designed. Generally, concentration in the range of 0.001 to 5.0 weight percent may be used with concentrations of about 0.01 to 0.5 being most common. Polymeric particles may be coated with the present phosphites alone or in combination with other stabilizers for stabilization of the polymeric material. The bis-phosphite stabilizers provided by this invention typically will be used in combination with other conventional stabilizers such as phenolic antioxidants, phosphites, hydroxylamines, 3-arylbenzofuranones, polyvalent salts of organic acids, and thioethers. In addition, any of the aforementioned additives may be present.

Consistent with the invention, the bis-phosphite stabilizer may be incorporated into the polymeric materials any time prior to or during fabrication by any of a variety of means unknown in the art. For example, the stabilizer may be added directly to a melt of the polymer on a roll mill to distribute the phosphite compound uniformly throughout the polymer. Alternatively, the bis-phosphite compound may be dry-blended with a finely-divided form of the polymer such as pellets and then the dry mix can be mixed further in and extruded from an extruder.

It should be clear that the present invention encompasses the bis-phosphite compounds described herein as well as polymeric materials and articles of polymeric materials that contain the bis-phosphite compounds.

All patents cited herein are in incorporated by reference.

The utility of the bis-phosphite compounds as stabilizers for polymeric materials is further illustrated by the following examples.

DETAILED DESCRIPTION OF PREFERRED EMBODIMENTS

In order to provide a general description of the preparation of the phosphites of the present invention, the following illustrative procedures are provided for a chlorophosphite and a bisphosphite. Other bisphosphites can be prepared following these general procedures by one of skill in the art without undue experimentation. Examples

1.0	Synthesis of Neopentyl Glycol Chlorophosphite
