Repository: anandvc/allindianpatents

File: patents/221503-an-apparatus-and-method-for-stretching-and-collecting-a-knitted-fabric-produced-by-circular-knitting-machines.html
Indian Patents. 221503:"AN APPARATUS AND METHOD FOR STRETCHING AND COLLECTING A KNITTED FABRIC PRODUCED BY CIRCULAR KNITTING MACHINES"

Indian Patents

Recently Granted Patents

  Recently Published Patents

Title of Invention	"AN APPARATUS AND METHOD FOR STRETCHING AND COLLECTING A KNITTED FABRIC PRODUCED BY CIRCULAR KNITTING MACHINES"

Abstract	A method for stretching and collecting a knit fabric produced by circular knitting machines comprising the phase of progressively cutting a flattened tubular piece along a longitudinal generatrix, spreading the piece according to diverging lines inclined downwards until reaching inferiorly a position laterally offset relative to the vertical central axis of the knitting machine and of collecting the stretched piece. Also provided is an apparatus for stretching and collecting a knit fabric in tubular piece comprising piece-presser rollers (10) for flattening the tubular piece coming from the circular machine, a rotating blade (18) positioned downstream from said piece-presser rollers (10), at least two spreading rollers (13) positioned according to diverging lines inclined downwards, at least a roller (14) for transmitting the stretched piece positioned in a first edge area (2a) of the frame of the apparatus, and a set (22) for collecting the stretched piece positioned in a second edge area of the support frame.	

Full Text	Technical Field

The present invention relates to an apparatus and method for stretching and collecting a knitted fabric produced by circular knitting machines comprising the phases of substantially flattening a tubular piece coming from the circular machine, progressively cutting the flattened tubular piece along a longitudinal generatrix, spreading the piece and its lateral edges obtained from its cutting, stretching the spread piece in a single layer of fabric, and collecting the stretched piece into a roll.

The apparatus comprises a support frame positioned inferiorly to said circular knitting machine and able to rotate integrally with its cylinder, means for substantially flattening the tubular piece coming from the circular machine, cutting means positioned downstream of said flattening means and able to cut the tubular piece longitudinally along a generatrix, means for opening and stretching the cut piece in a single layer of fabric, and an assembly for collecting the piece stretched in a single layer.

Background Art

As is well known, the traditional method and apparatuses for stretching and collecting into rolls or superposed layers the knitted fabrics produced by circular knitting machines provide for the tubular pieces exiting therefrom to be subjected to downward traction and gradually flattened until they reach the final conformation with two superposed planar layers.

This traditional technique entails, in the case of elastic and/or delicate yarns and in the presence of weak knit structures, the formation of two permanent lateral creases, difficult or impossible to remove, which cause negative effects also in the fabric finishing operation.

To overcome the aforementioned drawbacks, in the case of circular machines of very large diameter, i.e. up to 60 inches, the technique is known of opening the tubular fabric by means of two diametrically opposite longitudinal cuts, so as to obtain two individual layers of fabrics of equal width, equalling the width of the flattened tubular piece (see European Patent no. 534917 in the name of the same applicant).

In the case of circular machines with large diameters, i.e. about 30 inches, if the prior art were employed, i.e. opening the tubular piece with two cuts, fabrics would be obtained with excessively small width, hence not acceptable.

It is therefore necessary to open the tubular piece with a single longitudinal cut in order to enable to stretch it in a single layer whose width corresponds to the entire circumference of the fabric.

The prior art for this process, taught for instance in European Patent no. 456576 provides for the use of apparatuses each fitted with a support frame situated inferiorly to the circular knitting machine and able to rotate integrally with its cylinder.

On this support frame are positioned means able to effect

an initial and substantial flattening of the tubular piece coming from the circular machine, cutting means

able to cut longitudinally along a generatrix the tubular piece and means for opening and stretching the cut piece in a single layer of fabric. In particular such opening and stretching means are constituted by rollers mounted

idle on the support frame of the machine.

Also associated to the support frame are one or more sets of driving rollers for the controlled advance of the piece in the passage along the aforementioned flattening, cutting, opening and stretching means and a set for collecting the piece stretched in a single layer of fabric in a roll or in superposed layers.

Lastly, helically grooved rollers are also provided for stretching the edges of the piece before it is collected. The prior art summarily described above presents important drawbacks.

First of all, since the driving and collecting sets and the means for opening and stretching the fabric are substantially aligned underneath the vertical central axis of the cylinder of the circular machine, the overall height development of these known apparatuses is considerable and forces therefore to position the knitting machine at a height from the ground that makes inconvenient and difficult the operations for servicing the machine by the assigned personnel.

To overcome said drawback, the aforementioned US Patent provides for positioning a walkway platform around the circular machine, above the apparatus for stretching and collecting the fabric or, alternatively, for inserting the latter in a pit obtained in the ground of the factory. It is evident that in the first case access to the circular machine is not immediate, since it is necessary to climb on the walkway, whilst in the second

case additional operating costs are incurred both for removing the piece collected in a roll and for maintaining the apparatus and the pit.

It should also be noted that the final positioning of the piece wound in a roll, or accumulated in superposed layers, substantially takes place in correspondence with the central area of the knitting machine so that it is difficult and expensive to extract the piece by means of appropriate loading and transporting trucks, even if automated.

In particular it should be noted that in European Patent 456.576 the piece, in some phases of advance before entering the driving roller set, follows an excessively horizontal path which causes deficiencies in the regularity of the drive action during the phases whereby the knit is formed and the piece itself is spread and stretched.

Another considerable limitation of the prior art is given by the fact that the spreader rollers, being idle, are driven by the motion of the knit and cannot actively participate in the opening of the edges which, by their nature, tend to curl up.

Another technical and functional limitation consists in the fact that the helically grooved rollers take control of the kinematic mechanisms which set in motion other organs of the machine, so that they intervene with little effectiveness on the stretching of the edges. In practice these rollers rotate at a sharply lower speed than the one required for a satisfactory stretching of the edges of the piece.

The prior art according to the aforementioned patents

offers a rigid solution to the stretching and collection of tubular fabric since, if it were necessary, for instance, to wind the tubular piece in the traditional manner, i.e. in double layer without cutting and opening, it would require radical and costly modifications to the structure of the apparatus to adapt it to this change in function.

Disclosure of Invention

In this situation, the technical task constituting the basis for the present invention is to provide a method and an apparatus for stretching and collecting the knitted fabric produced by circular knitting machines able substantially to overcome the aforementioned drawbacks.

Within the scope of this technical contact, an important aim of the invention is to devise a method and an apparatus for stretching in a single layer and collecting a knitted fabric produced in a tubular piece which allow to maintain substantially unaltered, relative to the traditional technique for collecting the fabric in double layer, the positioning of the circular knitting machine in terms of height.

Another important aim of the invention is to provide a method and an apparatus which allow a better and more delicate stretching in a single layer of a knitted fabric produced in tubular piece.

A further aim is to devise a method and an apparatus which favour the employment of loading and transporting trucks, also automated, for the removal of the fabric collected in a roll or in superposed layers.

Yet another aim of the invention is to make available an

apparatus which is easily converted from the function of stretching width-wise, i.e. in a single layer, a tubular piece to the traditional function of applying traction without cutting and widening the tubular piece itself.

The technical task set out above and the specified aims are substantially reached by a method and by an apparatus for stretching and collecting a knitted fabric in tubular piece produced by circular knitting machines which are characterised in that they comprise one or more of the technical solutions claimed hereafter.

The description shall now be provided, by way of	non

limiting indicative example, of a preferred but	not

exclusive embodiment of an apparatus according to	the

invention, illustrated in the enclosed drawings.

According to the present invention there is provided an apparatus for stretching and collecting a knitted fabric in tubular piece produced by circular knitting machines comprising: a support frame positioned interiorly to said circular knitting machine and able to rotate integrally with its cylinder, means for flattening the tubular piece coming from the circular machine, cutting means positioned downstream from said flattening means and able to cut the tubular piece longitudinally along a generatrix,

means for opening and stretching the cut piece in a single layer of fabric, and a collecting set for collecting the piece stretched in a single layer, wherein said means for opening and stretching the cut piece comprise:

two spreading rollers for spreading the piece and its lateral edges obtained from the cut, said spreading rollers being positioned according to diverging lines inclined downwards and developing starting from an area of the piece opposite to said cut generatrix and positioned level with said cutting means until reaching inferiorly a first edge area of the support frame laterally offset relative to the central and vertical axis of the knitting machine,

and a transmission roller for the transmission of the stretched piece positioned in said first edge area, and in that said collecting set for collecting the stretched piece in a roll or in superposed layers is positioned in a second edge area of the support frame laterally offset relative to said central axis on the opposite side and level with said transmission roller,

a set of driving rollers for the controlled advance of the piece along its path through said flattening means, said cutting means and said opening and stretching means, and a transverse ternsioning roller for tensioning the stretched piece in the transverse direction positioned between said transmission roller and said collecting set and formed by two grooved portions helically wound in opposite directions able to contrast the tendency of the bands of the piece itself proximate to the lateral edges to curl themselves longitudinally.

According to the present invention there is also provided a method for stretching and collecting a knit fabric produced by circular knitting machines comprising the following phases:

flattening a tubular piece coming from the circular machine, progressively cutting the flattened tubular piece along a longitudinal generatrix, spreading the piece and its lateral edges obtained from its cutting, stretching the spread piece in a single layer of fabric, and collection of the stretched piece,

wherein said spreading of the piece and of its lateral edges is conducted gradually according to divergent lines inclined downwards and developing starting from the height of the cutting area until reaching inferiorly a first portion offset laterally relative to the central and vertical axis of the knitting machine so that the completion of said stretching of the piece is carried out in said first laterally offset position and in that the collection of the stretched piece is performed in a second position offset laterally relative to said central axis on the opposite side and level with that first position.

Description of the Accompanying Drawings

Figure 1 shows a side elevation view of the apparatus;

Figure 2 is a perspective view of the apparatus of Figure 1;

Figure 3 presents a partial and schematic perspective view of the main components of the apparatus;

Figure 4 shows a view similar to the one of Figure 3 highlighting the successive operative phases whereto a circular fabric is subjected.

Description of the Illustrated Embodiment

With reference to the aforementioned drawings, the apparatus according to the

invention is indicated in its entirety with the number 1.

It comprises a support frame 2 positioned inferiorly to a known circular knitting

machine 3 provided for producing, in correspondence with a cylinder 4, of 	

knitted fabric in tubular piece 5.

The support frame is able to rotate integrally with the cylinder 4 about a vertical central axis 6 and is positioned internally to a fixed structure 7 which sustains both the frame 2 itself and the circular machine 3. In proximity to the upper part of the frame 2 are provided means for the substantial flattening 8 of the piece 5 coming from the cylinder 4. The means 8 comprise a piece-widening frame 9, known in itself, able progressively to modify the cylindrical shape of the piece by substantially flattening it along a diametrical direction thereof and a pair of parallel piece-pressing roller 10 suitably distanced from each other and externally delimiting the piece.

Immediately below the parallel rollers 10 are positioned cutting means 11, able progressively to cut the tubular piece 5 along a generatrix, and means 12 for opening and stretching the cut piece, able to widen it in a single layer 5a.

More specifically the opening and stretching means 12 comprise two rollers 13 for spreading the piece 5 and its lateral edges 5b obtained from the cutting and a roller 14 for transmitting the stretched piece.

Originally the spreading rollers 13 are arranged according to diverging lines inclined downwards and developing starting from upper extremities 13a mutually approached and positioned in an area of the piece opposite said cut generatrix. More in detail the upper extremities 13a are positioned in opposition to the cutting means 11 and substantially level therewith, until reaching inferiorly, with lower extremities 13b, a first edge area 2a of the support frame 2 laterally displaced

relative to the central vertical axis of the knitting machine.

In this edge area 2a is positioned the roller 14 for the transmission of the stretched piece 5a. The spreading rollers 13 are hinged, in correspondence with their approached upper extremities 13a, to a first terminal portion 15a of a support body 15 integral to the support frame 2 and have the lower extremities 13b able to be fastened at an adjustable mutual distance to an arched base element 16 also integral with the frame 2.

In this way it is possible to vary, according to requirements, the spreading of the piece 5 and of its lateral edges 5b.

The spreading rollers 13 can be mounted idle on the support roller 2, but preferably and advantageously are provided with independent motors 13c the further to favour the stretching of the piece in single layer.

The direction of rotation imposed by the motors to the rollers is preferably opposite the direction of advance of the piece to enhance the stretching effect on the piece.

The first terminal portion 15a of the support 15 extends externally with a rotating element 17 with curved profile able to guide the piece immediately below the parallel rollers 10 favouring its sliding in the critical area of increased tension opposite to the cut generatrix.

The rotating element 17 can be constituted by a wheel or a ball. Alternatively to the rotating element, an oscillating arm with curved extremity, tensioned by a spring, can be provided.

In correspondence with a second terminal portion 15b of the support body 15 are positioned the cutting means 11 which, advantageously, comprise a rotating blade 18, a blade guide 19 and a motor 20 for supporting and controlling the blade, available in a position adjustable on the support body 15 itself to enable varying, according to operative requirements, the distance of the rotating blade 18 from the central axis 6. Also the position of the rotating element 17 can be adjusted, since it is mounted on a bar 17a able to be fastened by means of screws to corresponding slots obtained in the support body 15.

In a central area of the support frame 2, substantially level with the transmission roller 14, is engaged a pair of driving rollers 21 for the controlled advance of the piece along the path downstream of the cylinder 4 through said flattening means 8, said cutting means 11 and said opening and stretching means 12. The set of driving rollers 21 comprises a central tensioning roller 21a and two lateral contrasting rollers 21b.

Preferably, the set of driving rollers 21 is controlled by a motor 21c independently of the means for actuating the other rollers or of the means that serve other functions of the apparatus.

Downstream from the driving rollers set 21, in correspondence with a second edge area 2b of the support frame 2 and laterally offset relative to the central axis 6, is positioned a set 22 for collecting the piece stretched in a single layer into a roll.

Alternatively, a known device can be provided, suitable

for collecting the piece in superposed layers.

Between the transmission roller 14 and the driving roller

set 21 is provided a first roller for tensioning the piece in the transverse direction 23 having two grooved portions helically wound in opposite directions able to contrast the tendency of the bands of the piece itself that are proximate to the lateral edges 5b to curl themselves longitudinally.

Also provided is a piece-presser roller 23a positioned in the vicinity of the transverse tensioning roller 23 to increase the winding angle of the piece about the transverse tensioning roller with the consequent increase of the effectiveness of the action of the helically grooved portions on the edges of the piece.

Also between the driving roller set 21 and the collecting set 22 is interposed a second roller 24 for tensioning in the transverse direction 24, co-operating with a corresponding piece-presser roller 24a.

The piece-presser rollers 23a and 24a can be adjusted both horizontally towards and away from the respective transverse tensioning rollers 23, and vertically to determine a greater or lesser winding of the piece about the transverse tensioning roller 23.

The transverse tensioning rollers 23 and 24 are equipped with motors 23b and 24b independent from the other functions of the machine to have speeds greater than that of the prior art, with the consequent improvement in the stretching of the edges of the piece which tend to become curled up.

In the support frame 2 (Fig. 1), inferiorly to the upper and lower extremities 13a and 13b of the spreading rollers 13, are provided respectively holed seats 25 and 26 for the possible housing of the extremities of a motor

roller and of a transmission roller able to sustain and make advance a belt for driving and bearing the central part of the piece between the spreading rollers 13.

Lastly, advantageously, the support frame 2 has a pair of horizontal cross members 27 oriented orthogonally to said driving rollers set 21 and provided with supplementary seats 28 (Fig. 2) for the extremities of the piece presser rollers 10.

The seats 28 allow a simple and rapid re-positioning of the piece-presser rollers 10 themselves to 90° when, alternatively to the cutting and the width-wise opening of the tubular fabric, its stretching and traditional collection in two superposed layers are required.

Moreover, proximity sensors 29 or contact oscillators have been shown schematically, for arresting the apparatus if the operator should approach it excessively, or even come in contact with the rotating support frame 2. Advantageously the sensors 29 are positioned at least in correspondence with the edges of the rotating support frame.

The operation of an apparatus described above in a

prevalently structural sense is as follows.

The tubular piece 5 coming from the cylinder 4 is

gradually flattened by the piece-spreader frame 9, by the

parallel piece-presser rollers 10 and by the blade guide

19.

Subsequently the flattened tubular piece, tensioned longitudinally by the driving roller set 21, is cut by the cutting means 11 along one of its generatrices whilst, in correspondence with the opposite generatrix, it slides on the rotating element 17 which prevents

deflections and the formation of creases. The cut piece is progressively widened and stretched by the spreading rollers 13, until it passes, completely open, on the transmission roller 14.

Therefrom, the single-layer fabric continues along a substantially horizontal path, moving from the first edge area 2a of the support frame 2, where the transmission roller 14 is located, to a second, opposite, edge area 2b where the set 22 for collecting in a roll or possibly in superposed layers.

During this substantially horizontal path, the transverse tensioning rollers 23 and 24 maintain the knitted fabric perfectly flat, preventing it from curling in correspondence with the edges.

The invention implements a new method which also forms an integral part of the present patent.

It consists of subjecting to an operative phase whereby the tubular piece coming from the circular machine is substantially flattened. Subsequently, a progressive cut is effected along a generatrix of the flattened piece whilst maintaining curved the area of the piece opposite the cut generatrix so as to prevent it from forming creases and deflections.

Downstream from the cut, the spreading and the stretching of the piece and of its lateral edges obtained from the

cut is effected.

This spreading operation is performed gradually according to downwards-inclined lines developing substantially from the height of the cutting area until reaching inferiorly a first position laterally offset relative to the central

vertical axis of the knitting machine. In correspondence with this first position, the stretching of the piece spread in a single layer of fabric is completed.

Downstream from said first position the path of the piece continues substantially horizontally and reaches a second position laterally offset relative to the central axis, opposite to the first position itself. In this second position, the stretched piece is collected in a roll or in superposed layers.

In the substantially horizontal segment of the path of the piece lying between said first and second position, the piece is subjected to traction for its controlled advance through all the operative phases illustrated downstream of the cylinder of the knitting machine.

Moreover in this horizontal segment, advantageously, the stretched piece is subjected to two tensioning operations in the transverse direction able to contrast the tendency of the edge bands to curl themselves.

The invention achieves important advantages. First of all, the apparatus and the method obtain a path of the piece in the cutting and opening phases and subsequently of the stretched piece which exploits to the fullest extent the horizontal space underneath the cylinder of the knitting machine.

The vertical dimension of the apparatus is therefore limited and hence the height and accessibility of the overlying knitting machine are practically unchanged relative to the traditional technique without width-wise

opening.

The ease of access to the cylinder working plane is

determined by the fact that the driving, collecting and transverse tensioning rollers are situated on a single plane positioned at the base of the machine. This alignment of the rollers below leaves room in the high end of the machine and allows to incline the spreader rollers, thereby facilitating the operator's task when he or she needs to approach the operative organs of the circular machine.

Also to facilitate the operator's intervention relative to traditional machines, the diameter of the ring 30 supporting the thread feeders 31 has also been increased, making it substantially equal to the dimensions of the base. In this way the feeders are moved away from the axis of the machine and closer to the operator.

The architecture of the machine, given the above description, allows to position laterally the set for collecting the stretched fabric in a roll or in superposed layers, thereby facilitating the positioning of a truck, which can also be automated, for the extraction and transport of the wound piece.

Moreover, the length of the widening segment of the knit obtained from the original disposition of the spreader rollers and the cut with rotating blade allow to obtain a gradual and delicate opening of the knitted piece itself and to maintain a regular tensioning both in the phase of forming the knit and in the subsequent path towards the set for collecting in a roll.

Lastly, it should be stressed that the apparatus according to the invention has high operative flexibility as it allows easily and rapidly to shift - as need be -to traditional tensioning and collecting in a roll without cutting and widening the piece.

Obviously, numerous modifications and variations can be made to the method and to the apparatus described above, without thereby departing from the scope of the inventive concept that characterises them.

We claim:

1.  An apparatus for stretching and collecting a knitted fabric produced by

circular knitting machines comprising: a support frame (2) positioned inferiorly

to said circular knitting machine (3) and able to rotate integrally with its

cylinder (4),

means (8) for flattening the tubular piece (5) coming from the circular

machine,

cutting means (11) positioned downstream from said flattening means (8) and

able to cut the tubular piece longitudinally along a generatrix,

means for opening and stretching (12) the cut piece in a single layer of fabric,

and a collecting set (22) for collecting the piece stretched in a single layer,

wherein said means (12) for opening and stretching the cut piece comprise:

two spreading rollers (13) for spreading the piece (5) and its lateral edges (5b)

obtained from the cut, said spreading rollers being positioned according to

diverging lines inclined downwards and developing starting from an area of

the piece opposite to said cut generatrix and positioned level with said cutting

means (11) until reaching inferiorly a first edge area (2a) of the support frame

(2) laterally offset relative to the central and vertical axis (6) of the knitting

machine (3),

and a transmission roller (14) for the transmission of the stretched piece

positioned in said first edge area (2a), and in that said collecting set (22) for

collecting the stretched piece in a roll or in superposed layers is positioned in

a second edge area (2b) of the support frame (2) laterally offset relative to

said central axis on the opposite side and level with said transmission roller

(14),

a set of driving rollers (21) for the controlled advance of the piece along its path through said flattening means (8), said cutting means (11) and said opening and stretching means (12), and

a transverse tensioning roller (23, 24) for tensioning the stretched piece in the transverse direction positioned between said transmission roller (14) and said set roller (22) and formed by two grooved portions helically wound in opposite directions able to contrast the tendency of the bands of the piece itself proximate to the lateral edges (5b) to curl themselves longitudinally.

2.	An apparatus as claimed in claim 1, wherein said set of driving rollers

(21) is positioned between said  transmission roller (14) and said collecting

set (22).

3.	An apparatus as claimed in claim 1, wherein a piece-presser roller

(23a) is positioned in the vicinity of said transverse tensioning roller (23) to

increase the angle of winding of the piece about the transverse tensioning

roller.

4.	An apparatus as claimed in claim 1, wherein said spreading rollers (13)

have upper extremities (13a) approached and hinged to a support body (15)

integral with said support frame (2) and lower extremities (13b) able to be

fastened at adjustable mutual distance to a base element (16) integral with

the supporting element (2) to vary the spreading of the piece and of its lateral

edges.

5.	An apparatus as claimed in claim 5, wherein said spreading rollers (13)

are provided with motors (13c) independent of the other operative organs of

the machine.

6.	An apparatus as claimed in claim 5, wherein said motors (13c)  are

designed to impose to the spreading rollers (13) rotations in the direction

opposite to the direction of advance of the piece.

7.	An apparatus as claimed in claim 1, wherein said cutting means (11)

comprise a rotating  blade (18) controlled  by a motor (20) available in

operative position at a variable distance from said central vertical axis (6).

8.	An apparatus as claimed in claim 1, wherein said means (8) for

flattening the tubular piece (5) comprise a pair of piece-presser parallel rollers

(10) and in that said support frame (2) comprises a pair of horizontal cross

members  (27)  oriented  orthogonally to  said  drive  roller set- (21)  and

presenting supplementary seats (28) for the extremities of the piece-presser

rollers (10) able to allow, alternatively, the re-positioning of the piece-presser

rollers (10) at 90° for the stretching and collecting of uncut tubular fabric in

two superposed layers.

9.	A method for stretching and collecting a knit fabric produced by circular

knitting machines comprising the following phases:

flattening a tubular piece coming from the circular machine, progressively cutting the flattened tubular piece along a longitudinal generatrix, spreading the piece and its lateral edges obtained from its cutting, stretching the spread piece in a single layer of fabric, and collection of the stretched piece,

wherein said spreading of the piece and of its lateral edges is conducted gradually according to divergent lines inclined downwards and developing starting from the height of the cutting area until reaching inferiorly a first portion offset laterally relative to the central and vertical axis of the knitting machine so that the completion of said stretching of the piece is carried out in said first laterally offset position and in that the collection of the stretched piece is performed in a second position offset laterally relative to said central axis on the opposite side and level with that first position.

10.	A method as claimed in claim 9, wherein said piece is subjected to

traction for a controlled advance of the piece itself during the working phases.

11.	A method as claimed  in claim  10, wherein said traction for the

controlled advance of the piece is performed in an area of the path of the

piece lying between said first position wherein the stretching operation is

completed and said second position wherein the piece itself is collected.

12.	A method as claimed in any of the previous claims, wherein it provides

for subjecting the piece stretched in a single layer, before it is collected, to a

tensioning operation in a transverse direction to the direction of advance able

to contrast the tendency of the edge bands of the piece to curl themselves.

13.	A method as claimed in any of the previous claims, wherein during said

progressive cutting of the flattened tubular piece along a generatrix the area

of the piece opposite to said generatrix is maintained curved in order to

prevent creases and deflections.

14.	An apparatus for stretching and collecting a knit fabric in tubular piece

produced  by  circular  knitting  machines,  substantially  as  hereinbefore

described with reference to the accompanying drawings.

15.	A method for stretching and collecting a knit fabric produced by circular

knitting machines, substantially as hereinbefore described with reference to

the accompanying drawings.

Documents:

				in-pct-2001-00650-del-abstract.pdf

				in-pct-2001-00650-del-claims.pdf

				in-pct-2001-00650-del-correspondence-others.pdf

				in-pct-2001-00650-del-correspondence-po.pdf

				in-pct-2001-00650-del-description (complete).pdf

				in-pct-2001-00650-del-drawings.pdf

				in-pct-2001-00650-del-form-1.pdf

				in-pct-2001-00650-del-form-19.pdf

				in-pct-2001-00650-del-form-2.pdf

				in-pct-2001-00650-del-form-3.pdf

				in-pct-2001-00650-del-gpa.pdf

				in-pct-2001-00650-del-pct-101.pdf

				in-pct-2001-00650-del-pct-210.pdf

				in-pct-2001-00650-del-pct-409.pdf

				in-pct-2001-00650-del-pct-416.pdf

				in-pct-2001-00650-del-petition-138.pdf

« Previous Patent

Next Patent »

Patent Number	221503	

Indian Patent Application Number	IN/PCT/2001/00650/DEL	

PG Journal Number	31/2008	

Publication Date	01-Aug-2008	

Grant Date	24-Jun-2008	

Date of Filing	20-Jul-2001	

Name of Patentee	VIGNONI S.R.L.	

Applicant Address	VIA C. FENZI 14, 25135 BRESCIA (BS), ITALY,	

Inventors:

#	Inventor's Name	Inventor's Address	

1	TIBERIO LONATI	VIA SERA, 24, 25128 BRESCIA, ITALY.	

PCT International Classification Number	D04B 15/88	

PCT International Application Number	PCT/IT00/00052	

PCT International Filing date	2000-02-18	

PCT Conventions:

#	PCT Application Number	Date of Convention	Priority Country	

1	BS99A000016	1999-02-23	Italy	

© All Indian Patents, 2013-2021.

  Patent data available in the public domain from Indian Patents Office, Department of Industrial Policy and Promotions, Ministry of Commerce and Industry, Government of India.

File: patents/221516-a-gasket-sealing-coating-composition.html
Indian Patents. 221516:"A GASKET SEALING COATING COMPOSITION"

Indian Patents

Recently Granted Patents

  Recently Published Patents

Title of Invention	"A GASKET SEALING COATING COMPOSITION"

Abstract	A gasket sealing coating composition, operable to fill small cracks and fissures, suitable for use on a gasket or a portion of a gasket, the coating having a thickness of less than 100 microns, wherein the coating comprises flaky particles of chemically exfoliated vermiculite, the particles forming 10 to 90 wt % of the coating, at least 90% by weight of said particles having a thickness of no more than 30 microns, and no dimension greater than 1mm, the coating also comprising 10 to 50 wt% of an organic polymer binder which is heat resistant to at least 300°C , the organic polymer binder being selected from silicones, siliconates, PTFE, phenolics an fluoroelastomers, and optionally one or more of particles of a solid lubricant, flaky filler, a water soluble alkali silicate, and a water proofing agent.	

Full Text	The present invention relates to a gasket sealing coating composition operable to fill small cracks and fissures, suitable for use on a gasket or a portion of a gasket.

This invention is concerned with a gasket coating, in particular, the invention is concerned with a gasket coating for application to a surface of a gasket to provide improved sealing by filling small cracks and fissures in the surface of the gasket and/or of the member against which the gasket seals.

Gaskets are used for sealing between two members, eg two  portions  of  the  exhaust  system of  an .internal combustion engine, and provide a seal around a passage which passes from one member to the other.  Accordingly, a gasket has to be resilient in order to press against the members and provide a fluid-tight seal.  In the case of an exhaust gasket, the seal is to prevent escape of exhaust gases and entry of air.  The resilience can be provided by utilising a relatively thick layer of resilient material such as a resilient rubber-based material or graphite but, where high temperatures (above 300°C) are experienced such as in an exhaust system, many resilient materials would degrade and are not commonly used.  Instead, the gasket comprises a sheet of metal, eg stainless steel, which is formed into resilient ridges (called "beads") which provide the seal. Thus, when such a gasket is clamped between two members, the clamping force compresses the beads which are resiliently deformed and press against the members along the lines of the beads.  However, such gaskets normally do not provide as good a seal as is desirable because the beads are unable to enter into small cracks and fissures in the members so that gases and liquids can escape past the beads.  It is known, in gaskets not utilised at such high temperatures as are experienced by exhaust gaskets, to provide metal beads with a thin coating (typically less than 200 microns in thickness) of a sealing-enhancing coating which will deform under clamping pressure to fill cracks and fissures.  Known sealing-enhancing coatings, however, degrade at higher temperatures so that they cannot

be used on, eg, exhaust gaskets for internal combustion engines.

It is an object of the present invention to provide a sealing-enhancing coating which is suitable for use on a gasket or a portion thereof, eg exhaust gaskets or bore seals, which will experience high temperatures in service.

The invention provides a sealing-enhancing coating for a gasket or a portion of a gasket, wherein the coating comprises flaky particles of chemically exfoliated vermiculite, at least 90% by weight of said particles having a thickness of no more than 30 microns, and no dimension greater than 1mm, the particles forming 10 to 90 wt% of the coating, the coating also comprising 50 to 10 wt% of an organic polymer binder which is heat resistant to at least 300°C.

For the present purposes an organic polymer binder is considered to be heat resistant to a particular temperature if, when the binder is formed into a film 1mm or less in thickness and heated to that temperature in free air for 24 hours, it either does not decompose or decomposes leaving a residue of at least 20% by weight of the film.

It is found that a coating according to the invention improves the sealing ability of gaskets which experience high temperatures in service, in particular gaskets with embossed sealing beads for example exhaust gaskets for internal combustion engines.

Chemically exfoliated vermiculite is a known heat-resistant resilient material which provides sealing and possibly binding properties at high temperatures (eg above 300°C). Exfoliated vermiculite is conventionally formed by expanding mineral vermiculite using gas. Chemically-exfoliated vermiculite (CEV) is a form of exfoliated

> vermiculite which is formed by treating the ore and swelling it in water. In one possible preparation method, the ore is treated with saturated sodium chloride solution to exchange magnesium ions for sodium ions, and then with n-butyl ammonium chloride to replace sodium ions with n-C4H9NH3 ions. On washing with water swelling takes place. The swollen material is then subjected to high shear to produce an aqueous suspension of very fine (diameter often below 50 microns) vermiculite particles.

It is known to utilise chemically-exfoliated vermiculite in a sealing layer, ie the layer which provides the sealing force by compression thereof, of a sheet gasket, eg an automotive head gasket. For example, GB 2 123 034 B describes making a flexible sheet material, eg for a gasket, by subjecting an aqueous suspension to electrophoresis. The suspension contains an expanded layer silicate, eg CEV with a particle size below 50 microns, and a dispersed organic polymeric material,  eg acrylic polymer, acrylonitrile-butadiene copolymer, epoxy resin, or natural 1 rubber. However,  these flexible sheet materials are not suitable for use as a sealing-enhancing coating on an exhaust gasket because the polymeric material would degrade at high temperatures and the coating would become less effective. The present invention relates to a gasket sealing coating composition operable to fill small cracks and fissures, suitable for use on a gasket or a portion of a gasket, the coating having a thickness of less than 100 microns, wherein the coating comprises flaky particles of chemically exfoliated vermiculite, the particles forming 10 to 90 wt % of the coating,

at least 90% by weight of said particles having a thickness of no more than 30 microns, and no dimension greater than 1mm,

the coating also comprising 10 to 50 wt % of an organic polymer binder which is heat resistant to at least 300°C, the organic polymer binder being selected from silicones, siliconates, PTFE, phenolics and fluoroelastomers, and optionally one or more of particles of a solid lubricant, flaky filler, a water soluble alkali silicate, and a water proofing agent.

It is noted that the coating of the present invention is neither a product of a chemical reaction nor a mere admixture but a synergistic mixture exhibiting surprising and unexpected properties.

In a coating according to the invention, the polymer binder is preferably a silicon-containing -polymer, eg a silicone resin or a siliconate. Also possible are PTFE, phenolics, and fluoroelastomers.

In order to improve the water-resistance of the coating, it is preferred that the coating contains more of the organic polymer binder by weight than of the chemically exfoliated vermiculite.

Preferably, a coating according to the invention also comprises a solid lubricant eg particles of graphite, molybdenum disulphide, hexagonal boron nitride, calcium difluoride, or PTFE (PTFE may also serve as a binder).

A coating according to the invention may also comprise a flaky filler, eg mica, milled thermally exfoliated vermiculite, or aluminium flake. A suitable selection of filler can enhance the drying of the coating after it is applied.

The coating also, preferably, comprises a supplementary inorganic binder/adhesion promoter, eg a water-soluble alkalai silicate, especially lithium silicate.

Preferably, a coating according to the invention also comprises a waterproofing agent acting on at least one of the chemically exfoliated vermiculite and supplementary inorganic binders.

Preferably, none of the ingredients of a coating according to the invention should prematurely interact with one another... In particular, none of the ingredients should flocculate the CEV or precipitate the alkali silicate.

Preferably a coating according to the invention has a thickness of less than 100 microns, eg the thickness may be up to 80 microns, eg between 50 and 75 microns.

A coating according to the invention may be used on a bore seal or an embossed steel gasket sheet and is suitable for use in an exhaust gasket of an internal combustion engine.

In order to increase resilience, a coating according to the invention, preferably, has a density of below 70% of

the theoretical density of the material forming the coating. More preferably the density of the coating is below 50% of said theoretical density.

The invention also provides a method of forming a gasket comprising applying a coating according to the invention to at least a portion of a metal sheet, embossing the metal sheet with the coating to form at least one resilient ridge therein with the coating extending across said ridge, and heating the embossed sheet to a temperature of at least 350°C to temper said sheet. Preferably said metal sheet is made of stainless steel. The coating may be applied to both sides of the sheet, including possibly to both sides of the sheet in the region of the ridge, ie the coating borders the trough created in the other side of the sheet by the formation of a ridge.

There now follows a detailed description of three examples of sealing-enhancing coatings which are illustrative of the invention.

In order to form the first illustrative coating, the following were mixed together:

(a)	50g of chemically-exfoliated vermiculite suspension

(15% solids in water) .  This was obtained from W R

Grace & Co under the designation Microlite HTS.  The

particles  of  CEV  were  flaky  and  had  a  size

distribution such that at least 90% by weight had a

thickness of no more than 30 microns and no dimension

greater than 1mm.  Specifically,  the vermiculite

particles have less than 33% above 45 microns diameter

and an aspect ratio of at least 100.

(b)	5g of graphite flake particles (grade Hart 400 from

Colin Hart Minerals). This graphite is milled so that

96% of the particles pass through a 37 micron sieve.

These particles were included to provide a solid lubricant.

(c)	5g of aluminium powder (grade Fine 124 from Ronald

Britton & Co).  The mean particle size of the

aluminium is 16-24 microns with less than 1% being

retained on a 160 micron sieve.  This powder formed a

water-proofing  agent  acting  on  the  inorganic

binder(s).

(d)	5g of mica particles (SX 300 from Microfine Minerals).

1-4% of the mica particles are retained by a 20 micron

sieve.  The mica was included as an inorganic filler.

(e)	lOg of methyl phenyl silicone resin emulsion (MP 42E

from Wacker).  This was a suspension in water at 42%

solids and provided an organic polymer binder.  This

resin has an ignition point of 465°C.  This binder,

when formed into a film 1mm or less in thickness and

heated to 300°C in free air for 24 hours decomposes

leaving a residue of at least 20% by weight of the

film, the residue being silica which has some binding

properties.

(f)	5g of lithium silicate solution (23% solids).  This

was obtained from Crossfield under designation L40 and

provided an inorganic binder in addition to the

organic binder provided by the silicone resin and the

CEV.  The lithium silicate takes over some of the

binding function at higher temperatures (at which the

silicone resin undergoes thermally-induced chemical

changes).  The lithium silicate may also promote

bonding to steel substrates.

The mixture was sprayed onto the surface of a stainless steel sheet. The mixture was then dried forming a coating over one surface of the sheet having a thickness

1

of approximately 50 microns. The coating had a density of between 0.7 and 0.8 g/cm3, the theoretical density of the material forming the coating being approximately 2.0 g/cm3.

Next, the sheet with the coating thereon was embossed to form sealing beads which were covered at their crests by the coating.

Next, the embossed coated sheet was heated to 350C for one hour  to  temper the steel with the embossments at coating in situ. The sheet was then incorporated in a multi-layer steel gasket. It was found that the coating performed well in micro-sealing.

In order to form the second illustrative coating, the following were mixed together:

(a)	200g  of  chemically-exfoliated  vermiculite

particles as mentioned at (a)  of the first

example.

(b)	20g of graphite flake particles as mentioned at

(b) of the first example.

(c)	40g of silicone resin as mentioned at (e) of the

first example.

 (d)  20g ofwater.

The mixture of the second example was sprayed on to  the surface of a stainless steel sheet, dried, embossed and

tempered in the same way as is described above in relation to the first illustrative example.

In order to form the third illustrative example, the following were mixed together.

(a)	50g of chemically exfoliated vermiculite as

mentioned in the first example.

(b)	30g of methyl silicone resin emulsion (M50 E from

Wacker).  This was a suspension in water at 50%

solids and provided an organic polymer binder.

(c)	5g of lithium silicate as disclosed in the first

example.

(d)	5g of graphite flake particles as disclosed in

the first example.

(e)	5g of mica particles as disclosed in the first

example.

(f)	0.25g of aluminium powder as disclosed in the

first example.

(g)	30g of water.

The mixture of the third example was sprayed, embossed, and tempered in the same way as the first two

examples.

The gasket coatings formed by the first, second and third illustrative methods all gave enhanced sealing coatings which were capable of micro-sealing at temperatures above 300°C.

WE CLAIM:

1. A gasket sealing coating composition, operable to fill small cracks and

fissures, suitable for use on a gasket or a portion of a gasket, the coating

having  a thickness  of less  than  100  microns,  wherein  the  coating

comprises  flaky  particles  of  chemically  exfoliated  vermiculite,  the

particles forming 10 to 90 wt % of the coating,

at least 90% by weight of said particles having a thickness of no more

than 30 microns, and no dimension greater than 1mm,

the coating also comprising 10 to 50 wt % of an organic polymer binder

which is heat resistant to at least 300°C, the organic polymer binder

being  selected  from  silicones,  siliconates,  PTFE,  phenolics  and

fluoroelastomers, and

optionally one or more of particles of a solid lubricant, flaky filler, a water

soluble alkali silicate, and a water proofing agent.

2.	A composition as claimed in claim 1, wherein the coating contains

more of the organic polymer binder by weight than of the chemically

exfoliated vermiculite.

3.	A composition as claimed in any one of claims 1 or 2, wherein the

water soluble alkali silicate is lithium silicate.

4.	A composition as claimed in any one of the claims 1 to 3, wherein the

coating has a thickness of up to 80 microns.

5.	A composition substantially as herein described with reference to the

illustrative examples.

Documents:

				216-del-1999-abstract.pdf

				216-del-1999-claims.pdf

				216-del-1999-correspondence-others.pdf

				216-del-1999-correspondence-po.pdf

				216-del-1999-description (complete).pdf

				216-del-1999-form-1.pdf

				216-del-1999-form-13.pdf

				216-del-1999-form-19.pdf

				216-del-1999-form-2.pdf

				216-del-1999-form-3.pdf

				216-del-1999-form-4.pdf

				216-del-1999-form-6.pdf

				216-del-1999-gpa.pdf

				216-del-1999-petition-137.pdf

« Previous Patent

Next Patent »

Patent Number	221516	

Indian Patent Application Number	216/DEL/1999	

PG Journal Number	31/2008	

Publication Date	01-Aug-2008	

Grant Date	24-Jun-2008	

Date of Filing	10-Feb-1999	

Name of Patentee	T & N TECHNOLOGY LIMITED	

Applicant Address	CAWSTON HOUSE, CAWSTON, RUGBY, WARWICKSHIRE, CV22 7SA, ENGLAND.	

Inventors:

#	Inventor's Name	Inventor's Address	

1	ALAN WILLIAM ATKINSON	11 BRACKENDALE DRIVE BARBY, NR RUGBY NORTHAMPTONSHIRE CV23 8TJ ENGLAND.	

2	STEPHEN PETER BOND	241 NORTON LEYS RUGBY WARWICKSHIRE CV22 5RE ENGLAND.	

3	DARRYL ALFRED TURLAND	8 OAKFIELD ROAD RUGBY WARWICKSHIRE CV 22 6AU ENGLAND.	

PCT International Classification Number	F16J 15/00	

PCT International Application Number	N/A	

PCT International Filing date		

PCT Conventions:

#	PCT Application Number	Date of Convention	Priority Country	

1	9826737.0	1998-12-07	U.K.	

2	9804949.7	1998-03-10	U.K.	

© All Indian Patents, 2013-2021.

  Patent data available in the public domain from Indian Patents Office, Department of Industrial Policy and Promotions, Ministry of Commerce and Industry, Government of India.
