Repository: anandvc/allindianpatents

File: patents/221646-a-process-for-making-ceramic-tile-from-blast-furnace-slag-and-clayey-materials.html
Indian Patents. 221646:A PROCESS FOR MAKING CERAMIC TILE FROM BLAST FURNACE SLAG AND CLAYEY MATERIALS.

Indian Patents

Recently Granted Patents

  Recently Published Patents

Title of Invention	A PROCESS FOR MAKING CERAMIC TILE FROM BLAST FURNACE SLAG AND CLAYEY MATERIALS.

Abstract	A process for making ceramic tile from blast furnace slag and clayey materials. The process of the present invention can be used to produce ceramic tiles from iron blast furnace slag and clayed materials for use as floor tiles, wall tile and kitchen table top. Blast furnace slag contains silica, alumina and calcium oxides as principal constituents which ranges in 25 - 40%, 5 - 35% and 30 -50% by weight respectively. Magnesium oxide content may vary from 1 - 25% by weight. The composition depends on the source and process of iron making. In corporation of clay in the original batch composition results in overall increase in silica and reduction of alumina and lime.	

Full Text	The present invention relates to a process for making ceramic tiles from Mast furnace slag and clayey materials for use such as floor tile, wall tile and kitchen table top. The main application of the Mast furnace slag based floor tiles are in the field of consumer product where non-porous, decorative and hygienic surfaces are required ki a residential, office or public places and chemical plants particularly in toilets and kitchens, acid handling units and in hospitals and medical centres. High thermal shock resistance of the material suggests its use as kitchen table top and in similar situations. The present day method of making ceramic tiles essentially consists of using clay, quartz, flux and minor ingredients including colouring agents for which reference may be made to P. Mishra, "Production of mono-line glazed ceramic floor tiles" in Trans, fad. Ccram. Soc., vol. 46(2), 60-62(1987) or clay, fly ash and cinder mixtures for which reference may be made to S. Chakrabarti, S. Ghosh, M. Das and A. Kumar "Development of floor tiles from Oangetic Silt based Common clay, fly ash and cinder mixture" in Indian journal of Engineers, Annual number 92 leading to a product that requires glazing over its surface to reduce moisture absorption as well as to impart decoration to the article, fa all the conventional processes the main drawbacks may be listed as follows.

1. The process uses raw materials of depleting reserve. 2. Compositional variations of products are necessary for different applications.

3.	Physical  properties  like  abrasion  resistance,  thermal  shock

resistance and impact resistance are low.

4.	Articles requires glazing thus increases the cost of production.

The main object of the present invention is to provide a process for making ceramic tiles from blast furnace slag and clayey materials for use as floor tiles, wall tile and kitchen table top which obviates the drawbacks as detailed above.

Another object of the present invention is to use an industrial waste, blast furnace slag, as one of the major raw materials.

Still another object of the present invention is to make a product that suits different purposes.

Yet another object of the present invention is to make a product with better physical properties.

Still another object of the present invention is to impart glossiness to one surface of the article without glazing. Accordingly, the present invention provides a process for making ceramic tile from blast furnace slag and clayey materials which comprises grinding water quenched granulated iron blast furnace slag such as herein described, sieving through 100 mesh BS, mixing by conventional manner the obtained slag material with

clayey matter selected from common clay, china clay, fire clay, purophillite and talc, wherein weight proportion of slag material to clayey material is in the range of 90 : 10 to 10 : 90, producing a slurry from the obtained mixture, filtering the slurry through a 100 mesh BS, drying the filtered slurry at a temperature in the range of 110+5°C to get dried lump, disintegrating the dried lump by passing through 60 mesh, adding water in the range of 3 - 10 wt%, a binder preferably polyvinyl alcohol, carboxymethyl cellulose in the range of 0.02 to 0.2 wt%, granulating the dried lumps passing through 20 mesh BS and keeping for a period in the range of 6 to 24 hrs. for ageing, pressing the moistened granules to form tiles under a pressure in the range of 150 - 250 kg/cm2, drying the green tiles at a temperature in the range of 110 + 5°C to reduce the moisture content of the tiles to below 0.5%, firing the tiles at a temperature in the range of 950°C to 1300°C for a period in the range of 2 - 4 hours and polishing one side of the fired tile.

In an embodiment of the present invention the water quenched granulated blast furnace slag used may be such as obtained directly from iron making units as water quenched blast furnace slag or unquenched blast furnace slag directly obtained from the steel plant and re melting the same and quenched.

The details of the present inveuton are given below.

a)	Water quenched granulated blast fumace slag or remelted blast furnace stag is

washed with water.

b)	Washed material from step 'a1 is ground by known process such as pot milling, ball

c)	Milled Material from step 'b' is sieved through 100 BS.

d)	Material obtained in step 'c1 is mixed Ground quenched granulated slag/re melted

slag is mixed with clayey matter in wide ranging compositions such as 90wt.% slag and

10wt.% clayey matter to 10 wt.% slag and 90wt.% clayey matter.

e)	The mixed material described in step 'd' is milled in pot null with water for a period

in the range of 2-12 hours.

f)	The shiny produced in step V is passed through 100 mesh BS

g)	The shiny produced in step T is dried at 110 ± 5nC to diyitess.

h) The dried lump produced in step 'g' is disintrigrated and passed through 60 mesh BS and moistened with wate in the range of 3-10 wt.% water and binder in the range of 0.02 - 0.2 wt.% of total solid content and granulated by known method such as passing through 20 mesh BS and kept for a period hi the range of 6-24 hi*, for ageing.

i) The aged material is pressed to form tiles of desired dimensions under a pressure in

the range of 150-2 50 Kg/cm* pressure.

j) The pressed tiles are dried at 110±5°C to reduce moisture content below 0.5%.

k) The dried tiles are fired at a temperature in the range of 950 - 1300°C for a period

in the range of 2-4 hours.

1) One side of the tile is polished.

The process of the present invention can be used to produce ceramic tics from blast furnace slag and clayey materials for use as floor tiles, wall tile and kitchen table top . Blast furnace slag contains silica, alumina and calcium oxides as principal constituents which ranges in 25-40% , 5-35% and 30-50% by weight respectively. Magnesium oxide content may vary from 1-25% by weight. The composition depends on the source and process of iron making. Unquenched slag contains crystalline phases gehlinite(2CaO.Al2O3 SiO2) and akermanite (2CaO. MgO. 2 SiO2) along with Merwinite (3CaO. MgO. 2 SiO2) and di calcium silicate (2 CaO. SiOj) However, quenched material is principally glass (70-95%) of large viscosity at fusion range, hi corporation of clay in the original batch composition results in overall increase in silica and reduction of alumina and lime.

The following examples are given by way of illustration of the process of the present invention and should not be construed to limit the scope of the present invention.

lOOOgm water quenched blast furnace slag is ground in a pot mfll for 24 hn. Ground material is sieved through 100 mesh BS. 500 gm ground quenched Mast furnace slag is mixed with 500 gm common clay, 2000 gm water and are milled m a pot mfll for 12 his. The slurry produced to passed through 100 mesh BS and then dried at 110°C, The dried lump is dtointrigrated and passed through 60 mesh BS and mixed with 100 c.c of 2% CMC solution and granulated by known method such as passing through 20 mesh BS and kept for 12 hn for ageing. The aged material is pressed to form tiles under 250kg/cm2 pressure by a hydraulic press. The pressed tiles are dried at 110°C for 12 hn. The dried ales are fired at 1150 °C for 2 noun. One side of the fired tile is polished.

Eramjpjf - 2 lOOOgm Mast furnace slag is melted at 1450°C for 0.5 hr. The molten liquid is poured

in water. The quenched blast furnace slag so obtained is separated and washed with water. Washed and dried quenched blast furnace slag to then ground in a ball mill for 24 hn. Ground material to sieved through 100 mesh BS. 100 gm ground quenched blast furnace slag to mixed with 900 gm common clay, 2000 gm water and are milled in

a pot mill for 8 hrs. The slurry produced is passed through 100 meah BS and then dried at 105°C. The dried hunp is disintrigrated and passed mrough 60 mesh BS and mixed with lOOcc of 0.5% PVA solution and granulated by known method such as passing through 20 mesh BS and kept it for 10 tin for ageing. The aged material is pressed to form tiles under 225kg/cm2 pressure by hydraulic press. The pressed tiles are dried at 110°C for 8 hrs. The dried tiles are fired at 1100 °C for 2 hours. One side of the tile is polished.

Example - 3

500gra water quenched granulated blast furnace slag is washed with water. Washed and

dried quenched blast furnace slag is then ground in a ball mill for 20hr. Ground material is sieved through 100 mesh BS. 100 gm ground quenched blast furnace dag is mixed with 900 gm China clay, 2000 gm water and are milled in a pot mill for 10 hrs. The slurry produced is passed through 100 mesh BS and then dried at 115°C. I he dried hunp is dismtrigrated and passed through 60 mesh BS and mixed with 80 cc of 1.25% CMC solution and granulated by known method such as pissing through 20 mesh BS and kept for 10 hrs for ageing. 'The aged material is pressed to form tiles under 200kg/cm1 pressur by a hydraulic press. The pressed tiles are dried at 110°C for 8 hrs. The dried tiles are fired at 1300 °C for 2 hours. One side of the tile is polished.

l000gm blast furnace slag is taken in a pot and heatod in an oil firod furnace at 1400*C for 1.0 hrs. The molten liquid is poured in water. The quenched blast furnace slag so obtained is separated and washed with water. Washed and diied quenched blast furnace slag is then ground in a ball mill for 24 hrs. Ground material is sieved through 100 mesh BS. 500 gm ground quenched Mast furnace slag is mixed with 400 gtn common clay, 100 gm of pyrophilllte and 2000 gm water and are milled in a pot mill for 12 hrs. The slurry produced is passed through 100 mesh BS and then dried at 110°C, The dried lump is disintegrated and passed through 60 mesh BS and mixed with 90 cc of 1.5% of CMC solution and granulated by known method such as pausing through 20 mesh BS and kept for 6 hrs for ageing. The aged material is pressed to form Hies under 225kg/cm2 pressure by a hydraulic press. The pressed tiles are dried at 103°C for 10 hrs. The dried tiles are fired at 1175 °C for 2 hours. One side of the tile is polished.

Example – S

500gm blast furnace slag is taken in a pot and heated in an oil fired furnace at 1450°C

for Ihr. The molten liquid is poured in water. The quenched blast furnace slag so obtained is separated and washed with water. Washed and dried quenched blast furnace slag is then ground in a ball mill for 24 hrs. Ground material is sieved through 100

mesh BS. 100 gm ground quenched blast furnace slag is mixed with 800 grn common clay, 100 gm of pyrophillite and 1500 gm water and milled in a pot mill for 8 lira. The shiny produced is passed through 100 mesh BS and men dried at 110°C. The dried lump is dismtrigrated and passed through 60 mesh BS and mixed with 50 cc of 1% PVA solution and granulated by known method such as passing through 20 mesh BS and kept for 8 hrs for ageing. The aged material is pressed to form tiles under 175kg/cm2 by a hydraulic press. The pressed tiles are dried at 110°C fen 12 hrs. llie dried tiles are fired at 1100 °C for 2 hours. One side of the tile is polished.

Emm pie-6

500gm water quenched granulated blast furnace slag is washed with water. Washed and

dried quenched blast furnace slag is then ground in a ball mill for 20hr. Ground material is sieved through 100 mesh BS. 500 gm ground quenched blast furnace slag is mixed with 500 gm fire clay, 2000 gm water and ait; milled in a pot mill for 10 hi*. The slurry produced is passed through 100 mesh BS and men dried at 115"C. The dried lump is disintrigrated and passed through 60 mesh BS and mixed with 80 cc of 1.25% PVA solution and granulated by known method such as passing tluxnugh 20 mesh BS and kept for 10 hrs for ageing. The aged material is pressed to form tiles under 200kg/cm2 pressur by a hydraulic press. The pressed tales are dried at 110°C for 8 hrs. The dried tiles are fired at 1300 °C for 2 hours. One side of the tile is polished

The results obtained by the process of present invention are given in table 1 by way of illustration.

Table I Physical Characteristics of the samples fired at 1100 and 1150°C

(Table Removed)The main advantages of the present invention are :

1)	The process utilises waste material n its starting raw material

2)	Wide ranging conditionatities for different type of use are satisfied.

3)	All the physical properties are superior to conventional products.

4)	Elegance is inherent in the material rendering glazing operation unnecessary.

We Claim:

1. A process for making ceramic tile from blast furnace slag and clayey materials which comprises grinding water quenched granulated iron blastfurnace slag such as herein described, sieving through 100 mesh BS, mixing by conventional manner the obtained slag material with clayey matter selected from common clay, china clay, fire clay, purophillite and talc, wherein weight proportion of slag material to clayey material is in the range of 90 : 10 to 10 : 90, producing a slurry from the obtained mixture, filtering the slurry through a 100 mesh BS, drying the filtered slurry at a temperature in the range of 110±5°C to get dried lump, disintrigrating the dried lump by passing through 60 mesh, adding water in the range of 3 -10 wt%, a binder preferably polyvinyl alcohol, carboxymethyl cellulose in the range of 0.02 to 0.2 wt%, granulating the dried lumps passing through 20 mesh BS and keeping for a period in the range of 6 to 24 hrs. for ageing, pressing the moistened granules to form tiles under a pressure in the range of 150 - 250 kg/cm2, drying the green tiles at a temperature in the range of 110 + 5°C to reduce the moisture content of the tiles to below 0.5%, firing the tiles at a temperature in the range of 950°C to 1300°C for a period in the range of 2 - 4 hours and polishing one side of the fired tile.

2.	A process as claimed in claim 1 wherein the water quenched

granulated blast furnace slag / used is obtained directly from the

iron blast furnace or re melted slag of iron blast furnace containing

silica 25 - 40%, alumina 5 - 35%, calcium oxide 30 - 50% and

magnesium oxide 1 - 25%.

3.	A process for making ceramic tile from blast furnace slag and

clayey materials substantially as herein described with reference to

the examples.

Documents:

				328-del-1999-abstract.pdf

				328-del-1999-claims.pdf

				328-del-1999-correspondence-others.pdf

				328-del-1999-correspondence-po.pdf

				328-del-1999-description (complete).pdf

				328-del-1999-form-1.pdf

				328-del-1999-form-19.pdf

				328-del-1999-form-2.pdf

				328-del-1999-form-3.pdf

« Previous Patent

Next Patent »

Patent Number	221646	

Indian Patent Application Number	328/DEL/1999	

PG Journal Number	31/2008	

Publication Date	01-Aug-2008	

Grant Date	30-Jun-2008	

Date of Filing	25-Feb-1999	

Name of Patentee	COUNCIL OF SCIENTIFIC AND INDUSTRIAL RESEARCH	

Applicant Address	RAFI MARG, NEW DELHI-110001, INDIA.	

Inventors:

#	Inventor's Name	Inventor's Address	

1	MIHIR DAS	CENTRAL GLASS & CERAMIC RESEARCH INSTITUTE, CALCUTTA 700032	

2	SANKAR GHATAK	CENTRAL GLASS & CERAMIC RESEARCH INSTITUTE, CALCUTTA 700032	

3	SACHCHIDANANDA CHAKRABARTI	CENTRAL GLASS & CERAMIC RESEARCH INSTITUTE, CALCUTTA 700032	

4	SYAMAL GHOSH	CENTRAL GLASS & CERAMIC RESEARCH INSTITUTE, CALCUTTA 700032	

PCT International Classification Number	C04B 5/00	

PCT International Application Number	N/A	

PCT International Filing date		

PCT Conventions:

#	PCT Application Number	Date of Convention	Priority Country	

1			NA	

© All Indian Patents, 2013-2021.

  Patent data available in the public domain from Indian Patents Office, Department of Industrial Policy and Promotions, Ministry of Commerce and Industry, Government of India.
