Repository: anandvc/allindianpatents

File: patents/221659-a-composite-material-and-a-process-for-manufacturing-the-same.html
Indian Patents. 221659:A COMPOSITE MATERIAL AND A PROCESS FOR MANUFACTURING THE SAME

Indian Patents

Recently Granted Patents

  Recently Published Patents

Title of Invention	A COMPOSITE MATERIAL AND A PROCESS FOR MANUFACTURING THE SAME

Abstract	The invention relates to a composite material and a process for manufacturing the composite material by applying at least a single organic barrier layer to a substrate to reduce the oxygen permeability of the substrate. Depending on the intended application, the composite material may also include an outer cover layer over the barrier layer to improve moisture resistance. The preferred materials are triazines, particularly melamine, that are vapour-deposited onto the substrate to form a thin, durable transparent barrier layer.	

Full Text	 

The invention relates to a composite material comprising a substrate and at least one layer applied to the substrate. The invention relates in particular to an composite material comprising a substrate and a layer having permeability barrier properties on the substrate. The invention also relates to a process for the manufacture of a composite material comprising a substrate and a barrier layer applied to the substrate using vapor deposition.

A composite material comprising a substrate and a layer on the substrate was disclosed in US-A-3, 442,686. This patent describes a composite film that includes an organic base sheet, a heat salable top coating, and an intermediate barrier layer of an inorganic material. The disclosed barrier layer, preferably comprising an inorganic oxide or salt, is typically vapored deposited on the base sheet and then covered by an extruded top coating. The barrier layer, generally at least 0.02 µm thick, and more typically 0.06-0.6 µm think, is provided to reduce the permeability of the composite film to gases and water vapor.

However, despite the use of "glassy state" inorganic materials, preferred over more crystalline materials, to form the layer, the disclosed inorganic

barrier layers remain relatively brittle. This brittleness remained a drawback that allowed cracks to form in the barrier layer when the film was deformed. This cracking seriously degrades the barrier layer performance, allowing gases and water vapor to permeate the film. Another drawback associated with the disclosed inorganic layers are the high temperatures developed in the film during the vaccuum deposition process, usually above 100°C. These high temperatures seriously limit the use of the disclosed inorganic layers on temperature-sensitive substrates such as polymers with a low glass transition temperature. Moreover, further drawbacks associated with the disclosed films are their high cost, reduced optical clarity, and discoloration such as yellow (silicon oxide) or yellow-red (iron oxides).

The applicant has developed an improved composite material comprising a substrate and a triazine compound barrier layer that overcomes some of the deficiencies associated with inorganic barrier layers. In addition, the applicant has developed a process for manufacturing the improved composite material in which the triazine barrier layer may be vapour deposited on heat-sensitive substrate materials.

The composite material according to the invention was found to provide a surprizingly durable barrier to gases, in particular oxygen, using a barrier layer comprising a triazine compound. Surprizingly, it was also found that composite materials according the present invention exhibits excellent sealability and further provides good paintability, printability and

scratch resistance.

The composition material according to the present invention, utilizing a triaging compound barrier layer rather than an inorganic barrier layer such as silicon oxide, also exhibits improved resistance to mechanical damage. This means that materials prepared according to the present invention are better able to maintain their barrier properties after being subjected to deformation and increasing their utility as packaging materials.

A further advantage is derived from the lower temperatures required for applying the triaging compound layer to the substrate material. These lower temperatures allow a triaging compound layer to be applied to temperature-sensitive materials such as polyethylene that would not tolerate the temperatures necessary for application of an inorganic barrier layer.

In addition, the production costs of composite materials with a triaging compound barrier layer are lower than those associated with the production of equivalent composite materials using an inorganic barrier layer. Moreover, it has been found that composite materials incorporating a triazine compound barrier layer, even at thickness of 1 \xm  and more, maintains satisfactory transparency.

Examples of triazine compounds that can be used according to the invention are 1,3,5-triazines such as melamine, ammeline, ammelide, cyanuric acid, 2-ureidomelamine, melam, melem, melon, melamine salts such as for instance melamine cyanurate, melamine

phosphate, dimelamine pyrophosphate or melamine polyphosphate and functionalized melamines, such as for instance hexamethoxymethyl melamine or acrylate-functionalized melamine. However, the invention is not limited to these triazine compounds - The preferred triazine compounds are melamine, melam, melem, melon, or a combination thereof, melamine being particularly preferred. The temperature at which melamine or other triazine compounds can be vapour deposited is lower

than 600°C, preferably lower than 400°C .

The invention can be applied with the layer comprising only one triazine compound, but it is also possible for the layer to comprise a combination of two or more triazine compounds. It is also possible for several distinct layers of one or more triazine compounds to be used, for example a melamine layer as well as a melam or melem layer, to form the barrier layer. The advantage of this procedure is that it allows the specific properties of the different triazine compounds to be combined.

According to the invention it is also possible for the barrier layer to contain compounds in addition the described triazine compounds. Preferably, a triazine compound, or a combination of triazine compounds, comprises the majority of the barrier layer in composite materials according to the invention. In particular, the barrier layer preferably contains at least 75 wt.%, and more preferably at least 90 wt.%, of the trizazine compound(s). In composite materials according to the invention, barrier layer thickness is preferably less than 50 /im, more preferably less than

10 µm, and most preferably less than 5 µm.  The minimum barrier layer thickness, however, would provide a continuous monomolecular layer of the triazine, and more preferably, would have a thickness of at least 5 nm.

Suitable substrates for application of the triazine barrier layer according to the invention include, but are not limited to, polymers, glass, paper and preferably precoated paper, cardboard and preferably precoated cardboard, and metal. The type of substrate selected, as well as the shape and thickness of the substrate, will depend largely on the application intended for the final product and do not, therefore, act to limit the scope of the invention. Examples of polymers that may be utilized as a substrate include polyethylene, polypropylene, acrylonitrile-butadiene-styrene copolymer, polyethylene terephthalate, polyamide, polycarbonate, but the invention is not limited to these polymers either.

In particular, the applicant has developed a composite material comprising a substrate and a barrier layer, the barrier layer comprising a triazine compound. As used herein, a barrier layer refers to a layer that, when applied to a substrate, produces a composite material that exhibits greatly reduced gas permeability, particularly reduced oxygen permeability, when compared with an uncoated substrate.

The applicants have found that triazine compounds are particularly suitable for application to a wide variety of substrate materials to form a barrier layer. Further, it is preferred that all, or at least a

portion, of the triazine compound used in the barrier layer has a crystalline structure. Without committing itself to any scientific theory, the applicant speculates that the preferred triazine compounds are able to form crystalline structures comprising a plurality of triazine ring interconnected by hydrogen bonds. The advantage of such a crystalline structure is reported by M. Salame; Journal of Plastic Films & Sheeting; vol. 2; October 1986.

The gas barrier performance of the composite material according to the present invention provides advantages for foodstuff packaging applications. In foodstuff packaging applications, the composite material according to the invention can be provided as a composite film. A variety of films, including for example polymers such as polyethylene, polypropylene, biaxially oriented polypropylene, polyethylene terephthalate, polybutylene terephthalate and polyamide, may be utilized as suitable substrates. The choice of substrate structure is not, however, limited to films but includes polymers or copolymers or polymer blends formed into plates, cartons, boxes, bottles, crates and other containers. Similarly, the range of suitable substrate compositions is not limited to polymers and copolymers, but includes paper and preferably precoated paper, cardboard and preferably precoated cardboard, and other common packaging materials.

If the composite material according to the invention is intended for use as foodstuff packaging, it is advantageous to apply at least one more layer

over the triazine compound barrier layer. In this preferred embodiment, the composite material comprises a substrate, an intermediate barrier layer comprising a . triazine compound formed on the substrate, and a cover layer formed over the barrier layer. Selection of an appropriate cover layer material produces a composite material with improved moisture resistance. Suitable cover layer materials include polyethylene, polypropylene, biaxially oriented polypropylene, polyethylene terephthalate and polybutylene terephthalate. It is important that there is sufficient adhesion between the triazine compound barrier layer and the cover layer to avoid delamination. To ensure sufficient adhesion, an adhesive or adhesive layer is preferred for attaching the cover layer to the barrier layer. The triazine compound itself may act as the adhesive, or is at least a major component of the adhesive. Multilayer structures built up of repeating layers of films and triazine compounds are also possible to produce composite materials that are moisture resistant and have low gas permeability.

The triazine compounds may be applied to a substrate according to the invention using known vapour deposition techniques and equipment. Vapour deposition of the triazine compound on the substrate may take place under elevated pressure or atmospheric pressure, but reduced pressures are preferred. Further, the process may take place in an inert atmosphere, such as a nitrogen atmosphere. For example, a vapour deposition process according to the invention can be conducted in a vacuum chamber having a pressure of less than 1000

Pa, preferably less than 100 Pa, and more preferably, less than 10 Pa. If an inert gas is present the inert gas, for instance nitrogen, refers to the gas or gases present in the deposition chamber other than the compound or compounds being vapour deposited.

In a typical vapour deposition process, the substrate and a supply of the triazine compound are placed in a vacuum chamber under an inert atmosphere. The pressure within the vacuum chamber is then reduced and the triazine compound is vapourized by heating. As the vapourized triazine compound contacts the substrate, which is maintained at a lower temperature, and solidifies to form a layer on the substrate. The temperature difference maintained between the vapourizing triazine compound and the substrate to

promote deposition is preferably at least 100°C.

The temperature necessary to vapourize the triazine compound depends on both the type of triazine compound selected and the pressure at which the deposition is conducted. The rate at which the selected triazine compound is vapourized is temperature and pressure dependent, with higher temperatures and lower pressures providing increased vapourization. Through selection of appropriate temperature and pressure combinations, the vapourization rate, or sublimation rate, of the triazine compound can be adjusted to control the rate at which the barrier layer is formed on the substrate. The upper limit for the vapourization temperature will be that temperature at which the triazine compound will decompose.

The applicant has also found that the

composite material according to the invention also exhibits improved scratch resistance as a result of the vapour deposited triazine layer. A further.increase in scratch resistance can be achieved by crosslinking the vapour-deposited triazine compound. As used herein, crosslinking is understood to mean reacting the triazine compound another compound to form a three-dimensional network. One example of such a compound is formaldehyde.

The applicant has also found that the fracture properties of ceramic materials (glass) can be improved by depositing a layer of a triazine compound on the ceramic materials. Similarly, the applicant has found that the corrosion resistance of metals can be improved by depositing a layer of a triazine compound on  a metal substrate. The triazine compound applied in this manner can eliminate the need for applying a zinc or chromium layer on susceptible metal surfaces to prevent corrosion.

Accordingly, the present invention provides a composite material comprising a substrate and a layer on the substrate, characterized in that the layer comprises a crystalline triazine compound selected from melamine, ammeline, ammelide, cyanuric acid, 2-ureidomelamine, melam, melem, melon, a functionalised melamine, and melamine salts, under the exclusion of substrates consisting of paper or cardboard.

Accordingly, the present invention also provides a process for the manufacture of a composite material comprising a substrate and a layer on the substrate, comprising the step of vapour-depositing the layer on the substrate, whereby the vapour-depositing is done under reduced pressure and whereby the vapour comprises a triazine compound selected from melamine, ammeline, ammelide, cyanuric acid, 2-ureidomelamine, melam, melem, melon, a melamine salt, and a functionalised melamine.

The following specific examples are intended to further illustrate, rather than restrict in any way, the principles and practices of the present invention.

Example 1

In a test apparatus, melamine was vapour-deposited onto a glass plate substrate

to form a triazine layer. The test apparatus included a vacuum chamber, a melting

crucible into which the melamine to was placed, and a thermocouple for monitoring

the temperature in the melting crucible. The pressure in	

the vacuum chamber was reduced to between 5x10-3 Pa and 1x10' Pa and the melting crucible was heated to vapourize the melamine. The glass plate was positioned relative to the melting crucible in such a way that the vapourized melamine was deposited on the glass plate.

Three experiments were executed with varying vapour-deposition temperature and the vapour-deposition time. The layer thickness and colour of each vapour-deposited layer was then measured. In addition, the IR spectrum of the vapour-deposited layers was measured using an IR spectrometer, specifically a Perkin Elmer 1760X. The IR spectra thus obtained were compared with the IR spectrum of non-vapour-deposited melamine.

The results of the thickness measurements and colour determinations are presented in Table 1, ' Vapour-deposition conditions.

From the comparison of the IR spectra of /the vapour-deposited melamine layers and the IR /spectrum of the non-vapour-deposited melamine it was 'Concluded that the vapour-deposition process does not alter the chemical structure of the melamine.

Table 1 Vapour-deposition conditions

experiment	temperature (°C)	time (s)	layer

thickness

(nm)	colour

1	219	20	70	transparent

2	230	20	121	transparent

3	270	420	4300	white

Example 2

Several experiments were carried out in which a melamine layer was vapour-deposited on a 12 jam thick polyethylene terephthalate (PET) film using the same test apparatus described in example 1 and varying the thickness of the vapour-deposited melamine layer being formed.

The oxygen permeability of the composite materials obtained and of the uncoated PET substrate was then measured in duplicate according to standard DIN 53 380, part 3, and the results compared. The results of these measurements are presented in Table 2.

Table 2 shows that the oxygen permeability of a PET substrate with a vapour-deposited melamine layer is reduced by a factor of 50 to 100 compared with the uncoated PET substrate. Table 2 also shows that although a vapour-deposited melamine layer only a few tens of nanometres thick produces significant reductions in the oxygen permeability, the vapour deposition of additional melamine does not produce any significant reduction in the oxygen permeability.

Table 2: Oxygen permeability of a PET substrate with a melamine layer vapour-deposited onto it as a function of the thickness of the vapour-deposited melamine layer

Thickness of vapour-deposited melamine layer (nm)	oxygen permeability (cm /m day bar)

no layer vapour-deposited	110  110

36	1.4  2.5

1080	1.0  2.4

2100	1.1  1.2

The degree of adhesion between the vapour deposited melamine layer and the polymer film was tested by applying a band of adhesive tape to the melamine layer and then quickly tearing off the adhesive tape. From this test it was concluded that the melamine did not come loose from the polymer film.

Example 3

Using the same test apparatus described in Example 1, additional experiments were conducted in which melamine layers of various thickness were vapour-deposited onto a biaxially oriented polypropylene (BOPP) substrates.

The oxygen permeability of the composite products obtained and the uncoated BOPP substrate was measured in duplicate according to standard DIN 53 380, part 3, and the results compared. The results of these measurements are presented in Table 3.

Table 3 shows that the oxygen permeability of a BOPP substrate having a vapour-deposited melamine

layer is reduced by a factor of 4 0 to 68 when compared with the uncoated BOPP substrate. Table 3 also shows that although a vapour-deposited melamine layer only a few tens of nanometres thick produces significant reductions in the oxygen permeability, the vapour deposition of additional melamine does not produce any significant reduction in the oxygen permeability.

Table 3: Oxygen permeability of a BOPP substrate with a melamine layer vapour-deposited onto it as a function of the thickness of the vapour-deposited melamine layer

The degree of adhesion between the vapour deposited melamine layer and the polymer film was tested by applying a band of adhesive tape to the melamine layer and then quickly tearing off the adhesive tape. From this test it was concluded that the melamine did not come loose from the polymer film.

WE CLAIM:

1.	A composite material comprising a substrate and a layer on the substrate, characterized in that the layer comprises a crystalline triaging compound selected from melamine, marline, am elide, cyan uric acid, 2-ureidomelamine, meal, melee, melon, a fictionalized melamine, and melamine salts, under the exclusion of substrates consisting of paper or cardboard.

2.	The composite material as claimed in claim 1, wherein the substrate comprises a polymer, ceramic, glass, metal, percolated paper, or percolated cardboard.

3.	The composite material as claimed in claim 1, wherein the substrate comprises polyethylene terephthalate or biaxially oriented polypropylene.

4.	The composite material as claimed in claim 1, wherein the layer comprises a triazine compound selected from melamine, melam, melem, melon, or a combination thereof

5.	The composite material as claimed in claim 1, wherein the triazine compound is melamine.

6.	The composite material as claimed in any one of claims 1-5, wherein the composite material has another layer on top of the layer comprising the triazine compound.

7.	The composite material as claimed in claim 6, wherein the said another layer comprises polyethylene, polypropylene, biaxially oriented polypropylene, polyethylene terephthalate, or polybutylene terephthalate.

8.	The composite material as claimed in claim 7, having an adhesive layer between the layer and the cover layer,

9.	A process for the manufacture of a composite material comprising a substrate and a layer on the substrate, comprising the step of vapour-depositing the layer on the substrate, wherein the vapour-depositing is done under reduced pressure and the vapour comprises a triazine compound selected from melamine, ammeline, ammelide, cyanuric acid, 2-ureidomelamine, melam, melem, melon, a melamine salt, and a functionalised melamine.

10.	The process as claimed in claim 9, wherein the triazine compound comprises melamine, melam, melem, melon, melamine cyanurate, melamine phosphate, dimelamine pyrophosphate, melamine polyphosphate, hexamethoxymethyl melamine, acrylate-functionalised melamine or combinations thereof

11.	The process as claimed in claim 10, wherein the triazine compound comprises melamine, hexamethoxymethyl melamine, acrylate-functionalised melamine, or combinations thereof

12.	The process as claimed in claim 10, whereby the pressure during vapour-depositing is less than 10 Pa.

13.	The process as claimed in claim 12, whereby the pressure is less than 0.01 Pa.

14.	The process as claimed in any one of claims 9 to 13, comprising the step of crosslinking the triazine compound in the vapour-deposited layer.

15.	The process as claimed in claim 9, wherein the temperature difference between the vaporizing triazine compound and the substrate onto which the triazine compound is vapour-deposited is greater than lOO		°C.

16.	A composite material substantially as herein described and exemplified.

17.	A process for the manufacture of a composite material substantially as herein described and exemplified.

Documents:

				in-pct-2000-0793-che abstract duplicate.pdf

				in-pct-2000-0793-che claims duplicate.pdf

				in-pct-2000-0793-che description (complete) duplicate.pdf

				in-pct-2000-793-che-abstract.pdf

				in-pct-2000-793-che-assignment.pdf

				in-pct-2000-793-che-claims.pdf

				in-pct-2000-793-che-correspondence others.pdf

				in-pct-2000-793-che-correspondence po.pdf

				in-pct-2000-793-che-description complete.pdf

				in-pct-2000-793-che-form 1.pdf

				in-pct-2000-793-che-form 26.pdf

				in-pct-2000-793-che-form 3.pdf

				in-pct-2000-793-che-form 5.pdf

				in-pct-2000-793-che-other documents.pdf

				in-pct-2000-793-che-pct.pdf

« Previous Patent

Next Patent »

Patent Number	221659	

Indian Patent Application Number	IN/PCT/2000/793/CHE	

PG Journal Number	37/2008	

Publication Date	12-Sep-2008	

Grant Date	30-Jun-2008	

Date of Filing	08-Dec-2000	

Name of Patentee	DSM IP ASSETS B V	

Applicant Address	HET OVERLOON 1, 6411 TE HEERLEN,	

Inventors:

#	Inventor's Name	Inventor's Address	

1	SHAHAB JAHROMI	FOLDERSDREEF 32, NL-6216 TE MAASTRICHT,	

2	OLAV MARCU AAGAARD	MAASLAAN 62, NL-6163 KL GELEEN,	

3	JAN MARIA HOUBEN	BEUKENBERG 49, NL-6438 GB OIRSBEEK,	

4	KAREL GERARDUS HUBERTUS RAEMAEKERS	MOLENSTRAAT 4, NL-6151 CX SITTARD,	

PCT International Classification Number	C23C14/12	

PCT International Application Number	PCT/NL99/00219	

PCT International Filing date	1999-04-15	

PCT Conventions:

#	PCT Application Number	Date of Convention	Priority Country	

1	1009405	1998-06-15	Netherlands	

© All Indian Patents, 2013-2021.

  Patent data available in the public domain from Indian Patents Office, Department of Industrial Policy and Promotions, Ministry of Commerce and Industry, Government of India.

File: patents/221683-a-pressure-swing-adsorption-process-with-controlled-internal-depressurization-flow.html
Indian Patents. 221683:A PRESSURE SWING ADSORPTION PROCESS WITH CONTROLLED INTERNAL DEPRESSURIZATION FLOW

Indian Patents

Recently Granted Patents

  Recently Published Patents

Title of Invention	A PRESSURE SWING ADSORPTION PROCESS WITH CONTROLLED INTERNAL DEPRESSURIZATION FLOW

Abstract	A pressure swing adsorption process A gas transfer segment of a pressure swing adsorption process cycle utilizing multiple parallel adsorbent beds, each bed having a feed end and a product end, ivherein the gas transfer segment comprises transfen^ing gas from a bed at a higher pressure to another bed at a lower pressure followed by withdrawing a waste depressurization gas from the feed end of the bed while transferring gas from the bed at a higher pressure to another bed a lower pressure.	

Full Text	 

The invention relates to a pressure swing adsorption process. This is an important gas separation process which is widely used in the process and manufacturing industries. Pressure swing adsorption (PSA) is used for recovering high-purity gas products from crude process gas streams, for example in hydrogen production, or as an alternative to hauled-in atmospheric gas products or onsite cryogenic air separation processes. The PSA process has been highly developed for the separation of a wide variety of gas mixtures including, for example, the separation of air to provide oxygen and nitrogen products. For smaller product volumes in air separation applications, PSA processes may use a single adsorbent bed and one or more gas storage tanks to provide a constant product flow as well as gas for repressurization and purge. At higher product volumes, multiple adsorbent beds operating in parallel with overlapping cycles are used to generate a constant product gas flow as well as provide gas for repressurization and purge.

Each adsorbent bed in a pressure swing adsorption (PSA) cycle proceeds through a sequence of steps begiiming with a feed or adsorption step in which a pressurized feed gas mixture is passed through a bed of adsorbent which selectively adsorbs one or more of the components in the mixed feed gas. A product gas containing the desired component at acceptable purity is withdrawn from the bed until the adsorption step is terminated at a predetermined time.

After termination of the adsorption step, the pressure in the bed is reduced in one or more steps in which gas is transferred at decreasing pressure to one or more

other beds to provide pressurization gas to those beds. Final depressurization typically is completed by withdrawing a waste gas in a final waste depressurization or blowdown step. The depressurized bed then is purged with product gas or transfer gas provided from other beds, thereby removing additional adsorbed components and void space gas from the bed.

[0004]  Upon completion of the purge step, the bed is repressurized to an intemnediate pressure by one or more pressurization steps in which gas is transferred from other beds, and the bed then is pressurized further to the feed pressure with feed and/or product gas. The steps are repeated in a cyclic manner. [0005]  The transfer of gas from a bed at decreasing pressure to another bed at increasing pressure is an important and highly-developed feature of many PSA cycles. In this bed-to-bed gas transfer process, gas which is below product quality, but which still contains a significant concentration of the final product component, is transferred from the product end of a bed to the product end of another bed. This important step significantly increases product recovery, but must be carefully controlled to meet the required product purity. Optionally, gas of lower quality can be transferred fronn the feed end of the bed to the feed end of another bed.

[0006]  Further refinement in the bed-to-bed gas transfer process holds promise for needed improvements in product recovery and product purity, and also for increased productivity, in the PSA process. In particular, there is a need for improved control of gas flow within a bed undergoing gas withdrawal during the gas transfer process. This need is addressed by the present invention as described below and defined by the claims which follow.

BRIEF SUMMARY OF THE INVENTION [0007] The invention relates to a gas transfer segment of a pressure swing adsorption process cycle utilizing multiple parallel adsorbent beds, each bed having a feed end and a product end. wherein the gas transfer segment comprises transfen"ing gas from a bed at a higher pressure to another bed at a lower pressure followed by withdrawing a waste depressurization gas from the feed end of the bed while transfen-ing gas from the bed at a higher pressure to another bed a lower pressure.

[0008]  The invention includes a pressure swing adsorption process for recovering a less readily adsorbable component from a feed gas mixture comprising at least one less readily adsorbable component and at least one more readily adsorbable component. The process comprises performing cyclic process steps in a plurality of adsorbent beds, each bed having a feed end and a product end and containing adsorbent material which selectively adsorbs the more readily adsorbable component, each bed proceeding in turn through cyclic process segments which include an adsorption-make product segment, a first gas transfer segment in which gas flows from a bed initially at a higher pressure into one or more other beds initially at a lower pressure or lower pressures, a regeneration segment, a second gas transfer segment in which gas flows into a bed initially at a lower pressure from one or more other beds initially at a higher pressure or higher pressures, and a final repressurization segment. The gas transfer segments include (1) transferring gas from the product end of the bed to the product end of another bed followed by (2) withdrawing waste depressurization gas from the feed end of the bed while continuing to transfer gas from the product end of the bed to the product end of another bed. [0009]  The ratio of the volume of gas transferred from the product end of the bed during (1) to the volume of gas transferred from the product end of the bed during (2) may be between about 3 and about 20. During (2), the ratio of the volume of waste

depressurization gas withdrawn from the feed end of the bed to the volume of gas transferred from the product end of the bed may be between about 0.1 and about 0.6. [0010]  The feed gas mixture may be air wherein the more readily adsorbable component is oxygen and the less readily adsorbable component is nitrogen. The adsorbent material may comprise carbon molecular sieve which is kinetically more selective for the adsorption of oxygen than nitrogen.

[0011]  During either or both of (1) and (2). the pressure swing adsorption process may also include transferring gas from the feed end of the bed to the feed end or ends of the one or more other beds. The process also may further comprise, prior to (1). an additional step of transferring gas from the product end of the bed at a higher pressure to the product end of another bed at a lower pressure. The ratio of the volume of gas transfen-ed from the product end of the bed during (1) to the volume of gas transferred from the product end of the bed during (2) may be between about 3 and about 20. During (2), the ratio of the volume of waste depressurization gas withdrawn from the feed end of the bed to the volume of gas transfen-ed from the product end of the bed may be between about 0.1 and about 0.6.

[0012]  In another embodiment, the process may further comprise, during either or both of (1) and (2), transfen"ing gas from a point intennediate the feed end and the product end of the bed to the feed end or ends of the one or more other beds. The process may include, prior to (1), an additional step of transferring gas from the product end of the bed at a higher pressure to the product end of another bed at a lower pressure. In this embodiment, the ratio of the volume of gas transferred from the product end of the bed during (1) to the volume of gas transferred from the product end of the bed during (2) may be between about 3 and about 20. During (2), the ratio of the volume of waste depressurization gas withdrawn from the feed end of the bed to the volume of gas transfen-ed from the product end of the bed may be between about 0.1 and about 0.6.

[0013]  The invention also relates to a pressure swing adsorption process for recovering a less readily adsorbable component from a pressurized feed gas comprising at least one less readily adsorbable component and at least one more readily adsorbable component, which process comprises perfonning cyclic process steps in two parallel adsorbers, each adsorber having a feed end and a product end and containing adsorbent material which selectively adsorbs the more readily adsorbable component. The cyclic process steps include:

(a)	providing a pressurized feed gas at superatmospheric pressure and introducing the pressurized feed gas into the feed end of a first adsorber, selectively adsorbing a portion of the more readily adsorbable component on the adsorptive material, and withdrawing from the product end of the first adsorber a product gas enriched in the less readily adsori^able component;

(b)	depressurizing the first adsorber by (1) transferring gas from an outlet at the product end of the first adsorber into the product end of the second adsorber and (2) withdrawing gas through an additional outlet disposed at a distance from the product end of the first adsorber and transferring this gas into the feed end of the second adsoriDer;

(c)	continuing to transfer gas from the outlet at the product end of the first adsorber into the product end of the second adsorber and from the additional outlet of the first adsorber into the feed end of the second adsorber while simultaneously withdrawing waste depressurization gas from the feed end of the first adsorber;

(d)	terminating all transfer of gas from the first adsorber to the second adsorber while continuing to withdraw waste depressurization gas from the feed end of the first adsorber;

(e)	introducing product gas into the product end of the firsl^adsorber while

continuing to withdraw waste depressurization gas from the feed end of the first

adsorber;

(f)	pressurizing the first adsorber by (1) transfemng gas from an outlet at the product end of the second adsorber to the product end of the first adsorber and (2) withdrawing gas through an additional outlet disposed at a distance from the product end of the second adsorber and transferring this gas into the feed end of the first adsorber, wherein the second adsorber is initially at a higher pressure than the first adsorber;

(g)	further pressurizing the first adsorber by transferring gas from the product end of the second adsorber to the product end of the first adsorber and from the addifional outlet of the second adsorber to the feed end of the first adsorber, and withdrawing waste depressurization gas from the feed end of the second adsorber;

(h) terminating all transfer of gas from the second adsorber to the first adsorber and further pressurizing the first adsorber by one or more steps selected from the group consisting of introducing product gas into the product end thereof, introducing pressurized feed gas mixture into the feed end thereof, and introducing product gas into the product end thereof while also introducing pressurized feed gas into the feed end thereof; and

(i) repeating steps (a) through (h) in a cyclic manner. [0014]  The additional outlet of the first adsorber in steps (b) and (c) may be at the feed end of the first adsorber and the additional outlet of the second adsorber in steps (f) and (g) may be at the feed end of the second adsorber. Alternatively, the additional outlet of the first adsorber in steps (b) and (c) may be intermediate the feed and product ends of

the first adsorber and the additional outlet of the second adsorber in steps (f) and (g) may be intermediate the feed and product ends of the second adsorber. [0015]  The process may further comprise, following step (a) and prior to step (b), transferring gas from the product end of the first adsorber into the product end of the second adsorber, wherein the second adsorber is at a lower pressure than the first adsorber; and following step (e) and prior to step (f), further pressurizing the first adsorber by transferring gas from the product end of the second adsorber to the product end of the first adsorber, wherein the second adsorber is at a higher pressure than the first adsorber.

[0016]  The process may further comprise, following step (e) and prior to step (f). terminating the withdrawal of waste depressurization gas from the feed end of the first adsorber and continuing to introduce product gas into the product end of the first adsorber. Alternatively, the process may further comprise, following step (a), terminating the introducing of the pressurized feed gas into the feed end of the first adsorber while continuing withdrawing from the product end of the first adsorber a product gas enriched in the less readily adsorbable component.

BRIEF DESCRIPTION OF SEVERAL VIEWS OF THE DRAWINGS [0017]  Fig. 1 is a schematic flow diagram of a PSA system which can be used with the process cycles of the present invention.

[0018]  Fig. 2 is a bed step diagram illustrating the process steps for an adsorbent bed according to one embodiment of the present invention.

[0019]  Fig. 3 is a bed step diagram illustrating the process steps for an adsorbent bed according to a second embodiment of the present invention.

[0020]  Fig. 4 is a bed step diagram illustrating the process steps for an adsorbent bed according to a third embodiment of the present invention.

DETAILED DESCRIPTION OF THE INVENTION [0021]  The present invention relates to improved pressure swing adsorption process cycles with particular emphasis on improved aspects of the gas transfer steps in which gas is transfered from a bed at a higher pressure to another bed at a lower pressure. In the following discussion, the PSA cycle is defined as a series of process segments, each of which may include one or more individual process steps. Each PSA cycle of the present invention is divided into five process segments, each of which comprises one or more individual process steps, some of which are optional. The process segments as defined below for each individual adsorbent bed are (1) an adsorption/make product segment, (2) a first gas transfer segment, (3) a bed regeneration segment, (4) a second gas transfer segment, and (5) a bed repressurization segment. [0022]  The adsorption/make product segment is defined as the withdrawal of product gas from an adsorbent bed during which feed gas is introduced into the bed for at least a portion of the segment. The more readily adsorbed component or components are selectively adsorbed by the adsorbent material during this segment. The first gas transfer segment is defined as one or more steps in which gas is transferred from the bed at a higher pressure to one or more other beds at a lower pressure or lower pressures. The regeneration segment is defined as the desorption and removal of adsorbed components and void space gas from the bed, one step of which is defined as waste depressurization in which void space and desorbed gas are discharged from the feed end of the bed as the pressure in the bed decreases. The resulting waste depressurization gas is discharged directly from the PSA process, typically as a waste stream. The second gas transfer segment is defined as one or more steps in which gas is transferred to the bed at a lower pressure from one or more other beds at a higher pressure or higher pressures. The bed repressurization segment is defined as

Dressurizing the first bed by one or more steps selected from the group consisting of ntroducing product gas into the product end thereof, introducing pressurized feed gas nixture into the feed end thereof, and introducing product gas into the product end ■hereof while also introducing pressurized feed gas into the feed end thereof. [0023]  The generic term "gas transfer segment" is defined to include both the first and >econd gas transfer segments defined above, and therefore includes by definition the ransfer of gas between any bed and one or more other beds. ;0024]  In all embodiments of the invenfion as described below, the gas transfer segment partially overlaps the regeneration segment such that (1) gas is transferred rom a bed at a higher pressure to another bed at a lower pressure and then (2) a waste jepressurization gas is withdrawn from the feed end of the bed and simultaneously gas s transferred from the bed at a higher pressure to another bed a lower pressure. When air is the feed gas being separated, waste depressurization may be driven by the differential pressure between the bed pressure and atmospheric pressure, and the waste jepressurizafion gas may be discharged directly to the atmosphere. Altematively, the A^aste depressurization gas may be discharged into a vessel or reservoir which is initially at a lower pressure than the bed pressure and the discharged gas may be utilized as a secondary gas product enriched in the more readily adsorbed component. [0025]  The invention can be utilized in process cycles with multiple parallel adsorbent beds and is particularly adapted for use with two parallel beds, in one embodiment wh\ch uses two parallel beds, gas is transferred from the product end of the first bed to the product end of the second bed during an initial portion of the first gas transfer segment. Then, during a later step in the first gas transfer segment, while gas transfer continues from the product end of the first bed to the product end of the second bed, waste depressurization gas is withdrawn from the feed end of the first bed. Waste

depressurization gas flows from the feed end of a bed as a result of a pressure differential between the bed and a lower pressure region.

[0026]  in a second embodiment, additional gas is transfen^ed from the feed end of the first bed to the feed end of the second bed during both steps of the first gas transfer segment. In a third embodiment, additional gas is transferred from a point intermediate the feed and product ends of the first bed to the feed end of the second bed during both steps of the gas transfer segment. In an alternative version of either the second or third embodiment, an additional gas transfer step may be used at the beginning of the gas transfer segment such that the first gas transfer segment includes three gas transfer steps. This additional gas transfer step entails transferring gas from the product end of the first bed into the product end of the second bed. This alternative version of the invention thus comprises a gas transfer segment which includes a first step wherein gas is transferred from the product end of the first bed to the product end of the second bed, a second step in which gas continues to be transferred between the product ends of the first and second beds while additional gas is transferred between the feed ends of the beds or between an intermediate point in the first bed to the feed end of the second bed, and a third step in which waste depressurization gas is withdrawn from the feed end of the first bed while gas transfer continues at the feed and product ends. [0027]  The features of the present invention can be applied in process cycles which utilize two or more adsorbent beds and can be used generically to separate any gas mixture which contains components which are more readily adsorbed and other components which are less readily adsorbed by the adsorbent material in the beds. The invention is particulariy useful for the recovery of high purity nitrogen from air, and can be operated economically with two adsorbent beds.

[0028]  Fig. 1 is a schematic fiow diagram for a two-bed PSA system typical of those known in the art which can be utilized for operation of the PSA process of the present

invention. The invention is illustrated below for the recovery of nitrogen from air and is not limited to operation using this particular system. Any appropriate type of PSA system known in the art may be utilized for the invention. The system of Fig. 1 includes air compressor 1, feed flow control valve 3 and manifolds 5 and 7 having feed valves 9 and 11 respectively. Manifold 13 is connected to manifolds 5 and 7 and includes valves 15 and 17. Valve 19 and control valve 21 connect manifold 13 with waste discharge line 23. Manifolds 5 and 7 are connected to the feed ends of adsorber beds 25 and 27, and these beds may be filled with carbon molecular sieve adsorbent which preferentially adsorbs oxygen over nitrogen. Other adsorbents known in the art may be used if desired.

[0029]  In one embodiment of the invention later described, midpoint gas transfer manifolds 29, 31, and 33 are utilized in conjunction with valves 35 and 37, control valve 39, and check valves 41 and 43. Gas withdrawal assemblies 45 and 47 are adapted to withdraw gas from intermediate locations in the beds.

[0030]  Product gas manifolds 49 and 51 are connected to the product ends of adsorber beds 25 and 27 and to valves 53 and 57 which connect the manifolds to product line 59. Flow control valve 61 connects product line 59 with product tank 63 and product line 65 transfers final product gas to a downstream user.

[0031]  Purge line 67 with flow control valve 69 connects product manifolds 49 and 51. Gas transfer manifold 71 with valve 73 and control valve 75 also connect product manifolds 49 and 51.

[0032]  A first embodiment of the invention is illustrated below for the recovery of nitrogen from air with reference to the schematic flow diagram of Fig. 1 and the bed step diagram of Fig. 2, which shows schematically the step sequence for a given bed through one process cycle. In this embodiment, midpoint gas transfer manifolds 29, 31, and 33, valves 35 and 37, control valve 39, check valves 41 and 43, and gas withdrawal

assemblies 45 and 47 are not required and would not be present in the operating system. A cycle for this first embodiment is described below for each step of the cycle segments defined above. This is an exemplary cycle and the invention is not limited by any specific step or steps described below.

1.	Adsorption/Make Product Segment

[0033]  Step f 1a): Feed air is compressed to a typical pressure of 110-130 psig in compressor 1, passes through flow control valve 3, control valve 9, and manifold 5 into adsorber bed 25. Oxygen is preferentially adsorbed therein and high purity nitrogen product which may contain 95 to 99.9995 vol% nitrogen flows via manifold 49, valve 53, line 59, control valve 61, and into product tank 63. Final product nitrogen is withdrawn via line 65 to the user. The duration of this step is typically 60 to 180 seconds and the end-of-step pressure may be in the range of 100 to 120 psig. In this step and the following steps, a control valve typically is used for on-off control of a gas stream while a flow control valve is set to control gas flow at a predetermined value. In some applications, an orifice plate may be used instead of a flow control valve. [0034]  Step (lb) (optional): In this optional make product step, feed flow to adsorber bed 25 is terminated by closing valve 9 while product gas continues to flow through product manifold 49. This optional step may continue for 0.5 to 2.0 seconds and is temiinated by closing valve 53. A typical end-of-step pressure is 98 to 118 psig.

2.	First Gas Transfer Segment

[0035]  Step (2a): Valves 5,17, 53, and 69 are closed, valves 73 and 75 are opened, and gas is transfen-ed at a controlled rate from bed 25 through manifolds 49, 71, and 51 into bed 27. This step may continue for 1 to 10 seconds and may end when the differential pressure between beds 25 and 27 is in the range of 5 to 25 psi. [0036]  Step (2b): While the product-end-to-product-end gas transfer of step (2a) continues, valves 15 and 21 open, and waste depressurization gas flows at a controlled

rate from the feed end of bed 25 through manifold 5, manifold 13, and waste discharge line 23. This step may continue for 0.5 to 3 seconds and typically ends when the differential pressure between beds 25 and 27 is in the range of 2 to 10 psi. The pressure in bed 25 at the end of step (2b) may be in the range of 40 to 60 psig. The ratio of the volume of gas transferred from the product end of bed 25 during step (2a) to the volume of gas transferred from the product end of bed 25 during step (2b) may be between about 3 and about 20. The ratio of the volume of waste depressurization gas withdrawn from the feed end of bed 25 during step (2b) to the volume of gas transferred from the product end of bed 25 during step (2b) may be between about 0.1 and about 0.6. 3. Regeneration Segment

[0037]  Step (3aV Valves 73 and 75 close and valve 19 opens to increase the discharge rate of waste depressurization gas from bed 25. Step (3a) typically lasts for 4 to 5 seconds and may end when the pressure in bed 25 is in the range of 0 to 10 psig. [0038]  Step (3bV Valve 69 opens and product purge gas flows via manifolds 67 and 49 into the product end of bed 25 while waste gas continues to flow via manifold 5, manifold 13, valves 15 and 19, and waste discharge line 23. Altematively, product gas for purge may be obtained from product tank 63 via line 59 and valve 53. Step (3b) typically lasts for 60 to 180 seconds and may be carried out at pressures approaching 0 psig. [0039]  Step (3c): Valves 15 and 19 close, and a low flow rate of product gas continues to flow through valve 69 and manifold 67 into the product end of bed 25. This pushes the front of desorbing oxygen back into the bed in preparation for the following repressurization steps. Altematively. product gas for this purpose may be obtained from product tank 63 via line 59 and valve 53. Step (3c) typically lasts for 2 to 20 seconds and the end-of-step pressure in bed 25 may be in the range of 2 to 8 psig. This is an optional step.

4.	Second Gas Transfer Segment

[0040]  Step (4a): Valve 69 closes and valves 73 and 75 open to begin gas transfer to bed 25 from bed 27, v\^hich has just completed adsorption/make product step (1a) or optionally has just completed make product step (lb). Valves 7 and 57 are closed. This step may continue for 1 to 10 seconds and typically ends when the differential pressure between beds 25 and 27 is in the range of 5 to 25 psi.

[0041]  Step f4b): While the product-end-to-product-end gas transfer of step (4a) continues, valves 17 and 21 open, and waste depressurization gas flows at a controlled rate from the feed end of bed 27 through manifold 7, manifold 13, and waste discharge line 23. This step may continue for 0.5 to 3 seconds and typically ends when the differential pressure between beds 25 and 27 is in the range of 2 to 10 psi. Typically the pressure in bed 25 at the end of step (4b) is in the range of 35 to 60 psig. The ratio of the volume of gas transferred from the product end of bed 27 during step (4a) to the volume of gas transferred from the product end of bed 27 during step (4b) is preferably between about 3 and about 20. The ratio of the volume of waste depressurization gas withdrawn from the feed end of bed 27 during step (4b) to the volume of gas transferred from the product end of bed 27 during step (4b) preferably is between about 0.1 and about 0.6,

5.	Repressurization Segment

[0042]  Repressurization of bed 25 commences while bed 27 proceeds into step (3a). Bed 25 can be repressurized by any desired combination of product gas via valve 53 and manifold 49 and/or feed gas via valves 3 and 9 and manifold 5. This step may continue for 3 to 5 seconds and may end when the pressure in bed 25 at the end of step (5) is in the range of 90 to 110 psig.

[0043]  The process described above may be operated with several options and/or additional steps as described below.

Option A: Additional feed-end-to-feed-end gas transfer

[0044]  In tiiis option, additional gas is transferred during steps (2a) and 2(b) from the feed end of bed 25 through manifolds 5 and 13, valves 15 and 17, and manifold 7 into the feed end of bed 27. Valves 19 and 21 are closed during step (2a). Also, additional gas is transfen'ed during steps (4a) and (4b) from the feed end of bed 27 through manifolds 7 and 13, valves 15 and 17, and manifold 5 into the feed end of bed 25. This option is illustrated in the bed step diagram of Fig. 3. Option B: Mid-bed-to-feed-end gas transfer

[0045]  This option utilizes midpoint gas transfer manifolds 29, 31, and 33 in conjunction with valves 35 and 37, control valve 39, check valves 41 and 43, and gas withdrawal assemblies 45 and 47 as described earlier with reference to Fig. 1. In this option, additional gas is transferred during steps (2a) and 2(b) from gas withdrawal assembly 45, manifold 29, valve 35. manifold 31, control valve 39, manifold 33, and check valve 43 via manifold 7 into the feed end of bed 27. Additional gas is transfen-ed during steps (4a) and (4b) from gas withdrawal assembly 47, manifold 29, valve 37, manifold 31, control valve 39, manifold 33, and check valve 41 via manifold 5 into the feed end of bed 25. This option is illustrated in the bed step diagram of Fig. 4. Option 0: Intermediate-point-to-intermediate-point gas transfer [0046]  In this option, additional gas is transfen'ed during steps (2a) and 2(b) from gas withdrawal assembly 45, which may be located at any desired point between the feed and product ends of bed 25 (not shown). The gas is transferred via a modified manifold (not shown) to a gas introduction point between the feed and product ends of bed 27. The distance between gas withdrawal assembly 45 and the feed end of bed 25 is greater than the distance between the gas introduction point and feed and of bed 27. Also, additional gas is transferred during steps (4a) and (4b) from gas withdrawal assembly 47, which may be located at any convenient point between the feed and product ends of

bed 27 (not shown). The gas is transferred via a modified manifold (not shown) to a gas introduction point between the feed and product ends of bed 25. The distance between gas withdrawal assembly 47 and the feed end of bed 27 is greater than the distance between the gas introduction point and feed end of bed 25. Option D: Additional product-end-to-product-end gas transfer [0047]  This option may be used in any of Options A, B. and C described above. Additional gas transfer steps between the product ends of beds 25 and 27 are added as shown in the bed step diagrams of Figs. 3 and 4, An additional step (2) is added prior to step (2a) in which gas is transfen-ed from the feed end of bed 25 to the feed end of bed 27 by the valves and manifolds described above. A corresponding step (4) is added prior to step (4a) In which gas is transfen-ed from the feed end of bed 27 to the feed end of bed 25 by the valves and manifolds described above. Option E: Alternative steps for regeneration segment

[0048]  Alternative steps may be used for the regeneration segment in any of the options described above. In one regeneration option, waste repressurization step (3a) is not used while steps (3b) and (3c) are used as described. In another regeneration option, purge step (3a) is used as described, purge step (3b) is not used, and product gas is not introduced into the product end of the bed during step (3c). These regeneration options are illustrated by the bed step diagrams of Figs. 1-4. [0049]  The above description emphasizes the cycle of steps for bed 25 with some reference to certain steps occurring in bed 27. Bed 27 proceeds through the same cycle steps described above for bed 25, but the two cycles are 180° out of phase. The main requirement is that gas transfer steps (2a) and (2b) in bed 25 must coincide with gas transfer steps (4a) and (4b) respectively in bed 27. In addition, gas transfer steps (2a) and (2b) in bed 27 must coincide with gas transfer steps (4a) and (4b) respectively in bed 25.

EXAMPLE [0050]  A two-bed PSA process utilizing cycle segments 1 through 5 described above including Options B and D is operated according to the process flowsheet of Fig. 1 and the cycle step diagram of Fig. 4. Step (3a) is not used. The process separates feed air supplied at 700 SCFM and a pressure of 125 psig to yield 170 SCFM of high purity nitrogen product containing 99.99 vol% nitrogen. Adsorbent beds 25 and 27 are each 4.5 ft in diameter with a bed depth of 8 ft and contain carbon molecular sieves supplied by Takeda Chemical Industries, Ltd. The cycle times and end-of-step pressures are summarized for the process in Table 1 and the relationship of the cycle steps in the two beds are shown in Table 2. The total cycle time is 240 seconds.

[0051]  The present invention thus offers a PSA cycle with improved control of gas flow within a bed undergoing gas withdrawal during the gas transfer process. Careful control and timing of gas transfer at the product ends of the beds and from an intermediate location and/or the feed ends of the beds yields several benefits. At the end of the adsorption/make product segment, the void spaces within the bed contain gas at high pressure which ranges in purity from product quality at the product end of the bed to lower quality at the feed end of the bed. In the first gas transfer segment, the pressure energy within this void gas is partially recovered and transferred to another bed. As described above, the transferred gas may be withdrawn from the product end, the feed end, or from a point intemnediate either end.

[0052]  Gas transferred from the product end of the high pressure bed is of higher purity than gas from the middle or the feed end of the bed. and is therefore preferred for transfer to the product end of another bed which is at lower pressure. There is a possible deleterious effect of gas transfer from the product end which may limit the benefit of this gas transfer. As gas transfer proceeds, the gas within the bed will flow towards the product end of the bed, and the unwanted component of the feedstock may be drawn far enough towards the product end to reduce the effectiveness of the

subsequent regeneration step in cleaning the bed. In addition, transfer of the unwanted component may result in contamination of the receiving bed. [0053]  These deleterious effects may be reduced by conducting a portion of the gas transfer from a secondary outlet closer to the feed end of the high pressure bed, such as the middle of the bed, or from the feed end itself. The gas transfer from this secondary outlet causes internal gas flow away from the product end of the bed, which reduces the migration of the unwanted component towards that end of the bed. However, in order to provide a sufficient amount of internal flow towards the feed end of the bed and compensate for the intemal flow due to gas transfer from the product end of the bed, the amount of gas transferred from the secondary outlet should be carefully controlled to prevent the excessive transfer of low purity gas to the receiving bed. [0054]  The invention provides a means to optimize the intemal gas flow in the higher pressure bed during gas transfer to the lower pressure bed. By utilizing carefully controlled waste depressurization from the feed end of the bed during a latter portion of the gas transfer segment, additional intemal gas flow is created towards the feed end to oppose the flow due to the gas transfer from the product end, and this minimizes the potential deleterious effects of the pressure transfer from the product end of the bed while maximizing the amount of gas which can be transferred. In addition, by initiating the waste depressurization step during the latter part of the first gas transfer segment, the regeneration segment is effectively lengthened, and the regeneration of the bed can be made more complete.

WE CLAIM:

1. A pressure swing adsorption process for recovering a less readily adsorbable component from a feed gas mixture comprising at least one less readily adsorbable component and at least one more readily adsorbable component, which process comprises performing cyclic process steps in a plurality of adsorbent beds, each bed having a feed end and a product end and containing adsorbent material which selectively adsorbs the more readily adsorbable component, each bed proceeding in turn through cyclic process segments which include an adsorption-make product segment, a first gas transfer segment in which gas flows from a bed initially at a higher pressure into one or more other beds initially at a lower pressure or lower pressures, a regeneration segment, a second gas transfer segment in which gas flows into a bed initially at a lower pressure from one or more other beds initially at a higher pressure or higher pressures, and a final repressurization segment, wherein the gas transfer segments include

(1)	transferring gas from the product end of the bed to the product end of another bed; followed by

(2)	withdrawing waste depressurization gas from the feed end of the bed while continuing to transfer gas from the product end of the bed to the product end of another bed;

(3)	during either or both of (1) and (2), transferring gas from the feed end of the bed to the feed end or ends of the one or more other beds; and

(4)	prior to (1), transferring gas from the product end of the bed at a higher pressure to the product end of another bed at a lower pressure.

2.	The process as claimed in claim 1 wherein the ratio of the volume of gas transferred from the product end of the bed during (1) to the volume of gas transferred from the product end of the bed during (2) is between 3 and 20.

3.	The process as claimed in claim 1 wherein during (2) the ratio of the volume of waste depressurization gas withdrawn from the feed end of the bed to the volume of gas transferred from the product end of the bed is between 0.1 and 0.6.

4.	A pressure swing adsorption process for recovering a less readily adsorbable component from a feed gas mixture comprising at least one less readily adsorbable component and at least one more readily adsorbable component, which process comprises performing cycUc process steps in a plurality of adsorbent beds, each bed having a feed end and a product end and containing adsorbent material which selectively adsorbs the more readily adsorbable component, each bed proceeding in turn through cyclic process segments which include an adsorption-make product segment, a first gas transfer segment in which gas flows from a bed initially at a higher pressure into one or more other beds initially at a lower pressure or lower pressures, a regeneration segment, a second gas transfer segment in which gas flows into a bed initially at a lower pressure from one or more other beds initially at a higher pressure or higher pressures, and a fmal repressurization segment, wherein the gas transfer segments include

(1)	transferring gas from the product end of the bed to the product end of another bed; followed by

(2)	withdrawing waste depressurization gas from the feed end of the bed while continuing to transfer gas from the product end of the bed to the product end of another bed;

(3)	during either or both of (1) and (2), transferring gas from a point

intermediate the feed end and the product end of the bed to the feed end or ends of the

one or more other beds; and

(4)	prior to (1), an additional step of transferring gas from the product end of

the bed at a higher pressure to the product end of another bed at a lower pressure.

5.	The process as claimed in claim 4 wherein the ratio of the volume of gas transferred from the product end of the bed during (1) to the volume of gas transferred from the product end of the bed during (2) is between 3 and 20.

6.	The process as claimed in claim 4 wherein during (2) the ratio of the volume of waste depressurization gas withdrawn from the feed end of Ihe bed to the volume of gas transferred from the product end of the bed is between 0.1 and 0.6.

7.	A pressure swing adsorption process for recovering a less readily adsorbable component from a pressurized feed gas comprising at least one less readily adsorbable component and at least one more readily adsorbable component, which process comprises performing cyclic process steps in two parallel adsorbers, each adsorber having a feed end and a product end and containing adsorbent material which selectively adsorbs the more readily adsorbable component, which cyclic process steps include:

(a) providing a pressurized feed gas at superatmospheric pressure and introducing the pressurized feed gas into the feed end of a first adsorber, selectively adsorbing a portion of the more readily adsorbable component on the adsorptive material, and withdrawing from the product end of the first adsorber a product gas enriched in the less readily adsorbable component;

(b)	depressurizing the first adsorber by (1) transferring gas from an outlet at the product end of the first adsorber into the product end of the second adsorber and (2) withdrawing gas through an additional outlet disposed at a distance from the product end of the first adsorber and transferring this gas into the feed end of the second adsorber;

(c)	continuing to transfer gas from the outlet at the product end of the first adsorber into the product end of the second adsorber and from the additional outlet of the first adsorber into the feed end of the second adsorber while simultaneously withdrawing waste depressurization gas from the feed end of the first adsorber;

(d)	terminating all transfer of gas from the first adsorber to the second adsorber while continuing to withdraw waste depressurization gas from the feed end of the first adsorber;

(e)	introducing product gas into the product end of the first adsorber while continuing to withdraw waste depressurization gas from the feed end of the first adsorber;

(f)	pressurizing the first adsorber by (1) transferring gas from an outlet at the product end of the second adsorber to the product end of the first adsorber and (2) withdrawing gas through an additional outlet disposed at a distance from the product end of the second adsorber and transferring this gas into the feed end of the first adsorber, wherein the second adsorber is initially at a higher pressure than the first adsorber;

(g)	fiirther pressurizing the first adsorber by transferring gas from the product end of the second adsorber to the product end of the first adsorber and from the additional outlet of the second adsorber to the feed end of the first adsorber, and withdrawing waste depressurization gas from the feed end of the second adsorber;

(h) terminating all transfer of gas from the second adsorber to the first adsorber and further pressurizing the first adsorber by one or more steps selected from the group consisting of introducing product gas into the product end thereof, introducing pressurized feed gas mixture into the feed end thereof, and introducing product gas into the product end thereof while also introducing pressurized feed gas into the feed end thereof; and

(i) repeating steps (a) through (h) in a cyclic manner.

8.	The process as claimed in claim 7 wherein the additional outlet of the first adsorber in steps (b) and (c) is at the feed end of the first adsorber and the additional outlet of the second adsorber in steps (f) and (g) is at the feed end of the second adsorber.

9.	The process as claimed in claim 7 wherein the additional outlet of the first adsorber in steps (b) and (c) is intermediate the feed and product ends of the first adsorber and the additional outlet of the second adsorber in steps (f) and (g) is intermediate the feed and product ends of the second adsorber.

10.	The process as claimed in claim 7 which comprises:

following step (a) and prior to step (b), transferring gas from the product end of the first adsorber into the product end of the second adsorber, wherein the second adsorber is at a lower pressure than the first adsorber; and

following step (e) and prior to step (f), frirther pressurizing the first adsorber by transferring gas from the product end of the second adsorber to the product end of the first adsorber, wherein the second adsorber is at a higher pressure than the first adsorber.

11.	The process as claimed in claim 7 which comprises, following step (e) and prior to

step (f), terminating the withdrawal of waste depressurization gas from the feed end of

the first adsorber and continuing to introduce product gas into the product end of the

first adsorber.

12.	The process as claimed in claim 7 which comprises, following step (a),

terminating the introducing of the pressurized feed gas into the feed end of the first

adsorber while continuing withdrawing from the product end of the first adsorber a

product gas enriched in the less readily adsorbable component.

Documents:

				0289-che-2003 abstract duplicate.pdf

				0289-che-2003 claims duplicate.pdf

				0289-che-2003 darwings duplicate.pdf

				0289-che-2003 description (complete) duplicate.pdf

				289-che-2003-abstract.pdf

				289-che-2003-claims.pdf

				289-che-2003-correspondnece-others.pdf

				289-che-2003-correspondnece-po.pdf

				289-che-2003-description(complete).pdf

				289-che-2003-drawings.pdf

				289-che-2003-form 1.pdf

				289-che-2003-form 19.pdf

				289-che-2003-form 26.pdf

				289-che-2003-form 3.pdf

				289-che-2003-form 5.pdf

« Previous Patent

Next Patent »

Patent Number	221683	

Indian Patent Application Number	289/CHE/2003	

PG Journal Number	30/2009	

Publication Date	24-Jul-2009	

Grant Date		

Date of Filing	04-Apr-2003	

Name of Patentee	AIR PRODUCTS AND CHEMICALS INC	

Applicant Address	7201 HAMILTON BOULEVARD, ALLENTOWN, PA 18195-1501,	

Inventors:

#	Inventor's Name	Inventor's Address	

1	SANG KOOK LEE	3655 OAKWOOD TRAIL, ALLENTOWN, PA 18103,	

2	JUSTIN DAVID BUKOWSKI	86 CIRCLE ROAD, LENHARTSVILLE, PA 19534,	

PCT International Classification Number	B01D53/047	

PCT International Application Number	N/A	

PCT International Filing date		

PCT Conventions:

#	PCT Application Number	Date of Convention	Priority Country	

1	10/119165	2002-04-08	U.S.A.	

© All Indian Patents, 2013-2021.

  Patent data available in the public domain from Indian Patents Office, Department of Industrial Policy and Promotions, Ministry of Commerce and Industry, Government of India.
