Repository: anandvc/allindianpatents

File: patents/221713-polymerizable-copolymers-for-alignment-layers.html (part 1 of 2)
Indian Patents. 221713:POLYMERIZABLE COPOLYMERS FOR ALIGNMENT LAYERS

Indian Patents

Recently Granted Patents

  Recently Published Patents

Title of Invention	POLYMERIZABLE COPOLYMERS FOR ALIGNMENT LAYERS

Abstract	Compositions comprising at least one ethylenically unsaturated monomer to which a photochemically isomerizable or dimerizable molecule is covalently bounded, and at least one ethylenically unsaturated monomer to which a sensitizer is covalently bounded, are outstandingly suitable for producing polymeric alignment layers for liquid crystals.	

Full Text	FORM 2

THE PATENTS ACT, 1970

(39 of 1970)

  & 

THE PATENTS RULES, 2003

COMPLETE SPECIFICATION

[See section 10, Rule 13]

POLYMERIZABLE  COPOLYMERS  FOR ALIGNMENT LAYERS;

ROLIC AG, A CORPORATION ORGANIZED AND EXISTING UNDER THE LAWS OF SWITZERLAND, WHOSE ADDRESS IS CHAMERSTRASSE 50, 6301 ZUG, SWITZERLAND.

THE  FOLLOWING  SPECIFICATION

PARTICULARLY  DESCRIBES	THE

INVENTION AND THE MANNER IN WHICH IT IS TO BE PERFORMED.

1

The present invention relates to a composition comprising (a) at least one ethylenically unsaturated monomer to which a photochemically isomerizable or dimerizable molecule is covalently bonded, (b) one polymer having covalently bonded sensitizers in side chains, and c) optionally other ethylenically unsaturated monomers; to an electrooptical device comprising, on a (flat) substrate material, an optionally photocrosslinked layer of said composition; to an electrooptical device comprising, on a (flat) substrate material, a photocrosslinked layer of said composition and, on said photocrosslinked layer, a liquid-crystalline layer; and to the use of the copolymers as an alignment layer for liquid crystals.

In recent times, alignment layers for liquid crystals have played a considerable role in the production of electrooptical elements, for example liquid-crystal displays. These alignment layers can also, in combination with liquid-crystal polymers, be used for the production of optical compensation films, for example, for optical delay filters, cholesteric filters, antireflection filters and for safety elements, among other uses. Such alignment layers are polymers which are applied to a substrate and, on irradiation with (polarized) light of suitable wavelength and energy density, are crosslinked over the whole surface or selectively.

This technology is known and is described, for example, for different photoactive polymers in EP-A-0 763 552, US-A-5 539 074, WO 96/10049, WO 01/53384 and EP-A-0 860 455. For the photoinduced crosslinking of the photoactive polymers, a relatively high energy density is required. To increase the photosensitivity, it is possible to add to the polymers molecular sensitizers which absorb in the wavelength range of the irradiation light and transfer energy to the photoactive, isomerizable or dimerizable groups, the latter groups only being excited to a slight extent, if at all, in the selected wavelength range. In this way, the required energy density can be reduced, which is not yet, however, regarded as being sufficiently practicable.

It has now been found that, surprisingly, the photosensitivity is considerably increased, the energy density required is considerably reduced and the information of the direction of the polarized irradiation light is retained in the course of energy transfer when copolymers composed of monomers having covalently bonded isomerizable or dimerizable groups and

2

composed of monomers having covalently bonded sensitizers are used to produce

alignment layers.

First, the invention provides a composition comprising

a)	at least one ethylenically unsaturated monomer to which a photochemically isomerizable or dimerizable molecule is covalently bonded,

b)	at least one ethylenically unsaturated monomer to which a sensitizer is covalently bonded, and

c)	optionally other ethylenically unsaturated comonomers.

The monomers a) are preferably selected from the group of acrylates, methacrylates, acryi-amides and methacrylamides, to which a photochemically isomerizable or dimerizable molecule is covalently bonded directly or via a bridging group in the ester or amide group.

The inventive copolymers are random copolymers.

Photochemically isomerizable and dimerizable molecules are, for example, those molecules which undergo a cis/trans isomerization or a [2+2]-cycloaddition under the influence of radiation and lead to crosslinking of the polymer.

The photoisomerizable group may be, for example, an azobenzene group.

The photodimerizable group may be, for example, an ethylenically unsaturated group which is preferably bonded to a carbocyclic or heterocyclic aromatic ring. Particular preference is given to an alkoxycarbonyl group being bonded to the ethylenically unsaturated group, for example C1-C12-alkoxy-, preferably C1 C8-alkoxy-, and more preferably C1-C4-alkoxycarbonyl. Examples of alkoxy are methoxy, ethoxy, and the isomers of propoxy, butoxy, pentyloxy, hexyloxy, heptyloxy, octyloxy, nonyloxy, decyloxy, undecyloxy and dodecyloxy. Especially preferably, alkoxy is ethoxy and particularly methoxy. In a further preferred embodiment, the ethylenically unsaturated group is bonded to the polymer backbone via a C(O) group and bridging group bonded thereto, and an optionally substituted aryl or heteroaryl group is bonded to the second carbon atom of the ethylenically unsaturated group. The photodimerizable groups may be, for example, derivatives of cinnamate, chatcone or coumarin.

The photopolymerizable group may correspond, for example, to the formulae A and B

3

where

R' is hydrogen or C1-C4-alkyl,

A' is an optionally substituted mono- or divalent aromatic radical or an optionally substituted

mono- or divalent heteroaromatic radical, and

A, is a bridging group.

In a preferred embodiment, R' is methyl and in particular hydrogen.

A' may be, for example, phenylene, pyrimidine-2,5-diyl, pyridine-2,5-diyl, 2,5-thiophenylene, 2,5-furanylene, 1,4- or 2,6-naphthylene. A' may also be two or three such aromatic radicals joined together, either directly or via a bridging group. Suitable bridging groups are, for example, 0, S, NH, N(C,-C4-alkyl), C(0), C{0)0,0C{0)0, S(0), S02, S(0)0,0S(0)0, S020,0S020, S(o)o alkyl)z, OP(OC1C4-alkyl)0, P(OC1-C4-alkyl)Ol P(0)( OC1C4-a!kyl)0, C1C6-alkylrdene and C1-C6-alkylene.

Suitable substituents for A' are, for example, C1-C8-alkyl, C1-C6-hydroxyalkyl, C1-C6-halogenalkyl, C6-C-aryl, CrCi2-aralkyl, C1-Q1-alkoxy, CrC8-hydroxyalkoxy, C1-C6-halogen-alkoxy, C6-C10-aryloxy, C1-C12-aralkyloxy, C1-C6-acyl, C1-C6-atkoxycarbonyl, C1-C6-hydroxy-alkoxycarbonyl, C1-C6-alkoxycarbonyloxy, Ci-Ce-hydroxyalkoxycarbonyloxy, CrC6-alkylami-nocarbonyl, C1-C6-dialkylaminocarbonyl, C1-C6-alkylaminocarbonyloxy, d-Ce-dialkylamino-carbonyloxy, halogen (F, CI and Br), OH, COOH, CONH2, CN and nitro.

A', as an aromatic radical, is more preferably optionally substituted phenylene, naphthylene, biphenylene, or biphenylene joined via bridging groups, said bridging groups preferably being selected from the group of 0, S, CO, C(0), C(0)0,0C(0)0, NH, N-methyl, SOs, methylene, ethylene, ethylidene and isopropylidene.

The bridging group A, may be, for example, C,-C6-alkylene and preferably C1C6-alkylene, which is unsubstituted or substituted by fluorine, chlorine, cyano or C1-C8-alkoxy, and which is optionally interrupted by one or more identical or different heteroatoms or -0-, -S-, -C(0)0-, -0(0)C-, -0C(0)0-, -NH-, -NC,-C4-alkyK -NHC(O)-, -C(0)NH-, -NHC(0)NH-,

4

-NCi-C4-alkyl-C(OK -C(0)-NCrC4-alkyl-, -NC,^4-alkyl-C{0)-NC,-C4-alkyl-, -0(C0)NH-. -OC(0)-NCi-C*-alkyl-, -NHC(0)0-, -NC,-C4-alkyl-C(0)0- and -CH=CH- groups.

The monomer of component (a) of the inventive copolymers is preferably selected from acrylate and, more preferably, methacrylate.

Monomers (a) are widely known and described, for example, in the literature cited at the outset or can be prepared by similar processes.

The monomers (a) may correspond to the formula I or the formula la

where

RisHorCrCa-alkyl,

A is a bridging group,

Si is an optionally substituted divalent, and S? an optionally substituted monovalent,

aromatic or heteroaromatic radical, and

Zi is a monovalent, and Z2 a divalent, radical of a molecule which isomerizes or dimerizes

photochemically.

For S1, S2, Z2 and Z2l the preferences and the embodiments given for the groups of the formulae (A) and (B) apply.

When R is alkyl, it is preferably CrC4-alkyl, for example butyl, propyl, ethyl and more preferably methyl.

The bridging group A may be d-Ca-alkylene and preferably d-Cia-alkylene, which is unsubstituted or substituted by fluorine, chlorine, cyano or Ci-C6-alkoxy, and is optionally interrupted by one or more identical or different heteroatoms or -0-, -S-, -0(0)0-, -0(0)C-,

5

-0C(0)0-, -NH-, -NCrCralkyh -NHC(0)-f -C(0)NH-t -NHC(0)NH-f -NCrC4-alkyl-C{0)-, -C{0)-NCrCralkyl-. -NCi-C4-alkyl-C(0)-Nd-d-alkyl-, -0(C0)NH-, -0C(0)-Nd-d-alkyl-, -NHC{0)0-, -NCrC4-alkyl-C(0)0- and -CH=CH-groups.

The monomers (a) preferably correspond to the formula lb or to the formula lc,

where

R is hydrogen or methyl,

A2 is a bivalent radical of the formula -O-CnH^-X,-,

A3 is a bivalent radical of the formula -O-CnHarO-,

n is a number from 2 to 18 and preferably from 4 to 16,

X, is a direct bond or a -0-. -S-, -C(0)0-, -0{0)C-, -OC(0)0-, -NH-,

-NCrC4-alkyl-, -NHC(O)-, -C
-Nd-C4-alkyl-C(0)-NCi-C4-alkyl-, -0(CO)NH-, -OCtOJ-Nd^-alkyk -NHC(0)0-or

-NCi-C4-alkyl-C(0)0- group,

Si, where present, is phenylene, biphenylene or-CeHU^-CeHa-,

S2, where present, is substituted phenyl, biphenyl or -CsHU-X^CeHs,

X2 is -0-, -S-, -C(0)0-, -0(0)0-, -00(0)0-, -NH-, -Nd-C4-alkyl-, -NHCfO)-, -C(0)NH-,

-NHC(0)NH-, -NC,-C4-alkyl-C(0)-, -C(0)-Nd-C4-alkyl-, -NC^-alkyl-CfOJ-Nd-d-alkyl-,

-0(CO)NH-, -OCtOJ-Nd^-alkyl-, -NHC(0)0- or -Nd-C4-alkyl-C(0)0-(

2t is a radical of the formula -CH=CH-C(0)-0Ri,

Z2 is a radical of the formula -CH=CH-C(0)-, and

R, is Crde-alkyl, more preferably CrC1?-alkyl, and especially preferably d-d-a!kyl

Preferred substituents for S^ and S2 are d-C4-alkyl and Ci-C4-alkoxy, in particular methoxy and ethoxy.

Examples of the C„H2n group are methylene, ethylene, 1,2- or 1,3-propylene, 1,2-, 1,3- or 1,4-butylene, and also a,oj-alkylenes or isomers of pentylene, hexylene, heptylene, octylene, nonylene, decylene, undecylene, dodecylene, tridecylene, tetradecylene, pentadecylene, hexadecylene, heptadecylene, octadecylene, nonadecylene and eicosylene.

In a particularly preferred embodiment, the monomers (a) correspond to the formula Id or to the formula le

where

R is methyl,

n is a number from 2 to 20, preferably from 4 to 14,

Ri is d-Cd-alkyl and preferably methyl,

xisOoM,

X2 is a direct bond, -0-, -S-, -CO-, -OC(O)- or -C(0)0-, and

the CSa and C6HS groups are each independently unsubstituted or substituted by 1 to 3

C1-C6alkyl and/or C1-C4-alkoxy1 preferably methoxy.

Monomers a) are known and are described, for example, in the literature mentioned at the outset or can be prepared by similar processes.

The monomers b) are preferably selected from the group of acrylates, methacrylates, acrylamides, methacrylamides, maleic monoesters, and allyl or methallyl or crotonyl alcohol, to which a sensitizer is covalently bonded directly or via a bridging group in the ester or amide group or to the alcohol group.

Sensitizers and functional sensitizers are known in a great variety or can be prepared by known processes. Preference is given to colourless sensitizers and triplet sensitizers.

1

Suitable functional groups are, for example, halogen, OH, SH, NH2l NH-Ci-C4-alkyl, NCO, COOH, S03H, P03H and appropriate ester and amide groups which enter into an addition or substitution reaction with nucleophiles.

Examples of sensitizers are aromatic nrtro compounds such as coumarins (7-diethylamino-4-methylcoumarin, 7-hydroxy-4-methylcoumarin), ketocoumarins, carbonylbiscoumarins, aromatic 2-hydroxyketones and amino-substituted, aromatic 2-hydroxyketones (2-hydroxybenzophenone, mono- or di-p-(dimethylamino)-2-hydroxybenzophenone), ace-tophenones, anthraquinones, xanthones, thioxanthones, benzanthrones, naphthothiazolines (2-benzoylmethyl-l-methylnaphthothiazoline), benzothiazoles, nitroanilines (m- or p-nitroaniline, 2,4,6-trinitroaniiine) or nitroacenaphthenes (5-nitroacenaphthene), (2-[(m-hydroxy-p-methoxy)styryl]benzothiazole, benzoin alkyl ethers, N-alkylated phthalones, acetophenone ketals (2,2-dimethoxyphenylethanone), naphthalenes, anthracenes (2-naphthalenemethanol, 2-naphthalenecarboxylic acid, 9-anthracenemethanol and 9-anthracenecarboxylicacid), benzopyranes, azoindolizines and merocyanines. Preference is given to aromatic 2-hydroxyketones (benzophenones), coumarins, ketocoumarins, carbonylbiscoumarins, acetophenones, anthraquinones, xanthones, thioxanthones and acetophenone ketals.

The sensitizers are bonded to the ethylenically unsaturated group directly or preferably via a bridging group.

The monomers b) may correspond, for example, to the formula II

where

RisHorC1-C4-alkyl,

R2 is H or –COOR7,

R3 is a direct bond or a bivalent bridging group,

B is methylene or -C{0)-,

Y is the monovalent radical of a sensitizer,

X3 is -0-, -NH- or –N(C1-C4-alkyl)-,

8

X3 is -0- when B is methylene, and

R7 is H, d-Cxralkyl, C3-C12-cydoalkyl or phenyl-Ci-Ce-alkyl.

R is preferably H and more preferably methyl. R2 is preferably H. R7 is preferably H, CrCi2-alkyl and more preferably Ci-C4-a!kyl, for example methyl, ethyl, propyl and butyl. 8 is preferably -C(0)-.

R3 is preferably a bivalent bridging group. The bridging group R3 may contain, in the chain, from 1 to 30 atoms, preferably from 2 to 20 atoms and more preferably from 2 to 12 atoms, selected from the group of C, 0, S and N, which are bonded to the sensitizer molecule via ether, thioether, amine, ester, amide or urethane groups. The bridging group is preferably a hydrocarbon radical which may be interrupted by one or more heteroatoms from the group of 0, S and N, and which are bonded to the sensitizer molecule via ether, thioether, amine, ester, amide or urethane groups.

The bridging group R3 may correspond, for example, to the formula (III)

-(R4)rX4-(R5)9-	(III)

where

X4 is a direct bond, oDQ is a radical selected from the -0-, -S-, -NR6-, -C(0)-0-, -O-C(O)-,

-0-C(0)-0-, -SOrO-, -O-SO2-, -0-SOrO, -NR6-C(0)-, -C(0)-NR6-, -NRe-CfOJ-O-, -O-C(O)-

NR8-, -NR6-C(0)-NR6-, -NRe-SCV, -SOg-NRe-, -NRe-SOrO-, -O-SOrNRe- or -NR6-SOrNR6

groups,

R4 is a bivalent group having from 1 to 30 atoms selected from the group of C, 0, S and N in

the chain,

R5 is a direct bond, CrCi2-alkylene, phenylene or phenyl C^-Ciz-alkylene, and

r and s are each the numbers 0 or 1, with the prerequisite that r is 1 when X* is one of said

groups,

Re is H or Ci-C12-alkyl, C5- or C6-cydoalkyl, C5- or C6-cycloalkylmethyl or -ethyl, phenyl,

benzyl or 1-phenyleth-2-yl.

R5 is preferably a direct bond, CrCe-alkylene or phenylene.

R6 in the definition of alkyl contains preferably from 1 to 6 and more preferably from 1 to 4 carbon atoms. Some examples are methyl, ethyl, n- or isopropyl, butyl, hexyl and oclyl. R$ in

9

the definition of cycloalkyl is preferably cyclohexyl, and, in the definition of cycloalkylmethyl, cyclohexylmethyl. In a preferred embodiment, Re is H or CrC4-alkyl.

The bivalent R4 group is preferably a hydrocarbon radical which preferably has from 1 to 30, more preferably from 2 to 18, particularly preferably from 2 to 12 and especially preferably from 2 to 8, carbon atoms, which is unsubstituted or mono- or polysubstituted by Ci-C«-alkyl, Ci-C4-alkoxy or =0. The hydrocarbon radical may also be interrupted once or more than once with heteroatoms selected from the group of -0-, -S- and -NRe- where R6 is preferably HorCrC4-alkyl.

The bivalent R* group may be, for example, Ci-Ca-alkylene, preferably CrCu-alkylene, which may be linear or branched. Some examples are methylene, ethylene, 1,2- or 1,3-propylene, 1,2-, 1,3- or 1,4-butylene, pentylene, hexylene, octylene, dodecylene, tetradecylene, hexadecylene and octadecylene.

The bivalent R* group may be, for example, polyoxaalkylene having from 2 to 12, preferably 2-6 and more preferably 2 to 4, oxaalkylene units, and from 2 to 4, preferably 2 or 3, carbon atoms in the alkylene. It is more preferably polyoxaethylene and polyoxapropylene having from 2 to 6 oxaalkylene units.

The bivalent R4 group may be, for example, C5-C12-cycloalky!ene, preferably C5-C5-cycloalkylene and more preferably C5- or C6-cycloalkylene. for example cyclopentylene, cyclohexylene, cyclooctylene or cyclododecylene.

The bivalent R4 group may be, for example, C5-C12-, preferably C5-C8- and more preferably C5- or C6-cycfoalkyl-Ci-C12- and preferably -Ci-Cralkyl. Some examples are -cyclopentyt-CnHa,- and -cyclohexyl-CnH2n-, where n is a number from 1 to 4. Particular preference is given to -cyclohexyl-CHr.

The bivalent R4 bridging group may be, for example, C5-C12-, preferably C5-Ce- and more preferably C5- or C(rCycloalkyl-(Ci-Ci2-alkyl)r and preferably (-Ci-C4-alkyl)2. Some examples are cydopentyl-(CnH2n-)2 and cyclohexyl-(CnH2n-)2. where n is a number from 1 to 4. Particular preference is given to -Ok-cyclohexyl-CHV.

The bivalent R4 bridging group may be, for example, C6-Ci4-arylene and preferably C6-Ci0-arylene, for example naphthylene or more preferably phenylene.

10

The bivalent R4 bridging group may be, for example, C1C20-aralkylene and preferably Cr Ci2-aralkylene. Greater preference is given to arylene-CnH^-, where arylene is naphthylene and particularly phenylene and n is a number from 1 to 4. Examples are benzylene and phenylethyiene.

The bivalent R4 bridging group may be, for example, arylene-(CnH2n-)2- where arylene is preferably naphthylene and particularly phenyiene, and n is a number from 1 to 4. Examples are xylyiene and phenyl{CH2CH2)2-.

In a preferred embodiment, the monomers b) correspond to the formula Ha

where

R is H or methyl,

R2isH,

Bis-C(O)-,

Y is the monovalent radical of a sensitizer,

X3 is -0-, and

R3 is a radical of the formula -{RiV-Xa-fRsV

where

R4 is C1-C2o-alkylene, polyoxaethylene or polyoxapropylene having from 2 to 10 oxaalkylene

units, C5-or Ce-cycloalkytene, -cydopentyl-CnH2n- and -cyclohexyl-CnHa,-where n is 1 or 2,

cydopentyl-(CnH2n-)2 and cyclohexyl-(CnH2n-)2 where n is 1 or 2, phenylene, benzylene,

phenylethyiene or xylyiene,

R5 is a direct bond or CrC4-alky!ene,

X4 is a radical selected from the group of -0-, -S-, -NR6-, -C{0)-0-, -0-C{0)-, -0-C(0)-0-,

-SO2-O-, -0-SOr, -O-SOz-O, -NR6-C{0)-, -C(O)-NR6, -NRfl-C{0)-0-, -0-C(0)-NR6-, -NR6-

CCOJ-NRe-, -NRe-SOr, -SOr-NRe-, -NR6-S02-0-, -0-SOrNRe- or-NR6-S02-NR6, and

r is the number 1 and s is 0 or the number 1.

In formula lla, R4 is preferably C2-C12-alkylene, and polyoxaethylene or polyoxapropylene having from 2 to 6 oxaalkylene units.

Preferred monovalent radicals of sensitizers Y are coumarins, ketocoumarins, carbonylbiscoumarins and benzophenones.

It has been found that particularly effective substances are polymerizable monomers having monovalent ketocoumarin radicals and carbonylbiscoumarin radicals. These are novel and also form part of the subject-matter of the invention, for example those of the formula lib

where R, R2, Ra, B and X3 are each as defined for formula Ha, including the preferred embodiments, and Y-\ is the monovalent radical of a ketocoumarin or carbonylbiscoumarin.

In a preferred embodiment, R3 is a radical of the formula -(R1-X4-R5)a-,. where

R4 is CrCis-alkytene or polyoxaethylene or polyoxapropylene having from 2 to 10

oxaaikylene units,

R5 is a direct bond or CrCralkylene, and

X* is a radical selected from the group of -0-, -NRe-, -C(0)-0-, -0-C{0)-, -O-C(0)-O-, -NR6-

C(O)-, -C(0)-NRr, -NRfl-C(0)-0-, -0-C(0)-NrV, -NR6-C(0)-NR6-,

r is the number 1 and s is 0 or the number 1, and

Re is H, methyl or ethyl.

The monovalent ketocoumarin radical Y

and the monovalent carbonylbiscoumarin radical preferably corresponds to the formula

12

where the benzene radicals may contain substituents, for example, Ci-CValkyl, Ci-C4-alkoxy or mono- or di-CrC4-alkylamino, or substituents on adjacent carbon atoms of the benzene rings may form a fused aromatic or heteroaromatic ring.

Some of the monomers b) are known or they can be prepared by processes known per se for introducing functionalized side chains. 7-Acryloxycoumarin is described, for example, by G. A. Delzenne et al. in Ind. Chim. Beige (1967), 32, pages 373-376. Other polymerizable sensitizers such as pyrenes, anthracenes and benzophenones are described by J. K. Oh et al. in J. of Pol. Science, Part A: Polymer Chemistry, Vol. 10, pages 3001 to 3011 (2002). Functionalized carbonylbiscoumarins are described by D. P. Specht et a!, in Tetrahedron, Vol. 38, No. 9,1203-1211 (1982) or by D. Creed et al. in Journal of Polymer Science: Part A Polymer Chemistry, Vol. 39,134-144 (2001).

The inventive composition may additionally comprise copolymerizable, ethylenically unsaturated monomers (c). They may be unsubstituted or substituted olefins, for example ethene, propene, butene, pentene, styrene, vinyl chloride, vinylidene chloride, acrylonitrtle, (meth)acrylonitrile, (meth)acrylamide, N-alkylated or N-hydroxyalkylated (methjacrylamides, alkyl (meth)acrylates and hydroxyalkyl (meth)acrylates having 1 to 20 carbon atoms in the ester group, vinyl and ailyl esters and vinyl and allyl ethers having 1 to 20 carbon atoms in the ester or ether groups. Also suitable are alkyl (meth)acrylates, vinyl and allyl ethers of polyoxaalkytene diols, for example polyoxaethylene diols or polyoxa-1,2-propyiene diols having from 2 to 200 oxaethylene units and/or 1,2-oxapropylene units. Such comonomers may be used to obtain desired physical and mechanical properties.

The inventive copolymers may also comprise residues of monomers having at least two ethylenically unsaturated groups. Such crosslinking agents may be used to attain desired physical and mechanical properties. Crosslinking agents are known in a wide range. Some examples are butadiene, isoprene, divinylbenzene and acrylic or methacrylic esters of polyols, for example ethylene glycol, propylene glycol, butylene glycol, hexanediol,

13

Methylene glycol, 1,2,3-propanetriol, trimethylolpropane, pentaerythritol and dihydroxy- or dihydroxymethylcyclohexane.

• "Die amount of the comonomers may, based on the weight of the composition, be, for example, from 20 to 99% by weight, preferably from 50 to 95% by weight and more preferably from 70 to 95% by weight, of comonomer (a), and from 80 to 1% by weight, preferably from 50 to 1% by weight and more preferably from 30 to 1% by weight, of comonomer (b). When a comonomer (c) is present, it may replace from 50 to 1% by weight, preferably from 40 to 5% by weight and more preferably from 30 to 5% by weight, of comonomer (a). The percentages by weight add up to 100% by weight. Up to 5% by weight of crosslinkers may be present, based on the composition.

The inventive composition may additionally comprise inert solvents.

Suitable solvents are, for example, aliphatic, cycloaliphatic and aromatic hydrocarbons (pentane, hexane, petroleum ether, cyclohexane, methyjcydohexane, benzene, toluene, xylene), aliphatic halohydrocarbons (methylene chloride, chloroform, di- and tetrachloroethane), nitriles (acetonitrile, propionitrile, benzonitrile), ethers (diethyl ether, dibutyl ether, t-butyl methyl ether, ethylene glycol dimethyl ether, ethylene glycol diethyl ether, diethylene glycol dimethyl ether, tetrahydrofuran, dioxane, diethylene glycol monomethyl ether or diethylene glycol monoethyl ether), ketones (acetone, methyl isobutyl ketone, cyclopentanone, cyclohexanone), carboxylic esters and lactones (ethyl acetate or methyl acetate, valerolactone), N-substituted lactams (N-methylpyrrofidone), carboxamides (dimethylacetamide, dimethylformamide), acyclic ureas (dimethylimidazoline), and sulphoxides and sulphones (dimethyl sulphoxide, dimethyl sulphone, tetramethylene sulphoxide, tetramethylene sulphone) and alcohols (methanol, ethanol, propanol, butanol, ethylene glycol monomethyl ether, ethylene glycol monoethyl ether, diethylene glycol monomethyl ether). Solvents may be used alone or in a mixture of at least two solvents.

The concentration of the copotymers or comonomers in the solutions depends substantially upon the desired layer thickness which is to be achieved on a substrate, and also upon the viscosity of the solutions. The amount of the comonomers may be, for example, from 0.1 to 20% by weight, preferably from 0.1 to 15% by weight and more preferably from 0.5 to 10% by weight.

The inventive compositions may additionally comprise polymerization initiators. Among the polymerization initiators, preference is given to free-radical initiators which generate free

14

radicals thermally and/or by irradiation. Especially suitable for ethylenically unsaturated monomers are azo compounds, for example 2,2,-azobisisobutyronitrile, 2,2'-azobis(2-methylbutyronitrile), 2]2'-azobis(214-dimethylvaleronitrile) or macroinitiators such as macroazo initiators which contain, for example, polyethylene glycol units. Polymerization initiators are generally used in amounts of from 0.1 to 10% by weight, based on the entirety of the monomers.

The polymerizable compositions are coating compositions and are outstandingly suitable for producing alignment layers by polymerization of a thin layer of said composition on a substrate.

The invention further provides the use of the inventive composition for producing alignment layers on a substrate material.

The invention further provides a composite material composed of a substrate and a thin layer of a polymerizable composition or of a copolymer of this composition, comprising

a)	at least one ethylenically unsaturated monomer to which a photochemically iso-merizable or dimerizable molecule is covalently bonded,

b)	at least one ethylenically unsaturated monomer to which a sensitizer is covalently bonded, and

c)	optionally other ethylenically unsaturated comonomers.

For components a), b) and c), the embodiments and preferences specified above apply.

The layer thickness of the composition or of the copolymer on the support may be, for example, from 0.01 to 500 urn, preferably from 0.05 to 200 um, more preferably from 0.05 to 100 jim and especially preferably from 0.05 to 50 um. In the case of optical applications, the thicknesses of orientation layers are frequently in the range from 10 to 100 nm.

Substrate materials are known and their form may differ depending on the application. Flat and even substrates are preferred. Examples of substrate materials are alumina, titania, silicon dioxide (glass or quartz) or mixed oxides, for example indium tin oxide (ITO), and also polymers and organic glasses, for example polyethylene, polypropylene, polyesters such as polyethylene terephthalate, polycarbonates, polyurethanes, polyamides, poly(meth)acrylates and triacetylcellulose. In the case of inventive applications for optical devices, it is in

15

particular polymers, glass or optionally a substrate (for example glass plates coated with ITO) coated with an electrically conductive material (which serves as an electrode) that are at the forefront as substrate materials.

The coated substrates may be produced by coating processes known per se, for example painting, dipping, rolling, knife-coating and casting. To produce thin layers, it has been found that spin-coating is particularly useful for producing thin layers, since uniform layer thicknesses can be obtained. After the coating, the coated material is dried, for example by evaporating the solvent by means of heating, applying a vacuum or both measures. Compositions are polymerized after the coating by the action of actinic radiation. The thus obtained material having a layer of the inventive copolymer is stable and can be brought onto the market as such for further processing.

The inventive coated material is particularly suitable for aligning liquid crystals in a layer which is applied to the copolymer. To this end, the copolymer layer is initially irradiated with linear-polarized light and the photoactive group is isomerized or dimerized. Suitable radiation sources are particularly U V sources, for example high-pressure mercury lamps, xenon lamps or UV laser using a polarizer. When structures are to be formed, irradiation is appropriately effected through a mask. The illumination times are considerably reduced compared to mixtures of comonomers a) and sensitizers, for example down to half or less, depending on the content of comonomer b). Liquid-crystalline compounds are then applied to the thus prepared layers, said compounds being molecular compounds, polymers or polymerizable monomers or oligomers.

Such liquid-crystalline compounds are known and are described in US 55993617, US 5567349, US 5650534 and WO 99/64924 (see structures C and D.). Commercial liquid-crystal formulations such as OPALVA™ 2130 are obtainable from Vantico AG (Basle). Structures C and D:

16

where X is hydrogen; fluorine, chlorine, bromine; or lower alkyl such as methyl, ethyl, propyl or butyl, and n is an integer from 3 to 12.

Preference is given to using polymerizable liquid-crystalline monomers whose alignment on the alignment layers is fixed (frozen-in) by the polymerization. To produce the liquid-crystal layers, the same techniques may be applied as for the coating with an alignment layer. The thicknesses of the liquid-crystal layer are, for example, in the range from 10 nm to 10 jim, preferably from 100 nm to 5 fim, especially preferably from 500 nm to 3 jim.

The invention further provides a composition comprising, on a (flat) substrate material, a photocrosslinked layer of the inventive composition and, on said photocrosslinked layer, a liquid-crystalline layer, preferably a polymeric liquid-crystalline layer.

The composite material produced in accordance with the invention features, owing to a high photosensitivity of the copolymers, excellent and uniform contrast performance even with short illumination times.

The examples which follow illustrate the invention in detail. The 4'-dimethylamino-2-hydroxy-5-methylbenzophenone used in Example A1 is prepared in a similar manner to the publication of J. K. Oh et al. in J. of Pol. Science, Part A: Polymer Chemistry, Vol. 10, pages 3001 to 3011(2002).

17

A) Preparation of monomers

Example A1: Preparation of 4-dimethylamino-2-(8-methacroyloxy-n-od-1-yloxy)-5-methy1-benzophenone of the formula

a)	Preparation of 4-
In a 50 ml three-necked round-bottomed flask, 1.51 g {5.9 mmoi) of 4'-dimethylamino-2-hydroxy-5-methylbenzophenone are dissolved in 10.5 ml of dimethylformarnide. 3.24 g {23.17 mmol) of potassium carbonate are then added at room temperature. A temperature rise to approx. 30°C is observed and the yellow solution immediately becomes orange. The suspension is heated to 100°C. Then, 146 g {8.614 mmol) of 8-chloro-1-octanol are added drop wise within 10 minutes. The dark-orange suspension is stirred at 100°C for 2 hours and then cooled to room temperature. To dissolve the salts, 25 ml of water are added and the brown solution is then extracted using dichloromethane. The organic phase is washed with sodium hydrogencarbonate (w = 0.095 g/g) and then concentrated on a rotary evaporator. The resulting brown oil is fractionally filtered through 200 g of silica gel (Merck 0.04 - 063 mesh) with 11 ofhexane/ethyl acetate (1:1), followed by 1 I of ethyl acetate. The ethyl acetate fraction is then concentrated by evaporation on a rotary evaporator. 1.97 g of a yellow oil are obtained, which crystallizes after 2 days (81.4% of theory); m.p.: 56.9°C.

b)	Preparation of the title compound

A 50 ml three-necked round-bottomed flask is initially charged with 1.93 g (4.71 mmol) of 4-dimethylamino-2-(8-hydroxy-n-octyl)oxy-5-methylbenzophenone and 0.929 g (9.18 mmol) of triethylamine, and also 1.4 mgofdi-tert-butyl-p-cresol as a stabilizer. Then, 10 ml of anhydrous dichloromethane are added and the yellowish dear solution is cooled to 0°C. Within 20 minutes, a solution of 0.66 g of methacrylol chloride in 10 ml of anhydrous dichloromethane is now added dropwise. The now cloudy reaction mixture is stirred at 0°C for one hour, then warmed to room temperature and stirred for a further hour. Then, 30 ml of sodium hydrogencarbonate (w = 0.095 g/g) are added and the mixture is stirred vigorously

18

for 10 minutes. The biphasic mixture is transferred to a separating vessel and the phases are separated. The organic phase is washed with 50 ml of water and the combined water phases are then washed with 50 ml of methylene chloride. The combined organic extracts are concentrated on a rotary evaporator. 2.27 g of dark-yellow oil are obtained, which are chromatographed through 200 g of silica gel (Merck 0.04 - 0.63 mesh) with 31 of hexane/ethy! acetate (6:4). Similar fractions are combined and concentrated on a rotary evaporator. 1.97 g of a yellow, viscous oil are obtained (87.8% of theory); UV (THF, X^x): 334 nm.

Example A2: Preparation of 3-benzoyl-7-(2-methacroyloxy-n-ethyloxy)coumarin of the

formula

a) Preparation of 3-benzoyl-7-hydroxycoumarin

A 350 ml sulphonation flask having magnetic stirrer, condenser and thermometer is initially charged with 14.09 g (0.1 mol) of 2,4-dihydroxybenzaldehyde which are taken up in 162 ml of ethanol. 18.66 g (0.105 mol) of ethylbenzoyl acetate are now added to the slightly orange suspension. The orange suspension is then heated to 35°C and an orange solution is immediately obtained. 9.12 g (0.105 mol) of piperidine are then added and the mixture is stirred efficiently. The reaction mixture is warmed to 38°C. It is then heated to reflux and stirred at an internal temperature of 77°C for 2 hours. After cooling to room temperature and concentration on a rotary evaporator at 45°C/180-5 mbar, 35.38 g of red, viscous foam are obtained. The latter is fractionally filtered through 485 g of silica gel (Merck 0.04-0.63 mesh) using 4 litres of toluene and ethanol (9:1). The product fractions are combined and concentrated on a rotary evaporator. 22 g of orange solid are obtained which are taken up in 88 g of toluene and heated to reflux. 178 g of ethanol are added to the orange suspension until a clear brown solution is obtained. After cooling to room temperature, yellow crystals precipitate out. The suspension is stirred overnight and the resulting yellow crystals are filtered off, washed with a little cold toluene, followed by n-hexane, and dried at room

19

temperature/20 mbar. 10.9 g of light yellow crystals are obtained. The mother liquor is concentrated and 9.6 g of a brown and soft solid are obtained. The latter is recrystallized at 0°C from 60 g of ethanol and a further 2.59 g of product are obtained. The crystals are combined and a total yield of 13.49 g is obtained (48% of theory). Melting point 240°C; HPLC: 100% purity, UV(THF 'kmaxy. 342 nm.

b) Preparation of the title compound

A100 ml sulphonation flask equipped with dropping funnel, thermometer and argon sparge is initially charged with 1.63 g (0.0125 mol) of 2-hydroxyethyl methacrylate, 2.66 g (0.01 mol) of 3-benzoyi-7-hydroxycoumarin and 3.31 g (0.0125 mol) of triphenylphosphine, which are taken up in 40 g of anhydrous tetrahydrofuran. The yellow suspension is cooled to 0°C. Then, a solution of 2.66 g (0.0125 mol) of diisopropyl azodicarboxylate (Fluka 11626) in 8.31 g of tetrahydrofuran is added dropwise at 0°C within 30 min. The reaction which is slightly exothermic at the start leads to a dark-yellow, clear solution. On completion of addition, the reaction mixture is allowed to warm to room temperature and stirred for a further 2 hours. The majority of the tetrahydrofuran is distilled off on a rotary evaporator at 40°C/280 mbar and the yellow viscous residue is partitioned between 50 ml of dichloromethane and 30 ml of 0.1 molar hydrochloric acid, and agitated, and the phases are separated. The aqueous phase is washed with 30 ml of dichloromethane. The organic extracts are combined and washed with 30 ml of saturated sodium hydrogencarbonate solution, followed by 30 ml of water. The organic phase is concentrated on a rotary evaporator at 40°C/700-10 mbar and 10.26 g of yellow oil are obtained. The latter is applied to 480 g of silica gel (Merck 0.04-0.63 mesh) and fractionally filtered using 51 of hexane and ethyl acetate (1:1). 400 ml fractions are taken. Similar fractions are combined and concentrated on a rotary evaporator. 6.3 g of yellow solid are obtained. The latter is taken up in 30 g of diisopropyl ether and the resulting light yellow suspension is brought into solution by adding 22 ml of acetonitrile under reflux. The solution is stored at room temperature overnight, in the course of which yellow needles precipitate out. These are filtered off and are washed with diisopropyl ether, and dried at room temperature/15 mbar. 2.99 g of light yellow solid are obtained (79% of theory). Melting point: 140°C; HPLC: 99% purity, UV (THF;W):346nm.

20

Example A3: Preparation of 3-benzoyl-7-[5-methacroyloxydi(ethylenoxy)|coumarin of the formula

A 100 ml sulphonation flask equipped with dropping funnel, thermometer and argon sparge is initially charged with 1.68 g (0.0125 mol) of diethylene glycol monomethacrylate, 2.63 g (0.01 mol) of 3-benzoyl-7-hydroxycoumarin and 3.31 g (0.0125 mol) of triphenylphosphine, which are taken up in 40 g of anhydrous tetrahydrofuran. The yellow suspension is cooled to 0°C. Then, a solution of 2.66 g (0.0125 mol) of diisopropyl azodicarboxylate in 8.31 g of tetrahydrofuran is added dropwise at 0°C within 30 min. The reaction which is slightly exothermic at the start leads to a dark-yellow, clear solution. On completion of addition, the reaction mixture is allowed to warm to room temperature and stirred for a further 2 hours. The tetrahydrofuran is distilled off on a rotary evaporator at 40°C/280 mbar and the yellow viscous residue is partitioned between 50 ml of dichloromethane and 60 ml of 0.5 molar hydrochloric acid, and agitated, and the phases are separated. The aqueous phase is washed with 30 ml of dichloromethane. The organic extracts are combined and washed with 30 ml of saturated sodium hydrogencarbonate solution, and also with 30 ml of water. The organic phase is concentrated on a rotary evaporator at 40DC/700-10 mbar and 11.2 g of yellow solid are obtained. The latter is dissolved in 6 g of acetone and the resulting yellow solution is admixed dropwise with 100 ml of diisopropyl ether. Greenish crystals precipitate out. The resulting suspension is stored at -15°C overnight and then filtered. The crystal slurry is washed with 10 ml of cold diisopropyl ether and 50 ml of n-hexane and dried at room temperature (RT)/15 mbar. 1.96 g of greenish crystals are obtained (46% of theory). Melting point: 77.5°C; HPLC: 95% purity, UV (THF; 5W): 346 nm.

2

Example A4: Preparation of 3-benzoyl-7-(8-nnethacroyloxy-n-oct-1-yloxy}coumarin of the formula

a)	Preparation of 3-benzoyl-7-(8-hydroxy-n-oct-1-yloxy)coumarin

The compound is prepared in a similar manner to Example A1a by reacting 3-benzoyl-7-oxycoumarin with 8-chloro-1-octanol.

b)	Preparation of the title compound
