Repository: anandvc/allindianpatents

File: patents/221715-an-edible-hardenable-prompt-release-pharmaceutical-and-veterinary-coating-composition.html (part 1 of 2)
Indian Patents. 221715:AN EDIBLE, HARDENABLE, PROMPT RELEASE, PHARMACEUTICAL AND VETERINARY COATING COMPOSITION

Indian Patents

Recently Granted Patents

  Recently Published Patents

Title of Invention	AN EDIBLE, HARDENABLE, PROMPT RELEASE, PHARMACEUTICAL AND VETERINARY COATING COMPOSITION

Abstract	An edible, hardenable coating composition containing microcrystalline cellulose and carrageenan and either a strengthening polymer, a plasticizer or both. The coating composition of the present invention may be applied to pharmaceutical and veterinary solid dosage forms, confectionery, seeds, animal feed, fertilizers, pesticide tablets, and foods and provides an elegant prompt release coating which does not retard the release of active ingredients from the coated substrate.	

Full Text	FORM 2

THE PATENTS ACT 1970

[39 OF 1970]

&

THE PATENTS RULES, 2003

COMPLETE SPECIFICATION

[See Section 10; rule 13]

"AN  EDIBLE,  HARDENABLE,  PROMPT  RELEASE,  PHARMACEUTICAL  AND VETERINARY COATING COMPOSITION"

FMC CORPORATION, of 1735 Market Street, Philadelphia, Pennsylvania 19103, United States of America

The following specification particularly describes the invention and the manner in which it is to be performed:

The  present  invention  relates  to  an  edible,  hardenable,  prompt  release, pharmaceutical and veterinary coating composition.

This invention relates to edible, hardenable, prompt release coating compositions comprising microcrystalline cellulose, carrageenan and at least one of a strengthening polymer or a plasticizer. The coatings of the present invention can be applied to pharmaceutical, including neutraceutical, and veterinary solid dosage forms, confectionery, seeds, animal feed, fertilizers, pesticide tablets and granules, and foods, are readily dispersed in aqueous media, and, when applied as a coating and ingested by, for example, a human, do not significantly retard or extend release of active"ingredient(s) from a substrate coated therewith.

BACKGROUND OF THE INVENTION

It is a common practice to coat pharmaceutical and veterinary tablets to obtain several advantages. Among these are to mask unpleasant tasting active ingredients with a barrier coat, to improve the surface characteristics of tablets to make them easier to swallow, to reduce the absorption of water or moisture which can potentially degrade the active ingredient or promote some other undesirable change in the tablet structure, and simply to make a more elegant appearing tablet.

Another very important function of a pharmaceutical or veterinary tablet coating is to improve the integrity of the tablet itself. Uncoated tablets are often subject to being abraded or chipped, causing a loss of active ingredient in the process. More dramatically, they may break into two or more pieces. One measure of a useful coating is its ability to prevent any of these physical degradations of tablet structure. The effectiveness of a coating material to prevent abrading, chipping, or breakage of the tablet is determined by friability testing.

Confectionery and foods may be coated with a formulation to preserve the confection or food from deteriorating by contact with the oxygen and the moisture in the atmosphere. Coatings also can provide improved appearance and desirable organoleptic properties to the food as well as preventing loss of flavor.

Seeds may be coated to preserve the viability of the seeds by protecting against moisture. They may also be coated as a means for increasing particle size to facilitate mechanical planting. A dye can be included in the coating formulation to identify the seeds as to quality, type, or some other designation. Frequently, a pesticide, e.g., a fungicide, is

FMCP-311W0

incorporated into the coating formulation to protect both the seed itself and the seedling that results from germination of the seed. In all cases, this coating must not decrease the viability of the seeds or interfere with germination when the seeds are planted in the soil.

Animal feed may be coated to improve its flowability, appearance and its resistance to powdering or dusting. In such applications, the coating may be formulated to include vitamins, hormones, antibiotics, or the like, to benefit the livestock which will consume the feed.

Fertilizers, in either granular or tableted forms, may be coated to retain the integrity of the form and, especially, to protect the fertilizer from moisture which can cause agglomeration during storage, which could make rapid, even application to the soil difficult or inconvenient.

Coating of tableted pesticide formulations serves to maintain the integrity of the tablets or granules until they are placed in water where they rapidly disintegrate, forming a solution or slurry to be applied to the soil or plants. A second, and equally important, function of the coatings on tablets containing pesticides is to prevent human contact with the pesticide, thereby increasing safety for those handling and applying the pesticide.

Currently, most commercially available edible coatings utilize a synthetic cellulosic polymer such as hydroxypropylmethylcellulose (HPMC). Other synthetic film-formers which are commonly used include ethylcellulose, methylcellulose, polyvinylpyrrolidone, and polydextrose. These coating materials may be used alone or in combination with secondary film-formers such as sodium alginate or propylene glycol alginate. The foregoing are usually used in combination with other ingredients including fillers, for example, lactose or maltodextrin; plasticizers, such as polyethylene glycols, dibutyl sebacate, and triethyl citrate; surfactants; and often coloring materials such as a food dye or pigment, including opacifiers such as titanium dioxide and the like.

In the preparation of a coating formulation to be sprayed, the film former is usually dissolved or dispersed in a solvent, for example, water, along with the other ingredients of the formulation. In aqueous systems, since many polymers require significant time to become fully hydrated, the coating formulation must frequently be prepared in advance of the time it is to be applied to the tablets. A common procedure is to prepare these coating

. FMCP-311W0

formulations the day preceding the coating operation in order to assure adequate hydration of the polymers used in them.

A particular disadvantage of coatings based primarily on HPMC is that the coating may harden over time and therefore increase tablet disintegration times. An increase in disintegration time delays the bioavailability of the active ingredient at least in proportion to the increase in disintegration time. Many other agents commonly used in coating compositions are also known to delay release of pharmaceutical agents, such as enteric coatings which use polymeric film forming materials which are insoluble in water, or gastric fluid, some of these being specifically selected to by-pass both the stomach and small intestine and provide colonic release.

The coatings of this invention meet U.S. Pharmacopoeia standards for rapid or immediate dissolution (U.S.P. monograph 23) of active ingredients from tablets or other solid dosage forms coated with them. They provide prompt release or dissolution consistent with the release rates which is normally obtained with the uncoated tablets or other substrates. Thus, they do not adversely impact or retard release of active ingredients from a substrate coated with them. Further, the coatings of this invention are readily dispersed and rapidly hydrated in aqueous media for application to a coating substrate, and provide elegant coatings which have all the benefits of coatings now in commercial use without the drawbacks that are common to them.

SUMMARY OF THE INVENTION

It has been found that these and other advantages may be achieved in accordance with the present invention by a coating composition which comprises a unique combination of materials specifically adapted for a prompt release when placed aqueous media or ingested, e.g., by a human. The coating composition of the present invention comprises microcrystalline cellulose, carrageenan, and at least one of a strengthening polymer and a plasticizer. More specifically, the present invention provides a prompt release, edible, hardenable coating composition comprising microcrystalline cellulose and carrageenan, and at least one of strengthening polymer or plasticizer, preferably both, as well as to dry coatings and aqueous dispersions thereof.

The present invention also provides pharmaceutical, including neutriceutical, and veterinary solid dosage forms, confectionery, seeds, animal feed, fertilizers, pesticide tablets

. .  FMCP-311W0

and granules, and foods coated with the prompt release edible, hardenable composition of this invention.

DETAILED DESCRIPTION OF THE INVENTION For purposes of this application, the term "edible" is intended to mean food grade materials which are approved by regulatory authorities for use in pharmaceutical or food applications. The term "hardenable" used to describe the coating compositions of this invention is intended to include only those coating compositions that are capable of being

dried from an aqueous solution or dispersion thereof into a solid coating which resists

abrasive forces, i.e. a hardened coating, as distinguished from those "enrobing" coatings on

confections which set up into a soft coating that can be handled and packaged but which do

not resist abrasive forces significantly. The terms "immediate", "rapid" or "prompt" release

as applied to dissolution rates or times for the coating compositions of this invention or

tablets coated with the compositions of this invention means that the coatings of this

invention meet U.S. Pharmacopoeia standards (U.S.P. monograph 23) for rapid or

immediate dissolution of active ingredients from tablets or other solid dosage forms coated

therewith . Thus, they provide prompt release or dissolution consistent with the release rates

which is normally obtained with the uncoated tablets or other substrate. They do not,

consistent with the pharmacopeia standards above, when placed in aqueous media or

ingested by, e.g., a human, significantly impact or retard release or dissolution of tablets or

other solid dosage forms coated therewith. For example, coatings made in accordance with

the present invention are substantially or completely disintegrated and/or dissolved within

less than 10 minutes after being ingested or placed in aqueous media. Thus, when a

pharmaceutical solid dosage form is coated with the coating of this invention and ingested by

a human or other animal, the coating of this invention is dissolved or disintegrated prior to

leaving the stomach. These definitions are intended to apply throughout this application

unless a contrary meaning is clearly indicated.

The microcrystalline cellulose, either coprocessed with carrageenan or simply blended

therewith, interacts with the carrageenan to provide important film-forming characteristics

required to provide an elegant coating which is particularly useful in, for example, coating

pharmaceutical and veterinary tablets, caplets, granules, and spheres which contain active

ingredients which require release promptly after being placed in aqueous media or ingested.

FMCP-31IWO

Microciystalline cellulose is a purified, partially depolymerized cellulose that is generally produced by treating a source of cellulose, preferably alpha cellulose in the form of a pulp from fibrous plants, with a mineral acid, preferably hydrochloric acid. The acid selectively attacks the less ordered regions of the cellulose polymer chain, thereby exposing and freeing the crystallite sites, forming the crystallite aggregates which constitute microciystalline cellulose. These are then separated from the reaction mixture and washed to remove degraded by-products. The resulting wet mass, generally containing 40 to 60 percent moisture, is referred to in the art by several names, including hydrolyzed cellulose, microcrystalline cellulose, microcrystalline cellulose wetcake, or simply wetcake. This microciystalline cellulose wetcake may be Used as such or may be further modified, for example, by attrition and/or drying, and utilized in accordance with the present invention.

Microcrystalline cellulose may also be produced for use in the present invention using a steam explosion treatment. In this process, wood chips or other cellulosic materials are placed in a chamber into which super-heated steam is introduced. After being maintained for a period of about 1-5 minutes, the exit valve is opened rapidly, releasing the contents explosively and yielding microcrystalline cellulose. No additional acid need be introduced into the reaction mixture, since it is believed that the acidic materials in the wood chips and the elevated temperature and pressure hydrolyze the cellulose and degrade it. In addition to the specific forms of microcrystalline cellulose, the present invention also contemplates the use of other cellulose derivatives, including microreticulated cellulose, also known as microreticulated microcrystalline cellulose, and powdered cellulose such as a commercial

material sold as "Solka Floe®."

As discussed in greater detail below, the microcrystalline cellulose preferred for use in the present invention is microcrystalline cellulose which has an average particle size below about 100 microns, preferably microcrystalline cellulose which been attrited or has an average particle size in the range of 1 to 50 microns, preferably 1 to 30 microns.

Carrageenan is used in combination with microcrystalline cellulose to form the elegant prompt release coatings of the present invention. Carrageenan for use in the present invention is a naturally derived carrageenan, including the grades further denned below as iota, kappa, and lambda carrageenan  The preferred type of carrageenan, a polysaccharide which is comprised of repeating galactose units and 3,6-anhydrogalactose units, that is

FMCP-3HW0

suitable for the compositions of this invention is referred to as iota carrageenan. A rich source of iota carrageenan is the seaweed Eucheuma spinosum. The approximate content of anhydrogalactose units in iota carrageenan is 30% whereas kappa carrageenan has 34% anhydrogalactose units and lambda carrageenan is essentially devoid of these units. Carrageenans are also characterized by the amount of ester sulfate groups that are present on both the galactose and anhydrogalactose units. The ester sulfate content of iota carrageenan may range from about 25% to 34%, preferably about 32%. This is intermediate between kappa carrageenan which has a 25% ester sulfate content and lambda carrageenan which has a 35% ester sulfate content. The sodium salt of fota carrageenan is soluble in cold water, but different grades of iota carrageenan require heating water to different temperatures to dissolve them. The iota carrageenans which are suitable for the microcrystalline cellulose/iota carrageenan material of this invention are soluble in water heated up to 80°C (176°F). Preferred grades of iota carrageenan are soluble at lower temperatures, for example, at 50°C (122°F), including but not limited to sodium iota carrageenan.

In the coating compositions of this invention, a film forming amount of carrageenan must be employed. A suitable film forming amount of carrageenan is generally in the range of about 9% to about 25% by dry weight of the coating composition, advantageously in the range of about 10% to about 20% of the dry weight of the composition.

The microcrystalline cellulose and carrageenan may be coprocessed or may be blended in any suitable manner, such as dry blending.

Coprocessed microcrystalline cellulose/iota carrageenan is rapidly peptizable. Peptization means that the dry agent can readily be dispersed in water in a colloidal state. Peptization of a dry agent in aqueous media allows the functionality of the agent to be restored to a level near or preferably at the level observed before the agent was dried. Rapidly peptizable dry agents can be dispersed (peptized) in a colloidal state with minimal agitation. Thus, the novel coating formulations in which the coprocessed microcrystalline cellulose/iota carrageenan is incorporated can be hydrated in as little as 0.5 hour, but more preferably require 1 to 3 hours. The common practice of preparing the coating formulation on the preceding day may be avoided, although it may also be continued, if this is preferable, without harming the formulation. If the formulation is prepared on one day and then used

FMCP-311W0

the next day, prior to being used, the formulation must be stirred for a short while to restore it to its flowable state.

The coprocessed microcrystalline/iota carrageenan compositions useful in this invention may be prepared by first attriting hydrolyzed cellulose wetcake, such that the average particle size of the wetcake particles is generally not more than about 20 microns, preferably less than about 10 microns, dispersing the attrited wetcake in water heated to a temperature above the temperature at which the particular grade of iota carrageenan being used dissolves, adding the dry carrageenan to the dispersion of microcrystalline cellulose, mixing the components, preferably homogenizing the mixture to assure intimate mixing, and drying the dispersion. Spray-drying is normally used to prepare the dried materials useful in this invention, but other methods of drying the dispersion may equally be acceptable.

It is possible to prepare the coatings directly, that is, before the drying of the wetcake, from a dispersion of microcrystalline cellulose wetcake and the carrageenan by accounting for the water present in the wetcake and adding the other ingredients in the formulation to this dispersion. Although this method of operation may be preferred for some coating operations, it is usually preferable to use the spray-dried, or otherwise dried, material because transportation costs for a dispersion would be less economical. Furthermore, drying by any method may enhance the association of the microcrystalline cellulose with the carrageenan, which may result in a more satisfactory prompt release coating.

Dry blended microcrystalline cellulose (e.g., Avicel® PH-105, average particle size 20 microns) and iota carrageenan, has been found to provide coating compositions that are at least equal to, and in some cases, superior to, coating compositions prepared from coprocessed microcrystalline cellulose/carrageenan

Carrageenan by itself is known to be a natural film forming hydrocolloid when an aqueous dispersion thereof is spread on a surface and allowed to dry. However, the film is considered to be too weak for pharmaceutical tablets as shown by the results in Comparative Example A and therefore requires the presence of microcrystalline cellulose for satisfactory results.

A dry, physical blend of iota carrageenan and microcrystalline cellulose (Avicel® PH-102, average particle size 100 microns) also yielded what appear to be commercially unsatisfactory results in Comparative Example B. Thus, for commercial purposes, it is

FMCP-311W0

believed that the average particle size of the microcrystalline cellulose used in a dry blend with the natural, film forming hydrocolloid should be below 100 microns, advantageously below about 50 microns, preferably in the range of about 1-50 microns, more preferably, about 1-30 microns. Elegant, high performance coating formulations within the scope of this invention may be prepared from such dry, physical blends of microcrystalline cellulose and carrageenan.

The weight ratio of microcrystalline cellulose to carrageenan in the compositions of

this invention may vary depending on the application, but generally range from about 90:10

to about 60:40, preferably from about 85:15 to about 65:35, more preferably, approximately

70:30. A particular advantage for the dry, physical blends is that the ratio can be easily

changed by simple blending techniques rather than manufacturing different ratios of

coprocessed material. Thus, the dry, physical blends provide significantly greater flexibility

for specific applications having different requirements. Pharmaceutical and veterinary solid

dosage forms containing certain active ingredients may require increased carrageenan content

in the composition to ideally coat the tablets. For these pharmaceutical and veterinary

applications, a preferred weight ratio of microcrystalline cellulose to carrageenan is in the

range of about 75:25 to about 65:35.

i Regardless of whether the composition is based on coprocessed microcrystalline

cellulose/carrageenan or a dry, physical blend of microcrystalline cellulose and carrageenan, a

strengthening polymer, preferably, hydroxyethylcellulose, a plasticizer or both a

strengthening polymer and a plasticizer are present in the coating formulation of this

invention. While it is preferable to include both of them, useful coatings can be produced

without both of these materials being present as shown by Example 6.

Other strengthening polymers which can provide the same benefit and may be used

instead of HEC include HPMC, hydroxypropylcellulose, ethylcellulose, methylcellulose and

polyvinylpyrrolidone (PVP); however, care must be exercised in the use of such alternative

materials to avoid signifcantly retarding release of active ingredients and/or bioavailability

The preferred amount of strengthening polymer is less than the total amount of

microcrystalline cellulose and carrageenan present in the composition. Depending on the

desired hardness of the coating, the strengthening polymer may be employed in the

composition at a level of about 0.5% to about 30%, to provide strength and improved

FMCP-311W0

r

appearance to the coating. This strength can be demonstrated by casting films of coating formulations on a flat, non-adherent surface, cutting strips of uniform width firom the casting, and subjecting the strips to tensile testing on, e.g., an Instron Tensile Tester. The results of these tests show a very significant increase in tensile strength and decreased brittleness of the film when HEC or another strengthening polymer is included in the formulation. Strengthening polymers suitable for use in this invention and which will not significantly retard release from tablets or other solid dosage forms, are those polymers having a viscosity equal to or less than 20 mPa-s in a 2% aqueous solution at 20 °C. When a strengthening polymer is employed in the formulation in absence of a plasticizer, it is generally employed at about 15% to about 30% by dry weight coating composition.

In the preferred embodiment a conventional plasticizer is also included in the coating composition. Suitable plasticizers include polyethylene glycol, advantageously a high molecular weight polyethylene glycol, triacetin, dibutyl sebacate, propylene glycol, sorbitol, glycerin, and triethyl citrate. Of these, polyethylene glycol is preferred. These plasticizers may be employed in the coating compositions of the invention at a level of 18% to about 36% by dry weight of the coating composition, most preferably at a level of 31% to 35% by dry weight of the coating composition.

The following optional ingredients are also contemplated and within the scope of the coating compositions of the present invention. The prompt release coating compositions of the invention may include at least one filler. Such fillers may include, for example, calcium carbonate, dicalcium phosphate and carbohydrates, such as starch, maltodextrin, lactose, mannitol and other sugars. Of these, maltodextrin and mannitol are preferred fillers. The prompt release coating compositions of the invention may include at least one surfactant. Such surfactants include either anionic or nonionic surfactants. Useful surfactants may be, e.g., sodium lauryl sulfate, hydroxylated soy lecithin, polysorbates, and block copolymers of propylene oxide and ethylene oxide. Coloring agents and opacifiers may also be used in these coatings or added to a suspension thereof including aluminum lakes, insoluble pigments, water-soluble dyes, titanium dioxide, and talc. Stearic acid or a salt or ester thereof, may be included at a level of about 1% to about 5% by dry weight of the composition to increase gloss of the coating, particularly when a plasticizer is not employed in the composition, as in Example 25. Likewise propylene glycol alginate, may be used in

FMCP-3UW0

small quantities (about 5% to about 10% by dry weight of the composition) to increase the gloss of the coating, as shown in Example 31.

A coating formulation of this invention may be sold as a dry powder formulation or as a ready-to-use dispersion in water. For aqueous dispersions it is preferred that these be prepared under aseptic conditions. Heating the water to an elevated temperature, for example, 85°C, prior to preparation of the dispersion has shown that bacteria, mold, and yeast growth are prevented for at least 48 hours on agar pour plates. Therefore, if the containers for the dispersion are properly sanitized and then kept closed after being filled until they are used, there is little likelihood of bacteria, mold, or yeast growing in the dispersion. Alternatively, if a formulation is to be sold as an aqueous dispersion to be stored for a period of time, a preservative may be added. A combination of methyl paraben and propyl paraben has been found to be useful in this regard.

On a dry weight percentage basis a preferred composition of this invention comprises at least about 43%, suitably about 45% to about 75% of microcrystalline cellulose and carrageenan powder combined, more preferably about 45% to about 60%; about 0.5% to about 30% of strengthening polymer, more preferably about 7% to about 22%; and about 25% to about 40% of plasticizer, more preferably about 31% to about 35%; and an inert filler at about 2% to about 28%. Optionally, about 1% to about 30% of the formulation may comprise edible coloring agents and opacificiers such as talc or titanium dioxide, including from 1% to about 8% of coloring component such as a food dye or pigment, preferably about 1% to about 3%. Other optional ingredients may include a surfactant at about 0.5% to about 10%, advantageously 0.5 to about 7%, preferably 1.25% to 3% when a filler such as maltodextrin or mannitol is present. When no filler is employed higher amounts of surfactants such as lecithin may be employed at a level of about 5% to about 20%. Preservatives, such as methyl paraben at 0.75% to 1.50% and/or propyl paraben at 0.075% to 0.15% may also be present in the formulation. When maltodextrin is the filler, it is generally employed at about 2% to about 7% by dry weight of the composition, whereas when mannitol is the filler it is generally emplyed at about 10% to about 25% by dry weight of the formulation. These fillers may be employed alone or in combination within the ranges specified above.

FMCP-311W0

The low level of fillers present in these coating formulations, particularly when the opacifier is titanium dioxide, enables the formulator to utilize relatively small amounts of coloring agent. Since coloring agents are quite costly, this provides a significant cost reduction from those formulations requiring from 6% to about 16% to effectively color prior art coating formulations.

The viscosity of the hydrated formulation can be important It ideally should be low enough to be pumped to a spray unit continuously and then sprayed evenly in a useful pattern onto the substrate being coated. A useful concentration of the dry ingredients in water on a weight percentage basis, therefore, may be about" 6% to about 15%, advantageously 6.5% to 11%, preferably about 8% to about 11%. T/o assure uniformity of the coating composition, it may be preferable to maintain agitation of the aqueous dispersion during the entire period of its being sprayed onto the pharmaceutical or veterinary solid dosage forms, confectionery, seeds, animal feed, fertilizer, pesticide tablets, or food.

The preferred edible, hardenable, prompt release coating formulations of this invention may generally be prepared and used according to a simple procedure. A dry mixture of coprocessed microcrystalline cellulose/carrageenan powder or a dry blend of microcrystalline cellulose and carrageenan, and a strengthening polymer, such as hydroxyethylcellulose, polyethylene glycol or other acceptable plasticizer, optionally together with a solid filler such as maltodextrin, lactose, mannitol or the like, preservatives, and/or surfactants are blended to form dry coating composition.  Addition of edible coloring agents, for example, a water-soluble dye or a pigment, may precede the hydration step required to prepare the final coating formulation. This dry mixture is then added slowly to the vortex of stirred, purified water. Stirring of this mixture is continued for a sufficient period to allow all of the components to be fully hydrated. If a colored coating material is required a water soluble dye or a pigment may also be added, preferably as a dispersion or solution, to the hydrated coating composition. Optionally surfactants, and/or plasticizers may also be added at this stage of the process.

In the formulations of microcrystalline cellulose and iota carrageenan, a simple propeller mixer provides adequate agitation for rapid hydration. The period of hydration may be as short as 0.5 hour. It may, and preferably should, be longer, but more than 3 hours is not believed to be necessary. Hydration can take place at room temperature or at elevated

FMCP-311W0

temperatures as high as 65.5°C (150°F), preferably at a temperature about 48.9°C (120°F). The time required for full hydration and the viscosity of the dispersion are both considerably reduced when the dispersion is prepared at an elevated temperature, but coating dispersions prepared at ambient temperature only require an increase in hydration time and a slight reduction in solids content to perform completely satisfactorily. As previously stated, these formulations may be prepared on the day preceding the coating operation, if that is more convenient; however, a period of mixing will be required to overcome the thixotropic behavior of a formulation which sets up during overnight storage. Unlike coating formulations based primarily on hydroxyalkyl ethers of cellulose, for example, HPMC, constant stirring of the microcrystalline and carrageenan-based formulations of this invention does not need to be continued throughout the coating procedure, but mixing may continue, if preferred.

Any commercial spray coater may be used to apply the coating. Examples of useful coaters are Vector High Coaters manufactured by Vector Corporation and Accela-Cota manufactured by Thomas Engineering. Equipment variables which one skilled in the art can manipulate to provide an elegant coating based on the microcrystalline cellulose and carrageenan materials, either coprocessed or dry blended, include inlet temperature, outlet temperature, air flow, speed of rotation of the coating pan, and the rate at which the coating formulation is pumped to the coater. It is important that the inlet and outlet temperatures be controlled so that they are high enough to efficiently dry the coating to prevent the tumbling action of the already-coated tablets from damaging the newly-applied coating before more coating is applied to the same tablets.

Hydroxyethylcellulose binds water more effectively than carrageenan does. Thus, the presence of the major amount of carrageenan in the formulations of this invention has a significant effect on the speed of drying of the edible coatings. Drying times are reduced considerably because of the presence of the carrageenan which dilutes the negative effect of HEC on drying time. Thus, in the case of low melting active pharmaceutical agents, for example, ibuprofen, the outlet temperature can be reduced and still provide short enough drying time to be commercially useful.

Hydroxyethylcellulose is particularly susceptible to clogging spray nozzles at high temperatures. An additional benefit provided by the formulations of this invention is the

,  FMCP-311W0

avoidance of clogging of the spray nozzles with dispersions being sprayed at high temperatures.

The level of coating applied to pharmaceutical or veterinary dosage forms is preferably between about 0.5% to about 4% by weight of the uncoated dosage form, more preferably about 2% to about 3.5%, by weight of the uncoated dosage form. This level of coating will provide an elegant, serviceable coating to a wide variety of dosage forms. To apply a heavier coating to tablets would not be economical, and it might adversely affect disintegration of the tablets or other properties. Too light a coating would not provide optimal properties normally expected from a coating, for example, improved friability or adequate taste masking.

For confections the coating level should be about 5% to about 10% by weight of the uncoated confection. Seed coatings should be in the range of about 3% to about 6% by weight of the uncoated seeds. Fertilizers and pesticide tablets and granules benefit from coating of 1% to about 3%, by weight of the uncoated granules or tablets.

From the following examples it has been shown that the coatings of the present invention may be applied successfully to tablets having a wide variety of active ingredients incorporated therein. For example, it has been reported that multivitamin tablets are difficult to coat because of the lipophilic surface properties of the vitamins. Similarly, ibuprofen is a challenging active ingredient to coat. Tablets comprising both of these difficult-to-coat active ingredients have been coated readily with the instant invention, providing elegant tablets. Additionally, the coatings have been applied to tablets which have been debossed with letters or a logo without bridging which would hide, or even obliterate, the debossed design.

An additional utility of the coating formulations of this invention is as a replacement for sugar coating of tablets. A sugar coating is applied primarily to increase the weight and/or size of the tablet, but this is an old art which presents numerous problems. It is, therefore, desirable to replace the traditional sugar coating with a more easily applied coating as shown in Example 26. This coating procedure has the additional advantage that no top coat is required to be applied as it is done with a sugar coating

Storage of coated tablets under ambient temperature and humidity and 40°C and 75% relative humidity for one to three months has demonstrated that no significant degradation

FMCP-311W0

has occurred. These tablets have disintegrated within the same length of time as the same batch of newly coated tablets did, and in each case provided dissolution rates and times substantially equal to those of the uncoated tablets used as a substrate for coating. This is an additional unexpected benefit of the coatings based on carrageenan and microcrystalline cellulose, and it differs from the known drawbacks of HPMC.

Ail components of the formulation are typically pharmaceutically acceptable, edible food grade materials.

The following examples, in which percentages are weight percent and tablet hardness is in Kiloponds (Kp), are provided to demonstrate the method of preparation and application of these elegant coatings, but they are not intended to be limiting as to amounts and the type of optional ingredients or the specific method of application of the tablet coating described herein.

Example 1

In a Patterson-Kelley twin shell blender were placed 14.43 grams of spray-dried, coprocessed microcrystalline cellulose/iota carrageenan (70:30), 18.36 grams of polyvinylpyrrolidone 29/32 (GAF), 16.40 grams of polyethylene glycol 8000 (Union Carbide Corporation), and 0.2 grams of yellow #5 food color. After being thoroughly mixed, the dry components were added slowly to the vortex of 450 grams of deionized water being stirred in a IL beaker with a Lightnin" mixer. Mixing was continued for 2 hours after addition of the dry ingredients to thoroughly hydrate them. A Vector High Coater LDCS was charged with 1 Kg of 500 mg aspirin tablets, each weighing on average 0.613 gram and exhibiting friability of 0.2% after 4 minutes. The coater was operated at an inlet temperature of 100°C, an outlet temperature of35°C, and 22 rpm with 934.5 Liters/minute (32 cubic feet/minute) of air passing through the spray coater. The previously prepared coating solution was sprayed at a pressure of 137.9 kpa (20 psi) for a period of 23 minutes. The coated tablets weighed 0.6322 gram, indicating that the coating had increased the weight of each tablet by about 3.1%.  The initial hardness of these coated tablets was 7.35 Kp (average of 10 tablets). Friability of these coated tablets was 0% after 4 minutes, and disintegration time was less than 3 minutes in deionized water at 37°C. After one month of storage at room temperature, hardness was 6.55 Kp, and disintegration time was less than one minute. After two months storage at these conditions, the hardness was 6.99 Kp. Tablets stored at 40°C

FMCP-311W0

and 75% relative humidity for one month had hardness of 6.67 Kp and a disintegration time of less than 5 minutes. Tablets stored for two months under these conditions had a hardness of 5.19 Kp.

Example 2 By the method of Example 1 a dry mixture of 19.05 grams of spray-dried, coprocessed microcrystalline cellulose/iota carrageenan (70:30), 0.25 gram of hydroxyethylcellulose (Aqualon* 250L, Hercules Incorporated), 10.40 grams of polyethylene glycol 8000, and 0.30

gram of yellow #5 food color was added to 410 grams of deionized water being stirred in a 1

/■"■ L beaker with a Lightnin" mixer. After being stirred for one hour to fully hydrate the

ingredients, the resulting viscous solution was sprayed using a Vector High Coater LDCS

onto 1 Kg of 500 mg aspirin tablets. Conditions used include an inlet temperature of 80-

85°C, an outlet temperature of 36-41°C, and 22 rpm with 1189.3 Liters/minute (42 cubic

feet/minute) of air passing through the spray coater. Spraying was completed after 25

minutes. The initial thickness of these coated tablets was 6.0 mm (0.245 inch) and hardness

was 7.15 Kp. Friability of the tablets was 0% after 4 minutes without any chipping or

breakage. Disintegration in purified water at 37°C was less than 2 minutes.

Example 3

By the method of Example 1, a dry mixture of 19.05 grams of spray-dried,

coprocessed microcrystalline cellulose/iota carrageenan (70:30), 0.25 gram of

hydroxyethylcellulose (Aqualon® 250L, Hercules Incorporated), 5.40 grams of polyethylene

glycol 8000, 5.0 grams of Micro Talc, and 0.30 gram of red #40 food color was added to

400 grams of deionized water being stirred in a 1 L beaker with a Lightnin" mixer. After

being stirred for 3 hours to fully hydrate the ingredients, the resulting viscous solution was

sprayed using a Vector High Coater LDCS onto 1 Kg of 500 mg aspirin tablets, each tablet

weighing on average 0.613 gram. Conditions used include an inlet temperature of 77-81°C,

an outlet temperature of 39-45°C, and 23 rpm with 1047.7 Liters/ minute (37 cubic

feet/minute) of air passing through the spray coater. Spraying was completed after 40

minutes. The average weight of a coated tablet was 0.6334 gram, indicating that the coating

had increased the weight by 3.3%. The initial thickness of these coated tablets was 6.0 mm

(0.245 inch) and hardness was 8.55 Kp. Disintegration in purified water at 37°C was less

than 3 minutes. After one month of storage at room temperature, hardness was 7.61 Kp and

FMCP-3UW0
