Repository: anandvc/allindianpatents

File: patents/222043-master-alloy-for-modification-and-grain-refining-of-hypoeutectic-ai-si-based-foundry-alloys-and-its-process-for-manufacture.html
Indian Patents. 222043:MASTER ALLOY FOR MODIFICATION AND GRAIN REFINING OF HYPOEUTECTIC AI - SI BASED FOUNDRY ALLOYS AND ITS PROCESS FOR MANUFACTURE

Indian Patents

Recently Granted Patents

  Recently Published Patents

Title of Invention	MASTER ALLOY FOR MODIFICATION AND GRAIN REFINING OF HYPOEUTECTIC AI - SI BASED FOUNDRY ALLOYS AND ITS PROCESS FOR MANUFACTURE

Abstract	TITLE:MASTER ALLOY FOR MODIFICATION AND GRAIN REFINING OF HYPOEUTECTIC AI-SI BASED FOUNDRY ALLOYS AND ITS PROCESS FOR MANUFACTURE Master alloys and in particular to master alloys for grain refinement and modification of hypo-eutectic Al-Si alloy. The master alloys is provided to selectively comprise Al-Ti-C-Sr wherein the content of Al is in the range of 80 to 92%, Ti is in the range of 4.8 to 5.2%, C is in the range of 1.1 to 2.2, Sr is in the range of 1.2 to13%. The master alloys (modifiner) can be advantageously added to carry out modification and grain refinement of hypoeutectic Al-Si based foundry alloys. Importantly, the master alloy favours grain refinement and modified castings in a single step. The master alloys is further directed to achieve simple and cost-effective both grain refinement and modification of hypoeutectic Al-si based foundry alloys. It is found to be highly compatible for the desired grain refinement and modification of Al-Si alloy and is added to the Al-Si alloys in liquid state. The master alloys are also advantageous in that it does not have any adverse effects on the desired modification. (FIG. - nil)	

Full Text		

Documents:

				656-KOL-2004-CORRESPONDENCE.pdf

				656-KOL-2004-FORM 27.pdf

				656-kol-2004-granted-abstract.pdf

				656-kol-2004-granted-claims.pdf

				656-kol-2004-granted-correspondence.pdf

				656-kol-2004-granted-description (complete).pdf

				656-kol-2004-granted-drawings.pdf

				656-kol-2004-granted-examination report.pdf

				656-kol-2004-granted-form 1.pdf

				656-kol-2004-granted-form 18.pdf

				656-kol-2004-granted-form 2.pdf

				656-kol-2004-granted-form 3.pdf

				656-kol-2004-granted-letter patent.pdf

				656-kol-2004-granted-pa.pdf

				656-kol-2004-granted-reply to examination report.pdf

				656-kol-2004-granted-specification.pdf

« Previous Patent

Next Patent »

Patent Number	222043	

Indian Patent Application Number	656/KOL/2004	

PG Journal Number	29/2008	

Publication Date	18-Jul-2008	

Grant Date	16-Jul-2008	

Date of Filing	19-Oct-2004	

Name of Patentee	INDIAN INSTITUTE OF TECHNOLOGY	

Applicant Address	KHARAGPUR - 721302	

Inventors:

#	Inventor's Name	Inventor's Address	

1	MADHUSUDAN CHAKRABORTY	METALLURGICAL AND MATERIALS ENGINEERING IIT KHARAGPUR - 721302	

2	AYYAGARI KAMESWARI PRASADA RAO	METALLURGICAL AND MATERIAL ENGINEERING IIT KHARAGPUR - 721302	

3	BUDARAJU SRINIVASA MURTY	METALLURGICAL AND MATERIAL ENGINEERING IIT KHARAGPUR - 721302	

PCT International Classification Number	N/A	

PCT International Application Number	N/A	

PCT International Filing date		

PCT Conventions:

#	PCT Application Number	Date of Convention	Priority Country	

1			NA	

© All Indian Patents, 2013-2021.

  Patent data available in the public domain from Indian Patents Office, Department of Industrial Policy and Promotions, Ministry of Commerce and Industry, Government of India.

File: patents/222060-a-fixture-for-petal-to-petal-welding-of-dished-ends-using-saw-process.html
Indian Patents. 222060:A FIXTURE FOR PETAL TO PETAL WELDING OF DISHED ENDS USING SAW PROCESS

Indian Patents

Recently Granted Patents

  Recently Published Patents

Title of Invention	A FIXTURE FOR PETAL TO PETAL WELDING OF DISHED ENDS USING SAW PROCESS

Abstract	"A fixture for petal to petal welding of dished ends using saw process" comprises of two rings (5), which are split into two halves; the two ring halves (5) are interconnected using the pipe sections (2) to give rigidity to the structure; at the horizontal split line of the ring assemblies (7)' four blow-holes each are provided to clamp the rings (5) against each other to complete a circle; the said rings are provided with the clamping bolts on the inner side; the bolts project from the clamps (8) and tighten on the dished end outer surface. Dated this 24th December 2004	

Full Text	FORM 2

THE PATENT ACT 1970

&

The Patents Rules, 2003

PROVISIONAL / COMPLETE SPECIFICATION (See section 10 and rule 13)

1. TITLE OF THE INVENTION

."A fixture for petal to petal welding of dished ends using saw process"

2. APPLICANT

(a)	NAME	: LARSEN & TOUBRO LIMITED

(b)	NATIONALITY : An Indian Company registered under the Provisions of the

Companies Act, 1956

(c)	ADDRESS	: L&T House, Ballard Estate, MUMBAI-400 001.

Maharashtra State, India

3. PREAMBLE TO THE DESCRIPTION

describes the

PROVISIONAL

The following: invention,.

COMPLETE

The following specification particularly describes the invention and the manner in which it is to be performed.

ORIGINAL

21 FEB 2008

27-12-2004

Present invention relates to the hemispherical dished end welding fixture. More particularly present invention relates to the fixture used for welding the hemispherical dished end petal-to-petal long seams with the process of submerged arc welding (SAW).

In prior art practice of welding the long seams of hemispherical dished ends is by following methods:-

1.	Shielded Metal Arc Welding (SMAW) for welding the first side as well as the chip back side.

2.	Submerged Arc Welding (SAW) for welding the first side while the dished end is mounted on the Aranson positioneer and then chip backside welding by SMAW.

In the existing methods 0f welding only one Dished End is processed at a time.

The welding process of SMAW is 10 times lower in productivity than SAW	hence

consumes more cycle time. As per the existing practice, welding of the dished ends with SAW requires Aranson positioner, which is a heavy capital investment.

The fixture according to the present invention is made by modifying the existing rings made for supporting the heavy thin walled cylindrical vessels during rotation.

The fixture is made in two rings, which are split into two halves. The two ring halves are interconnected using the pipe sections to give rigidity to the structure. At the horizontal split line of the ring assemblies' four blow-holes each are provided to clamp the rings against each other to complete a circle. The said rings are provided with the clamping bolts on the inner side. The bolts project from the clamps and tighten on the dished end outer surface.

The present invention, therefore, comprises of a fixture which consists of two rings which are split into two halves, the two ring halves being interconnected using pipe sections giving rigidity to the structure, at the horizontal split line of the ring assemblies

four blow holes are provided to clamp the rings against each other to complete a circle, the said rings being further provided with the clamping bolts on the inner side, these bolts project from the clamps and tighten on the dished end outer surface.

The preparation of dishes end for welding with the fixture involves the following activities:

1.	The petal-to-petal long seam set up of the individual hemispherical dished end is completed in all respect.

2.	One of the dished end is placed on the ground with the trimming line marked on the open-end water leveled.

3.	The support elements connecting the two dished ends are set up and welded on the inside of the above dished ends. Welding is done on the excess portion, which will be trimmed off after welding.

4.	The second dished end is placed above the same with its long seams matching with the earlier one.

5.	The support elements placed earlier are now welded to this dished end inside.

The dished ends making a sphere is now ready for assembly with the fixture.

The assembly of the above sphere in the fixture is done in the following sequence.

1.	The lower half of the fixture is placed on the ground or tank rotators with the horizontal flange facing up while the same is supported to remain rigid.

2.	The clamping bolts in the lower half are raised to support the job from bottom depending on the radius of the same.

3.	Sphere made by connecting the two dished ends is placed on the above fixture while maintaining the set of four seams in a single plane along the centerline of the two rings.

4.	The top half of the fixture is placed above and clamped at the horizontal flange.

5.	Clamping bolts in the upper half are tightened against the dished end surface to rigidly held the same inside the fixture.

The above assembly is placed on the tank rotators and rotated to weld the long seams.

After completing outside welding of the set of 4 seams, fixture is rotated on tank rotators to get the trimming lines parallel to the ground. Supports are connected to the fixture are loosened and the sphere is rotated inside to get a new set of seams for welding.

The SAW machine head is taken inside from the space at the center while the machine is placed perpendicular to the plane of the four seams. A platform form the opposite side provides a seat for the welder and welding is done by rotating the sphere on the tank rotators.

After completion of all the welding, removing the bolts connecting the two flanges separates the upper half of fixture. Cutting off the supports connecting the two separates the hemispheres.

The invention will now be described with the help of suitable drawings accompanying this specification wherein the salient features have been shown by suitable numerals and referred to appropriately in the following description :

Drawing comprises 3 figures.

Fig.l shows the sketch of the fixture having two hemispheres set up and connected to form a sphere.

Fig.2 shows the hemispheres set up and ready for welding.

Fig.3 shows the hemisphere positioned on tank rotators for welding.

Referring to fig. 1, numeral 1 shows the top hemisphere maintaining the trimming lines parallel, numeral 2 shows hemisphere connectivity members and numeral 3, shows bottom hemisphere placed with the trimming line leveled.

Referring to fig.2, numeral 4 shows saw machine, numeral 5 shows fixture rings, numeral 6 shows seam to weld, numeral 7 shows ring connecting members and numeral 8 shows clamp.

Referring to fig.3, numeral 5 shows fixture rings and numeral 8 shows clamp.

Advantages of the invention :

The fixture made the welding of the hemispherical dished end's possible by the most productive method of SAW reducing the cycle time in manufacturing.

The fixture saved cost of manufacture since the same were modified from the existing set of rings available.

We claim,

l."A fixture for petal to petal welding of dished ends using saw process" comprises of two rings (5), which are split into two halves; the two ring halves (5) are interconnected using the pipe sections (2) to give rigidity to the structure; at the horizontal split line of the ring assemblies (7)' four blow-holes each are provided to clamp the rings (5) against each other to complete a circle; the said rings are provided with the clamping bolts on the inner side; the bolts project from the clamps (8) and tighten on the dished end outer surface.

Dated this 24th December 2004

Documents:

				1223-mum-2003-cancelled page(21-2-2008).pdf

				1223-mum-2003-claim(granted)-(21-2-2008).pdf

				1223-mum-2003-claims(granted)-(21-2-2008).doc

				1223-mum-2003-correspondence(21-2-2008).pdf

				1223-mum-2003-correspondence(ipo)-(11-7-2008).pdf

				1223-mum-2003-drawing(21-2-2008).pdf

				1223-mum-2003-form 1(27-11-2003).pdf

				1223-mum-2003-form 18(19-5-2006).pdf

				1223-mum-2003-form 2(granted)-(21-2-2008).doc

				1223-mum-2003-form 2(granted)-(21-2-2008).pdf

				1223-mum-2003-form 3(21-2-2008).pdf

				1223-mum-2003-form 3(27-12-2004).pdf

				1223-mum-2003-form 4(29-11-2004).pdf

				1223-mum-2003-form 5(27-12-2004).pdf

				1223-mum-2003-power of authority(27-11-2003).pdf

				abstract1.jpg

« Previous Patent

Next Patent »

Patent Number	222060	

Indian Patent Application Number	1223/MUM/2003	

PG Journal Number	40/2008	

Publication Date	03-Oct-2008	

Grant Date	16-Jul-2008	

Date of Filing	27-Nov-2003	

Name of Patentee	LARSEN & TOUBRO LIMITED	

Applicant Address	L&T HOUSE, BALLARD ESTATE, MUMBAI,	

Inventors:

#	Inventor's Name	Inventor's Address	

1	KISHOR ATMARAM KHOCHARE	LARSEN & TOUBRO LIMITED, HEAVY ENGINEERING DIVISION, E-4, GR. FLOOR, GATE NO 1, POWAI WORKS, SAKI VIHAR ROAD, POWAI, MUMBAI-400072,	

2	RAVINDRA VASUDEO MAHAJAN	LARSEN & TOUBRO LIMITED, HEAVY ENGINEERING DIVISION, E-4, GR. FLOOR, GATE NO 1, POWAI WORKS, SAKI VIHAR ROAD, POWAI, MUMBAI-400072,	

PCT International Classification Number	B23K9/18	

PCT International Application Number	N/A	

PCT International Filing date		

PCT Conventions:

#	PCT Application Number	Date of Convention	Priority Country	

1			NA	

© All Indian Patents, 2013-2021.

  Patent data available in the public domain from Indian Patents Office, Department of Industrial Policy and Promotions, Ministry of Commerce and Industry, Government of India.

File: patents/222093-fluidized-bed-method-and-plant-for-the-heat-treatment-of-solids-containing-titanium.html (part 1 of 2)
Indian Patents. 222093:FLUIDIZED BED METHOD AND PLANT FOR THE HEAT TREATMENT OF SOLIDS CONTAINING TITANIUM

Indian Patents

Recently Granted Patents

  Recently Published Patents

Title of Invention	FLUIDIZED BED METHOD AND PLANT FOR THE HEAT TREATMENT OF SOLIDS CONTAINING TITANIUM

Abstract	The present invention relates to a method and a plant for the heat treatment of solids containing titanium and possibly further metal oxides, in which finegrained solids are heated to a temperature of 700 to 950°C in a fluidized bed reactor (1). To improve the energy utilization, it is proposed to introduce a first gas or gas mixture from below through a gas supply tube (3) into a mixing chamber (7) of the reactor (1), the gas supply tube (3) being at least partly surrounded by a stationary annular fluidized bed (10) which is fluidized by supplying fiuidizing gas. The gas velocities of the first gas or gas mixture as well as of the fiuidizing gas for the annular fluidized bed (10) are adjusted such that the particle Froude numbers in the gas supply tube (3) are between 1 and 100, in the annular fluidized bed (10) between 0.02 and 2 and in the mixing chamber (7) between 0.3 and 30.	

Full Text	FORM - 2 

THE PATENTS ACT, 1970

(39 of 1970)

&

THE PATENTS RULES 2003

Complete Specification

(See section 10 and rule 13)

FLUIDIZED BED METHOD AND PLANT FOR THE HEAT TREATMENT OF

SOLIDS CONTAINING TITANIUM

OUTOKUMPU TECHNOLOGY OY

a Finnish Public Limited Company of Riihitontuntie 1, FIN-02200 Espoo, Finland

THE FOLLOWING SPECIFICATION PARTICULARLY DESCRIBES THE INVENTION  AND THE MANNER IN WHICH IT IS TO BE PERFORMED

The present invention relates to a method for the heat treatment of solids containing titanium, in which fine-grained solids are treated at a temperature of 700 to approximately 950°C in a. fluidized bed reactor, and to a corresponding plant.

Such methods and plants are used for instance for the reduction of ilmenite (x * Ti02 y * FeO z * Fe203). For this purpose, ilmenite is treated for example in rotary kilns (for instance the SLRN method) with suitable carbons at temperatures of between 850 and 1200°C. Depending on the type of treatment, the reduction of the iron may be undertaken in a further processing stage to FeO or to metallic iron. For example, a high degree of metallization of the iron of up to 97% in the reduced ilmenite is the target for the so-calied Becher method.

However, the metallization of the iron at such high temperatures of 1060 to approximately 1200°C leads to the formation of undesired complex compounds, known as M305 phases, in the ilmenite grain, the letter "M" generally standing for metal, such as for example Ti2Mg05, Ti2Mn05 or Ti2Fe05. Since these compounds are for example neither soluble in sulphuric acid nor in hydrochloric acid, they cannot be dissolved, or only with difficulty, in the hydrometallurgical process stages following the reduction. This has the consequence that, apart from the desired Ti02, undesired impurities remain in the solid product, known as "synthetic rutile". The production of these undesired compounds is in this case dependent on the temperature and the retention time of the ilmenite in the reduction zone, which in a rotary kiln for example is four to five hours. For many .iron-rich ilmenites, the wet-metallurgical enrichment stage is indispensable to produce an end product with good selling properties (synthetic rutile).

2

Furthermore, methods and plants as mentioned above are also used for the magnetic roasting of ilmenite. For this purpose, previously ilmenite has been subjected to dust-free, for example pre-heated, air through a tuyere bottom (gas distributor) in a circulating fluidized bed. In this case it is found to be disadvantageous that dust-laden gas cannot be used for the fluidizing of the solids. A further disadvantage of this known method is that the combustion profile is unfavourable and, furthermore, there is no utilization of the waste heat of the solids. In part-load operation, there is also the risk that, in spite of the sophisticated mechanical feature of the tuyere bottom, fine-grained solids can undesirably fall through it. The retention time for the solids of 20 to 30 minutes, necessary for process engineering reasons, can be achieved only with a very high pressure loss in the reactor, which in turn leads to undesired pulsations of the fluidized bed. Therefore, these plants must be designed for high dynamic loads in order to be able to withstand the forces occurring during operation.

Reactors with either a stationary fluidized bed or a circulating fluidized bed are generally known for the heat treatment of solids. However, the utilization of the reducing agent and the energy utilization achieved when using a stationary fluidized bed are in need of improvement. One reason for this is that the mass and heat transfer is moderate on account of the comparatively low degree of fluidization. Therefore, an internal combustion that occurs during the magnetic roasting can also only be controlled with difficulty. Furthermore, pre-heating of the solids or cooling of the product can hardly be integrated in a suspension heat exchanger or a fluidized bed cooler, because dust-laden gases are rather not admitted to the fluidizing nozzles of the stationary fluidized bed. Due to the high degree of fluidization, circulating fluidized beds on the other hand have better conditions for mass and heat transfer and allow the integration of a suspension heat exchanger or product cooling, but are restricted in terms of their solids retention time due to the relatively high degree of fluidization.

3

Description of the Invention

Therefore, it is the object of the present invention to provide a method for the heat treatment of solids containing titanium which can be carried out more efficiently and is distinguished in particular by good conditions for heat and mass transfer.

In accordance with the invention, this object is achieved by a method as mentioned above in which a first gas or gas mixture is introduced from below through at least one preferably centrally arranged gas supply tube (central tube) into a mixing chamber region of the reactor, the central tube being at least partly surrounded by a stationary annular fluidized bed which is fluidized by supplying fluidizing gas, and in which the gas velocities of the first gas or gas mixture as well as of the fluidizing gas for the annular fluidized bed are adjusted such that the particle Froude numbers in the central tube are between 1 and 100, in the annular fluidized bed between 0.02 and 2 and in the mixing chamber between 0.3 and 30.

In the method of the invention, the advantages of a stationary fluidized bed, such as a sufficiently long solids retention time, and the advantages of a circulating fluidized bed, such as a good mass and heat transfer, can surprisingly be combined with each other during the heat treatment, such as for example the reduction or magnetic roasting of solids containing titanium, while the disadvantages of both systems are avoided. When passing through the upper region of the central tube, the first gas or gas mixture entrains solids from the annular stationary fluidized bed, which is referred to as the annular fluidized bed, into the mixing chamber, so that, due to the high speed differences between the solids and the first gas, an intensively mixed suspension is formed and an optimum heat and mass traofer between the two phases is achieved. By correspondingly adjusting the bed height in the annular fluidized bed as well

4

ingly adjusting the bed height in the annular fluidized bed as well as the gas velocities of the first gas or gas mixture and of the fluidizing gas, the solids load of the suspension above the orifice region of the central tube can be varied within wide ranges, so that the pressure loss of the first gas between the orifice region of the central tube and the upper outlet of the mixing chamber can be between 1 mbar and 100 mbar. In the case of high solids loading of the suspension in the mixing chamber, a large part of the solids will separate out from the suspension and fall back into the annular fluidized bed. This recirculation is called internal solids recirculation, the stream of solids circulating in this internal circulation normally being significantly larger than the amount of solids supplied to the reactor from outside. The (smaller) amount of not precipitated solids is discharged from the mixing chamber together with the first gas or gas mixture. The retention time of the solids in the reactor can be varied within a wide range by the selection of the height and cross-sectional area of the annular fluidized bed and be adapted to the desired heat treatment. The amount of solids entrained from the reactor with the gas stream is completely or at least partly recirculated to the reactor, with the recirculation expediently being fed into the stationary fluidized bed. The stream of solids thus recirculated to the annular fluidized bed normally lies in the same order of magnitude as the stream of solids supplied to the reactor from outside. With the method of the invention, on the one hand a high solids loading, of for example 30 kg of solid per kg of gas, and at the same time a particularly good mass and heat transfer can consequently be achieved. Apart from the excellent utilization of energy, another advantage of the method in accordance with the invention consists in the possibility of quickly, easily and reliably adjusting the transfer of energy of the method and the mass transfer to the requirements by changing the flow velocities of the first gas or gas mixture and of the fluidizing gas. Due to the high solids loading on the one hand and the good mass and heat transfer on the other hand, excellent conditions for a virtually complete internal combustion of the fuel additionally introduced into the reactor, for example in the case of magnetic roasting, are obtained above the ori-

5

fice region of the central tube. There can, for instance, be performed a virtually complete combustion of natural gas close to the ignition temperature and/or with little excess of oxygen without local temperature peaks being obtained.

To ensure an effective heat and mass transfer in the mixing chamber and a sufficient internal solids recirculation in the reactor, the gas velocities of the first gas mixture and of the fluidizing gas are preferably adjusted for the fluidized bed such that the dimensionless particle Froude numbers (FrP) are 1.15 to 20, in particular approximately 12 to 15, in the central tube, 0.115 to 1.15, in particular approximately 0.2 to 0.4, in the annular fluidized bed, and/or 0.37 to 3.7, in particular approximately 1.4, in the mixing chamber. The. particle Froude numbers are each defined by the following equation:

with

u =  effective velocity of the gas flow in m/s 

pf =  effective density of the fluidizing gas in kg/m3

 ps =  density of a solid particle in kg/m3 (apparent density) 

dp =  mean diameter in m of the particles of the reactor inventory (or the secondary agglomerates forming) during operation of the reactor

 g =  gravitational constant in m/s2.

When using this equation it should be considered that dp does not indicate the

mean diameter (d50) of the material used, but the mean diameter of the reactor

inventory formed during the operation of the reactor, which can differ signifies cantly from the mean diameter of the material used (primary particles).. It is also

6

possible for particles (secondary particles) with a mean diameter of 20 to 30 ^m to be formed for instance during the heat treatment from very fine-grained material with a mean diameter of, for example, 3 to 10 μm. On the other hand, some materials, for example ores, are decrepitated during the heat treatment.

In a development of the idea of the invention, it is proposed to adjust the bed height of solids in the reactor such that, the annular fluidized bed extends at least partly beyond the upper orifice end of the central tube by a few centimetres, and thus solids are constantly introduced into the first gas or gas mixture and entrained by the gas stream to the mixing chamber located above the orifice region of the central tube. In this way, there is achieved a particularly high solids loading of the suspension above the orifice region of the central tube, which allows for example a complete combustion under difficult conditions.

According to a further embodiment of the present invention, the central tube has apertures on its shell surface, for example in the form of slots, so that during the operation of the reactor solids constantly get into the central tube through the apertures and are entrained by the first gas or gas mixture from the central tube into the mixing chamber.

By means of the method in accordance with the invention, all kinds of ores containing titanium, in particular also those which additionally contain iron oxides, can be effectively heat-treated. In particular, the method is suitable for the reduction of ilmenite. The intensive mass and heat transfer and the adjustable solids retention time in the reactor allow a particularly high degree of pre-reduction of the iron in the ilmenite to be achieved, so that the formation of complex M305 phases is virtually prevented. This allows the retention time in a downstream final reduction stage to be shortened, whereby the formation of M305 is further reduced. Furthermore, the methodQ also suitable in particular for the magnetic roasting of ilmenite.

7

The generation of the amount of heat necessary for the operation of the reactor can be effected in any way known to the expert for this purpose.

According to a preferred embodiment of the present invention, it is provided that, for the reduction, the reactor is supplied with hydrogen-containing gas, which, for example with a hydrogen content of 75 to 100%, in particular of 85 to 95%, is introduced through the central tube and/or into the annular fluidized bed. The hydrogen-containing gas may contain between 0 and 5%, in particular between 0.3 and 4.0%, of water vapour and between 5 and 10%, in particular between 7 and 8%, of nitrogen. The hydrogen-containing gas is preferably introduced into the reactor with a temperature of between 820 and 900°C, in particular between 840 and 880°C.

The energy utilization can be improved in the case of the method according to the invention by at least part of the exhaust gas of a second reactor, which is provided downstream of the reactor and in which the solids are further reduced, being supplied to the first reactor through the central tube. The dust-containing exhaust gases, which leave the downstream second reactor still with a usable residual content of reducing gas at a temperature of for example approximately 850°C, can consequently be used again directly in the method according to the invention. The recirculation of the exhaust gases through the central tube is accompanied by the advantage that, by contrast with recirculation via the gas distributor, here there is no risk of the central tube being blocked, since it has a larger diameter than the apertures of the gas distributor.

The amount of iron contained in the solids in the (first) reactor is preferably reduced, i.e. metallized, to at least 70%, in particular to approximately 80%, and reduced in the downstream second reactor to at least 90%, in particular to approximately 97%.

8

If, following re-processing by separation of the solids, cooling and separation of the water, at least part of the exhaust gas of the reactor is compressed and heated up and supplied to the reactor through the gas distributor into the annular fluidized bed, and possibly additionally via the central tube, the reducing gas can be used repeatedly in circulation.

In a development of the idea of the invention, it is provided that a separating stage, for example a cyclone or the like, for separating the solids from the exhaust gas is respectively provided downstream of the (first) reactor and of the possibly downstream second reactor, and that the separated solids are at least partly supplied to the stationary fluidized beds of the reactors. In this way, the level of the solids in the stationary annular fluidized bed of the first reactor can be controlled or deliberately varied for instance, while excess solids are passed on to the second reactor.

In accordance with a preferred embodiment of the present invention, it is provided in the case of the magnetic roasting of ilmenite to supply the reactor with fuel which, by its combustion within the reactor with an oxygen-containing gas, completely or at least partly generates the amount of heat required for the heat treatment. In the case of the last-mentioned alternative, the other part of the required amount of heat can then be covered by supplying hot gases or preheated solids. While solid fuel, such as coal, or liquid fuel, for example liquid hydrocarbons, is supplied to the reactor preferably via a corresponding feed conduit directly into the annular fluidized bed or the mixing chamber, gaseous fuels, for example natural gas, can either be introduced via a corresponding feed conduit into the annular fluidized bed, via lances or the like into a reactor region above the annular fluidized bed (mixing chamber) or through a conduit into the central tube and from there J,ogether with oxygen-containing gas into the reactor.  In this case, the strong turbulence in the central tube can be used for

9

pre-mixing gaseous fuels and oxygen-containing gas, while ignition and combustion take place in the mixing chamber.

In order to ensure complete combustion of the fuel, the reactor is preferably supplied with oxygen-containing gas, for example compressed and pre-heated ambient air. It has turned out to be advantageous in this respect to operate the reactor at a pressure of 0.8 to 10 bar and particularly preferably at atmospheric pressure.

In a development of the Idea of the invention, it is proposed to cover at least part of the energy demand of the reactor by supplying possibly dust-laden exhaust gases from a cooling stage downstream of the reactor with a separator, for example a cyclone. Thus, the necessary demand for fresh fuel can be decreased distinctly or even be eliminated completely. This procedure is particularly rec-ommendable in those methods in which, after the heat treatment, intense cooling of the solids is carried out, since large amounts of exhaust gas at high temperature are formed thereby. For example, solids can be removed from the reactor from the annular fluidized bed and supplied to a cooling stage, in particular to a suspension heat exchanger, which may be designed as a venturi heat exchanger or as a rising conduit, in which the solids are suspended in a gaseous cooling medium, such as air, and to a downstream separator. The dust-containing exhaust gas of the separator is in this case preferably supplied to the reactor via the central tube, so that expensive dedusting can be omitted. If air or some other oxygen-containing gas is chosen as the cooling medium, it can be used in the reactor for the combustion.

In order to reduce the energy demand of the method further, preferably at least part of the exhaust gases of the reactor is largely separated from solids in a downstream separator and supplied to a pre-heating stage upstream of the reactor. The pre-heating stage may comprise for example a heat exchanger, such

10

as a venturi dryer, and a separator, such as a cyclone or the like. The solids supplied to the reactor are in this way dried and pre-heated, whereby the heat treatment in the reactor is facilitated. Multi-stage solids pre-heating is also possible, the exhaust gas of the reactor being cooled in stages.

In accordance with a preferred embodiment, the amount of solids discharged from the reactor with the gas stream is completely or at least partly returned again into the reactor after the separation of exhaust gases in a separator, the return expediently taking place into the stationary annular fluidized bed. The stream of solids returned into the annular fluidized bed in this way is normally of the same order of magnitude as the stream of solids supplied to the reactor from outside. Together with a stream of solids removed from the annular fluidized bed, the amount of solids discharged from the reactor can also be passed on for further processing or treatment, for example product cooling in a suspension heat exchanger.

In a development of the idea of the invention, it is provided that, after passing through the separator and possibly a first cooling stage, such as a suspension heat exchanger, the solids removed from the reactor are supplied to a further cooling stage, which has an injection cooler fluidized with air and/or a fluidized bed cooler fluidized with air. In this case it is possible for example to cool the solids to below 300°C, in particular to below 200°C, in the injection cooler by injecting water and/or to cool them to the further processing temperature in the fluidized bed coolers by water passed in counter-current through cooling coils. The exhaust gas of the further cooling stage and of the separator of the preheating stage is preferably supplied to a further separator, in particular a bag filter, the solids separated in the further separator being supplied to one of the fluidized bed coolers.

11

A plant in accordance with the invention, which is in particular suited for performing the method described above, has a reactor constituting a fluidized bed reactor for the heat treatment of solids containing titanium, the reactor having a gas supply system which is formed such that gas flowing through the gas supply system entrains solids from a stationary annular fluidized bed, which at least partly surrounds the gas supply system, into the mixing chamber. Preferably, this gas supply system extends into a mixing chamber. It is, however, also possible to let the gas supply system end below the surface of the annular fluidized bed. The gas is then introduced into the annular fluidized bed for example via lateral apertures, entraining solids from the annular fluidized bed into the mixing chamber due to its flow velocity.

In accordance with a preferred aspect of the invention, the gas supply system has a central tube extending upwards substantially vertically from the lower region of the reactor, which is at least partly surrounded by a chamber in which the stationary annular fluidized bed is formed. The annular fluidized bed does not have to be annular, but rather other forms of the annular fluidized bed are also possible, in dependence on the geometry of the central tube and the reactor, as long as the central tube is at least partly surrounded by the annular fluidized bed.

Of course, two or more central tubes with different or identical dimensions may also be provided in the reactor. Preferably, however, at least one of the central tubes is arranged approximately centrally with reference to the cross-sectional area of the reactor.

In accordance with a further embodiment of the present invention, the central tube has apertures on its shell surface, for example in the form of slots, so that during the operation of the reactocsolids constantly get into the central tube

12

through the apertures and are entrained by the first gas or gas mixture from the central tube into the mixing chamber.

Separation of the solids from the gas or gas mixture produced during the heat treatment is made possible before further processing if a separator is provided downstream of the reactor. For this purpose, a cyclone, a hot-gas electrostatic precipitator, a hot-gas cartridge filter or the like can be used for example. In accordance with a preferred embodiment, the solids separator has a solids conduit leading to the annular fluidized bed of the reactor and/or to the annular fluidized bed of a second reactor possibly provided downstream.

To provide for a reliable fluidization of the solids and the formation of a stationary fluidized bed, provided in the annular chamber of the reactor is a gas distributor which divides the chamber into an upper fluidized bed region and a lower gas distributor chamber or wind box. The gas distributor chamber is connected to a supply conduit for preferably largely dust-free and hydrogen-containing fluidizing gas, which may be heated up to achieve the temperatures necessary for the reduction. For magnetic roasting, fuel-containing fluidizing gas may be fed to the reactor. Instead of the gas distributor chamber, a gas distributor composed of tubes may also be used.

If the second reactor for the reduction has a downstream solids separator, the exhaust gas of which is directed via a supply conduit into the central tube of the first reactor, the energy utilization of the plant can be further improved. The often still dust-laden and warm exhaust gas can in this way be used directly in the plant.

A re-processing stage for the exhaust gas is preferably provided downstream of the solids separator of the reactor, so that the reducing gas circulates in the plant.

13

For adjusting the temperatures necessary for the heat treatment of the solids, such as for example the magnetic roasting, the reactor preferably has a conduit leading to the central tube and/or a supply conduit for in particular gaseous fuel, leading to a lance arrangement which opens out into the annular chamber. Liquid fuels are expediently atomized with a gas in a two-substance nozzle. The atomizing gas at the same time cools the nozzle.

In addition or alternatively, a pre-heating stage in which the solids to be roasted are dried and pre-heated may be provided upstream of the reactor. In order to lower the energy demand of the plant, the heat exchanger, for example a venturi dryer, is in this case connected to the exhaust-gas conduit of the separator provided downstream of the reactor, so that the hot exhaust gases of the reactor are used for pre-heating the solids. Moreover, the exhaust-gas conduit of a cooling stage provided downstream of the reactor for cooling the solids removed from the reactor may be connected to the central tube, so that the heated exhaust gas of the cooling stage is fed in a pre-heated state to the reactor as oxygen-containing gas.

To cool the solids removed from the reactor after roasting to a temperature required for their further processing, the first cooling stage may be provided downstream with further cooling stages, for example injection coolers and/or fluidized bed coolers.

In the annular fluidized bed and/or the mixing chamber of the reactor, means for deflecting the solids and/or fluid flows may be provided in accordance with the invention. It is for instance possible to position an annular weir, whose diameter lies between that of the central tube and that of the reactor wall, in the annular fluidized bed such that the upper edge of the weir protrudes beyond the solids level obtained during operation, whereas the lower edge of the weir is arranged

14

at a distance from the gas distributor or the like. Thus, solids raining out of the mixing chamber in the vicinity of the reactor wall must first pass by the weir at the lower edge thereof, before they can be entrained by the gas flow of the central tube back into the mixing chamber. In this way, an exchange of solids is enforced in the annular fluidized bed, so that a more uniform retention time of the solids in the annular fluidized bed is obtained.

Developments, advantages and application possibilities of the invention also emerge from the following description of exemplary embodiments and the drawing. All features described and/or illustrated in the drawing form the subject-matter of the invention per se or in any combination, independently of their inclusion in the claims or their back-reference.

Brief Description of the Drawings

Fig. 1 shows a process diagram of a method and a plant in accordance with a first embodiment of the present invention,

Fig. 2 shows a detail from Fig. 1 in an enlargement and

Fig. 3 shows a process diagram of a method and a plant in accordance with a second exemplary embodiment of the present invention.

Detailed Description of a Preferred Embodiment

In the method shown in Figures 1 and 3, which is in particular suited for the heat treatment of solids containing titanium, solids are introduced into a reactor 1 via a supply conduit 2, as can be seen in the enlarged representation of Fig. 2. The reactor 1, which is cylindrical for example, has a centra! tube 3, which is ar-

15

ranged approximately coaxially with the longitudinal axis of the reactor and extends substantially vertically upwards from the bottom of the reactor 1.

Provided in the region of the bottom of the reactor 1 is an annular gas distributor chamber 4, which is closed off at the top by a gas distributor 5 having apertures. A supply conduit 6 opens out into the gas distributor chamber 4.

Arranged in the vertically upper region of the reactor 1, which forms a mixing chamber 7, is a discharge conduit 8, which opens out into a separator 9 formed as a cyclone.

If solids are then introduced into the reactor 1 via the supply conduit 2, a layer annularly surrounding the central tube 3, which is referred to as an annular fluid-ized bed 10, forms on the gas distributor 5. Fluidizing gas introduced into the gas distributor chamber 4 through the supply conduit 6 flows through the gas distributor 5 and fluidizes the annular fluidized bed 10, so that a stationary fluid-ized bed is formed. The velocity of the gases supplied to the gas distributor chamber 4 is adjusted such that the particle Froude number in the annular fluidized bed 10 is approximately 0.4 for a method in accordance with Fig. 1 or approximately 0.2 for a method in accordance with Fig. 3.

By supplying further solids into the annular fluidized bed 10, the level of the solids 11 in the reactor 1 increases to the extent that solids enter the orifice of the central tube 3. At the same time, a gas or gas mixture is introduced into the reactor 1 through the central tube 3. The velocity of the gas supplied to the reactor 1 is preferably adjusted such that the particle Froude number in the central tube 3 is approximately 15 for a method in accordance with Fig. 1 or approximately 12 for a method in accordance with Fig. 3 and in the mixing chamber 7 is approximately 1.4 for a method in accordance with Fig. 1 or 3. Due to these high gas velocities, the gas flowing through the central tube entrains solids from the

16

stationary annular fluidized bed 10 into the mixing chamber 7 when passing through the upper orifice region.

Due to the banking of the level 11 of the annular fluidized bed 10 as compared to the upper edge of the central tube 3, solids flow over this edge into the central tube 3, whereby an intensively mixed suspension is formed. The upper edge of the central tube 3 may be straight, corrugated or indented or have lateral inlet apertures, for example in the shell region. As a result of the reduction of the flow velocity by the expansion of the gas jet and/or by impingement on one of the reactor walls, the entrained solids quickly lose speed and partly fall back again into the annular fluidized bed 10. The amount of not precipitated solids is discharged from the reactor 1 together with the gas stream via the conduit 8. Between the reactor regions of the stationary annular fluidized bed 10 and the mixing chamber 7 there is thereby obtained a solids circulation which ensures a good heat transfer. Before further processing, the solids discharged via the conduit 8 are separated from the gases or gas mixtures in the cyclone 9.

In the case of the method in accordance with Fig. 1, the solids may be heated under oxidizing conditions in a pre-heating stage 12 before they are introduced into the reactor 1 via the supply conduit 2. In this way, the temperature of the gases fed to the reactor 1 can be kept within the limits technically possible.

In the case of this method, apart from the (first) reactor 1 for the reduction of solids containing titanium, a second reactor 13 is provided for further reduction. Solids are supplied to the second reactor 13 via a supply conduit 14 from the separator 9 provided downstream of the first reactor 1 or directly from the annular fluidized bed 10 of the first reactor 1. For fluidizing the solids, a fluidizing gas, for example containing hydrogen and serving at the same time as a reducing gas, is supplied to the reactor 13 via conduit 15 and a gas distributor 16, so that a stationary fluidized bed with an intensively mixed suspension forms in the re-

17

actor 13. The second reactor 13 may additionally have a central tube (not represented in Fig. 2), through which for example further reducing gas can be fed to the reactor.

Provided downstream of the reactor 13 is a separator 17, for example a cyclone, in which the solids discharged from the reactor 13 are separated from the exhaust gas. The solids are in this case fed to a cooling system 20 via conduit 18 and possibly a further reduction stage 19.

The exhaust gases of the reactor 13, separated from the solids in the separator 17, are introduced into the central tube 3 of the reactor 1 via conduit 21. In this way, the heat contained in the exhaust gas can be used for the first reduction stage in the reactor 1.

The exhaust gas separated from the solids in the separator 9 provided downstream of the reactor 1 is supplied to a re-processing plant via conduit 22. The exhaust gas is in this case initially cooled in a heat exchanger 23 and fine-cleaned in a further separator 24. After further cooling of the exhaust gases, the water vapour formed during the reduction is condensed in the exhaust gas and drained off through conduit 25. The cleaned exhaust gas is then compressed, possibly with fresh hydrogen-containing gas being admixed via conduit 26, and pre-heated in the heat exchanger 23. In further heating stages 27 and 28, the gas introduced via the central tube 16 into the second reactor 13 and the gas introduced into the first reactor 1 via conduit 6 are heated to the temperatures required for the reduction.

In the case of the method represented in Fig. 3, fine-grained, possibly moist ore with a grain size of less than 500 jam is charged via a screw conveyor into a heat exchanger 29, formed as a vCniuri dryer, of a first pre-heating stage, in which the material is preferably suspended, dried and heated up by exhaust gas

18

of the separator 9 provided downstream of the reactor 1. Subsequently, the suspension is conveyed into a cyclone 30, in which the solids are separated from the gas.

The ore thus pre-heated is conveyed through the supply conduit 2 into the reactor 1, in which the material is heated up to temperatures of 700 to 950°C. As explained above with reference to Fig. 2, air is supplied as the oxygen-containing fluidizing gas through the conduit 6 and flows via the gas distributor chamber 4 and the gas distributor 5 into the upper part of the annular chamber, where it fluidizes the ore to be heated, thereby forming a stationary fluidized bed 10.

Pre-heated air is constantly supplied to the reactor 1 through the central tube 3 from a downstream first cooling stage, which has a rising conduit 31 to which compressed air is admitted and a downstream cyclone 32 as a separator. It is of advantage in this case that the pre-heated air from the cyclone 32 does not first have to be dedusted. in addition, natural gas is also supplied' to the reactor via the central tube 3.

The amount of solids which is entrained and discharged through the conduit 8 into the cyclone 9 due to the high gas velocities of the gas flowing through the central tube when it passes can either be returned again into the annular fluidized bed 10 in a dosed manner via the conduit 33, in order in this way to regulate the bed height 11 of the solids in the reactor, or be passed together with the stream of solids removed from the annular fluidized bed 10 through conduit 34 to the rising conduit 31 for cooling.

The required process heat is covered by the combustion of fuel. For this purpose, natural gas is supplied for example to the reactor as fuel, which is introduced via the conduit 35 into the central tube 3 and from there while being

19

mixed with the oxygen-containing gas from conduit 36 into the reactor 1. Alternatively or in addition, fuel can also be introduced directly into the annular fluid-ized bed 10 or the mixing chamber 7 via a corresponding lance arrangement 37, It is alternatively possible to fiuidize the annular fluidized bed 10 with natural gas. In this case, natural gas is introduced via the conduit 6, in which case oxygen-containing gas must not get into the conduit 6. To ensure a complete combustion of the fuel, the air supplied to the reactor must have an adequate oxygen content. As an alternative to this, a different oxygen-containing gas may also be introduced into the reactor 1 via a supply conduit.

Provided downstream of the first cooling stage with the rising conduit 31 and the separator 32 is a further cooling system with three cooling stages, to cool the solids to the temperature necessary for further processing. This cooling system has firstly an injection cooler 38, into which ambient air for fluidizing is blown via conduit 39. At the same time, a cooling medium, such as water, is injected into the injection cooler 38 via conduit 40, in order to cool-the solids rapidly. Provided downstream of the injection cooler 38 are two fluidized bed coolers 41 and 42, in which water for example is passed as the cooling medium in counter-current through cooling coils 43, 44 and at the same time ambient air is likewise introduced through conduit 39 as fluidizing air, whereby the product is further cooled.

The exhaust gas of the cyclone 30 of the pre-heating stage and also the exhaust gases of the cooling stages 38, 41 and 42 of the cooling system are passed via a common conduit 45 to a further separator 46, for example a bag filter. The dust separated therein can be returned to the fluidized bed cooler 42 via a conduit 47.

The temperature of the solids leaving the reactor 1 can be deliberately varied by a regulating device not represented' in the figures.  For this purpose, the actual

20

outlet temperature of the solids is measured, for example in the conduit 8, and the supply of fuel into the reactor 1 is controlled in dependence on an adjustable setpoint outlet temperature.

The invention will be described below with reference to two examples demonstrating the inventive idea, but not restricting the same.

Example 1 (reduction of ilmenite)

In a plant corresponding to Fig, 1, 66 t/h of ilmenite with a temperature of approximately 1000°C and with a grain size of approximately 0.125 mm, containing

51 wt-%Ti02 

40 wt-% Fe203

were supplied to the reactor 1. Furthermore, 93,000 Nm3/h of reducing gas with a temperature of 874°C were supplied to the reactor 1 via conduit 6, the reducing gas having the following composition:

91.7vol-%H2,

0.4 vol-% H20 and

7.9vol-%N2.

In addition, 216,000 Nm3/h of hydrogen-containing exhaust gas with a temperature of approximately 850°C were supplied to the reactor 1 via conduit 21 and the central tube 3 from the separator 17 provided downstream of the second reactor 13. The exhaust gas had in this case the following composition:

90.6 vol-% H2l 

1.4 vol-% H20 and 8.0 vol-% N2.

21

A stream of solids from the annular fluidized bed 10 was continuously removed from the first reactor 1 and partly mixed with solids separated from exhaust gas in the separator 9. In this way, approximately 60 t/h of solids containing:

56	wt-% Ti02,

13wt-%FeOand

21 wt-% Fe
