Repository: anandvc/allindianpatents

File: patents/222099-a-process-for-transitioning-from-a-first-polymerization-reaction-conducted-in-the-presence-of-a-catalyst-system.html (part 1 of 2)
Indian Patents. 222099:"A PROCESS FOR TRANSITIONING FROM A FIRST POLYMERIZATION REACTION CONDUCTED IN THE PRESENCE OF A CATALYST SYSTEM"

Indian Patents

Recently Granted Patents

  Recently Published Patents

Title of Invention	"A PROCESS FOR TRANSITIONING FROM A FIRST POLYMERIZATION REACTION CONDUCTED IN THE PRESENCE OF A CATALYST SYSTEM"

Abstract	A process for transitioning from a first polymerization reaction conducted in the presence of a first catalyst system of the kind such as herein described to a second polymerization reaction conducted in the presence of a second catalyst system of the kind such as herein described wherein the first and second systems are incompatible, the polymerization reaction being conducted at a temperature of 85 °C and a total pressure of 350 psi in a polymerization zone of a gas phase fluidized bed reactor which contains a fluidized bed of polymer particles by the essentially continuous passage of monomer gases through the polymerization zone, characterized in that comprising: a) discontinuing the introduction of the said first catalyst system into the reactor; b) lowering the height of the bed of polymer particles from a first height to a second height in a manner such as herein described; c) introducing the said second catalyst system into the reactor; and d) increasing the height of the bed of polymer particles to a level above the level of the second height in a manner such as herein described; optionally comprises the step of conducting essentially concurrently with the reduction of the height of the bed of polymer particles, at least one modification selected from the group consisting of: reducing the partial pressure of the monomer gases within the polymerization zone from a first partial pressure to a second lower partial pressure; reducing the velocity of the monomer gases passing through the reactor from a first velocity to a second velocity; and optionally introducing an alkoxylated amide or amine into the reactor essentially concurrently with the reduction of the height of the bed of polymer particles.	

Full Text	The  present  invention  relates  to  a  process  for  transitioning from  a first polymerization reaction conducted in the presence of a catalyst system.

FIELD OF THE INVENTION

[001]	This invention relates to processes for transitioning among polymerization

catalyst systems, preferably catalyst systems, which are incompatible with each other. Particularly, the invention relates to processes for transitioning among olefin polymerization reactions utilizing Ziegler-Natta catalyst systems, metallocene catalyst systems and chromium-based catalyst systems.

BACKGROUND OF THE INVENTION

[002]	Transitioning at low bed levels have been practiced commercially in fiuidized

bed polymerization reactors for several years when operates are to be transitioned from one product type to other or transitioned to a different catalyst system. Successful low bed transitions can dramatically reduce transitioning timer and provide substantially reduced amount of off-grade product production. But under conventional practices, wherein low bed levels are accomplished, for example, by controlling the reactor discharge system to provide an increased discharge rates, catastrophic operability problems tend to occur for about 1 out of every 10 such transitions. While the occurrence of catastrophic operability problems at low bed levels have historically been about 10 percent, the 10 percent failure rate invariably diminishes all of the savings and gains from successful low bed transitions. Thus, there is an important need to improve low bed level transitions, especially when transitioning between incompatible catalyst systems.

[003]	Catalyst transitions involve transitioning from one type of catalyst system

producing polymers having certain properties and characteristics to another catalyst system capable of producing polymers of different chemical and/or physical attributes. Transitioning between similar metallocene catalyst systems, or compatible catalyst systems, for instance, generally takes place easily. But, where the catalyst systems are incompatible or of different types, the process is typically complicated. For example, transitioning between two incompatible catalyst systems such as a metallocene catalyst system and a Ziegler-Natta catalyst system, it has been found that some of the components of the metallocene catalyst system act as poisons to the Ziegler-Natta catalyst system. Consequently, the components of

the metallocene catalyst system prevent the Ziegler-Natta catalyst system from promoting polymerization.

[004]	In the past, to accomplish an effective transition between incompatible catalysts,

the first catalyzed olefin polymerization process was stopped by various techniques known in the art. The reactor was then emptied, recharged and a second catalyst system was introduced into the reactor. Such catalyst conversions are time consuming and costly because of the need for a reactor shut-down for an extended period of time during transition.

[005]	It would be highly advantageous if the process for transitioning between

incompatible polymerization catalyst systems could be accomplished at a substantial reduce time, thereby reducing the amount of off-grade material produced during the transition process and reactor down-time. It would also be advantageous to increase the robustness and stability of the transition process as well as avoid the need to open the reactor (to atmosphere) to charge a new seed bed.

SUMMARY OF THE INVENTION

[006]	The invention is drawn to processes for transitioning between at least two

catalysts and/or catalyst systems in a polymerization process.

[007]	According  to  a  preferred  embodiment  of  the  present  invention,  the

polymerization process is conducted by the essentially continuous passage of monomer gases through the polymerization zone of a gas phase fluidized bed reactor that contains a fluidized bed of polymer particles. According to this embodiment, the process for transitioning from a first polymerization reaction conducted in the presence of a first catalyst system to a second polymerization reaction conducted in the presence of a second catalyst system wherein the first and second catalyst systems are incompatible, comprises:

a)	discontinuing the introduction of the first catalyst system into the reactor;

b)	lowering the height of the bed of polymer particles from a first height to a

second height;

c)	introducing the second catalyst system into the reactor; and

d)	increasing the height of the bed of polymer particles to a level above the level of

the second height.

[008]	More preferably, the processes of the present invention include conducting

essentially concurrently with the reduction of the height of the bed of polymer particles, at least one modification selected from the group consisting of:

reducing the partial pressure of the monomer gases within the polymerization zone from a first partial pressure to a second lower partial pressure;

reducing the velocity of the monomer gases passing through the reactor from a first velocity to a second velocity; and

introducing a transition agent, preferably, an alkoxylated 'amide or amine transition agent, into the reactor.

[009]	According to another preferred embodiment of the present invention, the

polymerization process is conducted by the essentially continuous passage of monomer gases through the polymerization zone of a gas phase fluidized bed reactor that contains a fluidized bed of polymer particles. According to this embodiment, the process for transitioning from a first polymerization reaction conducted in the presence of a first catalyst system to a second polymerization reaction conducted in the presence of a second catalyst system, comprises:

a)	discontinuing the introduction of the first catalyst system into the reactor;

b)	lowering the height of the bed of polymer particles from a first height to a

second height;

c)	essentially concurrently with the reduction of the height of the bed of polymer

particles, reducing the entrainment of fines from the fluidized bed of polymer particles;

d)	introducing the second catalyst system into the reactor; and

e)	increasing the height of the bed of polymer particles to a level above the level of

the second height.

[0010]	More preferably, the entrainment of fines is reduced by at least one modification

selected from the group consisting of:

reducing the velocity of the monomer gases passing through the reactor from a first velocity to a second velocity;

reducing the total pressure in the reactor;

reducing the cycle gas density;

increasing the average particle size of polymer particles in the fluidized bed; narrowing the particle size distribution of polymer particles in the fluidized bed; and changing the morphology of the .particles whereby the sphericity of the particles is reduced.

[0011] According to yet another preferred embodiment of the present invention, the polymerization process is conducted by the essentially continuous passage of monomer gases through the polymerization zone of a gas phase fluidized bed reactor that contains a fluidized bed of polymer particles. According to this embodiment, the process for transitioning from a first polymerization reaction conducted in the presence of a first catalyst system to a second polymerization reaction conducted in the presence of a second catalyst system, comprises:

a)	discontinuing the introduction of the first catalyst system into the reactor;

b)	lowering the height of the bed of polymer particles from a first height to a

second height;

c)	essentially concurrently with the reduction of the height of the bed of polymer

particles, reducing the fluidized bulk density of the fluidized bed of polymer particles;

d)	introducing the second catalyst system into the reactor; and

e)	increasing the height of the bed of polymer particles to a level above the level of

the second height.

[0012] More preferably, the fluidized bulk density is reduced by at least one modification selected from the group consisting of:

increasing the velocity of the monomer gases passing through the reactor from a first velocity to a second velocity;

increasing the cycle gas density;

selecting a second catalyst that produces a product having a lower fluidized bulk density particle or one that produces a lower fluidized density than the product produced by the first catalyst;

reducing the average particle size of polymer particles in the fluidized bed; and

changing the morphology of the particles whereby the sphericity of the particles is reduced.

[0013] According to still another preferred embodiment of the present invention, the polymerization process is conducted by the essentially continuous passage of monomer gases through the polymerization zone of a gas phase fluidized bed reactor that contains a fluidized bed of polymer particles. According to this embodiment, the process for transitioning from a first polymerization reaction conducted in the presence of a first catalyst system to a second polymerization reaction conducted in the presence of a second catalyst system, comprises:

a)	discontinuing the introduction of the first catalyst system into the reactor;

b)	introducing a poison, inhibitor or retarder to the first catalyst system to inhibit

the first polymerization reaction;

c)	lowering the height of the bed of polymer particles from a first height to a

second height;

d)	essentially concurrently with the lowering of the height of the bed of polymer

particles the partial pressure of the monomer gases within the polymerization zone is reduced

from a first partial pressure to a second lower partial pressure;

e)	essentially concurrently with the lowering of the height of the bed of polymer

particles the velocity of the monomer gases passing through the reactor is modified from a first

velocity to a second velocity;

f)	introducing the second catalyst system into the reactor;

g)	increasing the height of the bed of polymer particles to a level above the level of

the second height; and

h) essentially concurrently with the increase of the height of the bed of polymer particles to the second height, the partial pressure of the monomer gases within the polymerization zone is increased to a level above the second partial pressure and the velocity of the monomer gases passing through the reactor is adjusted to the first velocity.

Another embodiment of the invention is a process for transitioning from a first polymerization reaction product a first polymer to a second polymerization reaction producing a second polymer, wherein both the first and second polymers are produced in presence of the same polymerization catalyst system, the polymerization reaction, being conducted in a polymerization zone of a gas phase fluidized bed reactor that contains a fluidized bed of polymer particles by the essentially continuous passage of monomer gases through the polymerization zone and the polymers are discharged from the reactor into a discharge system, comprising:

a)	discontinuing the introduction of the catalyst system into the reactor;

b)	lowering the height of the bed of polymer particles from a first height to a

second height by controlling the discharge system to provide an increased discharge rate;

c)	setting the reactor conditions to produce the second polymer; and

d)	increasing the height of the bed of polymer particles to a level above the level of

the second height.

DETAILED DESCRIPTION OF THE INVENTION

[0014] The invention relates to improved low bed level transitions. In particular, the invention relates to processes for low bed level transitioning between catalysts and/or catalyst systems to convert a reactor from producing one type of product to another with minimal reactor downtime.

[0015] hi particular, preferred processes are drawn to transitioning between Ziegler-Narta catalysts/catalyst systems and metallocene catalysts/catalyst systems. For the purposes of this patent specification and appended claims the terms "catalyst" and "catalyst system" shall be used interchangeably and shall have the identical meaning. The term "low bed level" is used herein to mean that the fluidizing bed height has been reduced from about 40 to about 50 percent of its normal height as measured during steady state operations. At low bed levels, the bed height is reduced to a height that is at least 25 percent, preferably at least 35 percent, more preferably at least 50 percent and most preferably at least 70 percent of the length of the straight section of the polymerization reactor. Bed height is conventionally lowered by increasing the product discharge rate from the reactor to downstream equipment e.g. a purge bin. Other conventional techniques for lowering bed height are known in the art.

[0016] The processes of the present invention preferably are used in gas phase, solution phase, slurry or bulk phase polymerization processes. Most preferably, the processes of the present invention are used in a gas phase polymerization process in a fluidized bed reactor.

[0017] In a typical continuous gas fluidized bed polymerization process for the production of polymer from monomer, a gaseous stream comprising monomer is passed through a fluidized bed reactor in the presence of a catalyst under reactive conditions. A polymer product is withdrawn from the fluidized bed reactor. Also withdrawn from the reactor is a cycle gas

stream, which is continuously circulated and usually cooled. The cycle gas stream is returned to the reactor together with additional monomer sufficient to replace the monomer consumed in the polymerization- reaction. For detailed descriptions of gas phase fluidized bed polymerization processes, see U.S. Pat. Nos. 4,543,399 and 4,588,790, 5,028,670, 5,352,769 and 5,405,922.

[0018] For a given catalyst to produce a given product of a certain density and melt index,

which generally depends on how well a catalyst incorporates comonomer, a certain gas

composition must be present in the reactor.	.

[0019] Generally the gas contains at least one alpha-olefin having from 2 to 20 carbon atoms, preferably 2-15 carbon atoms, for example, ethylene, propylene, butene-1, pentene-1, 4-methylpentene-1, hexene-1, octene-1, decene-1 and cyclic olefms such as styrene. Other monomers can include polar vinyl, dienes, norbornene, acetylene and aldehyde monomers, hi the preferred embodiments of the present invention, the gas composition contains ethylene and at least one alpha-olefin having 3 to 15 carbon atoms, most preferably butene-1, hexene-1 or octene-1 is selected as the at least one alpha-olefin.

[0020] Typically, the gas composition also contains an amount of hydrogen to control the melt index of the polymer to be produced. In typical circumstances the gas also contains an amount of dew point increasing component with the balance of the gas composition made up of a non-condensable inerts, for example, nitrogen.

[0021] Depending on the second catalyst to be introduced into the reactor the gas composition, such as the comonomer and hydrogen gas concentrations, can be increased or decreased.

[0022] When transitioning between compatible catalysts, there are typically only slight differences in catalyst performance with regard to hydrogen and comonomer. But when transitioning between incompatible catalysts, the interrelationships and performance differences are not straightforward. For example, conventional Ziegler-Natta catalyst systems and metallocene catalyst systems have extremely different responses to molecular weight regulators, such as hydrogen and comonomer, and as such these catalysts are considered to be

incompatible. Any traces of active Ziegler-Natta catalyst will produce very high molecular weight product under metallocene catalyst reactor conditions. Furthermore, particularly in a continuous transition process, the interaction between two incompatible catalysts may lead to production of high levels of small particles less than 100 microns, that is, may lead to fines. These fines can cause operability problems in the reactor such as fouling and sheeting. Applicants have discovered various processes for transitioning between two or more catalysts, including incompatible catalysts, that are particularly useful in a continuous gas phase polymerization process, thus, mitigating or eliminating the problems mentioned above.

[0023] During the transition from a first catalyst to a second catalyst, particularly in a continuous process, it is reasonable to expect that interaction or contact of the two catalysts will occur. For compatible catalysts, the transition normally occurs by discontinuing the feed of the first catalyst while commencing the feed of the second catalyst. Typically it takes many hours until the first catalyst is entirely consumed. So, for a relatively long period of time the resin produced is a mixture from both the first and the second catalyst.

[0024] Compatible catalysts are those catalysts having similar kinetics of termination and insertion of monomer and comonomer(s) and/or do not detrimentally interact with each other.

[0025] For the purposes of this patent specification and appended claims the term "incompatible catalysts" shall refer to and mean catalysts that satisfy one or more of the following:

1)	those catalysts that when present together reduce the activity of at least one of the

catalysts by greater than 50%;

2)	those catalysts that under the same reactive conditions produce polymers such that

one of the polymers has a molecular weight that is more than twice the molecular weight of the

other polymer; and

3)	those catalysts that differ in comonomer incorporation or reactivity ratio under the

same conditions by more than about 30%.

[0026] The processes of the present invention are applicable to any transition between catalysts especially incompatible catalysts. For example, transitioning between a Ziegler-Natta catalyst

and a metallocene catalyst or transitioning between a chromium catalyst and a metallocene catalyst or between a Ziegler-Natta catalyst and a chromium catalyst. The present invention contemplates that the direction of transition between incompatible catalysts is not limiting, however, it is preferred that the process of the invention transition from any other catalyst incompatible with a metallocene catalyst.

[0027] According to a preferred embodiment of the present invention, the process is one for transitioning from a first polymerization reaction conducted in the presence of a first catalyst system to a second polymerization reaction conducted in the presence of a second catalyst system wherein the first and second catalyst systems are incompatible.

[0028] According to this process in a steady-state operation with the first catalyst system, the rate of production of polymer is reduced by lowering or completely stopping the catalyst and cocatalyst (if present) feed into the reactor while continuing to discharge polymer product from the reactor so as to lower the height of the fluidized bed as the polymerization reaction rate declines. The present invention contemplates various operation modifications at this stage that may be used separately or in combination.

[0029] One preferred operation modification includes the addition of a poison or behavior modifier for the first catalyst and cocatalyst (if present). The poison or behavior modifier further reduces the rate of reaction of the first polymerization reaction or chemically reacts with the first catalyst or cocatalyst to prevent these components from interfering with the reactivity and operability of the second catalyst or cocatalyst.

[0030] Another preferred operation modification includes, discontinuing or reducing the feeds of monomer, comonomer and hydrogen such that the partial pressure or concentration of these gases in the reactor is reduced. According to this operation modification, an inert gas such as nitrogen may be optionally introduced to the reactor to maintain a desired total pressure as the partial pressure of the monomer, comonomer and hydrogen declines.

[0031] Still another preferred operation-modification includes altering the cycle gas velocity through the fluidized bed. In one aspect, the cycle gas velocity is increased which results in

raising the level of the fluidized bed or particles within the reactor while reducing the fluidized bulk density. Consequently, the weight of the fluidized bed is reduced while maintaining adequate height to minimize sheeting in the expanded section of the reactor. In another aspect, the cycle gas velocity is reduced which (for the region or reactor volume above the fluidizing bed results) in a reduction in entrained active catalyst species and/or fines which consequently precludes the onset or occurrence of reactor wall fouling above the height of the fluidized bed.

[0032] According to this process of the present invention, the weight of the fluidized bed is allowed to drop to at least 50 percent of the steady-state operating bed weight and more preferably from 10 to 30 percent of bed weight. The magnitude of the bed reduction may be limited by the need to retain the level of the bed at least to the height of the catalyst injection level.

[0033] According to a preferred embodiment, the level of resin downstream of the reactor (for example, the level of resin in a purge bin) is lowered prior to the initiation of transition. A reduction in the level of resin in downstream process equipment will permit the polymer particles to be removed from the reactor at a higher rate so as to reduce the time involved in reducing the bed level to a desired target height.

[0034] According to yet another preferred embodiment, the walls of the reactor above the declining resin bed are kept clean by various techniques well known to those of ordinary skill in the art. Known wall cleaning techniques include, for example, using acoustic or sonic hammers, tangential flow cleaning systems, external wall temperature control systems, and periodic reactor blow-down cycles.

[0035] As the bed weight in the reactor is reduced or reaches its lowest point, more poison or a different poison or catalyst behavior modifier may be added. Once the bed weight has reached a desired level, transition to a new catalyst or to the production or a new product can begin.

[0036] If a catalyst transition is to be performed, poison or modifier may be added to the reactor to ensure that the first catalyst is no longer active or likely to negatively impact the operation or effectiveness of the second catalyst. Once this point is reached, the introduction of

the second catalyst system and its cocatalysts can be started. According to a preferred embodiment, after the introduction of the second catalyst, the partial pressures of the monomer, comonomer and hydrogen gas in the reactor are maintained at a low level, below a steady-state level, and are raised gradually as the bed builds and the production rate increases.

[0037] According to another preferred embodiment, a second catalyst is used that has been modified (i.e. retarded or inhibited such as by the introduction of a reversible catalyst kill or poison) to be less active, more operable and thus less likely to create wall fouling within the reactor. According to this embodiment, once steady-state operations at normal bed height are achieved, for an acceptable number of bed turnovers, the second catalyst is re-modified or allowed to return to its normal activity or a third catalyst may be introduced into the reactor. A suitable third catalyst would have a higher activity than the second catalyst or the modified second catalyst and it can actually be the second catalyst unmodified or the second catalyst without any retarder, inhibitor or reversible catalyst kill or poison present.

[0038] According to yet another embodiment, the cycle gas velocity is manipulated to enhance the effectiveness of the operation at below normal bed heights so as to minimize entrainment of fines and to keep the fluidized bulk density at a low level. According to still another embodiment, no or limited discharge of resin product is taken to allow the fluidized bed of resin within the reactor to rise rapidly. Once the normal or a desired bed level is reached, the recycle gas velocity and the partial pressures of monomers, comonomers and hydrogen are adjusted to steady-state levels. In addition, once the operation has stabilized, the second catalyst is changed to its standard state or the reaction is allowed to continue with the third catalyst.

[0039] In case the transition is a product transition, a modified first catalyst may be used as needed for reactor stability until normal steady-state operations are achieved.

[0040] According to another preferred embodiment of the present invention, the resin produced by the polymerization process catalyzed by the first catalyst system is completely discharged so that the fluidized bed within the reactor is completely discharged and a new fluidized bed of resin particles is added to the reactor from a seed bin or hopper car. Preferably, the amount

added would be the minimum necessary to initiate the polymerization reaction catalyzed by the second catalyst. The seed bed would be made with the second catalyst and preferably has properties as close as possible to the desired polymer product.

[0041] According to yet another embodiment of the present invention, the fluidized bulk density of the polymer in the reactor is lowered prior to transition from the production of one product to another. Transitions from one product to another commercially produce a large amount of off-grade product that either has to be discarded or subsequently treated. This is due to the inherent nature of a fluidized bed reactor in which all of the material produced by the first reaction and catalyst system must be discharged from the reactor and due to the well-mixed fluidized system, a large amount of off-grade product is generated. For some catalyst families, it is desirable to operate at the neck of a fluidized bed reactor, so lowering the bed level is not a desirable option. Lined-out operation also desires a high fluidized bulk density of the resin produced so that production rate is not limited by the amount of product that can be discharged from the reactor. By lowering the fluidized bulk density prior to the transition, however, the weight of the polymer hi the reactor is lower and thus the amount of pounds of the first product to be removed is also reduced. This leads to a reduction in the amount of off-grade product produced during a transition.

[0042] According to this embodiment of the present invention, the fluidized bulk density of the polymer in the reactor can be lowered in several ways. Specifically, the fluidized bulk density can be lowered by:

1)	raising the velocity of the cycle gas;

2)	increasing the density of the cycle gas through pressure, gas composition and/or

temperature modifications;

3)	transitioning to a catalyst that produces a lower fluidized bulk density particle or one

that produces a lower fluidized bulk density while retaining a high settled bulk density;

4)	operating to generate a smaller average particle size; or

5)	operating to produce resin particles that are characterized as having less sphericity.

[0043] In processes that tend to result in wall fouling, this embodiment of the present invention achieves the goal of reducing bed inventory during a product transition without causing wall fouling problems as may otherwise be experienced for a low bed level transition.

[0044] During product transition, a large quantity of off-grade product is generated in a fluidized bed polymerization reactor because of the continuous stirred reactor mixing pattern of the particle phase. Reducing the reactor inventory by lowering the level of the fluidized bed during product transition is an efficient way to reduce the quantity of off-grade product. However, low bed level operation of a fluidized bed reactor is limited by the occurrence of fouling and sheeting on the reactor wall above the fluidized bed level. While not desiring to be limited to a particular mode of operation, it is believed that fouling and sheeting is initiated and caused by fines entrained from the fluidized bed. Accordingly, if the entrainment of fines can be significantly reduced, fouling and the formation of sheets could be eliminated or substantially reduced. The present embodiment of the invention, provides various techniques for reducing entrainment of fines during product transition. Specifically, the techniques for reducing entrainment of fines include:

1)	reducing the cycle gas velocity to about 1 to about 1.5 ft/sec or from about 1.5 to

about 10 times, preferably from about 3 to about 8 times the minimum velocity required to

fluidize particles (which varies with bulk density);

2)	reducing the total reactor pressure to a pressure in the range of about 50 to about 250

psi;

3)	reducing the cycle gas density to a density in the range of about 0.5 to about 1.2

lb/ft3;

4)	increasing the average particle size of the polymer product to a size in the range of

about 0.025 to about 0.15 inches;

5)	narrowing the particle size distribution to have from about 0 to about 2 weight-

percent of fines passing US 120 mesh; and

6)	changing the particle morphology to reduce the sphericity of the particles to a

sphericity in the range of 0.3 to 0.7 (wherein 1.0 is indicative of perfectly spherical particles).

[0045] According to another preferred embodiment of the present invention, a method is defined for operating a gas phase fluidized bed polymerization process at a reduced bed level

well below the neck of the transition section for an extended period of time without operational problems such as expanded section sheeting or resin accumulation in the freeboard section by the use of transition agents such as either an antistatic agent, compounds that have a calming effect on reactor operability (e.g. reduce the incidences of erratic static generation and/or large reactor wall temperature swings) or a resin flow aid or combinations thereof. According to this embodiment, this can be accomplished by the addition of a transition agent, especially, an alkoxylated amine or amide material.  Preferably, the alkoxylated amine or amide material comprises an ethoxylated fatty acid amine.  Most preferably, the alkoxylated amine or amide material comprises ethoxylated stearyl amine that is commercially available from Witco Chemical Corporation under the tradename AS-990.  The transition agent and especially the alkoxylated amine or amide material can be added to the fluidized bed continuously and/or preferably to maintain a concentration ranging from about 1 to about 1000 ppm by weight (ppmw) based on the bed weight, more preferably to maintain a concentration from about 5 to about 35 ppmw, most preferably, from about 15 to about 25 ppmw during the transition process. Other suitable transition agents include ATMER 163, LAROSTAT 519,1-malic acid, dicop salts, talc, aluminum stearate, stearic acid and oleic acid. Those of ordinary skill in the art will recognize that this process of the present invention may also be utilized in a linked reactor operation in which the residence time and thus the split of resin material made in each reactor can be controlled by lowering the height of the fluidized bed.

[0046] All polymerization catalysts including conventional-type Ziegler-Natta transition metal catalysts and bulky ligand metallocene-type catalysts are suitable for use in the processes of the present invention. The following is a non-limiting discussion of the various polymerization catalysts useful in the invention.

Conventional-Type Transition Metal Catalysts

[0047] Conventional-type transition metal catalysts are those traditional Ziegler-Natta catalysts and Phillips-type catalysts that are well known in the art. Examples of conventional-type transition metal catalysts are discussed in U.S. Pat. Nos. 4,115,639, 4,077,904, 4,482,687, 4,564,605, 4,721,763, 4,879,359 and 4,960,741. The conventional-type transition metal catalyst compounds that may be used in the present invention include transition metal compounds from Groups 3 to 17, preferably 4 to 12, more preferably 4 to 6 of the Periodic Table of Elements.

[0048] These conventional-type transition metal catalysts may be represented by the formula: MRx, where M is a metal from Groups 3 to 17, preferably Groups 4 to 6, more preferably Group 4, most preferably titanium; R is a halogen or a hydrocarbyloxy group; and x is the valence of the metal M. Non-limiting examples of R include alkoxy, phenoxy, bromide, chloride and fluoride. Non-limiting examples of conventional-type transition metal catalysts where M is titanium include TiCl4, TiBr4, Ti(OC2H5)3Cl, Ti(OC2H5)Cl3, Ti(OC4H9)3Cl, Ti(OC3H7)2Cl2, Ti(OC2H5)2Br2, TiCl3*V3AlCl3 and Ti(OCi2H25)Cl3.

[0049] Conventional-type transition metal catalyst compounds based on magnesium/titanium electron-donor complexes that are useful in the invention are described in, for example, U.S. Pat. Nos. 4,302,565 and 4,302,566. The MgTiCl6 (ethyl acetate)4 derivative is particularly preferred.

[0050] British Patent Application No. 2,105,355 and U.S. Pat. No. 5,317,036, describe various conventional-type vanadium catalyst compounds. Non-limiting examples of conventional-type vanadium catalyst compounds include vanadyl trihalide, alkoxy halides and alkoxides such as VOC13, VOCl2(OBu), where "Bu" means "butyl" and VO(OC2H5)3; vanadium tetrahalide and vanadium alkoxy halides such as VC14 and VC13 (OBu); vanadium and vanadyl acetyl acetonates and chloroacetyl acetonates such as V(AcAc)3 and VOCl2(AcAc) where (AcAc) is an acetyl acetonate. The preferred conventional-type vanadium catalyst compounds are VOC13, VC14 and VOC12—OR, where R is a hydrocarbon radical, preferably a Q to Cio aliphatic or aromatic hydrocarbon radical such as ethyl, phenyl, isopropyl, butyl, propyl, n-butyl, iso-butyl, tertiary-butyl, hexyl, cyclohexyl, naphthyl, etc., and vanadium acetyl acetonates.

[0051] Conventional-type chromium catalyst compounds, often referred to as Phillips-type catalysts, suitable for use hi the present invention include CrO3, chromocene, silyl chromate, chromyl chloride (CrO2Cl2), chromium-2-ethyl-hexanoate, chromium acetylacetonate (Cr(AcAc)3), and the like. Non-limiting examples are disclosed in U.S. Pat. Nos. 3,709,853, 3,709,954, 3,231,550, 3,242,099 and 4,077,904.

[0052] Still other conventional-type transition metal catalyst compounds and catalyst systems suitable for use in the present invention are disclosed in U.S. Pat. Nos. 4,124,532, 4,302,565, 4,302,566, 4,376,062, 4,379,758, 5,066,737, 5,763,723, 5,849,655, 5,852,144, 5,854,164 and 5,869,585 and published EP-A2 0 416 815 A2 and EP-A1 0 420 436.

[0053] Other catalysts may include cationic catalysts such as Aids, and other cobalt, iron, nickel and palladium catalysts well known in the art. See for example U.S. Pat. Nos. 3,487,112, 4,472,559, 4,182,814 and 4,689,437.

[0054] For more details on Ziegler-Natta catalysts, see for example, U.S. Pat. Nos. 3,687,920, 4,086,408, 4,376,191, 5,019,633, 4,482,687. 4,101,445, 4,560,671, 4,719,193, 4,755,495, 5,070,055.

[0055] Typically, these conventional-type transition metal catalyst compounds excluding some conventional-type chromium catalyst compounds are activated with one or more of the conventional-type cocatalysts described below.

Conventional-Type Cocatalysts

[0056] Conventional-type cocatalyst compounds for the above conventional-type transition metal catalyst compounds may be represented by the formula MaMjvXacRab-c, wherein M^ is a metal from Group 1 to 3 and 12 to 13 of the Periodic Table of Elements; MI is a metal of Group 1 of the Periodic Table of Elements; v is a number from 0 to 1; each X2 is any halogen; c is a number from 0 to 3; each Rs is a monovalent hydrocarbon radical or hydrogen; b is a number from 1 to 4; and wherein b minus c is at least 1. Other conventional-type organometallic cocatalyst compounds for the above conventional-type transition metal catalysts have the formula MaRak, where MS is a Group IA, IIA, IIB or IIIA metal, such as lithium, sodium, beryllium, barium, boron, alummum, zinc, cadmium, and gallium; k equals 1, 2 or 3 depending upon the valency of MS which valency in turn normally depends upon the particular Group to which MS belongs; and each RS may be any monovalent radical that include hydrocarbon radicals and hydrocarbon radicals containing a Group 13 to 16 element like fluoride, aluminum or oxygen or a combination thereof.
