Repository: anandvc/allindianpatents

File: patents/222261-a-process-and-apparatus-for-loading-dies-for-forming-ceramic-tiles.html
Indian Patents. 222261:"A PROCESS AND APPARATUS FOR LOADING DIES FOR FORMING CERAMIC TILES"

Indian Patents

Recently Granted Patents

  Recently Published Patents

Title of Invention	"A PROCESS AND APPARATUS FOR LOADING DIES FOR FORMING CERAMIC TILES"

Abstract	In the process and apparatus of the invention, a layer of powders bearing patterns is laid on a rest surface of a belt conveyor, the conveyor belt is introduced between the bottom die and the top die above a cell afforded in the bottom die, the layer of powders is unloaded into the cell by a swift withdrawal of the belt conveyor. The withdrawal of the unloading end of the conveyor belt is carried out with no relative dragging between the rest surface and the bottom of the layer of powders, by means of a translation which is parallel to the rest surface and which is very rapid.	

Full Text	BACKGROUND OF THEINVENTION

This invention relates to a process for loading dies for forming ceramic tiles. Specifically, though not exclusively, the invention is particularly applicable in the field of loading devices structured for arranging internally of the forming cells of the die, and generally above a previously-laid layer (constituted by larger-grain support material), a further layer of powder material, generally finer and of better quality, which is destined to form the decorated surface of the tile which will be in view.

Devices of this type are known, generally referred-to as double-loading devices, and combine with a usual press-loading tray or truck various devices, among which small conveyor belts which, working in synchrony with the tray or truck, carry out the above-mentioned double-loading operation by depositing a further layer of powder in the cell, previously-filled from the tray. The main limitation in the prior art consists in the considerable deformation which the decoration (in powder-form) is subject to when it is dropped from the end of the conveyor belt during the latter's horizontal passing movement over the forming cell. In effect this passing movement creates a sort of "waterfall" effect, causing an

*

undesired remixing of the powders which is further accentuated by the impact of the falling powders (the second load) on the underlying powders already deposited on the bottom of the cell from the first loading operation. The desired kinematic solution should be that the displacement speed (retreat) of the conveyor belt is equal and opposite to the transport speed of the belt on which the powders are deposited. This condition, however, is increasingly

more difficult to maintain as the speeds increase.

A further drawback in the prior art is that the unloading times are quite

considerable and add to work-cycle times.

The main aim of the present invention is to obviate the above drawbacks in the

prior art by providing a process for depositing the powders which does not

alter in any significant way the structure of the layer that is deposited.

An advantage of the invention consists in its being applicable to any existing

type of ceramic press.

A further advantage of the invention is that it enables a true and proper

decoration line to be set up, directly applied on the upper branch of the

conveyor belt and composed of a plurality of decorator devices which can

therefore produce different decorations. The number of possible decorations,

however, does not in any way influence the work cycle time.

These aims and advantages and more besides are all attained by the present

invention, as it is characterised in the appended claims.

SUMMARY of the INVENTION.

The invention relates to a process for loading dies for forming ceramic tiles,

of a type where a layer of powders bearing a decoration is laid on a rest surface

of a conveyor belt, the conveyor belt is introduced between a bottom die and

a top die above a cell afforded in the bottom die, and the layer of powders is

dropped into the cell as the conveyor belt is retreated; characterised in that at

least a retraction of the unloading end of the belt conveyor occurs without any

relative dragging between the rest surface and a bottom of the layer by means

of a translation of the unloading end, which is parallel to the rest surface and

which retraction is characterised by being very rapidly executed.

According to the present invention there is provided a process for loading dies for forming ceramic tiles, of a type where a layer of powders is laid on a rest surface of a conveyor belt, the conveyor belt is introduced between a bottom die and a top die above a cell afforded in the bottom die, and the layer of powders is dropped into the cell as the conveyor belt is retreated; at least a retraction of the unloading end of the belt conveyor occurs without any relative dragging between the rest surface and a bottom of the layer by means of a translation of the unloading end which is parallel to the rest surface; wherein,

the layer of powders bears a decoration;

during the introduction step the conveyor belt is drawn so that an advancing

movement of the rest surface occurs;

the retreating translation of the unloading end occurs at a speed which is such

as to cause the powders forming the layer bearing the decoration to free-fall

with no draging against the unloading end.

According to the present invention there is also provided an apparatus for loading dies for ceramic tile-forming, comprising a belt conveyor having an unloading end portion at which a belt of the belt conveyor winds about a head and turns about to an angle of about 180°; the head being able to translate on command in two senses in a direction which is parallel to a rest surface of the belt conveyor; the head being constrained to a slide; the belt being ring-wound in such a way as to define an upper branch for the powders and a returning lower branch, parallel to the upper branch and being associated to a stretcher which keeps the belt in a state of tension; the belt being wound about a head pulley mounted on a cursor; a second drawing device being associated to the cursor and the slide and on command causing both to slide; wherein the belt is closed, a first drawing device being associated to the belt, which first drawing device can be commanded to control an advancing movement of the upper branch.

BRIEF DESCRIPTION OF THE ACCOMPANYING DRAWINGS

Further characteristics and advantages of the present invention will better

emerge from the detailed description that follows of a preferred but nonexclusive embodiment of the invention, illustrated purely by way of a non-limiting example in the accompanying figure, in which: figure 1 is a schematic side view in vertical elevation; figures 2, 3 and 4 are the same view as figure 1 in three different operating configurations;

figure 5 is a schematic view of the detail of the belt removed from the rest of the apparatus.

DESCRIPTION of the PREFERRED EMBODIMENTS. With reference to the figures, 1 schematically denotes a press for forming ceramic tiles, with a bottom die 2, affording a cell 4 destined to receive the powders to be pressed, and a top die 3.

A usual tray 5 is positioned in a raised position between the bottom die 2 and the top die 3, which tray 5 has the task of depositing a first layer of powder material in the cell 4; this powder will function as a "support" for a second layer, generally composed of better-quality and finer material and laid in a thinner layer, which will form the final in-view decorated surface of the tile. The second layer is loaded into the cell 4 on top of the bottom layer, previously loaded by the tray 5, by the device of the invention, specially made for effecting this second loading operation.

The process for effecting this second loading operation involves creating a layer of powders 8 having decorations on the rest surface of a belt conveyor 7, the introduction of the belt conveyor 7 between the bottom die 2 and the top die 3 above the cell 4 afforded in the bottom die 2, followed by the unloading of this layer 8 into the cell 4 contemporaneously with the retreat of the belt conveyor 7. The invention is distinguished from the prior art by the fact that at least the retreat of the unloading end of the belt conveyor 7 occurs, with no

relative dragging between the rest surface and the base of the layer 8, through

a translation of the unloading end which is parallel to the rest surface and

which is characterised by a high-speed execution, so as to remove the rest

surface from beneath the layer 8 of powders very swiftly, causing the powders

to fall vertically with no friction against the unloading end. In effect, the

unloading end retreats so quickly that the powders forming the layer 8, having

their support removed from beneath them, fall freely and vertically.

During the unloading stage, evidenced in figure 3, the drawing device 17

remains inactive while the slide 13, and with it the unloading end of the belt

conveyor 7, are retreated very quickly by the drawing pulley 27 which pulls the

conveyor belt 23. It is at this stage that the various decorations at the various

decorating stations are unloaded from the dry decoration dispensers 25.

The perfect adherence of the belt 11 to the head 12 is ensured by a stretcher 16

pulling constantly in the direction indicated by the arrow.

The layer 8 is composed of a bottom part 9 on which a top decorative layer 10

is deposited, comprising powders arranged according to predetermined

patterns.

With the process of the invention, the layer of powders is dropped in such a

way that the structure of the layers deposited is not changed, especially the part

thereof which forms the pattern of the decoration.

The various points of the layer 8 have parallel and uniform drop trajectories

which enable the structure of the decorations present on the top decorative

layer 10 to remain unaltered. Further, the bottom part 9 functions somewhat

as a buffer, softening the impact with the first layer of material already present

on the bottom of the cell 4 and preventing a further re-mixing of the powders

in the top decorative layer 10.

The above-described process is carried out by an apparatus for loading dies for

ceramic tile-forming, which comprises at least one belt conveyor 7, a terminal

part of which, known as the unloading end, at which the belt 11 of the belt

conveyor 7 winds about a head 12, and returning at an angle of about 180°, is

constrained to a slide 13 which can be commanded to translate in two senses

along a guide 24 in a parallel direction to the rest surface of the belt conveyor

7.

The belt 11 is ring-wound and has an upper branch 14 on which the powders

rest and a lower branch 15, parallel to the upper branch 14; the belt 11 is also

associated to a stretcher 16 which keeps the belt 11 in constant tension.

A drawing device 17 is also associated to the belt 11 and on command controls

the motion of the upper branch 14 of the belt 11.

The belt 11 is wound on a series of snub pulleys which effectively give rise to

a doubled upper branch, denoted by 18 in figure 5 , parallel and moving in the

same direction as the upper branch 14, and a doubled lower return branch 19

which is parallel to the doubled upper branch 18 and is generated by the 180°

return of the belt about a head pulley 20.

The head pulley 20 is mounted idle on a cursor 21 which is guided to slide

freely along a guide 22 in a parallel direction to the slide 13 movement

direction.

The cursor 21 and the slide 13 are reciprocally constrained to displace to the

same degree, in the same direction, but in opposite senses. A drawing pulley

27 is associated to the cursor 21 and the slide 13 and on command causes both

to slide.

The cursor 21 and the slide 13 are indeed reciprocally connected by a belt 23

ring-wound about a system of fixed pulleys.

The illustrated apparatus enables the unloading end of the belt conveyor 7 to

be introduced and retreated into and out of the space comprised between the

bottom die 2 and the top die 3.

Furthermore, the possibility of keeping the upper branch 14 of the belt 11 still during the retreat phase, and of moving the belt 11 and the unloading end during the introduction step, as well as the special configuration of the belt conveyor 7, enable the problem-free setting-up of a true and proper decorating line, containing several dry-decoration dispensers 25, which are therefore able to produce various decorations directly using the upper branch 14 of the belt conveyor 7. During the introduction step of the process, shown in figure 2, the machine for applying the bottom 26 of the powders destined to constitute the part of the bottom part 9 of the layer 8 is brought into action; this machine is located upstream of the dry-decoration dispensers 25, so that the bottom part 9 can be deposited first.

During the introduction step, illustrated in figure 2, the drawing pulley 27 is activated to advance the slide 13, with a consequent retreat of the cursor 21. The drawing device 17 draws the belt 11 so that the upper branch 14 advances at the same speed and in synchrony with the unloading end of the belt conveyor 7, and the pulley 28 drawing the small belt of the machine for applying the bottom 26 draws the small belt in synchrony with the belt 11 so that it can deposit the bottom part 9 of the layer 8.

we claim:

1.	A process for loading dies for forming ceramic tiles, of a type where a layer of

powders is laid on a rest surface of a conveyor belt, the conveyor belt is introduced

between a bottom die and a top die above a cell afforded in the bottom die, and the

layer of powders is dropped into the cell as the conveyor belt is retreated; at least a

retraction of the unloading end of the belt conveyor (7) occurs without any relative

dragging between the rest surface and a bottom of the layer (8) by means of a

translation of the unloading end which is parallel to the rest surface; wherein,

the layer (8) of powders bears a decoration;

during the introduction step the conveyor belt (7) is drawn so that an advancing movement of the rest surface occurs;

the retreating translation of the unloading end occurs at a speed which is such as to cause the powders forming the layer (8) bearing the decoration to free-fall with no draging against the unloading end.

2.	The process as claimed in claim 1, wherein the translation of the unloading

end occurs with no forward movement of the rest surface.

3.	The process as claimed in any one of the preceding claims, wherein the layer

(8) is composed of a bottom (9) on which an upper decorative layer (10) is laid, which

upper decorative layer (10) comprises powders laid according to predetermined

patterns.

4.	An apparatus for loading dies for ceramic tile-forming, comprising a belt

conveyor (7) having an unloading end portion at which a belt (11) of the belt

conveyor (7) winds about a head (12) and turns about to an angle of about 180°; the

head (12) being able to translate on command in two senses in a direction which is

parallel to a rest surface of the belt conveyor (7); the head (12) being constrained to a

slide (13); the belt (11) being ring-wound in such a way as to define an upper branch

(14) for the powders and a returning lower branch (15), parallel to the upper branch

(14) and being associated to a stretcher (16) which keeps the belt (11) in a state of

tension; the belt being wound about a head pulley (20) mounted on a cursor (21); a

second drawing device (27) being associated to the cursor (21) and the slide (13) and on command causing both to slide; wherein the belt (11) is closed, a first drawing device (17) being associated to the belt (11), which first drawing device (17) can be commanded to control an advancing movement of the upper branch (14).

5.	The apparatus as claimed in claim 4, wherein the slide (13) can be commanded

by the second drawing device (27) to translate in two senses according to the

translation direction.

6.	The apparatus as claimed in claims 4 or 5, wherein the belt (11) is wound

about a series of snub pulleys which together define a doubled upper branch (18),

comprisng the upper branch (14) and the lower branch (15) with the lower branch (15)

parallel to the upper branch (14), and a returning doubled lower branch (19) which is

parallel to the doubled upper branch (18) and is generated by a 180° deviation of the

belt (11) about the head pulley (20); the head pulley (20) being mounted idle on the

cursor (21) which is guided to slide freely along a guide (22) in a parallel direction to

a motion direction of the slide (13); the cursor (21) and the slide (13) being

reciprocally constrained to make displacements of a same entity, in a same direction,

but in opposite senses.

7.	The apparatus as claimed in claim 6, wherein the cursor (21) and the slide (13)

are reciprocally connected by a third conveyor belt (23) ring-wound about pulleys.

8.	An apparatus for loading dies for ceramic tile-forming,  substantially as

hereinbefore described with reference to the accompanying drawings.

9.	A process for loading dies for formation of ceramic tiles, substantially as

hereinbefore described with reference to the accompanying drawings.

Documents:

				1280-del-2001-abstract.pdf

				1280-del-2001-claims.pdf

				1280-del-2001-correspondence-others.pdf

				1280-del-2001-correspondence-po.pdf

				1280-del-2001-description (complete).pdf

				1280-DEL-2001-Drawings.pdf

				1280-del-2001-form-1.pdf

				1280-del-2001-form-19.pdf

				1280-del-2001-form-2.pdf

				1280-del-2001-form-26.pdf

				1280-del-2001-form-3.pdf

				1280-del-2001-form-5.pdf

« Previous Patent

Next Patent »

Patent Number	222261	

Indian Patent Application Number	1280/DEL/2001	

PG Journal Number	34/2008	

Publication Date	22-Aug-2008	

Grant Date	04-Aug-2008	

Date of Filing	24-Dec-2001	

Name of Patentee	R.P. S.r.L.	

Applicant Address	NO. 8, VIA DELLA REPUBBLICA, I-42010 ROTEGLIA (REGGIO EMILIA), ITALY.	

Inventors:

#	Inventor's Name	Inventor's Address	

1	UMBERTO GIOVANARDI	NO. 46, VIA VIAPPIANI, I-42014 CASTELLARANO (REGGIO EMILIA), ITALY	

PCT International Classification Number	C04B 41/00	

PCT International Application Number	N/A	

PCT International Filing date		

PCT Conventions:

#	PCT Application Number	Date of Convention	Priority Country	

1	09/911,827	2001-07-25	U.S.A.	

© All Indian Patents, 2013-2021.

  Patent data available in the public domain from Indian Patents Office, Department of Industrial Policy and Promotions, Ministry of Commerce and Industry, Government of India.

File: patents/222263-fuel-cell-powder-systems-direct-current-voltage-converters-fuel-cell-power-generation-methods-and-power-conditioning-methods.html
Indian Patents. 222263:"FUEL CELL POWDER SYSTEMS, DIRECT CURRENT VOLTAGE CONVERTERS, FUEL CELL POWER GENERATION METHODS, AND POWER CONDITIONING METHODS"

Indian Patents

Recently Granted Patents

  Recently Published Patents

Title of Invention	"FUEL CELL POWDER SYSTEMS, DIRECT CURRENT VOLTAGE CONVERTERS, FUEL CELL POWER GENERATION METHODS, AND POWER CONDITIONING METHODS"

Abstract	A prepayment electronic energy meter and method for operating the same is provided. Disclosed is an energy controller (120) coupled to a microprocessor-based communication card (140). The microprocessor-based communication card (140) comprises encrypted instructions, encrypted with a special recognition code and the digital encryption of units purchased to be controlled. When inserted in the communication card housing (280), the energy controller (120) follows the instructions as encrypted on the communication card (140) and permits the passage of only a pre-determined quantity of energy units to the metering device (130).	

Full Text	Field of the Invention

The invention in general relates to electronic energy meters. More specifically the present invention relates to prepayment electronic energy meters and methods for operating the same.

Background of the Invention

Recovery of charges from the consumers of electricity is a major challenge that the electricity suppliers face, especially in the third world countries. In many countries the commercial arrangement of electricity supply is based on the supplier of the electricity selling electrical energy to consumers and charging them subsequent to the sale on the basis of the amount of electricity consumed. There exists a huge disproportion between the billed consumption and the actual payment in lieu thereof received by the electricity suppliers. This has eventually resulted in problems in revenue collection and huge arrears of electricity bills. In order to address this issue, there has been research and development in the field of electrical energy meters. However, the focus of such research has been thus far, to configure electric energy meters to tap the amount of energy flow with utmbst precision.

In order to address the problems faced by rampant power theft prevalent in developing and the less developed countries, it is important to explore the possibility of bringing in a paradigm shift in the concept of selling electricity. This conceptual change could address the possibility of quantifying electrical energy at the time of purchase thereof by a consumer using an electronic energy meter..

Related Art

Electronic energy meters are known and are commercially used. Also known in the art are prepayment electronic energy meters. United States Patent No.

6,529,883 titled "Prepayment Energy Metering System with Two-Way Smart Card Communications" to Yee et al. discloses an energy metering system and a provision for two way secure communication of data through the use of a smart card, which conveys data from the utility service provider to the customers terminal and also conveys information from the customers terminal back to the utility.

United States Patent No. 4,731,575 titled "Prepayment Metering System Using Encoded Purchase Card" to Joseph W. Sloan discloses a prepayment utility metering apparatus, which uses encoded purchase cards to transfer purchase information from the utility billing office to the consumer's premises.

United States Patent No. 3,778,637 titled "Apparatus for Supplying a Predetermined Quantity of Electric Power" discloses the use of a prepayment chip, which is inserted into a receptacle in order to enable a measured quantity of electricity to be supplied to the user, hi advance of the discontinuation of service, which occurs when the measured amount of power is used up, an alarm system is activated. A fuse in each chip is melted for the purpose of precluding reuse of the chip. It has also been proposed that a utility meter unit be supplied with a stack of bills. At the end of each month, the meter unit would print and dispense a bill for mailing by the customer to the utility company along with a check for the indicated amount.

United States Patent No. 4,240,030 titled 'Intelligent Electric Utility Meter' to Batemann et al. discloses an electric utility meter equipped with special circuitry and components, which work in conjunction with an inserted card having an encodable medium included in it to regulate the supply of electricity to the home or other structure to which electricity is to be provided. The unit operates in one of two modes, as determined by an internal switch. In the prepayment mode, the card has encoded upon it a credit for a predetermined amount of electricity. When the card is inserted, the unit senses and adds this credit to the present allocation of

electricity, which has been determined by prior cards. As the card is removed, the encoding upon it is erased by the unit so as to prevent its reuse. Power is automatically shut off when the prepaid amount of electricity runs out. In the postpayment mode, when a special postpayment type encodable card is inserted into the unit, the amount of electricity utilized during the current payment period is-encoded on the card. The card is then mailed to the utility company either with a check or as the basis of a future billing.

Systems of the type described above have been developed to address the above-mentioned issues. However, the present invention differs from the known prior art configurations disclosed above.

Summary of the Invention

It is the principal aspect of the present invention to configure a prepayment electronic energy meter having a main switch compartment configured to receive power from the supply mains for the functioning of the system, an energy controller configured to receive the communication card and execute the predetermined instructions in the communication card, an electronic energy meter configured to receive and measure the quantity of energy received by the system, and a communication card configured to possess specific predetermined instructions encrypted in it. The prepayment electronic energy meter is configured to receive a predetermined quantity of energy units upon receiving instructions from the communication card.

It is also an aspect of the present invention to configure a main switch compartment having an external power supply indicator configured to indicate the

supply of power to the consumers installation, an auxiliary backup battery with

recharging module configured to provide power in the event of any disruption of power to the energy controller, main switch configured to draw the power from the main supply and a solenoid switch configured for switching the main switch 'ON'

or 'OFF'. The main switch compartment is configured to receive power from the supply mains for the functioning of the system.

It is also an aspect of the present invention to configure an energy controller having plurality of display lamps indicating the availability of power to the energy controller and the commencement of operation by the energy controller, ..a-microprocessor controller configured to operationally control the working of the prepayment electronic energy meter, a metering unit with a plurality of display windows configured to display the availability of energy units and the units th'at have been consumed at the installation, a memory configured to record all the activities performed by the energy controller, a LED module configured to display all activities in a sequential log, a service port configured to retrieve the information saved in the memory, a communication card housing with a display lamp configured to receive the communication card and indicate the recognition of the communication card by the energy controller, a communication interface configured to control the interaction and establishment of the contact between the communication card, the communication card housing and the microprocessor controller, a card reader/writer in conjunction with the encryption energy controller and the microprocessor energy controller, which encrypts the date/and time of the commencement of operation of the energy controller on the communication card, a magnetic circuit control configured to control the operation of the main switch, a relay switch configured to control the operation of the solenoid switch and in turn the main switch for drawing the power from the supply mains. The energy controller is configured to receive the communication card and execute the predetermined instructions in the communication card.

It is also an aspect of the present invention to provide for a microprocessorbased communication card with the encrypted instructions for controlling the operations of the electronic energy meter

It is further an aspect of the present invention to provide for a predetermined quantity of energy units to the consumer's location. The communication card, according to the encrypted instructions in it, would let the assigned quantum of energy to flow from the supply to the energy controller. The energy controller is also operated with the help of a microprocessor instructing the energy controller to accept the commands from the communication card.

In another aspect of the invention the card is encrypted with special recognition code which the electronic energy controller can recognize and perform accordingly. The communication card also carries encrypted data energy purchased from supplier.

In yet another aspect of the present invention, the electronic energy controller is enabled with a housing to receive the card in it. As the communication card is inserted, the energy controller checks on the recognition code/digital signature on the card and decides whether to accept command from the card or reject it. On recognition, the display lamp on the communication card housing lights up.

In still another aspect of the invention, the energy controller etches on the card the date and time of entering the card after the recognition being established. The energy controller thereafter switches the supply ON by activating the relay switch. Unless there is any external power off, the main switch would remain ON as long as the relay remains energized.

In yet another aspect of the invention, the energy controller after being electronically coupled with the meter picks up the energy flowing through it and records it in the energy controller register in which encrypted energy purchased is displayed initially. This energy so picked up is constantly subtracted from the initial quantum of energy purchased and the remaining amount is displayed on the display screen.

In yet another aspect of the present invention, if the energy controller detects that, the total units of energy is about to be delivered as programmed, the energy controller will then cause the recognition code encrypted on the card by. the supplier to be defaced, for preventing it for being reused and cause the display lamp on the communication card housing to be 'OFF'.

In yet another aspect of the present invention, the energy controller after delivering programmed pre-set amount of energy causes a display lamp on it to blink continuously to the end of delivery.

In another aspect of the invention, when full quantity of energy has been delivered, the energy controller will cause to record on the card the date and time of completion of delivery of units so purchased. The energy controller thereafter would cause power supply to the relay switch of control magnet to be withdrawn thereby making the main switch to be OFF and accordingly no further energy would flow through energy controller to the meter

In a further aspect of the invention, on completion of delivery of energy purchased, with the absence of power available to the lamp in the communication card housing the communication card would be withdrawn from the communication card housing.

hi an aspect the present invention provides for a method of operating a prepayment electronic energy meter. The method comprises enabling the prepayment electronic energy meter to permit the passage of only a pre-determined quantity of energy units to the metering device.

Brief Description of the Drawing Figures

Preferred embodiments of the present invention are described with the help of drawing figures.

Fig 1 is a block diagram of the general arrangement of the prepayment energy consumption metering system.

Fig 2 is a schematic block diagram of the interconnectivity of the various components of the prepayment energy consumption metering system.

Fig 3 is a flow chart depicting the overall process flow in the prepayment eriergy consumption metering system.

Detailed Description of the Preferred Embodiment

Fig 1 illustrates the block diagram of the prepayment electronic energy meter (100). The system comprises of a main switch compartment (110) in communication with the energy controller (120), which is operationally connected with the communication card (140). The energy controller (120) further is also in communication with an electronic energy meter (130) installed at the consumer's location. The communication card (140) in conjunction with the energy controller (120) controls the operation and functioning of the other components embodying the prepayment electronic energy meter (100).

Fig 2 illustrates a schematic block diagram of the interaction of the various components of the prepayment electronic energy meter (100). The main switch compartment (110) has an external power supply indicator (150) to indicate the availability of supply, an auxiliary backup battery with recharging module (160) for the energy controller (120) in the event of any disruption of power to the energy controller (120), a main power switch (170) to draw the power in from the supply mains and a solenoid switch (180) for switching the main switch (170) 'ON'/OFF'.

The energy controller (120) has display lamps (190) to indicate the supply in the energy controller (120) and display lamp (200) indicating the operation of-the

energy controller. A microprocessor-based energy controller (210) operationally controlling the working of the prepayment electronic energy meter (100). A metering unit (220) having display window (230) displays the units of energy consumed and the display window (240) displays the units of energy yet to be used by the consumer. A memory (250) to record all the activities performed by the energy controller (120) with the date and time of the operation to be transferred to the LED module (260), which is operationally connected to the microprocessor-based energy controller (210) and the details logged in the memory can be extracted through the service port (270). A spring type communication card housing (280) to receive the communication card (140) and has a contact pad to establish electrical contact with the communication card (140). A communication interface (290) controls the interaction and establishment of the contact between the communication card (140), the communication card housing (280) and the microprocessor-based energy controller (210). The communication card housing (280) further has a display lamp (300). As soon as the communication is established between the communication card (140), energy controller (120) and the communication card housing (280), the display lamp (300) glows. A card reader/ writer (310) in conjunction with the encryption energy controller (320) and the microprocessor-based energy controller (210) encrypts the date and time of the commencement of operation of the energy controller (120) on the communication card (140). A magnetic circuit control (330) controls the operation of the main switch (170). The energy controller (120) is operationally connected to the electronic energy meter (130). The communication card (140) is inserted inside the communication card housing (280) in the energy controller (120). The electrical pad at the underside of the communication card (140) establishes contact with the energy controller 120 through a two-way communication interface (290). The interaction establishes recognition of identity between communication card (140) and energy controller (120). A display lamp (300) lights up at communication card housing (280) signifying the establishment. If not, both the communication card (140) and the energy controller (120) remain inert. The secret identity code of the energy controller (120) is encrypted by the

supplier at the time of it's installation at consumer's installation to facilitate prepayment scheme, having matched with the encrypted code on the communication card (140), command is issued to energy controller (120) to energize the relay switch (340) for the solenoid switch (180) to switch ON the main switch (170) to draw power in. A display lamp (190) in the energy controller (120) will glow signifying that supply is available inside energy controller (120). Communication card (140) commands commencement of operation to allow the purchased units into the electronic energy meter (130) through to consumer's installation. The energy controller (120) in conjunction with the card reader/writer (310) and the encryption energy controller (320) encrypts the date and time of commencement of operation on the communication card (140). The. communication card (140) transfers the encrypted energy account into the display window (230) in the metering unit (220). The energy controller (120) switches 'ON' display lamp (200) designating the commencement of the operation in the energy controller (120). The electronic energy meter (130) starts recording energy flowing through it. The metering unit (220) commences to deduct energy, so passed, from the units recorded in the display window (230) earlier transferred by the communication card (140), showing the balance units yet to pass through. The display window (230) shows units actually consumed at any given time.

In case of power failure, both the energy controller (120) and the communication card (140) will remain inactive till the supply failure lasts but will resume interaction from the stage last the command had been executed before interruption. The electronic energy meter (130) will cause units to pass through till such time when at a pre-set value of energy to be delivered, the energy controller (120) will cause the display lamp (190) to blink, warning the consumer that energy being supplied is nearing exhaustion. When energy being supplied is about to exhaust the display lamp (200) also starts blinking till the very end of supply. This predetermined amount as percentage of purchased units is encrypted in the communication card at the time of manufacture. This display lamp (190) continues to blink till the very end of supply of the available units. At the end of the supply

units, the energy controller (120) erases recognition code on the communication card (140) to prevent it from further operation to become inert. Thereafter, the display lamp on the communication card housing (300) switches OFF, indicating, that the communication card (140) is rendered inert. The display window (240) shows zero units and the energy controller (120) in conjunction with the card reader/writer (310) and the encryption controller (320) encrypts the date and time on the communication card (140). The energy controller (120) switches the main switch (170) 'OFF' by causing the relay switch (340) to energize the solenoid switch (180) to pull the switch down to the OFF position. The communication card will be ejected out of the spring loaded-communication card housing (280) by pressing the button.

Fig 3 illustrates the flow chart explaining the process flow for the operation of the prepayment electronic energy meter (100). The process starts with the insertion of the communication card (140) in the communication card housing (280) as shown in (350). If the recognition code as encrypted on the communication card matches with the identity code on the energy controller (120) shown in (360), the display lamp (300) on the communication card housing (280) is 'ON' (380), else no indication light on the communication card housing (280), shown in (370). The memory (250) then commences the Log Operation (390) and the data can be extracted through the service port (270) shown in (400). The magnetic circuit is then energized (410) and the main switch (170) in 'ON' (420) and thereafter the energy controller (120) receives supply (430). The date and time of commencement of operation is encrypted on the communication card (140) and the units are transferred to the energy controller (120) shown in (440). The display lamp (190) on the energy controller (120) is 'ON' (450). The energy controller (120) checks whether the balance units are more than 0 (460). If the units are more than 0, the electronic energy meter (130) starts receiving the units (470). If the supply is interrupted from the supply mains (480), the communication card (140) and the energy controller (120) stops further action (500). If the supply is. not interrupted, one unit is added to each unit passing through the electronic energy

meter (130) and the consumed units are displayed in the display window (230) in the energy controller (120) shown in (490) and also one unit is subtracted from the balance units left and the balance units are displayed in the display window (240) of the energy controller (120). A preset percentage of units is set in the energy, controller (120) which checks the balance units available and if the balance units greater than the preset percentage of energy, the units are delivered to the energy controller (120), and the power supply continues (510) otherwise, the display lamp (190) showing the power supply on the energy controller (120) starts blinking (520). Another preset unit percentage is set in the energy controller (120), wherein when the balance units available are less than this preset units percentage (540), the display lamp (190) indicating the energy controller's operation (120) starts blinking. And when the balance units are no more available, the recognition code is defaced (560) from the communication card (140) and the main switch (170) is switched 'OFF' (570). The date and time of completion of the operation is encrypted on the communication card (140) shown in (580). The display lamp (300) on the communication card housing (280) is switched 'OFF' (590) and the card is removed (600).

I claim:

1.	A prepayment electronic energy meter (100) comprising:

a main switch compartment (110); a communication card (140); a energy controller (120); and a metering device (130) wherein:

the main switch compartment has an external power supply indicator (150) configured to indi~te the availabiiity of power; an auxiliary backup battery with rechargeable module (160) configureci to pr~vidv backup power supply; a main switch (170) to draw power from the supply mains; and a solenoid switch (180) conflg~fr~d to be energized by a relay switch (340) wherein the said solenoid switch toggles the main switch;

the communication card (140) configured to communicate with the energy controller;

the energy controller has a first display lamp (190) config~wed to in&catc the availability of power supply in the energy controller (120); a second ~display lamp (200) configured. to indi~te the cdmmencement of operation in the energy controller (120); a microprocessor-based controller (210); a metering unit (220) conhgtrg to dispf~y the amount of units of energy consumed in display window (230) and units of energy available for use in display window(240); a memory (250) configured tt record all the activities performed by the energy controller (120) with the date and time of the operation; a LED module (260) conIigu~d to make details of sequential activities to be viewed; a service port (270) configu.~ed 10 make~me details stored in the memory (250) extractable; a communication card housing (280) configured to receive a communication car.d (140); a communication interface (290) configured to establish contact between the communication card (140), communication card housing (280) and the energy controller (120); a display lamp (300) config~ir~d. ~t indicate activity status of communication card (140); a card reader/wi'iter (310) configured to encrypt the date and time of commencement and closure of the operation of the energy controller (120) and defacement of encryption on card in conjunction with the encryption controller (320); a magnetic circuit control configured to control the

operation of the main switch (170); the relay switch (340) configured to energize the solenoid switch (180) for toggling the main switch (1 7O)~

the metering device (130) config~ired to receive and record the power from the supply mains through the energy controller (120);

the prepayment electronic energy meter configurable to enable delivery of a predetermined quantity of energy units to tlie~ metenng device.

2.	The prepayment electronic ~rergy meter as claimed in claim 1 wherein the communication card (140) is encrypted with instructions for controlling the operations of energy controller (120), electronic energy meter (130) and the main switch compartment (110).

3.	The prepayment electronic energy meter as claimed in claim 1 wherein the communicatii~n card (140) enables the flow of a predetermined quantum of energy uniks to through the systems

	4.	The prepayment electronic energy meter	claiwie4 in claim 1

wherein the communication card (140) is encrypted ~fth speoiV~recognition code

The prepayment electronic en~igy meter as claimed in claim 1 wherein the energy controller (120) is encr pted with an identity code.

The prepayment electronic energy meter as claimed in claim 1 wherein the display lamp (300) on the communication card housing (280) is configured to glow as soon as the recognition code on the communication card (140) and the identity code (125) on the energy controller (120) match.

The prepayment electronic energy meter as claimed in claim., 1 wherein the card reader/writer (310) encrypts on the communication card (140) tIle date and time of commencement of operation by the energy controller (120).

8.	The prepayment electronic energy meter as claimed in claim 1 whin the energy controller (120) is configured to receive instructions from the communication card (140) and allow a predetermined quantity of energy to flow through the system.

9.	The prepayment electronic, energy meter as claimed in claim 1 wherein the communication card (14u) and the energy controller (120) become dysfunctional when the power supply is interrupted from the supply mains.

14). The prepayment electronic energy meter as claimed in claim 1 wherein the said energy controller (120) is configured to add one unit to each unit of energy passing through the energy controller (120) and display the consumed units in the display window (230).

11 The prepayment electronic energy meter as claimed in claim 1 wherein the said energy controller is configured to subtract one unit from. the balance units and display the remaining bai~nte units in the display window (240).

12.	The prepayment electronic e'~ergy meter as claimed in claim 1 wherein the display lamp (190) on the energy controller (120) i~s configured to st~rt blinking when the balance units kit are less than a preset percentage of units.

13.	The prepayment electronic energy meter as claimed in claim 1 wherein the display lamp (200) on the energy controller (120) is configured to start blinking when the balance units left are less than about to end preset percentage of units.

14.	The prepayment electronic energy meter as claimed in claim 1 wherein the card reader/writer (310) causes the recognition code (145) to be defaced from the communication card (140) when the balance energy units left is zero.

15.	The prepayment electronic energy meter as claimed in claim 1 wherein the card reader/writer (310) causes the date and time of completion of operation to be encrypted on the communication card (140).

16.	A method of operating a prepayment ~kctronic energy meter as claimed in claim 1. the methoej oompnsing ,~pa1~hng the~prepayment electronic energy meter to permit the passage of only a pre-determineA ~u~ntity of energy units to the metering device.

Documents:

« Previous Patent

Next Patent »

Patent Number	222263	

Indian Patent Application Number	867/DEL/2002	

PG Journal Number	34/2008	

Publication Date	22-Aug-2008	

Grant Date	04-Aug-2008	

Date of Filing	26-Aug-2002	

Name of Patentee	AVISTA LABORATORIES, INC.	

Applicant Address	15913 E. EUCLID AVENUE, SPOKANE, WASHINGTON 99216, U.S.A.	

Inventors:

#	Inventor's Name	Inventor's Address	

1	MAJUMDAR, SUPRIO	16 A, SAROJINI NAGAR, LUCKNOW - 226 008, INDIA.	

PCT International Classification Number	G01R 21/133	

PCT International Application Number	N/A	

PCT International Filing date		

PCT Conventions:

#	PCT Application Number	Date of Convention	Priority Country	

1			NA	

© All Indian Patents, 2013-2021.

  Patent data available in the public domain from Indian Patents Office, Department of Industrial Policy and Promotions, Ministry of Commerce and Industry, Government of India.
