Repository: anandvc/allindianpatents

File: patents/222265-a-process-of-manufacturing-lithium-aluminate-lialo2-powder.html
Indian Patents. 222265:"A PROCESS OF MANUFACTURING LITHIUM ALUMINATE (LiALO2) POWDER"

Indian Patents

Recently Granted Patents

  Recently Published Patents

Title of Invention	"A PROCESS OF MANUFACTURING LITHIUM ALUMINATE (LiALO2) POWDER"

Abstract	The present invention relates to a process of manufacturing lithium aluminate (LiAlO2) powders from water-based sols and gels with homogeneous distribution of Li+ and A13+ ions by in-situ polymerization with a water soluble Lewis base. The gel powder after calcination at 200°C produces single phase LiAlO2 phase. The novelty of the present invention primarily resides in providing a process which is economical, environment friendly, energy efficient, high yielding and time saving which makes the process suitable for industrial manufacture. The main application of these LiAlO2 powders are in the molten carbonate fuel cell industries. The electrolyte tile in molten carbonate fuel cells is known to be composed of the lithium carbonate/potassium carbonate electrolyte supported on lithium aluminate.	

Full Text	The present invention relates to a process of manufacturing lithium aluminate (LiAlO2) powder. This invention particularly relates to a process for manufacturing lithium aluminate powders from water-based sols and gels.

The main application of these LiAlO2 powders are in the molten carbonate fuel cell industries. The electrolyte tile in molten carbonate fuel cells is known to be composed of the lithium carbonate/potassium carbonate electrolyte supported on lithium aluminate.

Early methods of LiAlO2 powder preparation are mainly based on the solid state reactions. Reference may be made to K. Kinoshita, J. W. Sim and J. P. Alkerman in "Mater. Res. Bull., 13 (1978) pp. 445-455" wherein LiAlO2 was prepared by reaction of γ-alumina with mixtures of alkali carbonate or with alkali hydroxides. The samples containing γ-Al2O3, Li2C03 and K2C03 were physically mixed by ball milling and subsequently heated at 600° - 700°C in CO2 when a- LiAlO2 powder was formed.

The samples containing Al2O3and LiOH or Al2O3 and LiOH plus KOH were prepared by impregnation technique wherein a slurry of A1203 powder was prepared in water under stirring. The hydroxides after dissolving in water was added to the Al2O3 slurry, followed by heating on a hot plate or in an oven to evaporate the water. The dried mass was heated at 450°C to produce LiAlO3 powder.

The main drawbacks of the above process are (i) There is lack in homogeneity in the final product, (ii) Crystallization temperature of LiAlO2 powder formation is quite high, (iii) The method involves long processing time.

Reference may also be made to T. C. Frianaza-Kullberg, D. P. McDoland and K. Jeff Davis, in "Ceram. Trans, Vol. 12, Ceramic Powder Science III, Eds. G. L. Messing, S. Hirano and H. Hausner, The American Ceramic Society Inc., Westerville, Ohio, pp. 147-154, (1990)" wherein, lithium salts such as lithium formate, lithium acetate, lithium

benzoate, lithium carbonate or lithium hydroxide was mixed with alumina in stoichiometric quantity, dry ball-milled using zirconia balls overnight to ensure intimate mixing. The mixture was then placed on on alumina tray and heated in a stepwise manner from 200° to 700° - 900°C, ground and sieved.

The method suffers from the following disadvantages : (i) There is lack in homogeneity in the final product, (ii) Crystallization temperature of LiAlO2powder formation is quite high, (iii) The method involves long processing time.

The present day methods of preparing LiAlO2 powders mainly consists of solution phase reaction. Reference may be made to S.-I Hirano, T. Hayashi and T. Kageyama in "J. Am. Ceram. Soc. 70 (1987) pp 171-174" wherein lithium ethoxide and aluminium ethoxide weighed in stoichiometric amounts were dissolved in ethanol by refluxing in a flow of nitrogen gas. The optimum concentration of each alkoxide in ethanol was 0.1 mol/L. Hydrolysis of the mixed alkoxide was carried out using four times the amount of distilled and decarbonated water. The precipitate obtained after hydrolysis was aged for 24h under reflux followed by cooling to room temperature. The precipitate (ß-LiAlO2), after ultrafiltered under nitrogen gas pressure of 5 bar followed by drying, were fired at 750°C for 4h when  γ-LiAlO2 was obtained.

The main drawbacks of the above process are:

(i) The Li(OC2H5) and A1(OC2H5)3 both being highly moisture sensitive, handling in glove box filled with dry nitrogen is necessary.

(ii) The process is lengthy as long time refluxing is necessary both before and after precipitation, (ii) The precipitate is collected by ultrafiltration in nitrogen gas pressure of 500 kPa.

Reference may also be made to M. A. Valenzuela, J. Jimenez-Bicerril, P. Bosch, S. Bulbulian and V. H. Lara in "J. Am. Ceram Soc. 79 (1996) pp 455-60" wherein aluminiuin.

Yet another object of the present invention is to provide a process for the manufacture of LiAlO2 powder which uses precursor chemicals that are cost-effective, and can be handled without any specific precautions.

Still another object of the present invention is to provide a process for the manufacture of LiA1O2 powder which crystallizes at a very low temperature thus making the process energy efficient.

Another object of the present invention is to provide a process of manufacturing LiAlO2 powder which is very simple and cost-effective.

Accordingly, the present invention provides a process for the manufacture of LiAlO2 powder which comprises preparing an aqueous solution of aluminum salt aluminum nitrate nonahydrate, Al(NO3)3 9H2O, aluminum chloride hexahydrate, AlCl3. 6H20 with A13+ concentration in the range of 1 -3 M, filtering, adding a water soluble Lewis base such as ammonia solution with a concentration in the range of 15-25 wt% under stirring at ambient temperature to obtain a solution of pH in the range of 3.0 - 4.5, heating the resulting solution at a temperature in the range of 70 - 90°C to a solution with pH in the range of 3.0 - 4.0 and viscosity in the range of 5-15 mPa s, adding further, ammonia solution drop by drop to the solution kept at a temperature in the range of 70 - 90°C thereby increasing the pH in the range of 3.5-4.5 and viscosity in the range of 20-35 mPa s, adding a water soluble salt of lithium such as lithium nitrate, LiNO3, lithium chloride, LiCl with Al : Li mole ratio in the range of 1:1 to 1:3, into the resulting alumina solution kept at a temperature in the range of 70 -90°C to obtain a alurnina-Lithia bi-component sol, further heating the resulting clear alumina-Lithia bi-component sol at a temperature in the range of 80 - 90°C till gel formation, continuous heating of the resulting gel at a temperature in the range of 85 - 95°C to obtain a gel powder, heating the gel powder at 200°C to obtain the product.

The process comprises the following operations :

1.	An aluminium metal salt solution was prepared by dissolving aluminium nitrate

nonahydrate, A1(NO3)3.9H20, aluminium chloride hexahydrate, A1C13.6H2O in water with

AL3+concentration in the range of 1-3 M, and the solution was filtered.

2.	A water soluble Lewis base such as ammonia solution with a concentration in the range

of 15-25 wt% was added to the aluminium metal salt solution under stirring at ambient

temperature to obtain a solution of pH in the range of 3.0 - 4.5.

3.	The resulting solution was heated at a temperature in the range of 70° - 90°C for

polymerizing it to a sol with pH and viscosity in the ranges 3.0-4.0 and and 5-15 mPa s

respectively.

4.	Ammonia solution was further added drop by drop to the alumina sol kept at a

temperature in the range of 70° - 90°C to accelerate further polymerization, thereby

increasing the pH and viscosity in the range of 3.5-4.5 and 20-35 mPa s respectively.

5.	A. water soluble salt of lithium such as lithium nitrate, LiNO3, lithium chloride, LiCl

with Al : Li mole ratio in the range of 1:1 to 1:3, was added to the alumina sol kept at a

temperature in the range of 70° - 90°C, thereby resulting in the formation of a clear bi-

component alumina-lithia sol.

6.	The resulting clear bi-component alumina-lithia sol was further heated at a temperature

in the range of 80° - 90°C till gel formation.

7.	The resulting gel was continuously heated at a temperature in the range of 85° - 95°C

to produce the corresponding gel powder.

8.	The gel powder when heated at 200°C produced single-phase, crystalline LiAlO2

powder.

The novelty of the present invention primarily resides in providing a process which is economical, environment friendly, energy efficient, high yielding and time saving which makes the process suitable for industrial manufacture and the non-obvious inventive steps lies in the preparation of water-based lithia-alumina sols and gels, with molecular level mixing of Li and Al, by in-situ polymerization with a water soluble Lewis base. This

molecular level mixing of Li+ and A13+ ions in the sol finally produces LiAlO2 powder with homogeneous distribution of Li+ and A13+ ions.

The invention is described herein in details in the following examples, which are cited by way of illustration and therefore should not be construed to limit the scope of the present invention.

Example 1

56.8902 g of Al(NO3)3.9H2O was dissolved in 150 mL of deionized water to make A1(NO3)3 concentration of about 1 M. The solution was filtered to remove the undissolved impurities. To this solution, concentrated ammonia solution (25wt%, GR) was added under vigorous stirring until the pH of the solution becomes 3. The resulting solution was then heated at 75° ± 1°C for 2h for obtaining a sol by polymerization. The pH and viscosity of the sol thus obtained was 3.0 and 15 ± 1 mPa s respectively. The sol was further heated at 75° ± 1°C in which concentrated ammonia solution (25 wt%) was again added drop by drop for further polymerization, maintaining the pH of the sol at 3.5. The viscosity of the resulting clear sol was 20 ± 1 mPa s. To this alumina sol, 10.45 g of lithium nitrate (LiNO3) was added under stirring. The clear bi-component lithia-alumina sol was further heated at 80° ± 1°C until gel formation occurred. The resulting gel was continuously heated at 95° ± 1°C until dried gel powder is obtained. X-ray diffraction analysis confirmed LiAIO2 phase after heating the gel powder at 200°C.

Example 2

46.3811 g of A1(NO3)3.9H2O was dissolved in 100 mL of deionized water to make A1(NO3)3 concentration of about 1.5 M. The solution was filtered to remove the undissolved impurities. To this solution, ammonia solution (10wt%, GR) was added under vigorous stirring until the pH of the solution becomes 3.5. The resulting solution was then

heated at 80° ± 1°C for Ih for obtaining a sol by polymerization. The pH and viscosity of the sol thus obtained was 3.0 and 15 + 1 mPa s respectively.The sol was further heated at 80° + 1°C in which ammonia solution (20 wt%) was again added drop by drop for further polymerization, maintaining the pH of the sol at 3.8. The viscosity of the resulting clear sol was 25 ± 1 mPa s. To this alumina sol, 17.0494 g of lithium nitrate (LiNO3) was added under stirring. The clear bi-component lithia-alumina sol was further heated at 80° ± 1°C until gel formation occurred. The resulting gel was continuously heated at 95° ± 1°C until dried gel powder is obtained. X-ray diffraction analysis confirmed LiAlO2 phase after heating the gel powder at 200°C.

Example 3

39.1491 g of A1(NO;5)3.9H2O was dissolved in 75 mL of deionized water to make Al(NO3)3 concentration of about 2 M. The solution was filtered to remove the undissolved impurities. To this solution, ammonia solution (20wt%, GR) was added under vigorous stirring until the pH of the solution becomes 4. The resulting solution was then heated at 75° + 1°C for 1.5h for obtaining a sol by polymerization. The pH and viscosity of the sol thus obtained was 3.5 and 20 ± 1 mPa s respectively.The sol was further heated at 85° + 1°C in which ammonia solution (15 wt%) was again added drop by drop for further polymerization, maintaining the pH of the sol at 4. The viscosity of the resulting clear sol was 30 + 1 mPa s. To this alumina sol, 21.5835 g of lithium nitrate (LiNO3) was added under stirring. The clear bi-component lithia-alurnina sol was further heated at 85° ± 1°C until gel formation occurred. The resulting gel was continuously heated at 90° ± 1°C until dried gel powder is obtained. X-ray diffraction analysis confirmed LiAlO2 phase after heating the gel powder at 200°C.

Example 4

56.8902 g of A1(NO3)3.9H20 was dissolved in 50 mL of deionized water to make A1(NO3)3 concentration of about 3 M. The solution was filtered to remove the undissolved impurities. To this solution, ammonia solution (15wt%, GR) was added under vigorous stirring until the pH of the solution becomes 4.5. The resulting solution was then heated at 90° + 1°C for Ih for obtaining a sol by polymerization. The pH and viscosity of the sol thus obtained was 4.0 and 20+1 mPa s respectively.The sol was further heated at 85° ± 1°C in which concentrated ammonia solution (25 wt%) was again added drop by drop for further polymerization, maintaining the pH of the sol at 4.5. The viscosity of the resulting clear sol was 20 ± 1 mPa s. To this alumina sol, 10.45 g of lithium nitrate (LiNO3) was added under stirring. The clear bi-component lithia-alumina sol was further heated at 90° ± 1°C until gel formation occurred. The resulting gel was continuously heated at 90° ± 1°C until dried gel powder is obtained. X-ray diffraction analysis confirmed LiAlOa phase after heating the gel powder at 200°C.

The main advantages of the present invention are:

(i) The process for the manufacture of LiAlO2 powders does not require any sophisticated instrument.

(ii) The process requires low temperature (200°C) of crystallization, thus the process is energy efficient.

(iv) It is a tailor-made process, as the particle size and size distribution can be varied according to the necessity by changing the process parameters, (v) The process is simple and cost-effective.

(vi) It uses water-based sols and gels as the precursor materials which are not health-hazard and does not create any atmospheric pollution during heat-treatment of gel materials, thus the process is environment friendly.

(vii) The process uses raw materials which can be handled without any specific precautions.

(viii) The process produces LiAlO2 powder with homogeneous distribution of Li+ and Al3+ ions.

We Claim:

1.	A process for the manufacture of LiAlO2 powder which comprises preparing an

aqueous solution of aluminum salt  aluminum nitrate nonahydrate, A1(N03)3.

9H2O, aluminum chloride hexahydrate, AlCl3. 6H2O with A13+ concentration in

the range of 1-3 M, filtering, adding a water soluble Lewis base such as ammonia

solution with a concentration in the range of 15-25 wt% under stirring at ambient

temperature to obtain a solution of pH in the range of 3.0 - 4.5, heating the

resulting solution at a temperature in the range of 70 - 90°C to a solution with pH

in the range of 3.0 - 4.0 and viscosity in the range of 5-15 mPa s, adding further,

ammonia solution drop by drop to the solution kept at a temperature in the range

of 70 - 90°C thereby increasing the pH in the range of 3.5-4.5 and viscosity in the

range of 20-35 mPa s, adding a water soluble salt of lithium such as lithium

nitrate, LiNO3, lithium chloride, LiCl with Al : Li mole ratio in the range of 1:1 to

1:3, into the resulting alumina solution kept at a temperature in the range of 70 -

90°C to obtain a alumina-Lithia bi-component sol, further heating the resulting

clear alumina-Lithia bi-component sol at a temperature in the range of 80 - 90°C

till gel formation, continuous heating of the resulting gel at a temperature in the

range of 85 - 95°C to obtain a gel powder, heating the gel powder at 200°C  to

obtain the product.

2.	A process for manufacture of lithium aluminate (LiAlO2) powder substantially as

herein described with references to the examples.

Documents:

				1268-del-2001-abstract.pdf

				1268-del-2001-claims.pdf

				1268-del-2001-correspondence-others.pdf

				1268-del-2001-correspondence-po.pdf

				1268-del-2001-description (complete).pdf

				1268-del-2001-form-1.pdf

				1268-del-2001-form-18.pdf

				1268-del-2001-form-2.pdf

				1268-del-2001-form-3.pdf

« Previous Patent

Next Patent »

Patent Number	222265	

Indian Patent Application Number	1268/DEL/2001	

PG Journal Number	34/2008	

Publication Date	22-Aug-2008	

Grant Date	04-Aug-2008	

Date of Filing	24-Dec-2001	

Name of Patentee	COUNCIL OF SCIENTIFIC AND INDUSTRIAL RESEARCH	

Applicant Address	RAFI MARG, NEW DELHI-110 001, INDIA.	

Inventors:

#	Inventor's Name	Inventor's Address	

1	MINATI CHATTERJEE	CENTRAL GLASS & CERAMIC RESEARCH INSTITUTE, KOLKATA 700032, INDIA.	

2	MILAN KANTI NASKAR	CENTRAL GLASS & CERAMIC RESEARCH INSTITUTE, KOLKATA 700032, INDIA.	

PCT International Classification Number	C01F 7/04	

PCT International Application Number	N/A	

PCT International Filing date		

PCT Conventions:

#	PCT Application Number	Date of Convention	Priority Country	

1			NA	

© All Indian Patents, 2013-2021.

  Patent data available in the public domain from Indian Patents Office, Department of Industrial Policy and Promotions, Ministry of Commerce and Industry, Government of India.

File: patents/222272-a-catalyst-composition-for-the-polymerization-of-olefins.html
Indian Patents. 222272:A CATALYST COMPOSITION FOR THE POLYMERIZATION OF OLEFINS

Indian Patents

Recently Granted Patents

  Recently Published Patents

Title of Invention	A CATALYST COMPOSITION FOR THE POLYMERIZATION OF OLEFINS

Abstract	This invention relates to a catalyst composition for the polymerization of olefins comprising a titanium compound, having at least a Ti-halogen bond, and at least two electron donor compounds supported on Mg dihalide, said catalyst composition being characterized by the fact that at least one of the electron donor compounds is selected from ethers containing two or more ether groups which are further characterized by the formation of complexes with anhydrous magnesium dichloride in an amount less than 60 mmoles per 100 g of MgCl<SUB>2</SUB> and by the failure of entertng into substitution reactions with TiC<SUB>4</SUB> or by reacting in that way for less than 50% by moles, and at least another electron donor compound is selected from esters of mono or polycarboxylic acids. Said catalyst components are able to produce propylene polymers which, for high values of xylene insolubility, show a broad range of isotacticity.	

Full Text	 

The present invention relates to a catalyst composition for the polymerization of olefins, in particular propylene, comprising a Mg dihalide based support on which are deposited a Ti compound having at least one Ti-halogen bond and at least two electron donor compounds selected from specific classes. The present invention further relates to the catalysts obtained from said components and to their use in processes for the polymerization of olefins. The catalysts of the present invention are able to give, with high yields, polymers characterized by high xylene insolubility, a broad range of isotacticity and are further characterized by a good balance between hydrogen response and isotacticity.

Catalyst components for the stereospecific polymerization of olefins are widely known in the art. Basically two types of catalyst systems are used in the normal processes for the (co)polymerization of olefins. The first one, in its broadest definition, comprises TiCl3 based catalysts components, obtained for example by reduction of TiCl4 with Al-alkyls, used in combination with Al-compounds such as diethylaluminum chloride (DEAC). Despite the good properties of the polymers in terms of isotacticity said catalysts are characterized by a very low activity which causes the presence of large amounts of catalytic residues in the polymers. As a consequence, a further step of deashing is necessary to obtain a polymer having a content of catalytic residue that makes it acceptable for wide use. The second type of catalyst system comprises a solid catalyst component, constituted by a magnesium dihalide on which are supported a titanium compound and an internal electron donor compound, used in combination with an Al-alkyl compound. Conventionally however, when a higher crystallinity of the polymer is required, also an external donor (for example an alkoxysilane) is needed in order to obtain higher isotacticity. One of the

preferred classes of internal donors is constituted by the esters of phthalic acid, diisobutylphthalate being the most used. This catalyst system is capable to give very good performances in terms of activity, isotacticity and xylene insolubility provided that an external electron donor compound is used. In its absence, low yields, low xylene insolubility and poor isotacticity are obtained. On the other hand, when the external donor is used, high xylene insolubility is obtained only together with a high isotacticity. This is not desirable in certain applications, such as production of bi-oriented polypropylene films (BOPP), where polypropylenes are required to have a lower flexural modulus (obtainable by lowering crystallinity of the polymer) while at the same time retaining a high xylene insolubility. As a consequence, it would be desirable to have a catalyst component with still improved characteristics, particularly in terms of activity and isotacticity, as well a catalyst component capable to give polymers coupling high xylene insolubility with a slight lower crystallinity suitable for making the polymers usable in the BOPP sector. Some improvements are obtained when, in the above mentioned catalyst system, the phthalates are substituted by the electron donor compounds disclosed for example in USP 4,971,937. In this case, the catalyst components obtained are capable to give better results when used in the absence of an external donor. In particular, the stereoregularity becomes acceptable, while however the xylene insolubility is still to be improved. Also in this case, when the catalyst component is used together with an external donor, high xylene insolubility is obtained only together with a high isotacticity.

It is therefore felt the need of a versatile catalyst component which, for high values of xylene insolubility, is capable to give polymers with a broader range of isotacticity.

Moreover, it would be also advantageous to have a catalyst component with still improved

features in terms of activity and isotacticity.

It has now unexpectedly been found a catalyst component having the above advantages

which comprises Mg, Ti, halogen and two electron donor compounds selected from

specific classes.

It  is  therefore  an  object  of the  present  invention  a  catalyst  component  for  the

polymerization of olefins CH2=CHR, in which R is hydrogen or a hydrocarbyl radical with

1-12  carbon  atoms,  comprising Mg,  Ti,  halogen  and  at  least  two  electron  donor

compounds, said catalyst component being characterized by the fact that at least one of the

electron donor compounds is selected from ethers containing two or more ether groups

which are further characterized by the formation of complexes with anhydrous magnesium

dichloride in an amount less than 60 mmoles per 100 g of MgCl2 and by the failure of

entering into substitution reactions with TiCl4 or by reacting in that way for less than 50%

by moles, and at least another electron donor compound is selected from esters of mono or

polycarboxylic acids.

The  conditions  under  which,  the  reactivity  toward  titanium  tetrachloride  and  the

complexing activity of the di or polyethers are tested, are reported below.

Very surprisingly it has been found that the performances of the above-disclosed catalysts

are not merely intermediate between those of the catalyst components containing the single

donors. While we do not intend being bound to any theoretical interpretation, it can be said

that a synergic interaction between the elements of the catalyst component, and maybe in

particular between the above mentioned donors, is the basis for explaining the unexpected

properties of the catalyst component of the invention.

Among the di or polyethers mentioned above, particularly preferred are the compounds belonging to the class of the 1,3-diethers. In particular, preferred 1,3-diethers are those of formula (I)

where R1 and R" are the same or different and are hydrogen or linear or branched C,-C18 hydrocarbon groups which can also form one or more cyclic structures; R"1 groups, equal or different from each other, are hydrogen or C,-Ci8 hydrocarbon groups; RIV groups equal or different from each other, have the same meaning of RIU except that they cannot be hydrogen; each of R1 to RIV groups can contain heteroatoms selected from halogens, N, O, S and Si.

Preferably, RIV is a 1-6 carbon atom alkyl radical and more particularly a methyl while the RIU radicals are preferably hydrogen. Moreover, when R1 is methyl, ethyl, propyl, or isopropyl, R" can be ethyl, propyl, isopropyl, butyl, isobutyl, tert-butyl, isopentyl, 2-ethylhexyl, cyclopentyl, cyclohexyl, methylcyclohexyl, phenyl or benzyl; when R1 is hydrogen, R" can be ethyl, butyl, sec-butyl, tert-butyl, 2-ethylhexyl, cyclohexylethyl, diphenylmethyl, p-chlorophenyl, 1-naphthyl, 1-decahydronaphthyl; R1 and R11 can also be the same and can be ethyl, propyl, isopropyl, butyl, isobutyl, tert-butyl, neopentyl, phenyl, benzyl, cyclohexyl, cyclopentyl.

Specific examples of ethers that can be advantageously used include: 2-(2-ethylhexy 1)1,3-

dimethoxypropane, 2-isopropyl-l,3-dimethoxypropane, 2-butyl-l,3-dimethoxypropane, 2-

sec-butyl-l,3-dimethoxypropane, 2-cyclohexyl-l,3-dimethoxypropane, 2-phenyl-l,3-

dimethoxypropane, 2-tert-butyl-l,3-dimethoxypropane, 2-cumyl-l,3-dimethoxypropane, 2-

(2-phenylethyl)-1,3-dimethoxypropane, 2-(2-cyclohexylethyl)-1,3-dimethoxypropane, 2-(p-

chlorophenyl)-l ,3-dimethoxypropane, 2-(diphenylmethyl)-l ,3-dimethoxypropane, 2(1-

naphthyl)-l ,3-dimethoxypropane,	2(p-fluorophenyl)-l ,3-dimethoxypropane,	2(1 -

decahydronaphthyl)-1,3-dimethoxypropane, 2(p-tert-butylphenyl)-1,3-dimethoxypropane,

2,2-dicyclohexyl-l,3-dimethoxypropane, 2,2-diethyl-l,3-dimethoxypropane, 2,2-dipropyl-

1,3-dimethoxypropane,	2,2-dibutyl-1,3-dimethoxypropane,	2,2-diethyl-1,3-

diethoxypropane,	2,2-dicyclopentyl-1,3-dimethoxypropane,	2,2-dipropyl-1,3-

diethoxypropane,	2,2-dibutyl-1,3-diethoxypropane,	2-methyl-2-ethyl-1,3-

dimethoxypropane, 2-methyl-2-propyl-1,3-dimethoxypropane, 2-methyl-2-benzyl-l ,3-

dimethoxypropane, 2-methyl-2-phenyl-1,3-dimethoxypropane, 2-methyl-2-cyclohexyl-1,3-

dimethoxypropane, 2-methyl-2-methylcyclohexyl-l ,3-dimethoxypropane, 2,2-bis(p-

chlorophenyl)-1,3-dimethoxypropane, 2,2-bis(2-phenylethyl)-1,3-dimethoxypropane, 2,2-

bis(2-cyclohexylethyl)-l,3-dimethoxypropane, 2-methyl-2-isobutyl-l,3-dimethoxypropane,

2-methyl-2-(2-ethylhexyl)-l,3-dimethoxypropane,	2,2-bis(2-ethylhexyl)-l,3-

dimethoxypropane,2,2-bis(p-methylphenyl)-l,3-dimethoxypropane, 2-methyl-2-isopropyl-

1,3-dimethoxypropane,	2,2-diisobutyl-1,3-dimethoxypropane,	2,2-diphenyl-1,3-

dimethoxypropane, 2,2-dibenzyl-1,3-dimethoxypropane, 2-isopropyl-2-cyclopentyl-1,3-dimethoxypropane, 2,2-bis(cyclohexylmethyl)-1,3-dimethoxypropane, 2,2-diisobutyl-1,3-diethoxypropane,  2,2-diisobutyl-1,3-dibutoxypropane,  2-isobutyl-2-isopropyl-l ,3-

dimetoxypropane,	2,2-di-sec-butyl-l,3-dimetoxypropane,	2,2-di-tert-butyl-l,3-

dimethoxypropane, 2,2-dineopentyl-l,3-dimethoxypropane, 2-iso-propyl-2-isopentyl-l,3-

dimethoxypropane,	2-phenyl-2-benzyl-l ,3-dimetoxypropane,	2-cyclohexyl-2-

cyclohexylmethyl-1,3-dimethoxypropane. Furthermore, particularly preferred are the 1,3-diethers of formula (II)

where the radicals RIV have the same meaning explained above and the radicals RUI and Rv radicals, equal or different to each other, are selected from the group consisting of hydrogen; halogens, preferably CI and F; C,-C20 alkyl radicals, linear or branched; C3-C20 cycloalkyl, C6-C20 aryl, C7-C20 alkaryl and C7-C20 aralkyl radicals and two or more of the Rv radicals can be bonded to each other to form condensed cyclic structures, saturated or unsaturated, optionally substituted with RVI radicals selected from the group consisting of halogens, preferably CI and F; CrC2a alkyl radicals, linear or branched; C3-C20 cycloalkyl, C6-C20 aryl, C7-C20 alkaryl and C7-C20 aralkyl radicals; said radicals Rv and RVi optionally containing one or more heteroatoms as substitutes for carbon or hydrogen atoms, or both.

Preferably, in the 1,3-diethers of formulae (I) and (II) all the R111 radicals are hydrogen, and all the RIV radicals are methyl. Moreover, are particularly preferred the 1,3-diethers of formula (II) in which two or more of the Rv radicals are bonded to each other to form one or more condensed cyclic structures, preferably benzenic, optionally substituted by RVI radicals. Specially preferred are the compounds of formula (III):

(III) where the RVI radicals equal or different are hydrogen; halogens, preferably CI and F; C|-C20 alkyl radicals, linear or branched; C3-C20 cycloalkyl, C6-C20 aryl, C7-C20 alkylaryl and C7-C20 aralkyl radicals, optionally containing one or more heteroatoms selected from the group consisting of N, 0, S, P, Si and halogens, in particular CI and F, as substitutes for carbon or hydrogen atoms, or both; the radicals R1'1 and RIV are as defined above for formula (II). Specific examples of compounds comprised in formulae (II) and (III) are: 1,1 -bis(methoxymethyl)-cyclopentadiene; 1,1 -bis(methoxymethyl)-2,3,4,5-tetramethylcyclopentadiene; 1,1 -bis(methoxymethyl)-2,3,4,5-tetraphenylcyclopentadiene;

1,1-bis(methoxymethyl)-2,3,4,5-tetrafluorocyclopentadiene;

1,1 -bis(methoxymethyl)-3,4-dicyclopentylcyclopentadiene;

1,1 ~bis(methoxymethyl)indene; 1,1 -bis(methoxymethyl)-2,3-dimethylindene;

l,l-bis(methoxymethyl)-4,5,6,7-tetrahydroindene;

1,1 -bis(methoxymethyl)-2,3,6,7-tetrafluoroindene;

1,1 -bis(methoxymethyI)-4,7-dimethylindene;

l,l-bis(methoxymethyI)-3,6-dimethylindene;

1,1 -bis(methoxymethyl)-4-phenylindene;

1,1 -bis(methoxymethyl)-4-phenyl-2-methy lindene;

1,1-bis(methoxymethyl)-4-cyclohexylindene;

l,l-bis(methoxymethyl)-7-(3,3,3-trifluoropropyl)indene;

1,1 -bis(methoxymethyl)-7-trimethyisilylindene;

1,1 -bis(methoxymethyl)-7-trifluoromethylindene;

1,1 -bis(methoxymethyl)-4,7-dimethyl-4,5,6,7-tetrahydroindene;

1,1 -bis(methoxymethy I)-7-methylindene;

l,l-bis(methoxymethyl)-7-cyclopenthy lindene;

1,1 -bis(methoxymethyl)-7-isopropylindene;

1,1 -bis(methoxymethyl)-7-cyclohexylindene;

1,1 -bis(methoxymethyl)-7-tert-butylindene;

1,1 -bis(methoxymethyl)-7-tert-butyl-2-methylindene;

1,1 -bis(methoxymethyl)-7-phenylindene;

1,1 -bis(methoxymethyl)-2-phenylindene;

1,1 -bis(methoxymethyl)-1 H-benz[e]indene;

l,l-bis(methoxymethyl)-lH-2-methylbenz[e]indene; 9,9-bis(rnethoxymethyl)fluorene; 9,9-bis(methoxymethyl)-2,3,6,7-tetramethylfluorene; 9,9-bis(methoxymethyl)-2,3,4,5,6,7-hexafluorofluorene; 9,9-bis(methoxymethyl)-2,3-benzofluorene; 9,9-bis(methoxymethyl)-2,3,6,7-dibenzofluorene; 9,9-bis(methoxymethyl)-2,7-diisopropylfluorene; 9,9-bis(methoxymethyl)-1,8-dichlorofluorene; 9,9-bis(methoxymethyl)-2,7-dicyclopentylfluorene; 9,9-bis(methoxymethyl)-1,8-difluorofluorene; 9,9-bis(methoxymethyl)-1,2,3,4-tetrahydrofluorene; 9,9-bis(methoxymethyl)-l,2,3,4,5,6,7,8-octahydrofluorene; 9,9-bis(methoxymethyl)-4-tert-butylfluorene.

As explained above, the other electron donor compound which must be present in the catalyst component of the invention has to be selected from the esters of mono or polycarboxylic acids. Said acids can be both aliphatic and aromatic acids. Among esters of aliphatic acids, particularly preferred are the esters of bicarboxylic acids in particular esters of malonic acids. Particularly preferred are the esters of malonic acids of formula (IV):

where R, is H or a C,-C20 linear or branched alkyl, alkenyl, cycloalkyl, aryl, arylalkyl or

alkylaryl group, R2 is a C,-C20 linear or branched alkyl, alkenyl, cycloalkyl, aryl, arylalkyl

or alkylaryl group, R3 and R4, equal to, or different from, each other, are C,-C20 linear or

branched alkyl groups or C3-C20 cycloalkyl groups.

Preferably, R3 and R4 are primary, linear or branched C,-C20 alkyl groups, more preferably

they are primary branched C4-C20 alkyl groups such as isobutyl or neopentyl groups.

R2 is preferably, in particular when R, is H, a linear or branched C3-C20 alkyl, cycloalkyl, or

arylalkyl group; more preferably R2 is a C3-C20 secondary alkyl, cycloalkyl, or arylalkyl

group.

Specific examples of preferred monosubstituted malonate compounds are: dineopentyl 2-

isopropylmalonate,  diisobutyl  2-isopropylmalonate,  di-n-butyl  2-isopropylmalonate,

diethyl 2-dodecylmalonate, diethyl 2-t-butylmalonate, diethyl 2-(2-pentyl)malonate, diethyl

2-cyclohexylmalonate,  dineopentyl  2-t-butylmalonate,  dineopentyl  2-isobutylmalonate,

diethyl 2-cyclohexylmethylmalonate, dimethyl 2-cyclohexylmethylmalonate.

Specific examples of preferred disubstituted malonates compounds are:  diethyl 2,2-

dibenzylmalonate, diethyl 2-isobutyl-2-cyclohexylmalonate, dimethyl 2-n-butyl-2-isobutyl-

malonate, diethyl  2-n-butyl-2-isobutylmalonate,  diethyl  2-isopropyl-2-n-butylmalonate,

diethyl 2-methyl-2-isopropylmalonate, diethyl 2-isopropyl-2-isobutylmalonate, diethyl 2-

methyl-2-isobutylmalonate, diethyl 2-isobutyl-2-benzylmalonate.

Preferred esters of aromatic carboxylic acids are selected from Ci-C20 alkyl or aryl esters of benzoic and phthalic acids, possibly substituted. The alkyl esters of the said acids being preferred. Particularly preferred are the CrC6 linear or branched alkyl esters. Specific examples are ethylbenzoate, n-butylbenzoate, p-methoxy ethylbenzoate, p-ethoxy ethylbenzoate, isobutylbenzoate, ethyl p-toluate, diethyl phthalate, di-n-propyl phthalate, di-n-butyl phthalate, di-n-pentyl phthalate, di-i-pentyl phthalate, bis(2-ethylhexyl) phthalate, ethyl-isobutyl phthalate, ethyl-n-butyl phthalate, di-n-hexyl phthalate, di-isobutylphthalate.

As explained above, the catalyst components of the invention comprise, in addition to the above electron donors, Ti, Mg and halogen. In particular, the catalyst components comprise a titanium compound, having at least a Ti-halogen bond and the above mentioned electron donor compounds supported on a Mg halide. The magnesium halide is preferably MgCl2 in active form which is widely known from the patent literature as a support for Ziegler-Natta catalysts. Patents USP 4,298,718 and USP 4,495,338 were the first to describe the use of these compounds in Ziegler-Natta catalysis.. It is known from these patents that the magnesium dihalides in active form used as support or co-support in components of catalysts for the polymerization of olefins are characterized by X-ray spectra in which the most intense diffraction line that appears in the spectrum of the non-active halide is diminished in intensity and is replaced by a halo whose maximum intensity is displaced towards lower angles relative to that of the more intense line.

The preferred titanium compounds used in the catalyst component of the present invention are TiCl4 and TiCl3; furthermore, also Ti-haloalcoholates of formula Ti(OR)n.yXy can be

used, where n is the valence of titanium, y is a number between 1 and n-1 X is halogen and R is a hydrocarbon radical having from 1 to 10 carbon atoms.

The preparation of the solid catalyst component can be carried out according to several methods. According to one of these methods, the magnesium dichloride in an anhydrous state, the titanium compound and the electron donor compounds are milled together under conditions in which activation of the magnesium dichloride occurs. The so obtained product can be treated one or more times with an excess of TiCl4 at a temperature between 80 and 135°C. This treatment is followed by washings with hydrocarbon solvents until chloride ions disappeared. According to a further method, the product obtained by co-milling the magnesium chloride in an anhydrous state, the titanium compound and the electron donor compounds are treated with halogenated hydrocarbons such as 1,2-dichloroethane, chlorobenzene, dichloromethane etc. The treatment is carried out for a time between 1 and 4 hours and at temperature of from 40°C to the boiling point of the halogenated hydrocarbon. The product obtained is then generally washed with inert hydrocarbon solvents such as hexane.

According to another method, magnesium dichloride is preactivated according to well known methods and then treated with an excess of TiCl4 at a temperature of about 80 to 135°C in the presence of the electron donor compounds. The treatment with TiCl4 is repeated and the solid is washed with hexane in order to eliminate any non-reacted TiCl4. A further method comprises the reaction between magnesium alcoholates or chloroalcoholates (in particular chloroalcoholates prepared according to USP 4,220,554) and an excess of TiCl4 in the presence of the electron donor compounds at a temperature of about80tol20°C.

According to a preferred method, the solid catalyst component can be prepared by reacting a titanium compound of formula Ti(OR)„.yXy, where n is the valence of titanium and y is a number between 1 and n, preferably TiCl4, with a magnesium chloride deriving from an adduct of formula MgCl2pROH, where p is a number between 0.1 and 6, preferably from 2 to 3.5, and R is a hydrocarbon radical having 1-18 carbon atoms. The adduct can be suitably prepared in spherical form by mixing alcohol and magnesium chloride in the presence of an inert hydrocarbon immiscible with the adduct, operating under stirring conditions at the melting temperature of the adduct (100-130°C). Then, the emulsion is quickly quenched, thereby causing the solidification of the adduct in form of spherical particles. Examples of spherical adducts prepared according to this procedure are described in USP 4,399,054 and USP 4,469,648. The so obtained adduct can be directly reacted with Ti compound or it can be previously subjected to thermal controlled dealcoholation (80-130°C) so as to obtain an adduct in which the number of moles of alcohol is generally lower than 3 preferably between 0.1 and 2.5. The reaction with the Ti compound can be carried out by suspending the adduct (dealcoholated or as such) in cold TiCl4 (generally 0°C); the mixture is heated up to 80-130°C and kept at this temperature for 0.5-2 hours. The treatment with TiCl4 can be carried out one or more times. The electron donor compounds can be added during the treatment with TiCl4. They can be added together in the same treatment with TiCl4 or separately in two or more treatments . The preparation of catalyst components in spherical form are described for example in European Patent Applications EP-A-395083, EP-A-553805, EP-A-553806, EPA601525 andWO98/44001.

The solid catalyst components obtained according to the above method show a surface area (by B.E.T. method) generally between 20 and 500 nr/g and preferably between 50 and 400 m2/g, and a total porosity (by B.E.T. method) higher than 0.2 cmVg preferably between 0.2 and 0.6 cmVg. The porosity (Hg method) due to pores with radius up to 10.000A generally ranges from 0.3 to 1.5 cm3/g, preferably from 0.45 to 1 cmVg.

A further method to prepare the solid catalyst component of the invention comprises halogenating magnesium dihydrocarbyloxide compounds, such as magnesium dialkoxide or diaryloxide, with solution of TiCl4 in aromatic hydrocarbon (such as toluene, xylene etc.) at temperatures between 80 and 130°C. The treatment with TiCl4 in aromatic hydrocarbon solution can be repeated one or more times, and the electron donor compounds are added during one or more of these treatments.

In any of these preparation methods the desired electron donor compounds and in particular those selected from esters of carboxylic acids, can be added as such or, in an alternative way, it can be obtained in situ by using an appropriate precursor capable to be transformed in the desired electron donor compound by means, for example, of known chemical reactions such as esterification, transesterification, etc.

Regardless to the preparation method used, the final amount of the two or more electron donor compounds is such that the molar ratio with respect to the MgCl2 is from 0.01 to 1, preferably from 0.05 to 0.5, while the molar ratio between the di or polyether donor and the ester donor is comprised in the range of from 50 to 0.02 preferably from 30 to 0.1 and more preferably from 20 to 0.2.

The solid catalyst components according to the present invention are converted into

catalysts  for the  polymerization of olefins by reacting them  with organoaluminum

compounds according to known methods.

In particular, it is an object of the present invention a catalyst for the polymerization of

olefins CH2=CHR, in which R is hydrogen or a hydrocarbyl radical with 1-12 carbon

atoms, comprising the product of the reaction between:

(i)  the solid catalyst component as disclosed above and

(ii)  an alkylaluminum compound.

The alkyl-Al compound (ii) is preferably chosen among the trialkyl aluminum compounds

such as for example triethylaluminum, triisobutylaluminum, tri-n-butylaluminum, tri-n-

hexylaluminum, tri-n-octylaluminum. It is also possible to use alkylaluminum halides,

alkylaluminum hydrides or alkylaluminum sesquichlorides, such as AlEt2Cl and Al2Et3Cl3,

possibly in mixture with the above cited trialkylaluminums.

As  explained  above,  the  catalyst  component  of the  invention  when  used  in  the

polymerization of propylene in the absence of external donors are able to give polymers

with a controlled wide range of isotacticity (expressed in term of percentage of rnmmrn

pentads) while maintaining high xylene insolubility levels.

Furthermore, the catalyst components of the invention can also be used in combination with

an external donor (iii) thereby obtaining very high values of both xylene insolubility and

isotacticity. In particular, said values, individually or as a balance, are higher than the

values obtainable with the catalyst containing the single donors.

Suitable external electron-donor compounds include silicon compounds, ethers, esters, amines, heterocyclic compounds and particularly 2,2,6,6-tetramethyl piperidine, ketones and the 1,3-diethers of the general formula (V):

wherein R1, R", Rni, RIV, Rv and RVI equal or different to each other, are hydrogen or

hydrocarbon radicals having from 1 to 18 carbon atoms, and Rvu and RVIU, equal or

different from each other, have the same meaning of R'-RVI except that they cannot be

hydrogen; one or more of the R'-RV1!I groups can be linked to form a cycle. Particularly

preferred are the 1,3-diethers in which Rvu and Rvm are selected from C,-C4 alkyl radicals.

Another class of preferred external donor compounds is that of silicon compounds of formula

Ra5Rb6Si(OR7)c, where a and b are integers from 0 to 2, c is an integer from 1 to 3 and the sum

(a+b+c) is 4; R\ R6, and R7, are alkyl, cycloalkyl or aryl radicals with 1-18 carbon atoms

optionally containing heteroatoms. Particularly preferred are the silicon compounds in which

a is 1, b is 1, c is 2, at least one of R5 and R6 is selected from branched alkyl, cycloalkyl or

aryl groups with 3-10 carbon atoms optionally containing heteroatoms and R7 is a C,-C10

alkyl group, in particular methyl. Examples of such preferred silicon compounds are

methylcyclohexyldimethoxysilane, diphenyldimethoxysilane, methyl-t-butyldimethoxysilane,

dicyclopentyldimethoxysilane,	(2-ethylpiperidinyl)t-butyldimethoxysilane,	(2-

ethylpiperidinyl)thexyldimethoxysilane,	(3,3,3-trifluoro-n-propyl)(2-

ethylpiperidinyl)dimethoxysilane,	methyl(3,3,3-trifluoro-n-propyl)dimethoxysilane.

Moreover, are also preferred the silicon compounds in which a is 0, c is 3, R6 is a branched alkyl or cycloalkyl group, optionally containing heteroatoms. and R7 is methyl. Examples of such preferred silicon compounds are cyclohexyltrimethoxysilane, t-butyltrimethoxysilane and thexyltrimethoxysilane.

The electron donor compound (iii) is used in such an amount to give a molar ratio between the organoaluminum compound and said electron donor compound (iii) of from 0.1 to 500, preferably from 1 to 300 and more preferably from 3 to 100.

Therefore, it constitutes a further object of the present invention a process for the (co)polymerization of olefins CH2=CHR, in which R is hydrogen or a hydrocarbyl radical with 1-12 carbon atoms, carried out in the presence of a catalyst comprising the product of the reaction between:

(i)  a solid catalyst component comprising a titanium compound, having at least a Ti-halogen bond, and at least two electron donor compounds supported on a Mg halide said catalyst being characterized by the fact that at least one of the electron donors compounds is selected from ethers containing two or more ether groups which are further characterized by the formation of complexes with anhydrous magnesium dichloride in an amount less than 60 mmoles per 100 g of MgCl2 and by the failure of entering into substitution reactions with TiCl4 or by reacting in that way for less than 50% by moles, and at least another electron donor compound is selected from esters of mono or polycarboxylie acids; (ii)  an alkylaluminum compound and, (iii)  optionally an electron-donor compound (external donor).

The polymerization process can be carried out according to known techniques for example

slurry polymerization using as diluent an inert hydrocarbon solvent, or bulk polymerization

using the liquid monomer (for example propylene) as a reaction medium. Moreover, it is

possible to carry out the polymerization process in gas-phase operating in one or more

fluidized or mechanically agitated bed reactors.

The polymerization is generally carried out at temperature of from 20 to 120°C, preferably

of from 40 to 80°C. When the polymerization is carried out in gas-phase the operating

pressure is generally between 0.5 and 5 MPa, preferably between 1 and 4 MPa. In the bulk

polymerization the operating pressure is generally between  1  and 8  MPa preferably

between 1.5 and 5 MPa.

The following examples are given in order to better illustrate the invention without limiting

it.

CHARACTERIZATIONS

Complexing test of the ethers with MgCl2

In a 100 ml glass flask with fixed blades mechanical stirrer are introduced under nitrogen

atmosphere in order:

70 ml of anhydrous n-heptane

12 mmoles of anhydrous MgCl2 activated as described below

2 mmoles of ether. The content is allowed to react at 60°C for 4 hours (stirring speed at 400 rpm). It is then filtered and washed at ambient temperature with 100 ml of n-heptane after which it is dried with a mechanical pump. The solid is characterized, after having been treated with 100 ml of ethanol, by way of a

gaschromatographic quantitative analysis for the analysis of the quantity of ether fixed.

The magnesium chloride used in the complexing test with the ethers is prepared as follows.

In a 1 liter vibrating mill jar (Vibratom from Siebtechnik) containing 1.8 Kg of steel

spheres 16 mm in diameter, are introduced under nitrogen atmosphere, 50 g of anhydrous

MgCl2 and 6.8 ml of 1,2-dichloroethane (DCE).

The content is milled at room temperature for 96 hours, after which the solid recovered is

kept under vacuum in the mechanical pump for 16 hours at 50°C.

Characterization of the solid:

Presence of a halo with maximum intensity at 20= 32.1°.

Surface area (B.E.T) = 125 m2/g

residual DCE = 2.5% by weight.

Test of the reaction with TiC14

In a 25 ml test-tube with a magnetic stirrer and under nitrogen atmosphere are introduced:

10 ml of anhydrous n-heptane, 5 mmoles of TiCl4 and 1 mmole of donor. The content is

allowed to react at 70°C for 30 minutes, after which it is cooled to 25°C and decomposed

with 90 ml of ethanol.

The solutions obtained are analyzed by gaschromatography.

Polymer microstructure analysis

50 mg of each xylene insoluble fraction were dissolved in 0.5 ml of C2D2C14

The 13C NMR spectra were acquired on a Bruker DPX-400 (100.61 Mhz, 90° pulse, 12s

delay between pulses). About 3000 transients were stored for each spectrum; mmmm

pentad peak (21.8 ppm) was used as reference.

The microstructure analysis was carried out as described in literature (Polymer, 1984, 25,

1640, by Inoue Y. et Al. and Polymer, 1994, 35, 339, by Chujo R. et AL).

Determination of X.I.

2.5 g of polymer were dissolved in 250 ml of o-xylene under stirring at 135°C for 30

minutes, then the solution was cooled to 25°C and after 30 minutes the insoluble polymer

was filtered. The resulting solution was evaporated in nitrogen flow and the residue was

dried and weighed to determine the percentage of soluble polymer and then, by difference,

the X.I. %.

Examples

Examples 1-7 and comparative examples C1-C4

Preparation of Solid Catalyst Components

Into a 1000 ml five-necked flask, purged with nitrogen, 800 ml of TiCl4 were introduced at

0°C. While stirring, 40.0g of micro spheroidal MgCl2*2.1C2H5OH (obtained by partial

Thermal dealcoholation of an adduct prepared as described in ex. 2 of USP 4,399,054 but

operating at 3,000 rpm instead of 10,000) were introduced. As internal donor(s), a mixture

of diether + ester or a diether or an ester were also added. Type(s) of internal donor(s) and

amount(s) are reported in Table 1.

The temperature was raised to  110°C and kept for 60 min. Then, the stirring was

discontinued, the solid product was allowed to settle and the supernatant liquid was

siphoned off.

800 ml of fresh TiCl4 and a mixture of diether + ester or a diether or an ester, type(s) and

amount(s) are reported in Table 1, were added and reacted under stirring at 110°C for 30

min; then, the supernatant liquid was siphoned off.

800 ml of fresh TiCl4 were added, the mixture was maintained under agitation at 110°C for

30 min. and then the supernatant liquid was siphoned off. The solid was washed five times

(5 x 300 ml) at 60°C and three times (3 x 300 ml) at room temperature with anhydrous

hexane. The solid was finally dried under vacuum and analyzed. The amount of Ti, internal

donors and Diether/Ester molar ratio in the solid catalyst component are reported in Table

1.

Polymerization Examples 8-12 and comparative examples C5-C6

Polymerization of propylene by using solid catalyst components of examples 1-4, 7 and

C1-C2.

In a 4 liter autoclave, purged with nitrogen flow at 70°C for one our, 75 ml of anhydrous

hexane containing 600 mg of AlEt3 and 6 mg of solid catalyst component were introduced

in propylene flow at 30°C. The autoclave was closed, 1.0 Nl of hydrogen was added and

then, under stirring, 1,2 Kg of liquid propylene were fed. The temperature was raised to

70°C in five minutes and the polymerization was carried out at this temperature for two

hours. The nonreacted propylene was removed, the polymer was recovered and dried at

70°C under vacuum for three hours, and then weighed and fractionated with o-xylene to

determine the amount of the xylene insoluble (X.I.) fraction. The xylene insoluble fraction

was further characterized with 13C-NMR to determine the value of mmmm%. The results

are reported in Table 2.

Comparative example C7

By using the solid catalyst component of the comparative example C2, propylene was

polymerized using the procedure described in examples 8-12 and C5-C6, but, in this case,

as external donor 0.0026 mmoles of 9,9-bis(methoxymethyl)fluorene were added. The

results are reported in Table 2

Polymerization Examples 13-19 and comparative examples C8-C11

By using the solid catalyst components of examples 1-7 and C1-C4, propylene was

polymerized using the procedure described in the examples 8-12 and C5-C6, but, in this

case as external donor 0.27 mmoles of Dicyclopentyldimethoxysilane were added and 1.5

Nl of hydrogen were used. The results are reported in Table 2

Examples 20-21 and comparative examples C12-C13

Preparation of Solid Catalyst Components

Into a 1000 ml five-necked flask, purged with nitrogen, 800 ml of TiCl4 were introduced at

0°C. While stirring, 32.Og of microspheroidal MgCl2*2.8C2H5OH (prepared according the

method described in as described, ex. 2 of USP 4,399,054 but operating at 3,000 rpm

instead of 10,000) were introduced. As internal donor(s), a mixture of diether + ester or a

diether or an ester were also added. Type(s) of internal donor(s) and amount(s) are reported

in Table 3

The temperature was raised to 110°C and maintained for 60 min. Then, the stirring was

discontinued, the solid product was allowed to settle and the supernatant liquid was

siphoned off.

800 ml of fresh TiCl4 and a mixture of diether + ester or a diether or an ester, type(s) and

amount(s) are reported in Table 1, were added and reacted under stirring at 110°C for 30

min; then, the supernatant liquid was siphoned off.

800 ml of fresh TiCl4 were added, the mixture was maintained under agitation at 110°C for

30 min. and then the supernatant liquid was siphoned off. The solid was washed five times

(5 x 300 ml) at 60°C and three times (3 x 300 ml) at room temperature with anhydrous

hexane. The solid was finally dried under vacuum and analyzed. The amount of Ti, I.D.'s

and Diether /Ester molar ratio in the solid catalyst component are reported in Table 3.

Examples 22-23 and comparative examples C14-C15

By using the solid catalyst components of examples 20-21 and C12-C13, polymerizations

were carried out with the same procedure described in the examples 8-12 and C5-C6. The

result are reported in Table 4

Examples 24-25 and comparative examples C16-C17

By using the solid catalyst components of examples 20-21 and C12-C13, propylene was

polymerized with the same procedure described in the examples 13-19 and C8-C11. The

results are reported in Table 4

Examples 26-27 and comparative examples C18-C19

Polymerizations were conducted by using the solid catalyst components of examples 20-21

andC12-C13.

In a 4 liter autoclave, purged with nitrogen flow at 70°C for one our, 75 ml of anhydrous

hexane containing 830 mg of AlEt3, 330 mg of AlEt2Cl, 560 mg of ethyl-p-ethoxybenzoate

and 6 mg of solid catalyst component were introduced in propylene flow at 30°C. The

autoclave was closed, 1.5 Nl of hydrogen were added and then, under stirring, 1,2 Kg of

liquid propylene were fed. The temperature was raised to 70°C in five minutes and the

polymerization was carried out at this temperature for two hours. The nonreacted propylene

was removed, the polymer was recovered and dried at 70°C under vacuum for three hours,

and then weighed and fractionated with o-xylene to determine the amount of the xylene

insoluble fraction (X.I.). The xylene insoluble fraction was further characterized with 13C-

NMR to determine the value of mmmm%. The results are reported in Table 4.

WE CLAIM:

1.	A catalyst composition for the polymerization of olefins CH2=CHR in which R is hydrogen or a hydrocarbyl radical with 1-12 carbon atoms, comprising a titanium compound having at least a Ti-halogen bond and at least two different electron donor compounds supported on magnesium halide, said composition being characterized by the fact that at least one of the electron donor compounds is selected from ethers containing two or more ether groups selected from 1,3-diethers, and at least another electron donor compound is selected from esters of mono or polycarboxylic acids.

2.	The catalyst composition as claimed in claim 1, in which the 1,3-diethers are selected from the compounds of formula (III):

where the RVI radicals equal or different are hydrogen; halogens, preferably CI and F; C1-C20 alkyl radicals, linear or branched; C3-C20 cycloalkyl, C6-C20 aryl, C7-C20 alkylaryl and C7-C20 aralkyl radicals, optionally containing one or more heteroatoms selected from the group consisting of N, O, S, P, Si and halogens, in particular C1 and F, as substitutes for carbon or hydrogen atoms, or both; the radicals RIII equal or different are selected from the group consisting of hydrogen; halogens, preferably C1 and F; C1-C20 alkyl radicals, linear or

branched; C3-C20 cycloalkyl, C6-C20 aryl, C7-C20 alkaryl and C7-C20 aralkyl radicals and RIV equal or different from each other are C1-C18 hydrocarbon groups optionally containing heteroatoms selected from halogens, N, O, S and Si.

3.	The catalyst composition as claimed in claim 1, in which the ester electron

donor compound is selected from esters of aliphatic bicarboxylic acids.

4.	The catalyst composition as claimed in claim 1, in which the ester electron

donor compound is selected from esters of aromatic carboxylic acids.

5.	The catalyst composition as claimed in any of the preceding claims comprising

a titanium compound having at least a Ti-halogen bond and the at least two

different electron donor compounds supported on a Mg halide in active form.

6.	The catalyst composition as claimed in claim 1, which contains an

alkylaluminum compound.

7.	The catalyst composition as claimed in claim 5, which contains an external

electron donor compound.

8.	A process for (co)polymerization of olefins CH2=CHR, in which R is hydrogen

or a hydrocarbyl radical with 1-12 carbon atoms, carried out in the presence of

a catalyst composition as claimed in any one of claims 5 to 7.

Documents:

				in-pct-1999-0006-che abstract-duplicate.pdf

				in-pct-1999-0006-che abstract.pdf

				in-pct-1999-0006-che claims-duplicate.pdf

				in-pct-1999-0006-che claims.pdf

				in-pct-1999-0006-che correspondence-others.pdf

				in-pct-1999-0006-che correspondence-po.pdf

				in-pct-1999-0006-che description (complete)-duplicate.pdf

				in-pct-1999-0006-che description (complete).pdf

				in-pct-1999-0006-che form-1.pdf

				in-pct-1999-0006-che form-19.pdf

				in-pct-1999-0006-che form-26.pdf

				in-pct-1999-0006-che form-3.pdf

				in-pct-1999-0006-che form-5.pdf

				in-pct-1999-0006-che pct search report.pdf

				in-pct-1999-0006-che pct.pdf

				in-pct-1999-0006-che petition.pdf

« Previous Patent

Next Patent »

Patent Number	222272	

Indian Patent Application Number	IN/PCT/1999/6/CHE	

PG Journal Number	47/2008	

Publication Date	21-Nov-2008	

Grant Date	05-Aug-2008	

Date of Filing	14-Dec-1999	

Name of Patentee	MONTELL TECHNOLOGY COMPANY BV	

Applicant Address	Hoeksteen 66-2132, MS Hoofddorp,	

Inventors:

#	Inventor's Name	Inventor's Address	

1	MORINI, Giampiero	Via Giotto, 36-35100 Padova,	

2	BALBONTIN, Giulio	Via Ugo Bassi, 17/A-44100 Ferrara,	

3	VITALE, Gianni	Via Fulvio Testi 22-44100 Ferrara,	

PCT International Classification Number	C08F10/00	

PCT International Application Number	PCT/EP1999/002914	

PCT International Filing date	1999-04-29	

PCT Conventions:

#	PCT Application Number	Date of Convention	Priority Country	

1	98201467.2	1998-05-06	EUROPEAN UNION	

© All Indian Patents, 2013-2021.

  Patent data available in the public domain from Indian Patents Office, Department of Industrial Policy and Promotions, Ministry of Commerce and Industry, Government of India.
