Repository: anandvc/allindianpatents

File: patents/222300-preparation-of-agar-bionanoparticles.html
Indian Patents. 222300:PREPARATION OF AGAR BIONANOPARTICLES

Indian Patents

Recently Granted Patents

  Recently Published Patents

Title of Invention	PREPARATION OF AGAR BIONANOPARTICLES

Abstract	A process of preparation of agar bionanoparticles measixring 50mn to 80nm is described. These bionanoparticles prevent calcium induced clotting of human blood plasma, inhibits the growth of onion roots and human epidermoid carcinoma HEp2 cells.	

Full Text	 

Agar is extracted from sea weeds belonging to the group rhodophyta (red algae). Agar is a polymer of alternating D - galactose and 3,6-anhydro-L-galactose linked by altemating beta 1 -> 4 and alpha 1-^3 bonds. Agar is a polymer like starch and is made up of agarose and agaropectin like amylose and amylopectin in starch. While starch nanoparticles were prepared and used reports and lacking in agar. Starch nanoparticles below 400nm was produced by plasticizing the polymer using shear forces and with the addition of the cross linking agent and the biopolymer is dispersed in aqueous medium (US Patent 6, 677, 386). A nanoparticle / nanosphere enclosing a magnetic material not exceeding 1500 nm has been patented (US Patent 450 1726). Similarly the nanoparticles of chitosan measuring 383nm and its improved polydispersity by ultrasonication has been reported. (Tang 2003)^ Though polyglucose and aminated glucose nanoparticles were made, preparation of agar nanoparticles has not been reported.

Summary of the prior art:

Nanoparticles of oligoglucose (starch) and oligoglucosamines (chitosan) were prepared ranging in size from 300nm to 400nm. Though oligosaccharides were generated from mushrooms by acid hydrolysis, no nanoparticles were made. Similarly oligogalactose nanoparticles were also not made.

Objectives of the invention

To prepare agar bio-nanoparticles measuring less than 100 nm in size.

-2-

Summary of the invention:

Bionanoparticles of agar measuring 50nm to 80nm were prepared by controlled acid hydrolysis of agar, selective size fractionation by ultrafiltration and particle preparation by spray drying at 100°C.

4.  Description of the invention

•	lOOmg/ml of agar in water was taken in sahxlet apparatus and treated with 0.5N HCl for 30 to 60 minutes at 100°C.

•	Acid hydrolyzed agar was brought down to 25°C.

•	Characterized with the addition of IM NaHOa solution to give a final concentration of 0.IM NaHCOa for 30 minutes.

•	The suspension was filtered through 0.45 micron filter and then either filtered through 0.22 micron filters or through ultra filtration membranes with a cut off molecular weight of 3000 daltons.

•	Agar bionanoparticles of 50nm to 80nm were prepared by spray drying at 100°C.

The bionanoparticles prepared were viewed under the atomic force microscope and the image is presented in figure 1. The size of the bionanoparticles were between 50nm to 80nm.

The efficacy of agar bionanoparticles were elucidated.

Example 1:

Effect of agar bionanoparticles on the growth of onion roots.

•	Fresh onions were placed in test tubes containing sterile tap water for a period of  2-3 days

•	Bionanoparticles (lOmg/ml) were serially diluted in distilled water upto 10"^ dilutions.

•	Bioactivity of nanoparticles were tested by placing onions in test tubes containing appropriate dilutions.

•	The root tips were totally immersed in the bionanoparticle suspension and the initial length of the root tips were noted.

•	The increase in length of the root tips were recorded in each dilution after 24 hours

•	Onions kept in sterilized tap water served as control.

Agar bionanoparticles have brought about 100%  and 99% inhibition of root grovrth at lOmg/ml and Img/ml concentrations respectively and about 80% at lOO^ig/ml (Fig.2).

Legend to Fig. 2 :  Effect of agar bionanoparticles on the grov^h of onion roots

X axis represents the concentration of bionanoparticle additions Y axis represents the % inhibition.

The numbers in the X axis denotes the following:

1	:	1 Omg of bionanoparticles / ml

2	:	Img of bionanoparticles / ml

3	:	100|ig of bionanoparticles / ml

4	:	10|ag of bionanoparticles / ml

5	:	1 |ag of bionanoparticles / ml

ANTS (8-amino naphthalene - 1, 3, 6 trisulfonic acid) labeled agar bionanoparticles when treated to onion root tip binds to them and this could be ascertained by their ability to fluoresce (Fig.3).

Fig. 3	The  fluorescence  emission  by  the  onion  roots  treated  with

bionanoparticles stained with ANTS and viewed under the fluorescence microscope.

Example 2:

Anti coagulant assay

•	300|il of human blood plasma was taken in a sterile eppendorff tube.

•	3mM CaCb was added to 300|il of plasma to induce clotting.

•	l|ig of agar bionanoparticle with 3mM Cacb was added to 300|al of plasma.

•	100|ig of agar was added along with 3mM Cac^ to 300|il of plasma.

The effect of bionanoparticles on the clotting of the blood plasma is presented in Fig 4.

V,

Explanation for Fig.4

Tube 1:	300|il of plasma + 3mM Cach (control)

Tube2:	300|il of plasma + 3mM Cach + l|ig bionanoparticles

Tube3:	300|il of plasma + 3mM Cacb + lOOjig of agar

Calcium chloride induced clot in the control. While the bionanoparticles inhibited the formation of clot, agar could not prevent the formation of clot.

Example 3:

Influence of agar bionanoparticles on HEp2 cells

•	HEp2 cells (1x10^ cells) were subcultured to attain confluent growth in 4 days.

•	lOOjil of bionanoparticles (20|ag/ml) were added and incubated at 37°C and grown for 4 days.

While the cells in the control divided from 1x10"* cells to 40 x 10"^ cells , the bionanoparticle treated cells divided from 1x10'* cells to 8 x 10"^ cells indicating the ability of bionanoparticles to inhibit the cell division of HEp2 cells.

Reference:

Ultrasonication of chitosan and chitosan nanoparticles. Tang ES, Huang M, Lim Ly. Int.J Pharm 2003, 265, 103-14.

5.  We claim:

A process to prepare 50nm to SOnm agar bionanoparticles comprising the following steps of,

(i) lOOmg/ml of agar in water was taken in sahxlet apparatus and treated with 0.5N

HCl for 30 to 60 minutes at 100°C, (ii) acid hydrolyzed agar was brought down to 25°C, (iii) characterized with the addition of IM NaHCOa solution to give  a final

concentration of O.IM NaHCOa for 30 minutes, (iv) the suspension was filtered through 0.45 micron filter and then either filtered

through 0.22 micron filters or through ultrafiltration membrane with a cut off

molecular weight of 3000 daltons and (v) agar bionanoparticles of the size SOnm to SOnm were prepared by spray drying at

100°C

Documents:

				376-che-2003-abstract.pdf

				376-che-2003-claims.pdf

				376-che-2003-correspondnece-others.pdf

				376-che-2003-correspondnece-po.pdf

				376-che-2003-description(complete).pdf

				376-che-2003-drawings.pdf

				376-che-2003-form 1.pdf

				376-che-2003-form 19.pdf

				376-che-2003-form 3.pdf

				376-che-2003-form 5.pdf

« Previous Patent

Next Patent »

Patent Number	222300	

Indian Patent Application Number	376/CHE/2003	

PG Journal Number	30/2009	

Publication Date	24-Jul-2009	

Grant Date		

Date of Filing	05-May-2003	

Name of Patentee	GORUR AMITA	

Applicant Address	DEPARTMENT OF MICROBIAL TECHNOLOGY, SCHOOL OF BIOLOGICAL SCIENCES, MADURAI KAMARAJ UNIVERSITY, MADURAI 625 021,	

Inventors:

#	Inventor's Name	Inventor's Address	

1	GORUR AMITA	DEPARTMENT OF MICROBIAL TECHNOLOGY, SCHOOL OF BIOLOGICAL SCIENCES, MADURAI KAMARAJ UNIVERSITY, MADURAI 625 021,	

2	DR. SAMBANDAM SHANMUGASUNDARAM	SENIOR PROFESSOR AND HEAD DEPARTMENT OF MICROBIAL TECHNOLOGY, SCHOOL OF BIOLOGICAL SCIENCES, MADURAI KAMARAJ UNIVERSITY, MADURAI 625 021,	

3	DR(MRS) SUGUNA SHANMUGASUNDARAM	SENIOR LECTURER DEPARTMENT OF MICROBIAL TECHNOLOGY, SCHOOL OF BIOLOGICAL SCIENCES, MADURAI KAMARAJ UNIVERSITY, MADURAI 625 021,	

PCT International Classification Number	A61K 31/702	

PCT International Application Number	N/A	

PCT International Filing date		

PCT Conventions:

#	PCT Application Number	Date of Convention	Priority Country	

1			NA	

© All Indian Patents, 2013-2021.

  Patent data available in the public domain from Indian Patents Office, Department of Industrial Policy and Promotions, Ministry of Commerce and Industry, Government of India.

File: patents/222306-a-method-of-producing-a-bioactive-composite-material.html
Indian Patents. 222306:A METHOD OF PRODUCING A BIOACTIVE COMPOSITE MATERIAL

Indian Patents

Recently Granted Patents

  Recently Published Patents

Title of Invention	A METHOD OF PRODUCING A BIOACTIVE COMPOSITE MATERIAL

Abstract	The present invention relates to a method of producing a improved bioactive composite material based on apatite, mainly for supporting function in dental and orthopaedic applications, composities are produced by densification under pressure and at high temperature in a closed system. Pressure is above 100 MP a and the temperature below 900 C for ceramic based composition and at or below 600 c for metal based compostion.	

Full Text	 

BIOACTIVE COMPOSITE MATERIALS AND METHOD OF PRODUCING THE SAME

TECHNICAL FIELD

The present invention relates to optimal conditions for producing bioactive materials containing compounds (phases) which have a tendency for decomposition at the pro¬duction of the material. The invention is specifically relating to materials for use as re¬sistant medical implants.

BACKGROUND OF THE INVENTION

Materials which are used in bioactive contexts often contain phases of differing charac¬ter. Specifically, any of the included phases may have a large tendency for decomposi¬tion at the production, which for metals and especially ceramics take place at an ele¬vated temperature. This commencing thermally activated decomposition may have a directly negative effect on the end product, for example by formation of gaseous com¬pounds which form pores that acts as defects, especially from a strength point of view, or by contributing to the formation of new unwanted phases. A related effect is that de¬composition of the phase with a tendency for decomposition is catalysed by the pres¬ence of another phase, for example an oxide, which leads to decomposition at tempera¬tures which considerably decrease those for the corresponding pure material with a ten¬dency for decomposition. The presence of an oxide or metal in the bioactive composite material is necessary in order to improve the mechanical properties in relation to pure apatite.

Other related aspects, which however do not concern the basic area of the present appli¬cation, are e.g. treated, besides in the literature, in the following patents/patent applica¬tions: US 3 789 900, DE 330122, US 4 149 893, US 4 957 674, US 4 599 085, DE 29 28 007 Al and JP 62-142 565.

DESCRIPTION OF THE INVENTION

The present invention relates to composite materials, and a method of producing the same, which material comprises at least one chemically less stable phase, and relates specifically to resistant ceramic implant materials.

The object of the invention is to provide bioactive materials, especially implant materi¬als, with a supporting function in dental or orthopaedic applications with optimal prop¬erties, by use of production methods where special consideration has been taken to the

bioactive, but chemically less stable, phases included. Key aspects of the invention con¬cern reactions between non active and active (bio-functional) phase, and how these un¬wanted reactions may be minimised or eliminated or controlled. A new theoretical model has been developed on the decomposition in composite materials, which corre¬sponds to the obtained results according to the present invention.

According to the invention there is thus presented a material and a method of producing the same, in accordance with the enclosed patent claims.

The composite material according to the invention comprises apatite in contents below 90 vol-%, preferably 5-80 vol-%, even more preferred 10-50 vol-% and most preferred 25-45 vol-%. The apatite phase may be pure hydroxyapatite or mixtures of apatite phases, i.e. hydroxyapatite and fluorapatite. The bioinert base mass in the composite material is preferably a construction ceramic, preferably one or more oxides, e.g; alu¬minium oxide, zirconium oxide and/or titanium oxide. The content of construction ce¬ramic may be 10-95 vol-%, preferably 40-95 vol-% and more preferably 55-85 vol-% and is suitably dominant in the material. As an alternative, the bioinert base mass may be a construction metal in the same concentrations, preferably a Fe or Co-Cr based or Ti, Ta or Zr based construction metal. Low contents (preferably below 10 vol-%) of other phases may also exist besides apatite and bioinert base mass.

it has surprisingly been discovered, in connection with the invention, that the reaction mechanism for decomposition of apatite in the oxide-hydroxyapatite system does not take place according to what is conventionally presented in the literature, but takes place in two steps, where OH groups in hydoxyapatite, OHAp = Ca10(P04)6(OH)2, first leaves the structure, leaving vacancies in the same. When the number of vacancies exceeds a certain critical level, defect OHAp may continue to react with surrounding compounds (e.g. AI2O3) which catalyse the decomposition. The two steps of the reaction are

Ca5(P04)3(OH), -> Ca5(P04)3(OH)(i.y)Oy/2 + y/2 H2O	(1)

2 Ca5(P04)3(OH)(1-y)Oy/2 + Al2O3 -> 3 Ca3(P04)2 + CaAl204 + (1 -y) H2O	(2)

This type of decomposition takes place at densification/sintering of the material. By changing the equilibrium reactions decomposition may however be avoided, which may be done in three principally different ways, namely by decreasing the temperature in a

closed system, increasing the pressure and/or deliberately introducing the compounds which the active compound strives to decompose to. This leads to that a low sintering temperature should be used, that closing must take place early, before the actual sinter¬ing process begins, and that an outer mechanical pressure should be applied to the cap¬sule before the densification begins, at the densification/calcination/sintering of material according to the invention. Furthermore, the initially applied pressure, i.e. the pressure which is applied before the densification begins, should be maintained as a minimum pressure level during the continued densification, i.e. the pressure should normally not be allowed to decrease below the initial pressure during the continued densification/sin-tering, but should instead be gradually increased.

In the method according to the invention, the powder mixture of apatite and oxide or metal is suitably initially shaped to a raw press body by for example cold isostatic pressing (CIP) or other forming method. Thereafter, the raw press body is densi-fied/sintered, suitable methods being hot isostatic pressing (HIP) or sintering in a closed chamber with possibilities for gas overpressure, overpressure sintering (GPS, gas pres¬sure sintering). At hot isostatic pressing, the raw press body is placed in a pre-shaped capsule, whereafter the capsule is closed. The surrounding gas applies a pressure on the capsule which transmits the pressure to the raw press body itself, which is densified. At overpressure sintering on the contrary, the raw press body is in direct contact with the gas. In both sintering techniques, some type of barrier layer or powder bed may be used, which surrounds the raw press body. To these help layers there may, according to the invention, advantageously be added compounds, e.g. hydrates, which decompose and form compounds which counteract either the decomposition of apatite, or compounds which prevent the metal in the case of metal-apatite composition from being chemically attacked.

According to the invention, closure of the system/capsule and applying of pressure should be performed before commencing substantial decomposition of apatite phase, i.e. at temperatures which are considerably lower than the end temperature for the sintering. In some cases the applying of pressure may be performed already at room temperature, and should generally be performed at temperatures below 900 °C, for ceramic based composites preferably below 800 °C, even more preferred below 700 °C, and for metal based composites preferably below 500 °C. This initial applying of pressure may be complete or partial, i.e. the level of the applied pressure may be equal to the end pres¬sure or may be less than the end pressure. The end pressure for HIP is usually very high, most often over 100 MPa, up to 200 MPa or even higher. At sintering in a closed cham-

ber the gas pressure is usually 100-200 atm at the most, i.e. 10-20 MPa. An initial pres¬sure may be 10 MPa or below, down to about 0.2 MPa. At lower temperatures the pur¬pose of such a low initial pressure is primarily to prevent the capsule material from ex¬panding from increased pressure due to the temperature enhancement (according to the perfect gas law) or by deliberately added compounds begin to decompose to gaseous compounds, preferably steam. An initial part pressure at any level between 0.2 MPa and the end pressure is however also conceivable. Exactly which pressure is used is chosen depending on the type of composite system, the type of powder (grain size and mor¬phology), the amount being processed, deliberately added extra decomposing com¬pounds and the type of capsule and sintering technique. The end temperature is, for ox¬ide based materials, typically at least 900 °C, usually at least 1000 °C and most often at least 1100 °C. For metal based materials, the end temperature is lower, typically about 500-800 °C, usually 600-800 °C. The end pressure and end temperature is usually maintained for about 1-2 hours.

According to one aspect of the invention the applying of pressure and the tiemperature enhancement is performed stepwise. The purpose is to apply an increased pressure stepwise, as is needed in connection with the temperature enhancement. A first initial pressure, which is applied already at room temperature and which may be kept at a level of e.g. 0.2-5 MPa, may thereby have the purpose of stabilising the capsule. When the temperature thereafter is additionally increased, the pressure in the capsule increases in accordance with the perfect gas law. At temperature levels below the temperature level for commencing decomposition of apatite phase there is also a commencing decompo¬sition of possibly additionally added helping agents in the form of decomposing com¬pounds (see also below), which also leads to an increase of the pressure in the capsule. Altogether there is therefore required an increased pressure level, of e.g. about 1-10 MPa, as a counter pressure. Finally, when temperature levels are reached where the material of the raw press body itself, the apatite phase, may begin to decompose (see previously mentioned temperature levels) the desired end pressure is applied in order to prevent such decomposition. The temperature is then increased to the desired end tem¬perature and is maintained for the sintering. Exactly how the stepwise pressure applica¬tion is performed depends on the type of composite system, the type of powder (grain size and morphology), the amount being processed, deliberately added extra decom¬posing compounds and the type of capsule and sintering technique.

The use of hot isostatic pressing (HIP) in connection with the production of ceramics is of course generally known per se, and has been described also for the oxid-apatite sys-

tern, namely in Swedish patent 465 571. In those contexts there is however not de¬scribed the capsuling performance itself- closing and early applying of pressure or ad¬dition of helping agents in the barrier layer - but only the temperature and pressure at the densification itself In order to be able to safeguard against decomposition and un¬wanted reactions at the sintering, the step which precedes the actual hot isostatic press¬ing (the densification) must also be considered, and be performed according to the pres¬ent invention, where the temperature at the closing and the temperature at the applying of pressure on the capsule, (or gas pressure in the case of GPS) in the temperature inter¬val before the actual sintering, is adapted to the tendency of decomposition of the ex¬isting phases. The use of isostatic compression only as a part of the process for porous apatite, as in WO-Al-9410100, is not working for formation of dense and resistant apa¬tites, and especially not for highly resistant biocomposites of apatite, where decomposi¬tion takes place at considerably lower temperatures than for pure apatite, since the de¬composition is being catalysed by oxides. See results in example 1. The applying of pressure must take place depending on the tendency of decomposition for different ox¬ide-apatite systems at temperatures below the ones given in WO-Al-9410100.

According to another aspect of the invention, there may be deliberately added an addi¬tional decomposing compound in the closed system, which generates a compound that the composite system (mainly the apatite phase) tends to decompose into. Decomposi¬tion of the composite material is thereby additionally counteracted. In an especial em¬bodiment there is accordingly also ased, besides an early closure and an early stepwise applying of pressure, addition of a decomposing help compound in powder form, which early forms the phases or any phase which the functional phase strives to decompose into in the actual component, whereby the decomposition reaction is driven to a de¬creased decomposition. In the case of a composite material containing metal and a functional phase (apatite), there may be added a second helping agent which decreases the metal reactions - mainly oxidation. In these cases where densification generally takes place at a lower temperature tiian for ceramics it is often the metal which is the more reactive phase. In these cases the helping agent is advantageously fine-grained metal powders, e.g. fine-grained iron powder or fine-grained titanium powder, which reduces the oxygen content in the gas environment surrounding the composite material. Help compounds against decompos-ition of the active phase and helping agents for the preservation of the metal phase may advantageously be added to a barrier layer or pow¬der bed which may surround the component at the processing. In order to prevent de¬composition of apatite phases, different types of hydrates which easily give off hydroxyl groups and forms steam and other groups (carbonate, phosphate etc.) may be incorpo-

rated as helping agents in a barrier layer or powder bed. Material which is used as a helping agent in this way may generally be a hydrate (for example hydrated cement or salt with crystal water) which gives off water at temperatures which are lower than the temperatures at which decomposition reactions in the oxide-apatite system commences, i.e. at temperatures of at least below 900 "C, preferably below 800 °C and even more preferred below 600 °C. The concentration of helping agent, when such is used, is gen¬erally low and is adapted for the system in question and the amount of material which is to be processed. In a powder bed the concentration of helping agent is typically less or equal to 10 vol-%, in a barrier layer less than ca 5 vol-%.

The invention is additionally described by a number of embodiment examples.

Example 1

In the figure below there is shown an example of how the departure of water takes place from pure hydroxyapatite (OHAp) and from hydroxyapatite in a composite (aluminium oxide with 60 vol-% hydroxyapatite).

The reason for the difference in water departure is decomposition, which for the com¬posite takes place in sequential steps according to reaction 1 and 2 (see the describing text above), and which for pure hydroxyapatite only takes place according to reaction 1. The departure of hydroxyl groups is accelerated by the presence of oxide. The graphs have been plotted by thermogravimetric analysis in a TG apparatus of the brand Seta-

ram TAG24. The departure of water is standardised according to the same content of hydroxyapatite.

Example 2

Tetragonal stabilised zirkonium oxide powder (TZ) including 45 vol-% hydroxyapatite powder, HA, was hot isostatic pressed with differing closure and applying of pressure but with the same end parameters, namely 1200 °C and 200 MPa for 1 h. In the first case (TZ-HA I), the capsule material of glass was closed at 900-950 °C, and the full pressure was applied at 1150 °C. In the second case (TZ-HA II), the closing took place at room temperature and with an overpressure of about 5 atm up to 650 °C, where 80 atm was applied. At 800 °C there was applied a pressure of 160 MPa which after tem¬perature rise to the top temperature gave the end pressure 190 MPa. An analysis of the micro structure with a scanning electron microscope shows that TZ-HA I contmns a number of very small pores and that a part of the tetragonal phase has transferred into a cubic phase at the same time as HA has decomposed into TCP, Ca3(P04)2. The pores have, with high probability, derived from departed OH groups. For TZ-HA II there is obtained a completely dense material with a maintained tetragonal structure, which is beneficial for strength and resistance to rupture. As a comment, decomposition of HA to TCP - which deliberates CaO and which contributes in the phase transformation of tetragonal phase into cubic phase - is hard to detect in a more coarse micro structure, since the decomposition reactions take place in the border line between TZ and HA, the amount reacting depending on micro structure (distribution of TZ grains and HA grains and the size of the grains).

Example 3

Titanium dioxide and hydroxyapatite (HA) was mixed and was blended in the grinding in a ball mill with Sialon mill bodies and iso-propanol for solvent, during 4 days. The solvent was driven off in an oven in a closed hood at 90 °C and was finally dried at 450 °C during 2 h. The content of HA was 30 vol-%. Samples were hot isostatic pressed with differing closure and applying of pressure. In test A closure took place at room temperature and a pressure of 3 atm overpressure was applied, which was maintained up to 700 °C, where the end pressure of 160 MPa was applied and the temperature was raised to 900 °C and was maintained constant for 1 h. In test B closure and final apply¬ing of pressure, 160 MPa, took place directly at 900 °C and was maintained for 1 h. Samples from test A contains the desired phases rutile and HA, while the result from test B shows a certain decomposition and formation of titanate, CaTiOs, together with TCP, Ca3(P04)2. No porosity worth mentioning has been detected. Here too, the possi-

bility of detection through phase analysis with X-ray diffraction depends on HA and micro structure. The tendency of titanate formation is however obvious. Generally, de¬composition of HA is hard to detect when the content of HA is less than about 20 voI-% in the composite.

Example 4

Aluminium oxide was mixed with hydroxyapatite, HA, according to the method de¬scribed in Example 2. The content of HA was 45 vol-%. Samples were densified either with hot pressing (HP) at 1200 °C, 25 MPa during 2 h, or by hot isostatic pressing (HIP) with full applying of pressure, 160 MPa at 700 °C, and a temperature rise to 1200 °C, maintained for 2 h. In the hot pressed samples there is shown decomposition of HA to TCP, Ca3(P04)2, while the hot isostatic pressed samples are showing the correa phases containing aluminium oxide and HA.

Example 5

A fine-grained steel powder, 316L, is mixed with 40 vol-% hydroxyapatite, HA ac¬cording to example 2, with the difference that the driving off of solvent takes place at vacuum at 200 °C. The material, a cold isostatic pressed body, is placed in a capsule intended for hot isostatic pressing, which is closed under vacuum. An end pressure of 160 MPa is applied at 600 °C during 1 h. Analysis of micro structure (SEM) and phase analysis (X-ray diffraction) show that a completely dense material with maintained HA phase is present in the end product. In the barrier layer of boron nitride there had been added an additional fine-grained metal powder consisting of 316 L in a concentration of 10 vol-%, which was finely powdered by being blended in the grinding during 2 days.

WE CLAIM:

1.	A method of producing a bioactive composite material, comprising apatite, for dental or orthopaedic use, said material comprising known groups with a tendency for decomposition, where a densification of the material is performed at high temperatures under pressure, characterised in that the densification is performed in a closed system where applying of a pressure above 100 MPa takes place at a temperature below 900°C for ceramic-based composites and for metal-based composites at or below 600°C, before an end temperature for the densification is reached, and before commencing substantial decomposition of apatite phase.

2.	The method according to claim 1, wherein said groups with a tendency for decomposition are hydroxyl, carbonate, phosphate, fluorine or a combination thereof

3.	The method according to any of the preceding claims, wherein one phase in the material comprises a construction ceramic, preferably an oxide, most preferably aluminium oxide, zirconium oxide or titanium oxide, in a concentration of 10-95 vol-%, preferably 40-95 vol-% and even more preferred 55-85 vol-%.

4.	The method according to any of claims 1 and 2, wherein one phase in the material comprises a construction metal, preferably Fe or Co-Cr based or Ti, Ta or Zr based, in a concentration of 10-95 vol-%, preferably 40-95 vol-% and even more preferred 55-85 vol-%.

5.	The method according to any of the preceding claims, wherein said composite material comprises hydroxyapatite and/or other apatite in a concentration of 5-80 vol-%, preferably 10-50 vol-% and most preferably 25-45 vol-%.

6.	The method according to any of claims 1 to 5, wherein said closing of the system and applying of pressure takes place at temperatures below 800°C for ceramic-based composites, preferably below 700°C, and for metal-based composites below 500°C.

7.	The method according to any of the preceding claims, wherein said densification of the material is driven to an end temperature above 900°C, preferably above 1000°C and most preferably above 1100°C, for ceramic-based composites, or 500-800°C, preferably 600-800°C for metal based composites, and an end pressure above 100 MPa, preferably up to 200 MPa.

8.	The method according to any of the preceding claims, wherein applying of pressure is performed as a partial applying of pressure, before an end temperature for the densification is reached, and before commencing decomposition of apatite phase, whereby a part pressure of 0.2-10 MPa is applied.

9.	The method according to any of the preceding claims, wherein said densification of the material is performed stepwise, whereby a first part pressure is applied, preferably of about 0.2-5 MPa, and is maintained up to a first temperature, whereafter a second part pressure is applied, preferably of about 1-10 MPa, and is maintained up to a second temperature, whereafter a possible further is applied, or an end pressure and an end temperature is applied.

10.	The method according to any of the preceding claims, wherein one or more helping agents such as herein described are added to a barrier layer at densification by hot isostatic pressing or to a powder bed at densification by over pressure sintering, in order to further suppress unwanted reactions, like decomposition and oxidation.

11.	The method according to claim 10, wherein said helping agent is a fine-grained metal powder and/or an easily decomposing hydrate.

12.	A method of producing a bioactive composite material substantially as herein described with reference to the accompanying drawings.

Documents:

				in-pct-2001-0461-che abstract.pdf

				in-pct-2001-0461-che claims duplicate.pdf

				in-pct-2001-0461-che claims.pdf

				in-pct-2001-0461-che correspondence-others.pdf

				in-pct-2001-0461-che correspondence-po.pdf

				in-pct-2001-0461-che description (complete) duplicate.pdf

				in-pct-2001-0461-che description (complete).pdf

				in-pct-2001-0461-che form-1.pdf

				in-pct-2001-0461-che form-13.pdf

				in-pct-2001-0461-che form-19.pdf

				in-pct-2001-0461-che form-26.pdf

				in-pct-2001-0461-che form-3.pdf

				in-pct-2001-0461-che form-5.pdf

				in-pct-2001-0461-che pct search report.pdf

				in-pct-2001-0461-che pct.pdf

« Previous Patent

Next Patent »

Patent Number	222306	

Indian Patent Application Number	IN/PCT/2001/461/CHE	

PG Journal Number	47/2008	

Publication Date	21-Nov-2008	

Grant Date	05-Aug-2008	

Date of Filing	02-Apr-2001	

Name of Patentee	DOXA AKTIEBOLAG	

Applicant Address	Axel Johanssons Gata, Kristallen S-754 51 Uppsala,	

Inventors:

#	Inventor's Name	Inventor's Address	

1	ADOLFSSON, Erik	Norrtaljegatan 7A, SE-754 27 Uppsala,	

2	HERMANSSON, Leif	Persiljegatan 6, Se-754 49 Uppsala,	

PCT International Classification Number	C04B35/645	

PCT International Application Number	PCT/SE1999/001729	

PCT International Filing date	1999-09-29	

PCT Conventions:

#	PCT Application Number	Date of Convention	Priority Country	

1	9803385-5	1998-10-02	Sweden	

© All Indian Patents, 2013-2021.

  Patent data available in the public domain from Indian Patents Office, Department of Industrial Policy and Promotions, Ministry of Commerce and Industry, Government of India.
