Repository: anandvc/allindianpatents

File: patents/222310-ambient-temperature-curing-coating-composition.html
Indian Patents. 222310:AMBIENT TEMPERATURE CURING COATING COMPOSITION

Indian Patents

Recently Granted Patents

  Recently Published Patents

Title of Invention	AMBIENT TEMPERATURE CURING COATING COMPOSITION

Abstract	Ambie~t temperature curable coating composition comp~sing ; -a branched alkoxy- functional polysiloxane having the formula R1 R2-0+,-o-Jo-R2 R1 wherein each Rl is independently selected from the group consisting of alkyl, aryl and alkoxy groups having up to six carbon atoms, and OSi(0R3)3 groups, wherein each R3 independently has the same meaning as Rl, each R2 is independently selected from the group consisting of hydrogen and alkyl and aryl groups having up to six carbon atoms, and wherein n is selected such that the molecular weight of the polysiloxanes is in the range of from 200 to about 5,000, -an amino-functional catalyst, -an acrylic polymer which is substantially free of functional groups that can react ~j1; with the polysiloxane or with the catalyst in the coating composition, wherein said coating composition comprises more than 60% by weight solids. ,	

Full Text	 

ROLL MILL

The invention relates to a roll mill, in particular to a three-roll mill, for comminuting and homogenizing viscous masses, in particular for dispersing and uniformly distributing solid particles suspended in a binding agent. Such a roll mill has at least two rolls pivoted around their longitudinal axes, wherein the rotational axis of the first roll is fixed in place, and the rotational axis of a second roll is movably mounted. At least one roll is pressed against the other by means of at least one pressing device.

Known devices for roll pressing include spindle drives or hydraulic pressing devices. A roll mill with a hydraulic roll pressing device is known from EP 0 151 997 B1.

Spindle drives represent a costly and voluminous type of roll pressing device, in particular those intended to be automatic, and not manual.

While hydraulic drives to constitute a relatively compact type of roll pressing device, operation is repeatedly accompanied by hygiene problems caused by exiting hydraulic fluid. This poses a problem in particular during the processing of pastes for cosmetic, pharmaceutical or nutraceutical applications, or the processing of pasty materials under clean room conditions.

The object of the invention is to provide a roll mill of the basic design mentioned at the outset that enables improved product quality, while averting the disadvantages of roll pressing via spindle drives or hydraulic drives on the one hand, and avoiding any metallic contamination of the product during its comminution on the other.

This object is achieved in the roll mill according to patent claim I mentioned at the outset by using a mechanical-pneumatic pressing device as the pressing device, which represents a cost-effective solution that satisfies hygiene requirements, and by forming the roll surfaces or processing surfaces out of a metal-free ceramic material.

According to the invention, the roll surfaces or processing surfaces are made out of a metal-free ceramic material, wherein the rolls preferably have a ceramic cylinder fit onto a hollow metal cylinder. This prevents the product from becoming metallically contaminated by roll abrasion in the comminuting process. This is particularly important while processing pastes for applications in electronics, and for the manufacture of insulating bodies based on fine ceramics.

The mechanical-pneumatic pressing device preferably has a force transducer that acts on a moving journal bearing of the movable roll(s), and a pneumatic drive that acts on the force transducer. This combination of pneumatic drive and force transducer is particularly cost-effective. The force transducer intensifies the actuating power generated by the pneumatic drive. In this way, the high pressures necessary for roll pressing can be applied by the pneumatic drive without any problem. At the same time, the force transducer reduces the path traversed by the pneumatic drive, so that a much small distance is covered during roll pressing than for the pneumatic drive. This makes it possible to achieve a level of accuracy during nip adjustment that is far greater than a level of accuracy prescribed for the pneumatic drive. Obtained as a result is a high positioning accuracy of the movable roll(s) using relatively cost-effective means.

The pressing device acting on the movable roll best has a first force transducer that acts on a first movable journal bearing of the moving roll, and a first pneumatic drive that acts on the first force transducer, as well as a second force transducer that acts on a second movable journal bearing of the moving roll, and a second pneumatic drive that acts on the second force transducer. As a result, the at least one moving roll can be pressed at both of its end points. This makes it easier to correct roll pressing given an unsymmetrical roll wear.

As an alternative, the pressing device can have a force transducer and a pneumatic drive that acts on the transducer, wherein the force transducer acts on a forked device with two forked ends, wherein the first forked end acts on a first movable journal bearing of the moving roll, and the second forked end acts no a second movable journal bearing of the moving roll.

This makes it possible to press the at least one moving roll using only a single pressing device for this roll.

Possible force transducers include a lever arrangement, in particular a toggle mechanism or cam plate, as well as combinations of levers and cam plates. As an alternative, use can also be made of purely pneumatic force transducers, e.g., having a large piston and a small piston, which interact, or a gearbox can be used as the force transducer.

In a particularly advantageous embodiment of this invention, the roll mill according to the invention is a so-called "three-roll mill" with three parallel rolls. The rotational axis of the middle roll is here fixed in place, while the rotational axis of the front roll or feeder roll and the rotational axis of the back roll or transfer roll are movable. To this end, it has a front mechanical-pneumatic pressing device for pressing the front roll against the middle roll, as well as a rear mechanical-pneumatic pressing device for pressing the back roll against the middle roll. This provides for two roll nips. In this way, the operating conditions for both roll nips can be independently adjusted by setting the nip distance, the differential velocity and the pressure in the respective nip.

The rolls are best cooled from the inside. For example, this is important while processing organic pigments, in particular with respect to certain yellow pigments.

Both the front roll and the back roll are pressed against the middle roll by means of a mechanical-pneumatic pressing device. This makes it possible to adjust the front and back roll nip. The mechanical-pneumatic pressing device preferably has a control means for setting the nip. Since the force transducer, as explained above, enables a "force transmission" and "path reduction", the relatively weak force of a pneumatic device can be multiplied for purposes of roll pressing, while at the same time greatly increasing the accuracy of nip adjustment prescribed by the pneumatic device.

The transfer roll is best abutted by a stripper that strips away the comminuted, homogenized mass, wherein the stripper also preferably consists of a metal-free

material, in particular of a ceramic material or polymer material. This also prevents the product from becoming metallically contaminated in any way as the result of stripper abrasion while being stripped from the transfer roll.

A tarpaulin preferably covers at least the feed area of the roll mill. This prevents undesired contaminants from the factory building from getting into the product and vice versa, i.e., undesired volatile product constituents form getting into the air of the factory building. This improves "product hygiene" on the one hand, and "workplace hygiene" on the other.

The space under the tarpaulin is preferably connected with a gas vent. This makes it possible to keep volatile substances contained in the product solvent from getting into the air of a factory building.

Additional advantages, features and possible applications of the invention may be gleaned from the following description of exemplary embodiments of the invention, which are not to be regarded as limiting in any way, wherein:

Fig. 1  shows a diagrammatic side view of a first exemplary embodiment of the roll mill according to the invention;

Fig. 2  shows a top view of the rolls in the first exemplary embodiment on Fig. 1;

Fig. 3  shows a  diagrammatic side view of a second  exemplary embodiment corresponding to Fig. 1, and

Fig. 4  shows a top view of the rolls of the second exemplary embodiment on Fig. 3.

In both the first and second exemplary embodiment, the roll surfaces or roll processing surfaces S1, S2, S3 or S1\ S2\ S3' are made out of ceramic material. The stripper 9 shown on Fig. 3 can also consist of ceramic material or polymer material. These or other metal-free materials for the roll processing surfaces and the stripper knife are of particular interest for processing pastes in the electronics industry.

The ceramic rolls are rounded at the end of the roll processing length.

Fig. 1 and Fig. 2 show a first exemplary embodiment of the roll mill according to the invention. The three-roll mill shown here contains three rolls 1, 2, 3, which are aligned parallel to each other, and all arranged in a single plane E. In other words, the rotational axis A1 of the front roll 1, the rotational axis A2 of the middle roll 2, and the rotational axis A3 of the back roll 3 are parallel to each other (see Fig. 2), and all lie in one and the same plane E. In the operating mode, the front roll 1 and the back roll 3 are each pressed by a front pressing device 4 or a back pressing device 5 against the middle roll 2, the rotational axis A2 of which is fixed in place. The front roll 1 and back roll 3 are movable, i.e., their rotational axes A1 and A3 can be pivoted around a swiveling axis D3. The jacket surfaces of rolls 1, 2, 3 each comprise the roll processing surface S1, S2, S3, with which the product to be processed comes into contact. During operation, the product passing between the rolls 1 and 2 pressed against each other creates a roll nip between the processing surface S1 of the front roll 1 and the processing surface S2 of the middle roll 2. In like manner, the product passing between the rollers 2 and 3 pressed against each other creates a roll nip during operation between the processing surface S3 of the back roll 3 and the processing surface S2 of the middle roll.

The front pressing device 4 and back pressing device 5 each have a force transducer 6 and a pneumatic drive 7. In the first exemplary embodiment shown on Fig. 1, the force transducer is a toggle mechanism 6, which consists of a first lever 6A and a second lever 6B, while the pneumatic drive 7 consists of a pneumatic cylinder 7A and a pneumatic piston. The force exerted by the pressing devices 4 and 5 flows from the pneumatic piston 7B, which is accommodated in the pneumatic cylinder 7A, and linked with the first lever 6A on an articulated axis D1 by means of a piston rod 7B. The first lever 6A is hinged to a second articulated axis D2 on the second lever 6B, which in turn is hinged to a pivoting axis D3, and forms a respective suspension and mounting arrangement for the front roll 1 and back roll 3.

Depending on how the levers 6A and 6B are dimensioned and oriented, the toggle mechanism 6A, 6B used as the force transducer 6 and roll suspension unit increase the

pneumatic force of the pneumatic drive 7 by a factor of about 20 to 50, wherein this increased force is used for purposes of roll pressing. This enables a sufficiently strong roll pressing, even with a pneumatic drive 7. On the other hand, this force transducer 6 decreases the stroke traversed by the pneumatic drive 7 by a factor of about 1/50 to 1/20, wherein this reduced stroke is used to set the nip.

Rolls 1, 2 and 3 are driven by overdrives or gearboxes by engine M. The roll block 1, 2, 3 and engine block M are enveloped by a casing G.

Fig. 2 shows a top view of the rolls 1, 2, 3 of the first exemplary embodiment of the roll mill according to the invention shown on Fig. 1. As evident, the front roll or feeder roll 1 and the middle roll 2 both have the same processing length L1 = L2, while the back roll or transfer roll 3 has a distinctly shorter processing length L3 
Fig. 3 and Fig. 4 show a second exemplary embodiment of the roll mill according to the invention.

All elements of the second exemplary embodiment shown on Fig. 3 and Fig. 4 that are identical to the elements of the first exemplary embodiment shown on Fig. 1 and Fig. 2 or correspond thereto bear the reference numbers of the corresponding element from Fig. 1 or Fig. 2 with a quote mark added. How these elements of the second exemplary embodiment work will not be explained again here. In addition the front pressing device 4' and the back pressing device 5' with their respective force transducer 6' and pneumatic drive T are shown only diagrammatically.

The other reference numbers on Fig. 3 and Fig. 4 that show elements of the second exemplary embodiment that deviate from the first exemplary embodiment do not bear the quote mark. Their function and importance will be explained below.

The essential difference between the first exemplary embodiment (Fig. 1 and Fig. 2) and the second exemplary embodiment (Fig. 3 and Fig. 4) is that the three-roll mill depicted here has three rolls 1', 2\ 3' which, while aligned parallel to each other, are not all arranged in the same plane. Rather, the rotational axis A1' of the front roll 1' and the rotational axis A2' of the middle roll 2' are arranged in a first plane E1, while the rotational axis A3' of the back roll 3' and the rotational axis A2' of the middle roll 2' are arranged in a second plane E2 that forms an angle y of about 45° relative to the first plane E1. As a result of arranging the three rolls 1', 2', 3' in this way, the product present as a viscous mass with the solid particles (e.g., pigments) distributed therein can be cooled for a longer period of time, and hence more intensively, than in an arrangement in which the rotational axes of the front, middle and back roll lie in a single plane.

Fig. 4 is a top view of the rolls 1\ 2\ 3' of the second embodiment of the roll mill according to the invention shown on Fig. 3. Here as well, the front roll or feeder roll V and middle roll 2' both have the same processing length L1'= L2\ while the back roll or transfer roll 3' has a distinctly shorter processing length L3'
The path traversed by the product as it passes through the roll mill according to the second exemplary embodiment is increased by the two additional circular arc lengths at the surfaces S2' and S3' of the roll 2' and 3' with radius R that arise between plane E1 and plane E2 as the result of angle y, i.e., an additional path relative to the first exemplary embodiment (Fig. 1) by 2 x y x R.

A transfer funnel or product trough 8 with stacking wedges extending from the introduction region on either side is arranged over the area of the introduction nip between the front roll V and the middle roll 2'. As the result of the stacking wedges provided in addition to the conventional wedge gaskets, this product trough increases tightness, thereby ensuring a lower lateral product loss.

A stripper 9 with a stripping knife is used for removing the product from the back roll 3'. The stripper 9 is equipped with an automatic knife adjustment, which is actuated from an SPS controller.

The pneumatic drive 7 operates at pressures of up to 4 bar, for example, which are brought to bear via the force transducers 6 on the required line pressures in the roll nips. The force transducer 6 make sit possible to increase the pressing force exerted on the rolls by the roll pressing devices 4, 5 by a factor of about 10 to about 80. Accordingly, the reduction in the stroke prescribed by the pneumatic drive 7 via the force transducer increase the nip setting accuracy by the same factor.

The rolls have a diameter of 300 mm, and the back roll 3, 3' is about 4 mm to 5 mm shorter than the middle roll 2, 2'. As a result, the stripper 9 only strips abraded product from the back roll 3'.

CLAIMS

1.	A roll mill for comminuting and homogenizing viscous masses, in particular for dispersing and uniformly distributing solid particles suspended in a binding agent, with at least two rolls (1, 2, 3) pivoted around their longitudinal axes, wherein the rotational axis of a first roll (2) is fixed in place, and the rotational axis of a second roll (1, 3) is movable, and with at least one pressing device (4, 5) for pressing at least one roll (1, 3) against the other roll (2), wherein the pressing device (4, 5) is a mechanical-pneumatic pressing device, characterized in that the roll surfaces or processing surfaces (S1, S2, S3) are made out of a metal-free ceramic material.

2.	The roll mill according to claim 1, characterized in that the pressing device (4, 5) has a force transducer (6) that acts on a moving journal bearing of the movable roll, and a pneumatic drive (7) that acts on the force transducer.

3.	The roll mill according to claim 2, characterized in that the pressing device (4, 5) acting on the movable roll has a first force transducer (6) that acts on a first movable journal bearing of the moving roll (1, 3), and a first pneumatic drive (7) that acts on the first force transducer, as well as a second force transducer (6) that acts on a second movable journal bearing of the moving roll (1, 3), and a second pneumatic drive (6) that acts on the second force transducer.

4.	The roll mill according to claim 2, characterized in that the pressing device (4, 5) has a force transducer (6) and a pneumatic drive (7) that acts on the force transducer, wherein the force transducer acts on a forked device with two forked ends, wherein the first forked end acts on a first movable journal bearing of the moving roll (1, 3), and the second forked end acts no a second movable journal bearing of the moving roll (1, 3).

5.	The roll mill according to one of claims 2 to 4, characterized in that the force

transducer (6) is a lever arrangement (6A, 6B), in particular a toggle mechanism or

cam plate.

6.	The roll mill according to one of claims 1 to 5, characterized in that it is a three-roll

with three parallel, adjacent rolls (1, 2, 3), wherein the rotational axis (A2) of the

middle roll (2) is here fixed in place, while the rotational axis (A1) of the front roll or

feeder roll used to supply the product and the rotational axis (A3) of the back roll or

transfer roll (3) used for product removal are movable, and that it has a front

mechanical-pneumatic pressing device (4) for pressing the front roll (1) against the

middle roll (2), as well as a rear mechanical-pneumatic pressing device (5) for

pressing the back roll (3) against the middle roll (2).

7.	The roll mill according to claim 6, characterized in that the front roll (1) is pressed

against the middle roll (2) by its two journal bearings, and the back roll (3) by its

two journal bearings.

8.	The roll mill according to one of claims 1 to 7, characterized in that it is designed

as a three-roll mill, and the rolls are arranged in the form of an L viewed from the

side.

9.	The roll mill according to one of claims 1 to 8, characterized in that the rolls (1, 2,

3) have a ceramic cylinder fit onto a hollow metal cylinder.

10.	The roll mill according to one of claims 1 to 9, characterized in that the rolls (1, 2,

3) are cooled from the inside.

11.	The roll mill according to one of claims 1 to 10, characterized in that the

mechanical-pneumatic pressing device (4, 5) has a controller for setting the nip.

Documents:

				1734-chenp-2005 abstract duplicate.pdf

				1734-chenp-2005 claims duplicate.pdf

				1734-chenp-2005 description (complete) duplicate.pdf

				1734-chenp-2005-abstract.pdf

				1734-chenp-2005-claims.pdf

				1734-chenp-2005-correspondnece-others.pdf

				1734-chenp-2005-correspondnece-po.pdf

				1734-chenp-2005-description(complete).pdf

				1734-chenp-2005-drawings.pdf

				1734-chenp-2005-form 1.pdf

				1734-chenp-2005-form 3.pdf

				1734-chenp-2005-form 5.pdf

				1734-chenp-2005-form18.pdf

				1734-chenp-2005-pct.pdf

« Previous Patent

Next Patent »

Patent Number	222310	

Indian Patent Application Number	1734/CHENP/2005	

PG Journal Number	47/2008	

Publication Date	21-Nov-2008	

Grant Date	05-Aug-2008	

Date of Filing	28-Jul-2005	

Name of Patentee	AKZO NOBEL COATINGS INTERNATIONAL B.V.	

Applicant Address	Velperweg 76, NL-6824 BM Arnhem,	

Inventors:

#	Inventor's Name	Inventor's Address	

1	NIXON, Steve, Alister	50 Gainsborough Close, Beaumont Park, Whitley Bay, Tyne & Wear NE 25 9XB,	

PCT International Classification Number	C09D 133/04	

PCT International Application Number	PCT/EP2004/000664	

PCT International Filing date	2004-01-26	

PCT Conventions:

#	PCT Application Number	Date of Convention	Priority Country	

1	60/456,284	2003-03-20	EUROPEAN UNION	

2	03250594.3	2003-01-30	EUROPEAN UNION	

© All Indian Patents, 2013-2021.

  Patent data available in the public domain from Indian Patents Office, Department of Industrial Policy and Promotions, Ministry of Commerce and Industry, Government of India.
