Repository: anandvc/allindianpatents

File: patents/222314-an-osteoconductive-composite-material.html
Indian Patents. 222314:AN OSTEOCONDUCTIVE COMPOSITE MATERIAL

Indian Patents

Recently Granted Patents

  Recently Published Patents

Title of Invention	AN OSTEOCONDUCTIVE COMPOSITE MATERIAL

Abstract	An osteoconductive composite material for use as a bone substitute, having a tensile strength of 3-30 MPa and elongation at break of 2 to 25%, characterized in that it comprises a bloceramic material incorporated into a polymer matrix having a weight average molecular weight of 10,000 to 10,00,000.	

Full Text	cl 

This invention relates to osteoconductive composite materials and a process for the preparation thereof.

This invention further relates to a bioceramic filled polymeric composite for bone substitute applications, and a process for the preparation thereof.

BACKGROUND OF THE INVENTION

Bioceramic in the form of granules, blocks etc. has been used for the treatment of bone defects. Numerous bone substitutes are disclosed In the art. According to EP 1374922 is disclosed polymer bioceramic composite for orthopedic applications and method of manufacture thereof. The bone substitute comprises a porous ceramic matrix having pores and a polymer moulded into the pores by squeeze-flow compression moulding.

Further, US 5947893 discloses a biodegradable composition onto and into a micro-porous surface of a metal or joint replacement prosthesis. EP 1277450 also discloses a prosthetic implant, and the process of preparation thereof. The patent refers to "composite scaffold with post anchor for the repair and regeneration of tissue" herein the composite is a foamed polymer-ceramic composite and is manufactured by pouring the polymer solution to the fabricated ceramic. The ceramic body with holes and a fixed set of pores Is provided and

the anchoring post is introduced through the hole in the ceramic body such that the scaffold support contacts the ceramic body. Thereafter, the support scaffold and ceramic body are placed In contact with the polymer solution whereby, the polymer solution partially infuses into the pores in the ceramic body and foaming the polymer solution.

The prior art discloses process ehere the polymer or polymer-drug composition are infused or impregnated into the ceramic body having pores therein. This infusion is partial and is not homogeneous mixture.

Therefore, there are problems in handling them because of brittle nature and contouring difficulties. For many of the bone substitute applications, bioceramic Incorporated into a polymeric matrix would be preferred because these materials could alleviate the above mentioned difficulties.

There is always demand for bone substitutes because of accidents, trauma, etc. The major disadvantage associated with the currently available metal Implants Is their modulus mismatch, and that of ceramic materials are their brittle nature and that of polymeric materials are their inertness. The bioceramic used is hydroxyapatlte Caio(PO4)6(OH)2 or other bloceramtcs, glasses or glass ceramics or their mixtures. To qualify further these may be prepared either by spray drying or freeze drying technique.

OBJECTS OF THE INVENTION

It is therefore an object of this invention to propose an osteoconductive composite which is pliable and overcomes contouring difficulties.

It is a further object of this invention to propose an osteoconductive composite, which is not brittle and allows easy shaping into desired shapes.

Y^ another object of this invention is to propose an osteoconductive composite which overcomes the drawbacks associated with the prior art.

These and other objects of the Invention will be more apparent from the ensuing description.

At the outset of the description, which follows, it is to be understood that the ensuing description only illustrates a particular form of this invention. However, such a particular form is only an exemplary embodiment and the teachings of the invention is not intended to be taken restrictively.

BRIEF DESCRIPTION OF THE INVENTION

This according to this invention is provided an osteoconductive composite material for use as a bone substitute, having a tensile strength of 3-30 MPa and elongation at break of 2 to 25%, characterized in that it comprises a bioceramic material incorporated into a polymer matrix having a weight average molecular weight of 10,000 to 10,00,000.

According to this invention Is further provided a process for the preparation of an osteoconductive composite material as claimed in claim 1, comprising melting a polymer followed by adding a bioceramic material thereto and mixing followed by spreading the mix to obtain a sheet and moulding the same to obtain the composite material.

In accordance with this invention, the osteoconductive composite material consists of a discontinuous phase of bioceramic and a continuous phase of a polymeric material, by appropriately incorporating the bioceramic Into a suitable polymeric matrix preferably a thermoplastic. The co-polymers of ethylene desirably with a polar co-monomer like vinyl acetate or acyiic acid or the like are used. The second monomer desirably a polar co-monomer can be varied in weight percentage say from 6%-60%, preferably in the range 12-45%. The bioceramic material can be varied from 10-90 volume %, especially from 20-70%. The polymeric matrix has a weight average molecular weight of 10,000 to 10,00,000, preferably greater than 50,000 but less than 5,00,000 the polymer matrix could be a polymer blend comprising of the above mentioned polymers or a polyelectrolyte complex comprising of anionic and cationic polymers.

The bioceramic used Is hydroxyapatite, tricaicium phosphate or a composite of these two or bioactive glass or glass ceramic system. The calcium phosphate used has a calcium to phosphate ratio that may vary from 1 to 1.67. The

bioceramic particle size may vary from 0.05µm to 150µn.

The bioceramic particle may be prepared by suitable chemical synthesis procedures followed by spray drying or freeze drying or similar processes and may or may not be ball milled to small particle size.

The bioceramic is incorporated into the polymeric matrix by conventional methods in plastic processing like mill mixing, mixing in an intermix or single screw extruder or twin  screw extruder. The material Is compression moulded into any shape in a compression moulding press at appropriate temperature and pressure. The plaques obtained can also be shaped into any required shape by scissors. Altematively the composite can be injection moulded using appropriate moulds, into any desired shape or extruded using appropriate dies in the form of

rods, tubes sheets or any desired contours as required. Altematively the compression moulded sheets can be shaped into desired three dimensional shapes required for implantation by plastic forming techniques such as thermoforming, vacuum forming, stamp forming etc.

The composite can be sterilized by either ethylene oxide gas or by gamma radiation for surgical use as bone substitute. The material has a tensile strength of 3-30 MPa.

The polymeric matrix used is a co-polymer of ethylene and a polar monomer like vinyl acetate or acrylic acid or the like. The melt mixing technique was used to prepare the composite.

The invention will now be explained in greater details with the help of the following non-limiting example.

Example:

33.97 g of co-polymer is melted in a high shear mixer with cam type rotors and 75.3 g of hydroxyapatite powder is added slowly into the melted polymer. Further they were mixed for 4 min to get a homogeneous mixture. The temperature of mixing was 120oC and the rotor speed was 40 rev min-1. The mix is then dumped and sheeted out in an open two-roll mill. The composite is then compression moulded into plaques of around 2 mm thickness using compression molding. Dumb bell specimens were cut from the sheet in order to measure the tensile properties. The biocompatibility studies showed bone growth around the Implant showing the bloactlve nature of the composites.

The moulded composites have a Young's modulus of 100 to 10,000 MPa.

The  moulded  composites  can be used for surgical applications such as cranloplasty, maxillofacial or other bone substitute applications.

WE CLAIM:

1.	An osteoconductive composite material for use as a bone substitute, having a tensile strength of 3-30 MPa and elongation at break of 2 to 25%, characterized In that It comprises a bloceramic material Incorporated Into a polymer matrix having a weight average molecular weight of 10,000 to 10,00,000.

2.	The osteoconductive composite material as claimed in claim 1, wherein the matrix polymer has a weight average molecular weight greater than 50,000 but less than 5,00,000.

3.	The osteoconductive composite material as claimed in claim 1	, wherein matrix polymer is a co-polymer of ethylene and another polar monomer such as vinyl acetate, acrylic acid or the like.

4.	The osteoconductive composite material as claimed In claim 1 and wherein the polymer matrix Is a polymer blend comprising of the above mentioned polymers or a polyelectrolyte complex comprising of anionic and catlonic polymers.

5.	The osteoconductive composite material as claimed in claim 3 wherein the co-polymer content can vary from 6-60%.

6.	The osteoconductive composite material as claimed in claim 1, wherein the bloceramic particle may be Incorporated 10-90 vol%.

7.	The osteoconductive composite material as claimed in claim 1, wherein the bioceramic particle may be hydroxyapatite, tricalcium phosphate or a composite of these two or bioactive glass or glass ceramic system.

8.	The osteoconductive composite material as claimed in aim 1, wherein the bioceramic particle size may vary from 0.05 µm to 150 µm.

S.The osteoconductive composite materials claimed in claim 7, wherein the calcium phosphate has calcium to phosphorous ratio that may vary from 1 to 1.67.

10.	An osteoconductive composite material for use as a bone substitute, substantially as herein described..

11.	A process for the preparation of an osteoconductive composite material as claimed in claim 1, comprising melting a polymer followed by adding a bioceramic material thereto and mixing followed by spreading the mix to obtain a sheet and moulding the same to obtain the composite material.

12.	The process as claimed In claim 11 comprising preparing the bioceramic material by known processes followed by drying and optionally milling the same to obtain bioceramic particles.

13.	The process as claimed in claim 11, wherein the mixing is done in an Intermix or single screw extruder or t^n screw extruder.

14.	The process as claimed in claim 11, wherein 10 to 90% by volume of the bioceramic material is incorporated into the polymer matrix.

15. The process as claimed in claim 11, wherein the composite is moulded by compression moulding or any other plastic forming technique.

16.The process as claimed in claim 15, wherein the moulded composites have a Young's modules of 100 to 10,000 MPa.

17.The process as claimed in claim 11, wherein the moulded sheets are fabricated into any two dimensional or three dimensional shapes by special forming techniques such as thermoforming, vacuum forming, stamp forming etc.

18.The process as claimed in claim 11, wherein the composite is prepared by extrusion, injection moulding or any other plastic forming method .

Documents:

				0805-che-2003 claims-duplicate.pdf

				0805-che-2003 description (complete)-duplicate.pdf

				805-che-2003-abstract.pdf

				805-che-2003-claims.pdf

				805-che-2003-correspondnece-others.pdf

				805-che-2003-correspondnece-po.pdf

				805-che-2003-description(complete).pdf

				805-che-2003-description(provisional).pdf

				805-che-2003-form 1.pdf

				805-che-2003-form 26.pdf

				805-che-2003-form 3.pdf

				805-che-2003-form 4.pdf

				805-che-2003-form 5.pdf

« Previous Patent

Next Patent »

Patent Number	222314	

Indian Patent Application Number	805/CHE/2003	

PG Journal Number	47/2008	

Publication Date	21-Nov-2008	

Grant Date	05-Aug-2008	

Date of Filing	06-Oct-2003	

Name of Patentee	SREE CHITRA TIRUNAL INSTITUTE FOR MEDICAL SCIENCES & TECHNOLOGY	

Applicant Address	BIOMEDICAL TECHNOLOGY WING, POOJAPPURA, THIRUVANANTHAPURAM 695 012,	

Inventors:

#	Inventor's Name	Inventor's Address	

1	PARAMESWARAN RAMESH	C/O, SREE CHITRA TIRUNAL INSTITUTE, MEDICAL INSTITUTES & TECHNOLOGY, BIOMEDICAL TECHNOLOGY WING, POOJAPPURA, THIRUVANANTHAPURAM 695 012,	

2	PARIMANATHU KOVILAKOM RAMA VARMA HARI KRISHNA VARMA	BIOMEDICAL TECHNOLOGY WING, POOJAPPURA, THIRUVANANTHAPURAM 695 012,	

PCT International Classification Number	A61F2/28	

PCT International Application Number	N/A	

PCT International Filing date		

PCT Conventions:

#	PCT Application Number	Date of Convention	Priority Country	

1			NA	

© All Indian Patents, 2013-2021.

  Patent data available in the public domain from Indian Patents Office, Department of Industrial Policy and Promotions, Ministry of Commerce and Industry, Government of India.

File: patents/222396-arc-tube-for-a-high-pressur-sodium-lamp-and-an-optically-translucent-polcrystalline-alumina-sintered-body.html
Indian Patents. 222396:"ARC TUBE FOR A HIGH PRESSUR SODIUM LAMP AND AN OPTICALLY TRANSLUCENT POLCRYSTALLINE ALUMINA SINTERED BODY"

Indian Patents

Recently Granted Patents

  Recently Published Patents

Title of Invention	"ARC TUBE FOR A HIGH PRESSUR SODIUM LAMP AND AN OPTICALLY TRANSLUCENT POLCRYSTALLINE ALUMINA SINTERED BODY"

Abstract	A method of making an optically transparent ceramic article comprising the steps of: -forming, by conventional method, an aqueous slurry of alumina powder comprising alumina, magnesia, and zirconia, and yttria; -add nitric acid, and aqueous binder and plasticizer, by conventional method. -spray-dry the slurry by conventional method. -forming an article by use of sintering to yield the following composition, based on the weight percentage of about: magnesia 0.020% zirconia 0.018% yttria 0.035% alumina balance	

Full Text	TECHNICAL FIELD

This invention relates to translucent ceramics and more particularly to a high density polycrystalline alumina (PCA) which, when formed into arc tubes for high pressure sodium lamps, shows increased resistance to sodium loss with a concomitant decrease in outer envelope darkening, together with higher efficacy derived from operation at higher wall temperatures.

BACKGROUND ART

Translucent bodies of PCA are known. Coble, in U.S. Patent No. 3,026,210 discloses the use of 0.0625 to 0.5 wgt, percent MgO to aid in the elimination of residual porosity by preventing the entrapment of pores inside alumina grains and to control grain growth in the late stages of sintering, when the density exceeds 98%.

Charles, et al., in U.S. Patent No. 4,285,732, suggests the addition of small amounts of zirconia and/or hafnia to the alumina-magnesia ceramic to control the formation of a second phase, usually, spinel; i.e., magnesium aluminate, MgA12O4, which can occur when the magnesia content increases above the solubility level. Grain sizes in the sintered bodies are said to be 20 microns to 50 microns. The range of dopants included 0.030 - 0.150 wgt. percent magnesia and 0.002 - 0.070 wgt. percent zirconia and./or hafnia.

McVey, in U.S. Patent No. 4,567,396, teaches that the composition of 4,285,732 can be employed in a high pressure sodium lamp of increased efficacy, because sodium loss is minimized and the arc tube can be operated at higher wall temperatures.

U. S. Patent No. 3,377,176 discloses an alumina composition employed in arc tubes and utilizing 0.05 wgt. percent magnesia and 0.035 wgt. percent yttria.

Maekawa et al, in European Patent Application No. 93-119959.0, disclose a triple doped alumina including 0.010 - 0.080 wgt, ..percent magnesia, 0.001 - 0.030. wgt, percent yttria, and 0.020 - 0.120 wgt. percent zirconia. The primary example disclosed contained, in wgt. percent, 0.020 magnesia, 0.002 yttria and 0.040 zirconia.

While all of these materials perform well, all exhibit a loss hi lumens over time because of outer envelope wall blackening. Additionally, high percentages of zirconia have been thought to be detrimental to brick of the firing, furnaces.

It would be an advance in the art if such lamps could be provided having high efficacy and less outer wall blackening whereby a high percentage of original transmittance could be maintained.

Accordingly, there is provided a method of making an optically transparent ceramic article comprising the steps of:

-	forming, as known per se, an aqueous slurry of alumina powder comprising

alumina, magnesia, and zirconia, and yttria;

-	add nitric acid, an aqueous binder and plasticizer, as known per se;

-spray-dry the slurry as known per se;

-	forming an article by use of sintering to yield the following composition, based

on the weight percentage of about:

magnesia	0.020%

zirconia	0.018%

yttria	0.035%

alumina	balance

DISCLOSURE OF INVENTION

It is, therefore, an object of the invention to enhance the manufacture of translucent ceramics.

It is another object of the invention to produce translucent ceramics having a small grain size with optimal density and having less tendency to cause outer envelope

Yet another object of the invention is provision of an arc tube for a high pressure sodium lamp having increased efficacy and improved lumen maintenance.

These objects are accomplished, in one aspect of the invention, by the provision of an optically translucent polycrystalline body consisting, essentially of about 0.020 wgt. percent magnesia, about 0.018 wgt. percent zirconia, and about 0.035 wgt. percent yttria;

A method of making such a translucent ceramic article comprises the steps of: forming an aqueous slurry to yield the composition described above. TQ that composition is added nitric acid to adjust the pH to 4.6. An aqueous binder and plasticizer in the amount of 2.5 solids vvgt. percent are then added to the slurry which is then spray-dried. An article is formed by wet-bag isopressing and the article is prefired in air at about 1325°C for about 2 hours and then is sintered in hydrogen for about 3 hours at 1830°C.

BRIEF DESCRIPTION OF THE DRAWINGS

Fig. 1 is a front elevational view of a high pressure sodium lamp which can employ the invention;

Fig. 2 is a graph of outer jacket darkening versus time for the arc tube of the invention and prior art arc tubes; and

Fig. 3 is a graph of lumens versus time for the arc tube of the invention and prior art arc tubes.

BEST MODE FOR CARRYING OUT THE INVENTION

For a better understanding of the present invention, together with other and further objects, advantages and capabilities thereof, reference is made to the following disclosure and appended taken in conjunction with the above-described drawing.

Referring now to the drawing with greater particularity, there is shown a high pressure sodium vapor lamp 100 having a vitreous outer envelope 6 with a standard mogul screw base 4 attached to the stem end which is shown lowermost in the figure. A reentrant stem press 8 has a pair of relatively heavy lead-in conductors 10 and 12 extending through the stem 8 and having outer ends of conductors 10 and 12 connected to the screw shell 17 and eyelet 18.

The lamp 100 has an inner envelope or arc tube 14 centrally located within the outer envelope 6. The arc tube 14 is comprised of a length of light transmitting ceramic formed of polycrystalline alumina ceramic which is translucent. The arc tube 14 contains a charge of vaporizable metal which may include the addition of a metal buffer gas such a mercury with an operating range of 0.1 to 5 atmospheres and having an emitting species of sodium at a typical operating pressure of 60 Torr or higher. The upper end of the arc tube 14 is closed by an alumina ceramic plug 20 through which a niobium in-lead 26 projects and which supports an upper electrode (not shown) within the arc tube 14. The lower end of arc tube 14 has a closure which comprises a ceramic plug 21 through which extends a thin-walled niobium tube 26. The niobium tube 26 serves as an in-lead for arc tube 14. The shank of the lower electrode (not shown) of arc tube 14 projects into tube 26 and is locked in place by crimping the tube 26 about the lower electrode at location 25. The arc tube 14 has a tungsten wire 50 coiled thereabout. The wire 50 is connected to one of the electrodes by a thermal switch 52 and is placed between the electrodes where the lowest breakdown voltage is achieved. The thermal switch opens when the lamp is warm so as to minimize electric fields across the tube wall

The arc tube 14 is of primary interest to the invention and has an arc chamber 40 defined by walls 42. The arc tube comprises magnesia in an amount of about 0.020 to 0.050 wgt. percent; zirconia in an amount of about 0.018 wgt. percent, and about 0.035 wgt. percent yttria; balance alumina.

The inclusion of zirconia has been shown to inhibit the formation of spinel during lamp operation and processing, which inhibition has been shown to decrease sodium loss while allowing increased wall temperatures. It is known that high pressure sodium lamps can gain 2-3% in lumen output with each 50 ° C increase in wall temperature.

The following non-limiting example illustrates the invention.

EXAMPLE 1

A batch alumina powder containing, in wgt. percent, 0.02 % MgO, 0.018 % ZrO2, 0.035 % yttria, and 2.5 % organic binder and plasticizer, such as 2.0 wgt. % polyethylene glycol and 0.5% wgt. % polyvinyl alcohol, was prepared by dispersing 500 g of 0.3 um 65 % alpha and 35 % gamma alumina at 40 % solids in water in which had been added quantitatively analyzed aqueous solutions of magnesium nitrate, zirconium nitrate and yttrium nitrate. Nitric acid was added to adjust the pH to 4.6. Aqueous binder such as polyvinyl alcohol and a plasticizer such as polyethylene glycol were added in the amount of 2.5 solids wgt. percent. The slurry was stirred and then spray-dried, and the resultant power was formed into articles by wet-bag isopressing. The article was pre-fired in air for 2 hours at 1325°C, followed by sintering in hydrogen for 3 hours at 1830°C.

In all instances, the sintered articles produced were discharge vessels suitable for use in high pressure sodium lamps. The discharge vessels were designed for 200 W lamp operation; built into lamps and force tested by operation at 400 \V. This test increases sodium reaction, allowing lamps to experience more reactions in 2000 hours than what normal lamp operation requires 24,000 hours to accomplish.

For comparison purposes, the following prior art compositions were also prepared and tested.

EXAMPLE 2

The identical procedure as Example 1 was followed except the composition included 0.02 wgt. percent magnesia, 0.040 wgt. percent zirconia and 0.002 wgt. percent yttria. This composition is described in the aforementioned European Patent Application No. 93-119959.0.

EXAMPLE 3

The identical procedure as Example 1 was followed except that the composition was 0.050 vvgt. percent magnesia and 0.040 vvgt. percent zirconia.  This material is described in U.S. Patent No. 4,285,732. The sintering cycle was 1880° C for 3 hours in hydrogen. The results are shown in Table 1.

TABLE I

 (Table Removed)

In the Table, KLUMENS represents thousands of lumens and %T represents the percent transmission of the outer jacket in measurements taken at 1000 hours. The control was represented by a standard commercial capsule having as additives 0.05 wgt. percent MgO and 0.035 wgt. percent Y203.

Thus, the composition herein described produces translucent ceramic articles having a greater resistance to sodium reactions than compositions currently employed or described in the literature.

The data for the percent of outer jacket darkening versus time represented in Table 1 are graphically presented in Fig. 2, except that they continue beyond the 2000 hour time period.

Fig. 3 is a graphical representation of the lumen output, in thousands, as a function of time.

While there have been shown and described what are at present considered the preferred embodiments of the invention, it will be apparent to those skilled in the art that various changes and modifications can be made herein without departing from the scope of the invention as defined by the appended claims.

We Claim:

1.	A  method  of  making  an  optically  transparent  ceramic  article

comprising the steps of:

-	forming, by conventional method, an aqueous slurry of alumina powder

comprising alumina, magnesia, and zirconia, and yttria comprising in the

ratio magnesia	0.020%

zirconia	0.018%

yttria	0.035%

alumina	balance

-	add nitric acid, an aqueous binder and plasticizer, by conventional method

as hereindescribed.

-spray-dry the slurry by conventional method.

-	forming an article by sintering to yield with hydrogen is a manner as

hereindescribed.

2.	The method as claimed in claim 1, wherein the composition is made to

produce the article and the said article is an arc tube for high pressure

sodium lamp.

3.	The method as claimed in claim 1, substantially as herein described

with reference to the accompanying drawings.

Documents:

				1782-del-1997-abstract.pdf

				1782-del-1997-claims.pdf

				1782-del-1997-correspondence-others.pdf

				1782-del-1997-description (complete).pdf

				1782-del-1997-drawings.pdf

				1782-del-1997-form-1.pdf

				1782-del-1997-form-13.pdf

				1782-del-1997-form-2.pdf

				1782-del-1997-form-3.pdf

				1782-del-1997-form-4.pdf

				1782-del-1997-gpa.pdf

				1782-del-1997-petition-138.pdf

« Previous Patent

Next Patent »

Patent Number	222396	

Indian Patent Application Number	1782/DEL/1997	

PG Journal Number	40/2008	

Publication Date	03-Oct-2008	

Grant Date	06-Aug-2008	

Date of Filing	27-Jun-1997	

Name of Patentee	OSRAM-SYLVANIA INC.,	

Applicant Address	100 ENDICOTT STREET,DANVERS,MA 01923,U.S.A	

Inventors:

#	Inventor's Name	Inventor's Address	

1	GEORGE CHIATSING WEI	26 VALLEY VIEW ROAD, WESTON, MA 02193, U.S.A.	

2	ARLENE HECKER	47 EASTERN AVE., BEVERLY, MA 01915, U.S.A.	

3	DAVID GOODMAN	11A MERRILL STREET, AMESBURY, MA 01913, U.S.A.	

PCT International Classification Number	C04B 35/10	

PCT International Application Number	N/A	

PCT International Filing date		

PCT Conventions:

#	PCT Application Number	Date of Convention	Priority Country	

1	08/681,739	1996-07-29	U.S.A.	

© All Indian Patents, 2013-2021.

  Patent data available in the public domain from Indian Patents Office, Department of Industrial Policy and Promotions, Ministry of Commerce and Industry, Government of India.

File: patents/222418-an-improved-implant-test-apparatus-for-quantitative-assessment-of-hydrogen-induced-cold-cracking-hicc-susceptibility-of-high-strength-steel-weldments.html
Indian Patents. 222418:"AN IMPROVED IMPLANT TEST APPARATUS FOR QUANTITATIVE ASSESSMENT OF HYDROGEN INDUCED COLD CRACKING (HICC) SUSCEPTIBILITY OF HIGH STRENGTH STEEL WELDMENTS"

Indian Patents

Recently Granted Patents

  Recently Published Patents

Title of Invention	"AN IMPROVED IMPLANT TEST APPARATUS FOR QUANTITATIVE ASSESSMENT OF HYDROGEN INDUCED COLD CRACKING (HICC) SUSCEPTIBILITY OF HIGH STRENGTH STEEL WELDMENTS"

Abstract	This invention relates to an improved implant test apparatus for quantitative assessment of hydrogen induced cold cracking (HICC) susceptibility of high strength steel weldments characterised in that the system has a plurality of independent test rigs, each with its own loading mechanism which enable simultaneous testing of several samples under different load conditions and wherein each test rig comprises: (a) loading structure for holding a test sample, (b) load cell disposed below of loading structure, (c) double cantilever mechanism held to said load cell, (d)servo controlled load positioner held to said cantilever mechanism, (e) weld temperature sensors as herein described, (f) data acquisition system to record the temperature changes, (g)Linearly Variable Displacement Transducer (LVDT) for strain measurement.	

Full Text	AN IMPROVED APPARATUS FOR QUANTITATIVE DETERMINATION

OF  HYDROGEN  INDUCED  COLD  CRACKING SUSCEPTIBILITY

OF  HIGH  STRENGTH  STEEL  WELDMENTS

Field of Invention

This invention relates to an improved apparatus for

quantitative determination of Hydrogen Induced Cold Cracking

(HICC) susceptibility of high strength steel weldments which

is of vital importance in fabrication of high strength steel

structures like pressure vessels,  bridges,  ship-building

etc.

Prior Art

HICC remains a major problem to fabricators of high strength structural steels and their weldments. It is associated with a decrease in tensile ductility and tensile strength. Weldments certified as sound by the most

exhaustive non-destructive evaluation often exhibit extensive cracking after few days, weeks or months after entering service. This type of cracks can virtually destroy the effectiveness of the load carrying capability of the weldment and also act as potential sites for initiation of a brittle fracture. It is often difficult to detect them as the cracks are hidden in the weld toes, root of the welds ,or at the underbed position. Three interrelated factors are

responsible for this crack formation, namely:-

a)	presence of critical concentration of hydrogen

b)	constraints due to a critical level of applied/

residual stress

c)	a susceptible microstructure.

Hydrogen embrittlement in steel is inhibited by fast strain rate and low temperatures which is in direct contrast with conventional behaviour of steels where embrittlement is enhanced by fast strain rate and low temperature. It is,

therefore, essential and very important for the fabricators of high strength structural steels to know in a quantitative manner, the susceptibility of steel to HICC under various welding conditions using different types of welding consumables. For fabrication of critical components like bridges and other structural components, a knowledge of the HICC sesceptibility will help the designer, in formulating the correct welding practices and procedures and ensure safety from catastrophic failure.

For the purpose of investigation of the phenomenon of HICC and for proper selection of welding -consumables and welding parameters to avoid HICC, a number of test systems have been developed and are presently commercially

available.

These test systems are either of self-restraint type or of external-restraint type. Though the former type of test system simulates the HICC in a weld more accurately, stress in required in a weld for HICC to occur can be obtained only in the external-restraint "type test systems. Thus the external restraint type test systems can determine susceptibility to HICC in a quantitative manner. One of the most important and widely accepted test system for quantitative determination of HICC susceptibility is implant testing system.

Generally, Implant testing systems involve loading a helically notched specimen, positioned in flush with the surface of its supporting plate through a hole in it, immediately after welding, to a pre-set dead weight. The welded specimen is kept in the loaded condition for 24 hours. If the sample fails within that time frame, the time taken to fail is noted down and the next test is carried out at lower stress. If at a particular stress level, failure does not. occur with in that time frame of 24 hours, the test specimen is unloaded -and that particular stress is taken to be the lower critical stress (LCS). For determination of the lower critical stress (LCS) level, below which a sample will not fail within 24 hours. At least 4 tests are required to be done at different stress levels but keeping other

welding parameters same. This consume a lot of time to generate realistic data when different type of weld consumables are used and various weld conditions are employed. As the known systems have only one test rig, the test of sample has to wait till the completion of the test on the preceding sample. The known system therefore had the disadvantage that these being based on usage of single test rig, the determination of LCS is time consuming.

In the available Implant test systems, discrete weights are used which are unsuitable for getting an accurate LCS value, as few intermediate stress levels may often get missed inadvertently and so the intermediate stress levels cannot be ascertained with this system. Also the initiation of hydrogen cracks is a temperature dependent process between -1000C to + 100'C. Hence, the application of load in the proper temperature range is very crucial in obtaining not only an accurate LCS value but also in producing the repeatability of the test results.

These available Implant test systems have further drawback that there is no provision in the system for automatic triggering of a pre-set load when the preset load when the pre-set temperature of the weld is reached. Due to this, it is not possible to obtain accurate values and repeatability of results.

Object  of the  present  invention

The primary object of the present invention is to propose an improved implant testing system which enables quantitative determination of HICC susceptibility of high strength steel weldments in a reasonably shorter time.

Another object of the present invention is to propose an improved implant system which enables quantitative determination of HICC suspectibi1ity with higher accuracy as compared with known implant test systems.

Still another object of the present invention is to propose an improved implant test system with four independent test rigs each with its own loading mechanisms which enable simultaneous testing of four samples under different load conditions.

Further object of the present invention is to propose an improved implant test system which incorporates an improved servo controlled load positioner which enables automatic application of pre-set load in the continuous range upto 50KN in place of manual application of discrete weights in the known system.

Still further object of the present invention is to propose an improved implant test system which incorporates a thermocouple which enables automatic triggering of the loading mechanisms at a pre-set load level as soon as present

: temperature of the weld is sensed by the thermocouple.

Yet further object of the present invention is to propose an improved implant test system which incorporates double lever cant lever loading mechanism which enables a 100 fold load multiplication.

Still further object of the present invention is to propose an improved implant test system when incorporates a data acquisition system which collects real time load and weld-temperature data and feeds to the main controller.

Yet further object of the present invention is to propose an improved implant test system when incorporates LVDT to measure the strain in the welded sample to order to few hundred microns.

STATEMENT OF INVENTION

According to this invention there is provided an improved implant test apparatus for quantitative assessment of hydrogen induced cold cracking (HICC) susceptibility of high strength steel weldments characterised in that

the system has a plurality of independent test rigs, each with its own loading mechanism which enable simultaneous testing of several samples under different load conditions and wherein each test rig comprises:

(a)	loading structure for holding a test sample,

(b)	load cell disposed below of loading structure,

(c)	double cantilever mechanism held to said load cell,

(d)	servo  controlled  load  positioner  held  to  said  cantilever

mechanism,

(e)	weld temperature sensors as herein described,

(f)	data acquisition system to record the temperature changes,

(g)	Linearly Variable Displacement Transducer  (LVDT)  for strain

measurement.

The proposed system considerably reduces the total time of testing by providing four independent test rigs, each with its own loading mechanism. This make is possible to test four different samples simultaneously by loading each test rig with different sample to desired

load levels. A servo controlled load positioner is provided which enables automatic application of pre-set load. This servo controlled load positioner moves on a rotary to line converter in the horizontal direction and enables use * of continuous range of load upto 50KN in place of manual application of discrete weights in the earlier test systems. This enable precision in determination of lower critical stress (LCS) value. Double lever cantilever mechanism has been provided which enables 100 fold load multiplication. A thermocouple has been provided in the apparatus which enables automatic triggering of the loading mechanism at a pre-set load level as soon as the pre-set temperature of the cooling weld is sensed by thermocouple. This adds to the accuracy and enables repeatability of results. The •precision strain gauge based load cells, measure the effective loading on each specimen throughout the entire testing period. "The system also makes it possible to measure the magnitude of strain due to hydrogen cracking in the test system during the entire test range by suitable Linearly Variable Displacement Transducer (LVDT).

Using this test system, a lower critical stress (LCS) is obtained, below which a given weldment will not fail, at a constant diffusible hydrogen level. A comparison of the

LCS values of various steels welded under identical conditions, gives a relative ranking of these steels with

-respect of their "susceptibility to- HICC. Susceptibility to HICC of various high strength structural steels like HY-80, HSLA-80 have been carried out. When welded at a heat input of 2Kj/mm, HY-80 steel was observed to have LCS values varied from 565 N/mm2 to 309 N/mm2 at diffusible hydrogen levels of 3ml/lOO gm to 16ml/100 gm respectively.

Description of figures

The preferred embodiment of present invention will now be illustrated with the following figures which are intended to illustrate an embodiment of the proposed apparatus, without intending to limit in any way, the scope of the present invention, wherein:-

Fig.l - Shows the complete apparatus for Implant Test System

Fig.2 - Shows front-view and top-view of the implant test system for four samples

Fig.3 - Shows Servo controlled load positioner Description with respect to drawings

Referring to fig(l), the specimen (3) whose HICC susceptibility is to be determined, is placed between the specimen holder (4) and the backing plate(1). The specimen (3) is held in position by passing it through a hole at the middle of both bearing plate (2) and backing plate(1). The spring (5) provides the support to the specimen holder(4) The specimen holder (4) and the spring (5) are housed in a holder(6). The specimen (3) is held in position with the help of spring(5) till the actual load is transmitted-to the specimen(3) after being welded to the backing plate(1). The

load cell (7) measures the actual load being transmitted to

for example the specimen (3) .  The load cell has a capacity of/ 50 KN.  As

the load is applied over a period of 24 hours or more. The load cell has a very high degree of accuracy over the entire time frame in the measurement of load being applied to the sample. The primary fixed load(14) is multiplied twice by the primary lever(18) and secondary lever (17) arms through cantilever mechanism. The arms X1 and X2 of. secondary lever (17) are preferably in the ratio 1:10 and the arms L1 and L2 of the primary lever (18) are preferably in the ratio 10:1. Knife edge bearings(9) are provided to minimise the loss of load when being transferred from one member to another and also at the lever fulcrums. The actuator servo motor(10) controls the movement of the load positioner (15) so that the effective arm length of the primary lever is changed accordingly and the desired load is actually applied to the test sample (3). The hydraulic dampers (11) make the movement of the primary lever smooth during loading/unloading. Provisions for Linearly Variable Displacement Transducer(16) are kept to measure the actual strain occuring in the test sample prior to failures, if any. The strain measured is of

the order of few hundred microns.

The poise 8 (a) is positioned at the lower end of

primary lever arm(18) and poise 8 (b) is positioned at the

lower end of secondary arm (17) makes .sure that the lever

arms are free from any stress before a new experiment is

carried out. The load cell guides (12) maintain proper

alignment of the load cell(7) during up and down movement of

the load cell(7) during-loading and unloading. The lifting

cylinder(13) keeps the primary lever arm(18) in position so

that the load applied on- the primary lever (18) is not

transmitted to the test sample in the beginning.

Immediately after welding, when the load is required to be

transmitted to the test sample, the lifting cylinder comes

down .and - gets detached from the primary lever. At this

condition, the test sample is. fully under the applied load.

If sample fails during experimentation, the primary

lever (18) arm comes down and rests on the lifting

cylinder(13) .	- .

The weld temperature sensors used are preferably -K type chromel- (+)-Alumel(-) thermocouple having ;high sensitivity (10 to 55 nv/°C), high accuracy (ii2.2°C) within a range of -18 to 12.00°C. The one end of thermocouple is properly placed ' in the vicinity of weld being made to measure ti.e temperature of the cooling weld. The other end is fed into the central controller having a data acquisition system which records the temperature changes as experienced by the tip of the thermocouple.

The fig 2 shows the front view and top-view of the apparatus for four, test samples.

The figure (3) gives -the details of .Servo Controlled load positioner. the servo controlled load positioner basically consists of a load mover, (15) (fig 1) , a helically threaded power screw(19) (fig 3) and a arctuator servo motor(lO) (fig 1). The motor rotates the screw to which the load positioner is held and brings the load positioner to the desired place on the primary lever(: 8) arm. Subsequently the load positioner is separated from the screw  and the  load  positioner  rests  only on  the primary  lever  (18)  arm.

It is to be understood that the above description of the present invention is susceptible to considerable modifications, change and adapations by those skilled in the art, such modifications and adaptations are intended to be considered to be within the scope of the present invention, which is set forth by the following claims:-

WE CLAIM;

1.	An improved implant test apparatus for quantitative assessment of

hydrogen induced cold cracking (HICC) susceptibility of high strength

steel elements characterised in that the system has a plurality of

independent test rigs, each with its own loading mechanism which

enable simultaneous testing of several samples under different load

conditions and wherein each test rig comprises:

(a)	loading structure for holding a test sample,

(b)	load cell disposed below of loading structure,

(c)	double cantilever mechanism held to said load cell,

(d)	servo  controlled  load  positioner  held  to  said  cantilever

mechanism,

(e)	weld temperature sensors as herein described,

(f)	data acquisition system to record the temperature changes,

(g)	Linearly Variable  Displacement Transducer  (LVDT)  for  strain

measurement.

2.	An improved implant test apparatus as claimed in claim 1 wherein the

said loading structure comprises of backing plate (1) supported on a

bearing plate (2), sample holder (4) held to said sample, spring (5) disposed

within a holder (6) and between holder (4) and holder (6) (fig. 1).

3.	An improved implant test apparatus as claimed in claim 1 wherein the

said load cell (7) is held to holder (6) and measures the actual load being

transmitted to the test sample.

4.	An improved implant test apparatus as claimed in claim 1 wherein the

said double-cantilever mechanism has primary lever (18) with arms L1, L2

in the ratio of 10:1 and secondary lever arms (17) with arms X1, X2 ratio of

1:10 which enable multiplication the load twice upto a total of 100 times

and hydraulic damper (11) provides smooth loading/unloading.

5.	An improved implant test apparatus as claimed in claim 1 wherein the

said servo controlled load positioner comprises of a load positioner (15), a

helically threaded power screw (19) (fig.3) and actuator servo motor (10).

6.	An improved implant test apparatus as claimed in claim 5 wherein the

said servo controlled load positioner 5 enables automatic application of

pre-set load in a continuous range of load upto 50  KN in place of

conventional manual application of discrete weight.

7.	An  improve  implant test,  apparatus for quantitative . assessment  of

hydrogen induced cold cracking substantially as herein described and

illustrated.

Documents:

				1980-del1997-abstract.pdf

				1980-del1997-claims.pdf

				1980-del1997-correspondence-others.pdf

				1980-del1997-correspondence-po.pdf

				1980-del1997-description (complete).pdf

				1980-del1997-drawings.pdf

				1980-del1997-form-1.pdf

				1980-del1997-form-19.pdf

				1980-del1997-form-2.pdf

				1980-del1997-form-3.pdf

				1980-del1997-gpa.pdf

« Previous Patent

Next Patent »

Patent Number	222418	

Indian Patent Application Number	1980/DEL/1997	

PG Journal Number	36/2008	

Publication Date	05-Sep-2008	

Grant Date	08-Aug-2008	

Date of Filing	16-Jul-1997	

Name of Patentee	THE CHIEF CONTROLLER, RESEARCH AND DEVELOPMENT.	

Applicant Address	TECHNICAL CORDIN.DTE., B-341, SENA BHAWAN, DHQ P.O., NEW DELHI-110 011, INDIA.	

Inventors:

#	Inventor's Name	Inventor's Address	

1	SHRI BISWAJYOTI BASU SCIENTIST 'C'	NAVAL MATERIALS RESEARCH LABORATORY, RESEARCH AND DEVELOPMENT ORGANISATION, MINISTRY OF DEFENCE, BOMBAY, INDIA.	

2	SHRI SURYA MANI TRIPATHI JSO	NAVAL MATERIALS RESEARCH LABORATORY, RESEARCH AND DEVELOPMENT ORGANISATION, MINISTRY OF DEFENCE, BOMBAY, INDIA.	

3	DR. DIPAK KUMAR BISWAS SCIENTIST F	NAVAL MATERIALS RESEARCH LABORATORY, RESEARCH AND DEVELOPMENT ORGANISATION, MINISTRY OF DEFENCE, BOMBAY, INDIA.	

PCT International Classification Number	C22C 38/42	

PCT International Application Number	N/A	

PCT International Filing date		

PCT Conventions:

#	PCT Application Number	Date of Convention	Priority Country	

1			NA	

© All Indian Patents, 2013-2021.

  Patent data available in the public domain from Indian Patents Office, Department of Industrial Policy and Promotions, Ministry of Commerce and Industry, Government of India.
