Repository: anandvc/allindianpatents

File: patents/222517-sugar-wafers.html
Indian Patents. 222517:SUGAR WAFERS

Indian Patents

Recently Granted Patents

  Recently Published Patents

Title of Invention	SUGAR WAFERS

Abstract	ABSTRACT SUGAR WAFERS "A sugar wafer and a sugar wafer batter in which part of the wheat flour is replaced by cereal grits or all or part of the sucrose is replaced by a reducing sugar as well as confectionery products comprising them."	

Full Text	 

FIELD OF THE INVENTION

The present invention relates to wafers, more particularly to sugar wafers and processes of preparing them.

BACKGROUND OF THE INVENTION

Wafers are normally made from batter recipes using from about 20% to 60% by weight of flour, water and sucrose (which may be brown or white) together with smaller quantities of one or more ingredients typically used in a sugar wafer such as fat, milk, cream, milk powder, whole egg, egg powder, soya flour, salt, lecithin, colourant, cocoa powder, flavours, emulsifiers, vanilla crystals and a raising agent. The flour is usually wheat flour but it may be another flour such as rice flour or a flour admixed with a starch. Wafers usually have a low fat content, normally from 1-2% but in some cases up to 10% and the main function of the fat is as an antisticking/releasing agent. Sugar wafers differ from standard wafers in containing a higher sugar content, e.g. from about 40% to 70% compared with less than 5% for standard wafers.

Wafers may be distinguished from biscuits/cookies in that wafers are the result of

baking a batter whereas biscuits/cookies are baked out of a dough. Batter normally

has a water content of more than 100 parts per 100 parts of flour and is a liquid

suspension that will flow through a pipe whereas biscuit dough is rather stiff to

permit rolling and flattening and has a water content of less than 50 parts per 100

parts of flour.	'

A major problem with standard sugar wafers is that they tend to lose their crispiness with time by absorbing moisture which softens them and therefore lose their characteristic desirable textural properties. After baking the batter, there is only a limited amount of time, usually up to about 40 seconds, during which the wafers stay sufficiently flexible to allow further processing, such as modifying the shape or filling a tubular shaped wafer.

SUMMARY OF THE INVENTION

We have found that by replacing pan of the wheat flour in a wafer batter by cereal grits and/or replacing all or part of the sucrose with a reducing sugar, we can obtain a sugar wafer that is sufficiently flexible over a longer period of time when compared with standard sugar wafers to allow further processing while retaining its characteristic desirable crispiness when cooled. In addition, we can obtain a sugar wafer which is harder, is more crunchy and has a more coarse and gritty texture than a conventional sugar wafer.

According to the present invention, there is provided a sugar wafer batter in which part of the wheat flour is replaced by cerea! grits or all or part of the sucrose is replaced by a reducing sugar.

DETAE-ED DESCRIPTION OF THE INVENTION

The cereal grits may be, for instance, com grits, maize grits, wheat grits, oat grits or rice grits, etc. or any combination of two or more thereof.

The amount of water in the sugar wafer batter of the present invention is usually from 100 to 160 parts and more preferably from 120 to 140 parts by weight per 100 parts by weight of the flour or, where part of the wheat flour is replaced by cereal grits, per 100 parts of the total weight of the wheat flour and cereal grits.

The amount of sucrose or, where all or part of the sucrose is replaced by a reducing sugar, the total amount of sucrose and reducing sugar in the sugar wafer batter of the present invention is usually from 50 to 100 parts and more preferably from 60 to 85 parts by weight per 100 parts by weight of the flour or, where part of the wheat flour is replaced by cereal grits, per 100 parts of the total weight of the wheat flour and cereal grits.

In a first embodiment of this invention, up to 90% by weight of the wheat flour in a standard sugar wafer batter may be replaced by the cerea! grits but preferably from 20% to 60% and more preferably from 25% to 45% by weight of the wheat flour may be replaced by the cereal grits.

Com grits are also known as com meal which is a ground product obtained by dry miliing the endosperm of com. The particle sizes typically vary from about 100 microns to about 1mm, and more usually from 150 to 500 microns.

Alternatively, in a second embodiment of this invention, all or part of the suprose in a standard sugar wafer batter may be replaced by a reducing sugar. For example, from 15 to 80% by weight of the sucrose may be replaced by the reducing sugar but preferably from 20% to 50% and more preferably from 25% to 40% by weight of the sucrose may be replaced by the reducing sugar. The reducing sugar may be, for example, fructose, glucose, glucose syrup, dextrose, com syrup, invert sugar, fruit juices containing reducing sugars such as grape juice, or honey.

Advantageously, both part of the flour in a standard sugar wafer batter is replaced by cereal grits and part of the sucrose in a standard sugar wafer batter is replaced by a reducing sugar.

The sugar wafers may be prepared by baking a sugar wafer batter according to the invention as hereinbefore described. The sugar wafer batter may be baked by conventional methods, for example, using a baking oven, a baking machine, a moulding cone, baking plates, or on the surface of a sugar wafer drum well known to those skilled in the art to give the sugar wafer. The baking temperature may be from140'C to 180°C, preferably from 150°C to 170°C and more usually from 160°C to 165°C. The baking may be carried out over a period offrom 0.5 to 2 minutes and preferably from 0.75 to 1.5 minutes.

Accordingly, the present invention also provides a sugar wafer in which part of the flour is replaced by cereal grits or all or part of the sucrose is replaced by a reducing sugar.

The amount of water in the sugar wafer according to the present inVention is usually from about 0.5% to 6% and preferably from 0.75 to 3% by weight based on the total weight of the sugar wafer.

The remaining ingredients of the sugar wafer according to the present invention, based on the weight of the wheat flour or, where part of the wheat flour is

replaced by cereal grits, per 100 parts of the total weight of the wheat flour and cereal grits, remain substantially the same.

The total amount of water, fat, wheat flour and sucrose together with their replacements in the sugar wafer usually accounts for at least 95%, e.g. from 96% to 98% by weight of the sugar wafer. The remaining ingredients include one or more ingredients typically used in a sugar wafer such as milk, cream, milk powder, whole egg, egg powder, soya flour, salt, lecithin, a colourant such as caramel colour, cocoa powder, flavours, emulsifiers, vanilla crystals and a raising agent.

The sugar wafers according to the present invention may have a variety of shapes and sizes, e.g. they may be flat sheets, cup or cone-shaped or they may be tubular. If desired, the sugar wafers may be further processed after baking,e.g. they may be crimped, pressed or shaped in a mould. They may be used in a variety of confectionery products together with confectionery materials such as ice creams or chocolates or other fatty materials such as fat-based cream. The tubular wafers may be filled with confectionery materials preferably of low water activity so that a minimum of moisture migration occurs, e.g. savoury filling, ice cream or fat-based creams containing yoghurt. The sugar wafers of the present invention are sufficiently flexible under ambient conditions after baking for more than 40 seconds, usually for more than 50 seconds, e.g. up to 70 seconds or more to enable further processing.

The present invention further provides a confectionery product comprising a sugar wafer according to the present invention together with a confectionery material-

The sugar wafer may be used in direct contact with confectionery material or, if desired, a moisture barrier may be used between the surface of the sugar wafer and the other confectionery material, e.g the moisture barrier may conveniently be coated on the surface of the sugar wafer adjacent the confectionery material. Any conventional food-acceptable moisture barrier may be used, but preferably a fat-based moisture barrier such as chocolate or chocolate substitute may be used.

When the confectionery product comprising the sugar wafer is used in direct contact with a confectionery material, the confectionery material preferably has a low water activity, e.g. a water activity beiow 0.5 and preferably below 0.3.

The confectionery product comprising the sugar wafer may, if desired, be enrobed with another suitable confectionery material, for example, with plain, white or milk chocolate or with chocolate substitute.

The confectionery product comprising the sugar wafer may be refrigerated or frozen.

EXAMPLES

The following Examples further illustrate the present invention

Example 1

A sugar wafer batter is prepared having the following ingredients:

* includes milk powder, egg powder, soya flour, salt, lecithin and vanilla crystals.

The above batter is fed as a suspension onto the surface of a drum of a wafer baking machine and baked at 162°C for 1 minute to form a wafer sheet having a water content of below 5% by weight. The wafer sheet is then passed to a spindle and rolled to form a tube. The tube is filled with a fat-based cream containing yoghurt, closed at each end and shaped mechanically as desired. The wafer is sufficiently flexible over a period of 60 seconds after baking which allows this further processing. The tube is finally enrobed with a layer of plain' chocolate.

The product is then refrigerated.

On eating, a panel of seven expert tasters found that the wafer was harder, more crunchy and had a more coarse and gritty texture than a conventional sugar wafer. These findings were supported by mechanical and sensory analysis.

Immediately after baking, the sugar wafer was found to remain flexible for over 100 seconds which is significantly longer than a standard wafer. In addition the cooling rate was reduced compared with a standard wafer, and the temperature at which the wafer became brittle was also reduced to 77°C compared with 93°C for a standard wafer.

AMENDED CLAIMS

We claim:

1.	A sugar wafer batter in which part of the wheat flour is replaced by cereal grits and all or part of the sucrose is replaced by a reducing sugar.

2.	A sugar wafer batter according to claim 1 wherein cereal grits are corn grits, maize grits, wheat grits, oat grits or rice grits, or any combination of two or more thereof

3.	A sugar wafer batter according to claim 1 or claim 2 in which the amount of water in the sugar wafer batter of the present invention is from 100 to 160 parts by weight per 100 parts by weight of the floor or, where part of wheat flour is replaced by cereal per 100 parts of the total weight of the wheat flour and cereal grits.

4.	A sugar wafer batter according to any one of claims 1 to 3 in which the amount of sucrose or, where part of the sucrose is replaced by a reducing sugar, the total amount of sucrose and reducing sugar in the sugar wafer batter is from 50 to 100 parts by weight per 100 parts by weight of the flour or, where part of wheat flour is replaced by cereal grits, per 100 parts of the total weight of the wheat flour and cereal grits.

5.	A sugar wafer batter according to any one of claims 1 to 4 in which up to 90% by weight of the wheat flour in a standard sugar wafer batter is replaced by the cereal

grits.

6.	A sugar wafer batter according to any of claims 1 to 5 in which from 15% to 80 % by weight of the sucrose is replaced by the reducing sugar.

7.	A sugar wafer batter according to any one of claims 1 to 6 in which the reducing sugar is fructose, glucose syrup, dextrose, com syrup, invert syrup, fruit juices containing reducing sugars such as grape juice, or honey.

8.	A process for preparing a sugar wafer which comprises baking a sugar wafer batter according to any one claims 1 to 7.

9.	A sugar wafer in which part of the wheat flour is replaced by cereal grits and all or part of the sucrose is replaced by a reducing sugar.

10.	A sugar wafer according to claim 9 in which the amount of water in sugar wafer is from about 0.5% to 6% by weight based on the total weight of the sugar wafer.

U.A sugar wafer according to claim 9 or claim 10 in which the total amount of water, fat, wheat flour and sucrose together with their replacements accounts for at least 95% by weight of the sugar wafer and the remaining ingredient include one or more of milk, cream, milk powder, whole egg, egg powder, soya flour, salt lecithin, vanilla crystals and a raising agent.

12.	A confectionary product comprising a sugar wafer according to any one of claims 9 to 11 together with a confectionary material.

13.	A confectionary product according to claim 12 wherein the sugar wafer is used in direct contact with confectionary material.

14.	A confectionary product according to claim 12 or claim 13 wherein a moisture barrier is used between the surface of the sugar wafer and the other confectionary material.

15.	A confectionary product according to claim 14 wherein the moisture barrier is coated on the surface of the sugar wafer adjacent the confectionary material.

16.	A confectionary product according to claim 13 wherein the sugar wafer is used in direct contact with a confectionary material has a water activity below 0.5.

17.	A confectionary product according to any one of claims 12 to 16 wherein the confectionary product comprising the sugar wafer is enclosed with plain, white or milk chocolate or with chocolate substitute.

18.	A sugar wafer batter, substantially as herein described with reference to any one of the examples but excluding comparative examples.

19.	A process for preparing a sugar wafer batter, substantially as herein described

with reference to any one of the examples but excluding comparative examples.

20.	A confectionary product  comprising a sugar wafer,  substantially as herein

described with reference to any one of the examples but excluding comparative

Documents:

				in-pct-2001-0308-che abstract-duplicate.pdf

				in-pct-2001-0308-che abstract.pdf

				in-pct-2001-0308-che claims-duplicate.pdf

				in-pct-2001-0308-che claims.pdf

				in-pct-2001-0308-che correspondence-others.pdf

				in-pct-2001-0308-che correspondence-po.pdf

				in-pct-2001-0308-che description (complete)-duplicate.pdf

				in-pct-2001-0308-che description (complete).pdf

				in-pct-2001-0308-che form-1.pdf

				in-pct-2001-0308-che form-13.pdf

				in-pct-2001-0308-che form-26.pdf

				in-pct-2001-0308-che form-3.pdf

				in-pct-2001-0308-che form-5.pdf

				in-pct-2001-0308-che others.pdf

				in-pct-2001-0308-che pct.pdf

« Previous Patent

Next Patent »

Patent Number	222517	

Indian Patent Application Number	IN/PCT/2001/308/CHE	

PG Journal Number	47/2008	

Publication Date	21-Nov-2008	

Grant Date	14-Aug-2008	

Date of Filing	07-Mar-2001	

Name of Patentee	SOCIETE DES PRODUITS NESTLE S.A.	

Applicant Address	P.O. Box 353, CH-1800 Vevey,	

Inventors:

#	Inventor's Name	Inventor's Address	

1	CONTI, Claudia	73, Union Terrace, York Y031 7ES,	

2	MOPPETT, Garry, Dean	Springfield Two, 59, Strensall Road, Huntington, York Y032 9SH,	

PCT International Classification Number	A21D10/04	

PCT International Application Number	PCT/EP1999/004905	

PCT International Filing date	1999-07-13	

PCT Conventions:

#	PCT Application Number	Date of Convention	Priority Country	

1	9819564.7	1998-09-08	U.K.	

© All Indian Patents, 2013-2021.

  Patent data available in the public domain from Indian Patents Office, Department of Industrial Policy and Promotions, Ministry of Commerce and Industry, Government of India.

File: patents/222521-an-aluminum-doped-precipitated-silica.html
Indian Patents. 222521:AN ALUMINUM-DOPED PRECIPITATED SILICA

Indian Patents

Recently Granted Patents

  Recently Published Patents

Title of Invention	AN ALUMINUM-DOPED PRECIPITATED SILICA

Abstract	ABSTRACT 805/MAS/2001 An aluminum-doped precipitated silica The present invention relates to an aluminum-doped precipitated silica, wherein the silica particles have a BET surface area of more than 300 m2/g and the aluminum is distributed uniformly in the silica particles.	

Full Text	 

The invention relates to an aluminum-doped precipitated silica and a process for preparing the same.

Silicas and aluminum silicates prepared by precipitation using sodium silicate solution and sulfuric acid, sodium silicate solution and subsequent addition of a soluble metal salt are known. In these preparation processes, metal ions in the form of their salts or solutions thereof, for example, Zr, Ti, Zn ions, are added in a variety of ways. These ions may also enter into chemical bonds of constituents of the silica/silicate surface and may be not removed by simple washing. These ions generate cationic charges on the surface of the silicas/silicates and as a result, when used in the coating of inkjet papers, for example, ensure fixing of the usually anionic dyes and ensure bright colors m the paper coating.

For the use in the paper industry there is a need for fillers which in inkjet media, for example, absorb the ink effectively and maintain the brightness of the colors. In order to be able to raise the printing speed and to reduce the size of the printed dot in inkjet printing, rapid drying is vital. One way of meeting these requirements is to apply coatings containing silica to the media. These coatings permit rapid ink absorption, enhance the dot definition, and promote the defined circular propagation of the ink droplet. Furthermore, they prevent show through or strikethrough of the ink and produce high color densities.

For the use in the paper industry, therefore, there is a need for fillers which are extremely easy to disperse, which absorb the ink well in inkjet paper or inkjet film, for example, and which maintain brightness of the colors.

The preparation of doped and undone silicas and silicates has already been extensively described; for example, in 179939, DE 117 22 45, EP 0 798 266, DE 314 42 99 or DE 124 50 06.

All of the precipitations described therein for preparing silica comprise three process steps: 1,) introduction of water and, optionally, sodium silicate solution, optionally adjustment of pH, conductivity by adding salts or solutions thereof (e.g., sodium sulfate), 2.) precipitation phase: here, usually by adding a mineral acid such as sulfuric acid, the precipitation of the silica or silicate is brought about; 3.) acidification of the silica/silicate suspension prior to further workup. All three phases are characterized by a specific temperature, metering and pH regime, possible interruption stages and/or intermediate stages, or the addition of different salts or solutions thereof.

In order to produce cationic sites on the surface of the silicas/silicates, at least divalent metal ions are added to the precipitated silica (EP 0 493 203), The metals in question may comprise alkaline earth metals, rare earth metals, transition metals (e.g., Ti, Zr, Fe, Ni, Zn), or aluminum. These metals may be added as Ions In the form of their salts or solutions thereof. The salts may comprise organic salts or complexes, examples being carbonates, polycarbonates, or else inorganic salts such as halides, ox halides, nitrates, phosphates, sulfates, oxide sulfates, hydroxides, oxide hydroxides.

The ions mentioned manifest their activity especially if they are integrated (chemically bonded and/or physically fixed) in the surface of the silicas or silicates. For this to be so, however, the treatment of an already precipitated silica or silicate (suspensions thereof) with salts or solutions of said ions is not sufficient.

EP 0 492 263 discloses such silicas and processes. For their preparation, metal salts for doping are applied either to pre-prepared and resuspended silica or to silica suspensions which have already been subjected to precipitation but not yet filtered. In both cases, although the metal ions are deposited on the surface of the particles, there is no chemical incorporation of the metals into the silicate structure. Doped silicas prepared in this way bleed easily, and the metal ions may be released.

Silicas often have to be ground in order to obtain a certain particle size. Even  ungrounded  silicas  are  exposed  in  further  processing  steps  to

mechanical stresses (e.g., by mixing or kneading) which lead to the partial destruction of the original particles.

Where silica particles which have been doped only on the surface with foreign metals are broken down, these smaller particles have surfaces containing no foreign atoms.

It is an object of the present invention, therefore, to provide aluminum-doped silica in which the aluminum has been substantially embedded into the silicate structure.

The present invention accordingly provides aluminum-doped precipitated silica wherein the silica particles have a BET surface area of more than 300 m2/g and the aluminum is distributed uniformly in the silica particles.

The doping is preferably carried out with AI2O3- The mass fraction when using other aluminum compounds can be calculated with reference to AI2O3.

The silica of the invention preferably has the following parameters, which may be met independently or simultaneously: AI2O3 content of from 0.05 to 0.5% by weight, preferably from 0.05 to 0.25% by weight; DBP absorption of from 500 to 200 g/100 g, preferably from 250 to 350 g/100 g; particle size of less than 15 μm, preferably from 5 to 12μm, and in particular from 10 to 12)im.

The BET surface area of the precipitated silica of the invention is more than 300 m2/g, preferably from 350 to 800 m2/g, with particular preference from 350 to 600 m2/g.

The invention additionally provides a process for preparing the aluminum-doped precipitated silicas, which comprises successively

a)	heating a mixture of water and sodium silicate at from 70 to 86°C and adding sulfuric acid until half of the sodium silicate is neutralized,

b)	aging the mixture for from 30 to 120 minutes,

c)	adjusting the mixture to a pH of from 3.0 to 7.0 by adding sulfuric acid,

d)	filtering the mixture and washing the filtercake,

e)	spray-drying and/or grinding the washed filtercake,

with the proviso that an aluminum salt solution is metered in in steps a and/or c of the process, the precipitated silica has a BET surface of more than 300 m^/g, and the aluminum is distributed uniformly in the silica particles.

Following their preparation, the precipitated silicas obtained in this way may be filtered off and used further in the form of the filtercake redispersed in water or after drying of the filtercake (e.g., in spray dryers, nozzle tower dryers, spin flash dryers, Buttner dryers or rotary tube furnaces) and grinding (dry or wet, e.g., in a wet-jet mill).

The abovementioned aluminum salts may be added in the form of their salts, in the form for example of chlorides, nitrates, carbonates, oxides, hydroxides, oxychlorides, phosphates, oxyhydroxides, oxide sulfates, polycarbonates and/or sulfates, at different points in time and at different stages of the process of the invention, i.e., the precipitation. It is possible to add the aluminum salt solution to the mixture continuously during steps a) and/or c) of the process. Furthermore, the aluminum salt solution may be added to the mixture in step a) and/or in step c) of the process, in each case prior to the addition of the sulfuric acid. In each embodiment, optimum incorporation, or good physicochemical bonding of the ions to the still-growing silica/silicate surface, is ensured and a high effective concentration at the surface of the silica particles is ensured even by small amounts of the aluminum ions,

A point to be emphasized with this type of doping is that the aluminum can only be removed by destroying the silica/silicate structure.

Where the aluminum salts are added throughout the precipitation period, they are also incorporated into the internal structures of the silica/silicate. By this means, with optional subsequent grinding (dry or wet grinding) of the silicas of the invention, particles are again obtained which have cationic sites on their entire surface.

The percentage fraction of the aluminum in the surface regions of the particles may, however, be a multiple of the weight percentages averaged over the particle mass, especially when the addition is made at the end of the addition of the sulfuric acid.

In one particular embodiment, one or more of steps a), b), and c) of the process may be operated with shearing, using for example a Dispax reactor.

It is also possible to add the aluminum In a sulfuric acid solution. Judiciously, aluminum sulfate is dissolved in the sulfuric acid which is also used to precipitate the silica.

The general parameters of the precipitation reaction such as temperature, stirring speed, concentration of the sodium silicate solution or sulfuric acid introduced correspond to those during the preparation of undoped precipitated silicas and may be taken, for example, from DE 117 22 45, EP 0 798 266, DE 314 42 99 or DE 124 50 06.

Use of the aluminum-doped precipitated silicas of the invention

Modern inks used in particular with all varieties of what is known as Inkjet printing and its related processes are anionic in nature. It is therefore very important with regard to the fixing of the colorants {dyes and pigments), the brightness of the color, and the depth and definition of printing that the media to be printed have on their surface, or in their surface regions, particles having an at least partly cationic surface.

Silicas and silicates are already widely used today for abovementioned formulations of a coating (e.g., paper coating, film coating). Modification of these silicas and silicates so as to generate active, i.e., available, cationic sites on their surface meets the present-day requirements owing to the anionic colorants that are frequently used.

Because of the influence of the incorporated metal ions on the refractive index, further advantages may result with regard to use in transparent

media, such as in connection with the use of silicas/silicates in coatings for films.

Accordingly, the invention further provides for the use of the aluminum-doped silicas of the invention, and, respectively, the doped silicas prepared by the process of the invention, as an additive in the production of printable media or as flatting agents.

In particular, silicas of the invention may be used in coatings for, for example, Inkjet papers and in coatings for other printable media, such as films, including overhead films, or printable textiles, fabric screens, or paper in general.

The silicas of the invention may be used not only in the form of dried and optionally ground products but also as dispersions. Advantages in further processing, and cost advantages, lie above all in the use of dispersed filtercakes of the precipitated silicas/silicates of the invention.

The precipitated silicas of the invention may further be hydrophobicized in whole or in part by treatment with silanes as described, for example, in DE 117 22 45, EP 0 798 266. DE 314 42 99 or DE 107 45 59.

For use in papermaking it is possible to admix the dispersions of the silicas of the invention with auxiliaries customary in the paper industry, such as polyalcohols, polyvinyl alcohol, synthetic or natural polymers, pigments {Ti02, Fe oxides, Al metal filters), but also undoped silicas (precipitated silicas or Aerosils).

The invention further provides colored coating formulations for paper, comprising polyvinyl alcohol and aluminum-doped precipitated silica having a BET surface area of more than 300 m2/g, the aluminum being distributed uniformly in the silica particles, In the form of a suspension having a solids content of from 10 to 30% by weight. The aluminum-doped precipitated silica may be prepared as described. The colored coating formulations of the invention may comprise further constituents such as water, latex, styrene acrylate, polyvinyl acetate and/or polyvinyl¬pyrrolidone.

Furthermore, the precipitated silica doped with aluminum in accordance with the invention may be used as a flatting agent in coating materials.

Coating materials which can be used are, for example, alkyd resin coating materials or other baking enamels.

The examples which follow are intended to illustrate the Invention without restricting its scope.

The formulation described in the standard comprises not only precipitated silica but also pyrogenic silica, which likewise contributes to increasing the color brightness. Accordingly, it is clear that when using the precipitated silica of the invention better results are obtained even without the addition

of pyrogenic silicas.

Description of the invention:

Example A1 - A3:

The precipitating vessel is charged with 47 kg of water and 16 kg of sodium silicate {d = 1.35 g/cm3 modulus Si02: Na20 = 3.3) and the mixture is heated with stirring to 75°C. Sulfuric acid (50%, d = 1.340 g/cm^) is metered into this initial precipitation charge over 30 min at a rate of 41.2 ml/min. At the same time, aluminum sulfate (d = 1.284 g/cm^ 7.38% by weight) is metered into this first precipitation stage by way of a second feed point. Following 25 minutes' precipitation, the shearing unit (Dispax reactor) is switched on. Shortly after the end of the addition of acid, the silica begins to flocculate. The supply of acid is interrupted for 60 min (waiting stage). Thereafter, the addition of acid is continued at 47,2 ml/min over a period of a further 35 min with simultaneous addition of aluminum sulfate. Subsequently, the resulting silica suspension has a pH of 3.4 and a solids content of 73.5 g/l. The shearing unit is switched off.

The suspension is passed through a filter press and washed free of sulfate. The filtercake is spray dried and the powder is ground to a d50 value of from 10.5 to 11.5 μ m and subsequently classified.

The dried product has the following physicochemical properties:

Example B1 - B3:

Colored coating slips are formulated on the basis of straight silica with a solids content of 15% and also 14% to 18%. The Brookfield viscosity is measured at 5, 10, 20, 50, and 100 rpm 1 day after preparing the coating slips. The colored coating slips prepared are applied to standard untreated paper with subsequent drying and calendering of the paper samples. The print test is carried out in four-color printing using an HP Deskjet 550 C and an Epson Stylus Color 800.

The overall evaluation encompasses the ease of incorporation, the coating behavior, the coating adhesion, the absorption behavior and the printability.

To prepare the colored coaling slips for inkjet purposes, for example, especially the standard formulation, 30 parts of polyvinyl alcohol (RVA) are introduced into the total amount of water and dissolved at 95°C, Subsequently the silica or the silica mixture (precipitated and pyrogenic silica) is incorporated at 1000 rpm and then dispersed at 3000 rpm for 30 minutes.

The colored coating slips are not admixed, as usual, with additives and cobinders. The colored coating slip formulation Is not further enhanced for optimum properties. Coating slip formulations for different media are given, inter alia, in Technical Information Bulletin No. 1212 from Degussa-Huls, FP Division. The use of the precipitated silicas in accordance with the invention may be applied to other formulations.

The sample was applied sheetwise (DIN A4) using a Dow coater at 50 m/min. The papers dried in the Dow tunnel dryer are glazed by means of a calender at 9 bar/45X.

The papers were printed in four-color printing mode using an HP 550 C and an Epson Stylus Color 800.

The overall evaluation of viscosity, coating, and printability shows the advantage of the aluminum-doped precipitated silica of the invention with regard to its use in inkjet media.

WE CLAIM:

1.	An aluminum-doped precipitated silica, wherein the silica particles have a BET surface area of more than 300 m2/g and the aluminum is distributed uniformly in the silica particles.

2.	The aluminum-doped precipitated silica as claimed in claim 1, doped with AI2O3.

3.	The aluminum-doped precipitated silica as claimed in claim 1 or 2, having an AijOj content of from 0.05 to 0.5% by weight.

4.	The aluminum-doped precipitated silica as claimed in any of claims 1 to 3, wherein the doped silica particles have an average size of less than 15 ytm.

5.	The aluminum-doped precipitated silica as claimed in any of claims i to 4, having a DBF absorption of from 500 to 200 g/100 g.

6.	A process for preparing aluminum-doped precipitated silica, which comprises successively

a)	heating a mixture of water and sodium silicate at from 70 to 86°C and adding sulfuric acid until half of the sodium silicate is neutralized,

b)	aging the mixture for from 30 to 120 minutes,

c)	adjusting the mixture to a pH of from 3.0 to 7.0 by adding sulfuric acid,

d)	filtering the mixture and washing the filter cake,

e)	spray-drying and/or grinding the washed filter cake, with the proviso that an aluminum salt solution is metered in steps a and/or c of the process, the precipitated silica has a BET surface of more than 300 m /g, and the aluminum is distributed uniformly in the silica particles.

7.	The process as claimed in claim 6, wherein the aluminum salt solution is added to

the mixture of water and sodium silicate in step a) of the process prior to the sulfuric

acid.

8.	The process as claimed in claim 6, wherein the aluminum salt solution is added continuously during steps a) and/or c) of the process.

9.	The process as claimed in claim 6, wherein the aluminum salt solution is added in step c) of the process prior to the addition of the sulfuric acid.

10.	The process as claimed in any of claims 6 to 9, wherein at least one or more of

steps a, b, and c of the process is or are carried out with shearing.

11.	Paper, films or fabric screens comprising the aluminum-doped precipitated silica

as claimed in any of claims I to 5.

12.	Coating materials comprising the aluminum-doped precipitated silica as claimed

in any of claims 1 to 5 as flatting agents.

13.	A colored coating formulation for paper, comprising polyvinyl alcohol and

aluminum-doped precipitated silica as claimed in any one of the preceding claims.

Documents:

				805-mas-2001 abstract duplicate.pdf

				805-mas-2001 abstract.pdf

				805-mas-2001 claims duplicate.pdf

				805-mas-2001 claims.pdf

				805-mas-2001 correspondence others.pdf

				805-mas-2001 correspondence po.pdf

				805-mas-2001 description (complete) duplicate.pdf

				805-mas-2001 description (complete).pdf

				805-mas-2001 form-1.pdf

				805-mas-2001 form-18.pdf

				805-mas-2001 form-26.pdf

				805-mas-2001 form-3.pdf

				805-mas-2001 form-5.pdf

				805-mas-2001 others.pdf

				805-mas-2001 petition.pdf

« Previous Patent

Next Patent »

Patent Number	222521	

Indian Patent Application Number	805/MAS/2001	

PG Journal Number	47/2008	

Publication Date	21-Nov-2008	

Grant Date	14-Aug-2008	

Date of Filing	28-Sep-2001	

Name of Patentee	DEGUSSA AG	

Applicant Address	BENNIGSENPLATZ 1, D-40474 DUSSELDORF,	

Inventors:

#	Inventor's Name	Inventor's Address	

1	JURGEN SCHUBERT	GARTENSTRASSE 11, 53343 WACHTBERG,	

2	KLAUS-DIETER HELLWIG	HUBERTUSSTRASSE 13, 53604 BAD HONNEF,	

3	ASTRID MULLER	AMTANNENBERG 8, 63776 MOMBRIS,	

PCT International Classification Number	C01B33/187	

PCT International Application Number	N/A	

PCT International Filing date		

PCT Conventions:

#	PCT Application Number	Date of Convention	Priority Country	

1	10048616.9	2000-09-30	Germany	

© All Indian Patents, 2013-2021.

  Patent data available in the public domain from Indian Patents Office, Department of Industrial Policy and Promotions, Ministry of Commerce and Industry, Government of India.
