Repository: anandvc/allindianpatents

File: patents/222567-method-of-hot-rolling-thin-steel-strip-produced-by-direct-casting.html
Indian Patents. 222567:"METHOD OF HOT ROLLING THIN STEEL STRIP PRODUCED BY DIRECT CASTING"

Indian Patents

Recently Granted Patents

  Recently Published Patents

Title of Invention	"METHOD OF HOT ROLLING THIN STEEL STRIP PRODUCED BY DIRECT CASTING"

Abstract	hin strip is passed through a pinch roll stand comprising pinch rolls to a rolling mill comprising a pair of work rolls and upper and lower backing rolls, strip passes through the bite between the work rolls to reduce the thickness of the strip. The pinch rolls apply tension to the strip passing to the work rolls. In order to minimize generation of crimping defects in the strip, the tension applied by the pinch rolls is high enough to ensure no part of the strip entering the work rolls is in longitudinal compression such as to exceed the buckling stress of the strip. The applied tension is sufficiently low as to produce no more than 1% strip elongation through creep. The strip may be hot rolled by the work rolls at a temperature in the range of 700°C- 1200°C.	

Full Text	Background and Summary of Invention

This invention relates to the hot and warm rolling of thin strip typically above 700°C.  It has particular, but not exclusive, application to in-line rolling of thin steel strip produced by direct casting with a twin roll caster where shape correction of the strip is important.

Recent developments in twin roll strip casting have enabled steel strip to be produced to thickness of the order of less than 5 mm and typically 3 mm and less.  Such strip can be further reduced in thickness by reduction in an in-line hot rolling mill as it is produced from the caster.  It has been found that when hot rolling such strip to further reduce the thickness significant defects can be generated in the strip due to crimping of the strip material on entry to the work rolls of the mill.  Such crimping defects may be relatively minor and appear as curved lines seen on the surface of the strip.  However, particularly when rolling very thin strip, the crimped parts of the strip may become folded over prior to rolling so that parts of the strip become heavily reduced and split with resulting very severe defects.

Such crimping defects have been found to be due to variations in the strip thickness and the resulting , reduction across the width of the strip.  Typically, the center part of the strip may be subjected to higher percentage reduction than the strip edges, or "waves" may occur across the width of the strip. The latter manifests as "waves" along the length of the strip. The action of reduction through the rolling mill creates more backwards slip in the thicker portions of the strip relative to the thin portions of the strip.  The thicker parts of the strip will therefore be subject to lengthwise compression whereas the thinner parts will be subjected to tension, and that will cause buckling. The buckles are then rolled into the strip to create downstream shape defects.  In extreme cases the strip may completely fold over at the buckles and the folded over material is rolled-in to produce severe

defects.  Where variations in strip thickness across the strip width are localized to small parts of the strip width, the result can be localized crimping of the strip. The extent of the crimping is related to the size of the difference in thickness across the strip width and the extent of the strip width affected by the difference in reduction.

We have found that crimping during hot rolling of thin steel strip of less than about 3 mm thickness can be substantially controlled by ensuring that the strip entering the rolling mill is subjected to tension within specific limits. More specifically, we have found it is possible by applying certain tension that buckling of the strip of the kind which will initiate crimping can be avoided, while at the same time, maintaining the tension below an upper limit to avoid excessive strip creep (leading to necking or tearing) that will damage the strip.

An illustrative embodiment of the invention provides a method of shape correction by hot rolling of thin steel strip of the type most typically produced by direct casting using a twin roll caster, comprising feeding the strip through a roll bite between a pair of work rolls, applying strip squeezing forces between the work rolls to reduce the thickness of the strip, and applying tension to the strip passing to the work rolls sufficiently high to ensure no part of the strip entering the work rolls is in longitudinal compression such as to exceed the buckling stress of the strip and sufficiently low as to produce no more than 1% strip elongation through creep. The tension allowable to produce no more than 1% elongation through creep was determined as described in "Effect of Carbon Content on Plastic Flow of Plain Carbon Steel at Elevated Temperatures", P.J. Wray, American Society for Metals and the Metallurgical Society of AIME, Vol 13 (Jan 1982).

While the strip may be in excess of 2.5 mm thick prior to rolling, it may also have a pre-roll ing thickness of as low as about 0.5mm or less.

The strip may be hot rolled at a temperature of at least about 700°C.  The strip may also be hot rolled up to a temperature of about 1200°C. The degree of reduction of the strip thickness through the work rolls is generally

about 35 % or less, and is determined usually by the customer choice of thickness in the final strip.

The applied tension may be such as to limit the strip elongation through creep to no more than 0.5%.

Preferably, the variation in strip thickness reduction across the strip imposed by the work rolls is sufficiently small to prevent strip shape defects and surface creasing downstream of the work rolls of more than 200 I-units. However, in some circumstances, the variation in reduction may be such as to permit downstream shape defects and surface creasing of up to 400 I-units. The produced strip will vary in shape defects across its width; these I-unit figures are the worst case shape defects and surface creasing of the strip. The rolled strip so produced is typically additionally processed after cooling in a commercial skin pass mill to produce flatter strip with shape defects and surface creasing below 100 I-units.

I-units are a measure of the flatness of the strip produced. X-units are determined by the equation:

(Equation Removed)

where "h" is the peak to peak amplitude, and "1" is the distance between peaks (i.e. wavelength) of the shape defects in the strip. Sometimes by convention in operation 24.649 is rounded to 25 in use of this equation in determining the I-units.

The tension is typically applied to the strip by passing it through a pair of pinch rolls in advance of the work rolls, but additional pinch rolls may be also be used downstream of the work rolls to maintain tension across the work rolls. The greater the tension at the work rolls the lesser the rolling load to achieve a given reduction.

BRIEF DESCRIPTION OF THE DRAWINGS

In order that the invention may be more fully explained, the determination of appropriate strip tensions and one form of rolling apparatus for operation in accordance with the invention will be described in some detail with reference to the accompanying drawings in which:

Figure 1 illustrates diagrammatically the typical formation of crimping defects in hot rolling thin strip of

less than 3 mm made by direct casting with a twin roll caster;

Figure 2 is a graph plotting the necessary compressive stress for buckling for a given strip thickness to width ratio and strip temperature;

Figure 3 plots upper and lower entry tension limits for typical thin steel strip when hot rolled at temperatures of 850°C to 1200°C in accordance with the present invention; and

Figure 4 illustrates part of the strip mill installation, which can be operated to hot roll thin steel strip in accordance with the present invention.

DETAILED DESCRIPTION OF THE DRAWINGS

Figure 1 diagrammatically illustrates a strip 1 passing through a roll bite between a pair of work rolls 2 of a rolling mill in circumstances where there is upstream buckling at the locations 3 which are rolled in to produce downstream defects 4 (shape defects and surface ceasing, or crimping). This illustrates the problem addressed by the present invention.

As the lateral variation in elongation after rolling is also the downstream shape defect it can be shown, as discussed in the Appendix, that the magnitude of crimping must be less than this shape defect.  In particular, the Appendix to this specification shows that the '"crimping" strip strain \d£0\ at mill entry is given by:

(Equation Removed)

where \d£o\ is the downstream shape defect magnitude expressed as an elongation  strain. That is, the upstream crimping strain is always less in magnitude than the downstream shape defect strain. The downstream shape defect is easier to measure than the crimping strain and the maximum shape defect allowable for downstream processing is better defined, being typically less than 200 I-Units, although in some circumstances the variation in downstream shape defects may be up to 400 I-units. As the upstream crimping strain must be less in magnitude than the

downstream strip shape strain this in turn gives the maximum expected crimping strain for such strip under normal rolling conditions.

It should be noted that the problem addressed by the present invention is directed to thin strip such as that made by casting with a twin roll caster, where the shape defects are not uniform across the width of the strip. If the strip is sufficiently thick then buckling will not occur despite the transverse variation in elongation due to the strip's flexural rigidity.  The minimum buckling strain has previously been empirically related to the strip thickness and width for the case of Shape Defects by Somers et al in the following publication: Somere R.R. et al (1984), "Verification and Applications of. a Model for Predicting Hot Strip Profile, Crown and Flatners", Iron and Steel Engineer, Sept. pp35-44.  The same theory can be applied to upstream "crimping".  Figure 2 shows the necessary corresponding compressive stress for buckling for a given strip thickness to width ratio and strip temperature.

For strips of less than 2.5 mm thickness and greater than 1000 mm width, the necessary compress ive stress is less than 2 Mpa. (i.e. mega pascals) .  The buckling stress will easily be surpassed for typical present shape defects, which are of order 5 to 10 Mpa in stress.  For thicker strip of 10 mm, the buckling stress is of order 10 to 20 MPa and hence buckling is unlikely to occur. Also, the problem is typically not present in conventional rolled thin strip since the thin strip is produced by compression through previous rolling mills and the resulting strip is relatively uniform thickness profile across the width of the strip with a center crown.

The applied tension necessary to avoid crimping provides no part of the strip is in compression, and any compression is less than the buckling limit of the strip. The strip must be elastically elongated so that the shorter sections of the strip are stretched to match the longer more elongated regions.  This tension stress t is given by the product of the Elastic Modulus E and the worst case "crimp" expressed as a compressive strain de0. Using Equation (1) above, an entry tension can be derived

in terms of the downstream shape defect as:

(Equation Removed)

If the maximum allowable shape defect is 200 I-Units, or 0.2% compressive elongation, then the necessary applied tension stress t to avoid crimping can be calculated.  The strip elastic modulus is temperature dependent and for the present purpose was modeled from experimental data by

(Equation Removed)

where T is temperature in degrees Celsius.  The minimum applied entry stress to avoid crimping for 200 and 400 I-Units downstream shape defects is shown in Figure 3 for the Elastic Modulus at the different strip temperatures for a typical silicon/manganese killed steel strip as produced by a twin roll caster.  That steel may have the composition:

Carbon	0.05-0.10% by weight

Manganese	0.50-0.70% by weight

Silicon	0.20-0.30% by weight

Aluminum less than	0.008% by weight.

Figure 3 shows an extreme case with 400 I-Units shape defect.  This extra tension may be necessary at "head" ends of casting and rolling before steady state control conditions are reached.

The maximum applied tension must be such as to avoid excessive strip creep (leading to necking or tearing) of the strip.  Creep will always occur to some extent for rolling of hot strip under tension.  The tension stress necessary to cause a given degree of strain is dependent on the temperature and to a much lesser extent the strain rate. For a given maximum strain deemed allowable the maximum tension stress can be predicted for a strain rate with the use of a Creep Model.  For the present case the

creep stress was determined by the Model

(Equation Removed)

where emax is the maximum percentage creep strain permitted, u is the strip speed in meters/min and 1 is the length in meters the strip is under tension.  The coefficients were found from experimental data for this grade of steel.  This is shown as upper stress limits in Figures 3 for both 0.5% and 1% maximum elongation creep strains between the tension device and rolling mill spaced 1 m apart at strip speeds of 60m/min.  It was found that for a doubling/halving of the strain rate, brought about by a similar variation in the casting velocity, for example, then this stress varied by only 5%.

Figure 3 shows the tension windows for thin strip (less than 3 mm) that should ensure no crimping but also avoid excessive strip creep over the temperature range of 900° C to 1200° C.  The maximum downstream shape can be assumed to be either 200 I-Units or 400 I-Unit. The former is the typical upper limit. The latter is representative of a typical extreme" cases" such as might be present at head or tail ends of a cast or during tracking problems. The upper limits of the anti-crimping tension were such that the elongation creep is less than 0.5% or 1% elongation.  The allowable tension to produce no more than 1% elongation through creep, as indicated above, was determined as described in "Effect of Carbon Content on Plastic Flow of Plain Carbon Steels at Elevated Temperatures", by P.J. Wray, American Society for Metals and the Metallurgical Society of AIME, Vol. 13A (Jan 1982) .

These results are for manganese/silicon-killed steel as discussed above. For aluminum-killed steel the maximum tensions would typically be reduced by 25% but this would depend on the strip chemistry.  Typical aluminum killed steel may comprise about 0.06% by weight of carbon, about 0.25% by weight manganese, about 0.15% by weight of aluminum.

It will be seen that the necessary tension increases with a lowering of the strip temperature due to increase in the Elastic Modulus. Typically, the lower tension stress limits ranged from about 5 (11) MPa for 900DC to 2 (4) MPa for 1200°C for 200 (400) I-Unit shape respectively.  The upper tensions were 37 to 15 MPa over the same temperature range for 0.5% maximum strip elongation.

The same tension stress limits are expected to apply to stainless steel 304.

Figure 4 illustrates part of a rolling mill installation, which can be operated in accordance with the present invention.  In this rolling mill installation a thin steel strip 11 is passed through a pinch roll stand 12 comprising a pair of pinch rolls 13 to which strip gripping forces are applied by a pair of hydraulic cylinder units 14 disposed one to each side of the pinch roll stand.

After passing through pinch roll stand 12 the strip 11 is supported on a table formed by a succession of rollers 15 across which it passes to a rolling mill 16 comprising a pair of work rolls 17 disposed one above the other and a pair of upper and lower backing rolls 18. Strip reduction forces are applied between the work rolls 17 by means of hydraulic cylinder units (not shown) disposed at the two sides of the rolling mill and acting through the upper backing rolls 18.  Between pinch roll stand 12 and rolling mill stand 16; the strip is held within a sealed enclosure 19.

In accordance with the present invention the pinch roll is operated to apply a tension in the strip entering the rolling mill which is sufficiently high to prevent crimping, but low enough to avoid excessive creep.

The illustrated apparatus is advanced by way of example and as indicative of the best method of performance of the invention presently known to the applicant.  However other forms of apparatus would be feasible.  In particular, although a single pair of pinch rolls are a simple and efficient means of developing tension in the strip in advance of the work rolls, it would be possible to use other means of generating tension such as a series of pinch rolls or bridle rolls, and preferably pinch rolls, a

series of pinch rolls or bridle rolls downstream from the rolling mill.

APPENDIX

CORRESPONDENCE  BETWEEN  SHAPE  AND  CRIMPING

Shape defects  occur when reduction through a rolling mill  is not uniform across  the strip width and hence local  regions with more reduction produce longer strip downstream than the reference.  This  longer strip will  locally buckle.  If  dr is the  local variation in the degree of proportional thickness reduction,  and dEs  is the local variation in strip strain extension,  proportional to strip length  (shape),  then by conservation of strip mass flow we can show that

(Equation Removed)

where r is the reference (mean) strip reduction.  Strip shape tolerance limits are generally well defined.

Now let us consider the region of the rolling mill and assume the strip enters this region with a uniform speed across the width and hence no upstream crimping.  If there is a non-uniform reduction then from mass flow conservation the strip must exit the rolling region at non-uniform speeds depending on the extension (shape) variation.  In particular from mass flow considerations, the exit speed uunit can be expressed in terms of the entry speed Uentry and thickness hentry together with the exit thickness haxit.  Mathematically we can write:

(Equation Removed)

where duexit is the variation in strip exit speed and by the second equation is dependent on the downstream strip shape. A larger reduction causes a faster exit speed. In general this situation cannot occur as the roll and strip speeds

are closely related and an arbitrary variation of strip exit speed from the strip shape will wrongly imply variation in roll speed along its axis. The assumption that strip entry speed near the rolling region being uniform along the strip width can therefore not be true.

Let us now assume the other extreme where the strip exit speed is uniform. Using the same argument the strip entry speed into the rolling region is given by

(Equation Removed)

where duentry is the variation in entry speed.  A downstream strip shape defect of the form of local relative strip extension therefore reduces the entry speed.  Far upstream from the rolls the strip speed is uniform and so locally the strip must  slow (backward slip) .and become compressed as it enters the rolling region.  The corresponding strip compressive (negative tension) stress due to the downstream shape is then ,  . .

(Equation Removed)

where deo=duentry/uentry is the upstream crimping strain.  We now have a formula relating to the upstream tension variation to the downstream shape defect.  If this compressive stress is too large then buckling will occur upstream with the undesirable effects mentioned previously. To overcome this buckling, a positive entry tension may be added of magnitude equal to the greatest compressive tension from the shape defect.

The above two scenarios are the extreme cases and in practise conditions (about half way) between occurs causing variation in strip speed (and tension) near the rolls both upstream and downstream of half the above magnitude. The above stress formula is therefore the upper limit for upstream compression but can still be used giving an inbuilt safety margin.

We claim:

1.	A method of hot rolling thin strip steel strip produced by

direct casting, comprising:

feeding the strip (11) through a roll bite between a pair of

work rolls (17);and

applying strip squeezing forces between the work rolls (17)

to reduce the thickness of the strip (11);

characterised in that the strip (11) is produced by direct

casting in a twin roll caster to a thickness of no more than

3mm and is passed through pinch rolls (13) in advance of the

work rolls (17) to the roll bite between the work rolls (17)

sufficiently high to avoid buckling stress in the strip

entering the work rolls, and sufficiently low as to produce

no more than 1% elongation through creep.

2.	A method as claimed in claim 1, wherein the thickness of the

strip is in the range of 0.5mm to 2mm prior to the feeding

to the work rolls (17).

3.	A method as claimed in claim 1 or claim 2, wherein the strip

(11) is hot rolled at a temperature in the 700° to 1200°C.

4.	A method as claimed in claim 3, wherein the strip (11) is

hot rolled at a temperature in the 900° to 1200°C.

5.	A method as claimed in claims 1 to 4, wherein the applied

tension is such as to limit the strip elongation through

creep to no more than 0.5%.

6.	A method as claimed in any one of claims 1 to 5, wherein the

variation in strip thickness reduction across the strip as

imposed by the work rolls (17) is such that the strip shape

defects downstream of the work rolls are no more than 400 I-

units.

7.	A method as claimed in claim 6, wherein said variation in

strip thickness reduction is such that the strip shape

defects downstream of the work rolls is no more than 200 I-

units.

8.	A method as claimed in any of the claims 1 to 7, wherein

the  strip  is  a manganese/silicon killed steel  strip

of thickness in the range 0.5mm to 3mm, the strip is hot

rolled  in  the  temperature  range  900°C  to  200°C,

and the applied tension is within an operating range between

maximum and minimum values defined by:

tension max = tension producing maximum allowable elongation at the rolling temperature, and

tension min = tension permitting maximum strip buckle stress allowable at the rolling temperature.

Documents:

				abstract.jpg

				in-pct-2002-1124-del-abstract.pdf

				in-pct-2002-1124-del-claims.pdf

				in-pct-2002-1124-del-correspondence-others.pdf

				in-pct-2002-1124-del-correspondence-po.pdf

				in-pct-2002-1124-del-description (complete).pdf

				in-pct-2002-1124-del-drawings.pdf

				in-pct-2002-1124-del-form-1.pdf

				in-pct-2002-1124-del-form-18.pdf

				in-pct-2002-1124-del-form-2.pdf

				in-pct-2002-1124-del-form-3.pdf

				in-pct-2002-1124-del-form-5.pdf

				in-pct-2002-1124-del-gpa.pdf

				in-pct-2002-1124-del-pct-210.pdf

				in-pct-2002-1124-del-pct-409.pdf

				in-pct-2002-1124-del-petition-137.pdf

« Previous Patent

Next Patent »

Patent Number	222567	

Indian Patent Application Number	IN/PCT/2002/01124/DEL	

PG Journal Number	36/2008	

Publication Date	05-Sep-2008	

Grant Date	18-Aug-2008	

Date of Filing	13-Nov-2002	

Name of Patentee	CASTRIP, LLC	

Applicant Address	2100 REXFORD ROAD, NORTH CAROLINA 28211, CHARLOTTE, U.S.A.	

Inventors:

#	Inventor's Name	Inventor's Address	

1	JOHN ALBERT ZIEGELAAR	9 LOCHVIEW AVENUE, FARMBOROUGH HEIGHTS, NEW SOUTH WALES 2526, AUSTRALIA.	

2	MICHAEL ANGEL LOPEZ	29 CORONET PLACE, DAPTO HEIGHTS, NEW SOUTH WALES 2530, AUSTRALIA.	

3	ANDREW EDWARD DIXON	32, MILFORD AVENUE, PANANIA, NEW SOUTH WALES 2213, AUSTRALIA.	

PCT International Classification Number	B21B 1/26	

PCT International Application Number	PCT/AU01/00604	

PCT International Filing date	2001-05-25	

PCT Conventions:

#	PCT Application Number	Date of Convention	Priority Country	

1	PQ 7799	2000-05-26	Australia	

© All Indian Patents, 2013-2021.

  Patent data available in the public domain from Indian Patents Office, Department of Industrial Policy and Promotions, Ministry of Commerce and Industry, Government of India.

File: patents/222583-graphical-rolled-steel-sheet-flatness-display-and-method-of-using-same.html
Indian Patents. 222583:"GRAPHICAL ROLLED STEEL SHEET FLATNESS DISPLAY AND METHOD OF USING SAME."

Indian Patents

Recently Granted Patents

  Recently Published Patents

Title of Invention	"GRAPHICAL ROLLED STEEL SHEET FLATNESS DISPLAY AND METHOD OF USING SAME."

Abstract	A graphical flatness display device for a rolled steel sheet (20), comprising: at least one sensor (22) for measuring a property of a rolled steel sheet (20) at a plurality of locations on the rolled steel sheet (20) and producing a property output signal corresponding to a magnitude of the sensed property at each of the plurality of locations; a processor (28, 34) operatively connected to the at least one sensor (22) for receiving said sensor property output signals; a memory (30, 36) operatively connected to said processor (28, 34) for storing property magnitude ranges and a color corresponding to each of said property magnitude ranges; and a color display (44) operatively connected to said processor, wherein said processor (28, 34) receives a property output signal, determines the property magnitude range indicated by said received property output signal, and plots a point in the color corresponding to the determined property magnitude range on the display (44) at a point on the display (44) related to the location on the rolled steel sheet (20) at which the property was sensed.	

Full Text	The present invention is directed towards a graphical rolled steel sheet flatness display and method.

REFERENCE TO COMPUTER PROGRAM LISTING APPENDIX The computer program listing appendix contained in the file "FlataessDisplayListing.txt" on compact disc 1 of 1, which has been filed with the United States Patent and Trademark Office in duplicate, is hereby incorporated by reference. The file was created on December 10, 2002, and is 17,363 bytes in size.

FIELD OF THE INVENTION

The present invention is directed toward a graphical flatness indicator for a sheet of rolled material and a method of using this device, and, more specifically, toward a device that receives signals indicative of tension levels in a rolled steel sheet and produces output signals that generats, on a display, in real time, a color representation of a surface of the rolled steel sheet, wherein different colors on the representation correspond to different sensed tension levels in the rolled steel sheet, and toward a method of using the device.

BACKGROUND OF THE INVENTION

Steel sheet may be processed by cold rolling in a rolling mill to increase its strength. This is done by passing the sheet between a pair of rollers spaced by a distance less than the thickness of the sheet.  In practice, owing to bending or expansion of the rollers, the pressure applied to the sheet is not completely uniform in either the length or

width direction. This lack of uniformity produces internal compression and tensile stresses in the sheet that vary along its length and/or across its width.

In general, a steel sheet that has a uniform tension distribution will lie flat on a horizontal table if it is unwound and set down with the tension removed. Steel sheet having a non-uniform tension distribution does not generally lie flat, but instead has wavy or buckled portions that correspond to the areas of the sheet rolled with the lowest tension. Thus, the flatness of a sheet may be determined by measuring its tension distribution. Examples of tension measuring devices that make use of this fact can be found, for example, in U.S. Patent No. 5,537,878 to Sendzimir and U.S. Patent No. 3,499,306 to Pearson, the disclosures of which are hereby incorporated by reference.

The data produced by such tension sensors may be analyzed by computer to detect tension distributions that are outside normal ranges. However, merely detecting whether tension levels are too high or too low does not give complete information regarding the flatness of the sheet. Prior art devices may allow a sheet to be generally characterized as either acceptable or unacceptable, but provide little useful information as to how the tension varies across the length and width of the sheet. If more details concerning the tension distribution were available, decisions could be made concerning which portions of the sheet might be acceptable for some uses. Moreover, if information concerning the flatness of the sheet were available in real time, an operator might quickly determine what was causing an out-of-flatness condition and take the appropriate steps to correct the problem.

It is therefore desirable to provide a method and apparatus for receiving tension signals from a plurality of sensors measuring tension in a rolled sheet, and providing an

output that produces, on a display, in real time, a representation of the flatness of the sheet.

SUMMARY OF THE INVENTION

In a first aspect, the invention comprises a graphical flatness display for a rolled steel sheet that includes at least one sensor for measuring a property of a rolled steel sheet at a plurality of locations on the sheet and producing a property output signal corresponding to a magnitude of the sensed property at each of the plurality of locations. A processor is operatively connected to the sensor and receives the sensor property output signals. Property magnitude ranges and a color corresponding to each of the property magnitude ranges are stored in a memory connected to the processor, and a color display is operatively connected to the processor. The processor receives a property output signal, determines the property magnitude range indicated by the output signal, and plots a point in the color corresponding to the property magnitude range on the display. The plot is made at a point on the display related to the location on the rolled steel sheet at which the property was sensed.

Another aspect of the invention comprises a method of indicating the flatness of a rolled steel sheet that involves measuring tension at a plurality of points across a first segment of the sheet and generating an output signal related to the tension sensed at each of the plurality of points. Then a representation of the first segment of the rolled steel sheet is displayed that includes regions corresponding to each of the plurality of points. A color at each region is related to the tension measured at the corresponding one of the plurality of points on the sheet.

Another aspect of the invention comprises a device for depicting the flatness of a rolled steel sheet in real time. The device includes a processor operatively connected to a sensing device that measures tension at a number of points on a rolled steel sheet and produces tension output signals related to sensed tensions. Numeric values based on the tension output signals are stored in a database, while colors corresponding to ranges of the numeric value are stored in a memory. The processor produces signals on a real-time basis to create a color image of the rolled steel sheet on a display with regions on the display corresponding to points on the rolled steel sheet, wherein the colors of the regions on the display are related to the tension level sensed at the corresponding points on the rolled steel sheet.

Another aspect of the invention is a device for monitorirfg the performance of a steel rolling mill that includes a plurality of sensors positioned to sense tension at selected points along the width of a rolled steel sheet being processed in the rolling mill. Each of the sensors produces an output signal proportional to the sensed tension. A processor is operatively connected to the tension sensors for receiving the sensor output signals, while a memory is operatively connected to the processor. The memory stores tension ranges and a color corresponding to each of the tension ranges. A color display is operatively connected to the processor. The processor produces a representation of the surface of each sheet of rolled steel being processed in the rolling mill on the display.  The representation comprises a plurality of regions corresponding to selected points on the surface of the sheet with the color of each region corresponding to the tension range into which the sensed tension at the corresponding selected point falls. The representations of the surfaces of each sheet emerging from the rolling mill also includes a centerline, and

the centerlines of adjacent sheets of rolled steel are aligned.

Another aspect of the invention is a device for displaying tension levels in a steel sheet that includes a processor operatively connected to a plurality of tension sensors for measuring tension at a plurality of locations spaced across the width of the sheet and producing an output signal corresponding to the sensed tension. A memory is operatively connected to the processor and stores tension ranges and a color corresponding to each of the tension ranges. A color display is operatively connected to the processor. The processor produces processor output signals for generating a color image on a color display, the image comprising regions corresponding to the plurality of locations, the color of each of the regions corresponding to the range into which the sensed tension falls.

An additional aspect of the invention comprises a method of measuring the flatness of a sheet of rolled steel that includes the steps of measuring the tension at a plurality of measurement points on the surface of a sheet of rolled steel, determining a plurality of tension ranges into which the sensed tension level can fall, associating a color with each of the determined tension ranges, and displaying a representation of the sheet of rolled steel. The representation comprises a plurality of regions corresponding to the plurality of measurement points and the color of each region is the color associated with the tension range into which the measured tension for each measurement point corresponding to each display point falls.

Another aspect of the invention comprises a real time flatness display that includes a processor connectable to a sensing device for measuring flatness at a number of points on a rolled steel sheet and producing an output signal corresponding to sensed

flatness. A memory is operatively connected to the processor and stores color information for each sensed flatness. The output signal produces on a display a two-dimensional image of the sheet of rolled steel comprising a plurality of regions each corresponding to one of the plurality of points on the sheet of rolled steel. The color of each region is related to the sensed flatness at the corresponding point on the rolled steel sheet.

Still another aspect of the invention comprises a display having first and second display fields where the first display field displays a colored representation of a planar surface of a rolled sheet of steel with different colors on the colored representation representing different tension levels in the at least one rolled sheet of steel. The second display field comprises a colored representation of average tension levels along a portion of the rolled steel sheet.

Another aspect of the invention comprises a method of indicating the flatness of a first rolled sheet of steel rs1 comprising the following steps:

a)	providing a first rolled sheet of steel r1 having a plurality of width segments w1 ... wm along a length of the first sheet of rolled steel rs1;

b)	providing a sensing device having a plurality of sensors d1... dn;

c)	measuring a tension at a number of points x1... xn across each width segment w1 ... wm of the first sheet of steel rs1;

d)	generating output signals having a value s1... sn related to the tension sensed at each point x1 ... xn for each width segment w1... wm;

e)	for each width segment w1 ... wra storing the values s1 ... sn in a row r1... rm of a table t1 wherein each column of the table comprises signals from one of the sensors d1

... dn;

f)	associating a color with each of the output signals si.. .s„ based on the level of tension represented by the output signal; and

g)	for each width w1 ...wn plotting points p1. .pn on a display corresponding to points x1... xn on the width of the steel rs1 wherein the color of each point p1.. pn is based on the level of tension represented by the output signals s1... sn.

BRIEF DESCRIPTION OF THE DRAWINGS

The invention will be better understood after a reading of the detailed description of the invention provided below together with the following drawings.

Figure 1	is a schematic side elevational view of a cold rolling mill and a

rolled steel sheet traveling over a tension sensor to a take-up roll.

Figure 2	is a schematic representation of the system of the present invention

including the tension sensor of Figure 1, a central processor and a

display.

Figure 3	is a flow chart showing how data is gathered by the central

processor of the present system.

Figure 4	is a flow chart showing how data from a database is used to

generate images on a display.

Figure 5	is a detail view of region V of the display of Figure 2.

Figure 6	is a detail view of region VI of the display of Figure 2.

DETAILED DESCRIPTION OF THE INVENTION

Referring now to the drawings, wherein the showings are for purposes of illustrating a preferred embodiment of the invention only, and not for the purpose of limiting same, Figure 1 shows a cold rolling mill 10 comprising a pair of rollers 12 supported on a frame 14, a tension sensing device 16, a take-up roll 18 and a steel sheet 20. Steel sheet 20 passes between the rollers 12 to strengthen the steel and is wound onto take-up roll 18 under tension. The tension in rolled steel sheet 20 holds the rolled steel sheet 20 against tension sensing device 16, thereby allowing the internal tension at the portion of the rolled steel sheet 20 in contact with tension sensing device 16 to be measured. It should be noted that, while the invention herein is described in connection with a cold rolled steel sheet, it could also be used to measure tension in a hot-rolled steel sheet or in a sheet of another material.

As best shown in Figure 2, tension sensing device 16 comprises a plurality of tension sensors 22 positioned along a rotatable drum 24 supported for rotation by supports 26.  Such tension sensing devices are known in the art. The number and exact arrangement of sensors on the drum can be varied as desired for a particular application. The preferred tension sensing device 16 described herein has fifty-four tension sensors 22.

Each tension sensor 22 generates a signal indicative of the load against the sensor 22 when the sensor 22 engages sheet 20. The sensors 22 may, for example, include a piezoelectric element that generates a signal proportional to applied load. Because drum 24 rotates, each of the sensors 22 will be in contact with rolled steel sheet 20 for part of a rotation only, and will thus periodically generate a signal each time it comes into contact with rolled steel sheet 20. The sensors 22 are preferably arranged in a spiral around the

circumference of the drum 24, so that fewer than all sensors 22 are in contact with the rolled steel sheet 20 at any one time. Each sensor 22 will contact rolled steel sheet 20 once for each rotation completed by drum 24.

The tension sensors 22 are operably connected to a local processor 28 having a memory 30. Processor 26 is connected to a network 32, such as a LAN, WAN or the Internet, so that data concerning the sensed tension can be remotely retrieved. Preferably, tension data is sent over network 32 using UDP (user datagram protocol), a transmission protocol that offers a minimal transport service without the cumbersome error checking and other features of protocols like TCP.

A central processor 34 is also connected to network 32 and includes a memory 36. Various software runs on central processor 34 including data collection software 38, a database 40, preferably a SQL Server ™ database, and shape display software 42. The operation of this software will be described herein. Central processor 34 is operably connected to a display 44, either by line 46 shown in Figure 2 or over network 32, and to a secondary database 48 and various users 50 over network 32.

The collection of tension data is well known from the prior art. However, prior art methods and devices were generally unable to extract useful information from the data in a timely and informative way. For example, it would be useful to learn that one of the rollers in a rolling mill had developed a defect as soon the effects of the defect began to become apparent in the sheet of material being rolled, instead of hours later when the defect has degraded the quality of many rolls of steel sheet and potentially rendered them unusable.

The collection of data by data collection software 38 will be explained with

reference to the flow chart of Figure 3. References L1-L9 in the flowchart refer to listings 1-9 in the code provided in the Appendix to this application to indicate which listing is responsible for which function. In a startup step 60, central processor 34 initializes local and global variables, and at step 62 initializes a communications socket to prepare to receive information over network 32. At step 64 a connection to SQL Server database 40 is opened, and record sets are initialized at step 66. At step 68, arrays are initialized to temporarily hold data received from tension sensing device 16.  At step 70, central processor 34 waits for data to arrive over network 32, and this data is read at step 72.  Socket data is copied from memory 36 into a global variable at step 74, and the distance that strip 20 has moved for each packet of data received from local processor 28 is calculated at step 75. For example, if drum 24 includes fifty-four sensors 22 distributed evenly about a six foot circumference, and local processor 28 sends data at 250 ms intervals, the receipt of 27 tension readings from local processor 28 would indicate that drum 24 had completed one half of a revolution and that strip 20 had moved three feet in that quarter-second period. There is little if any slippage between strip 20 and drum 24, and drum rotation thus provides a good indication of strip movement.  A determination is made at step 76 whether mill 10 is running. If mill 10 is not running, a debugging operation is carried out at step 78. If mill 10 is running, data is entered into arrays in the database 40 at step 80, the main database index value is incremented at step 82 and the database main index is put into database arrays where needed at a step 84. At step 86, a check is made to determine whether a new roll has been started. Steel sheet 20 and other sheets processed by mill 10 are joined together, such a by welding, to produce a continuous sheet with the end of one sheet pulling the beginning of

a subsequent sheet through mill 10. Sensors, which may be optical sensors 52 shown in Figure 2, for example, detect the presence of a weld and send a signal to central processor 34 to indicate that a sheet end has been detected.  If a new roll is not detected at step 86, additional data from local processor 28 is placed into database 40 at a step 88. If a new sheet is detected at step 86, new coil entry work is done at step 90 and product data information (PDI) data is loaded into database 40 and associated with tension data from the new sheet. This PDI data is stored in a secondary database 48 and includes detailed information on the sheet being rolled. This information includes, for example, tolerance information for a given sheet and the degree of flatness required for that sheet.

At step 92 a determination is made as to whether an event has occurred in the mill, and if an event has occurred, data concerning the event is stored in database 40 at step 94. If no event has occurred, a determination is made at step 96 as to whether the sheet has moved a given distance, such as six meters. This determination is made from the calculation performed at step 75. If the sheet 20 has not moved the given distance, sheet data is averaged at step 98. If strip 20 has moved the given distance, shape data is placed into a main shape display table in step 100 before step 98 is carried out.  From step 98, central processor 40 returns to step 70 and waits for data to arrive over network 32.

By following the above steps, database tables are created that include tension data from fifty-four points across the width of strip 20, this tension data being related to the tension in a short segment 102 of strip 20 equal to the circumference of drum 24, and these tension levels are stored in a row of a database table. Each time drum 24 rotates, fifty four additional data points are generated and stored in the table. Each column in the

table will correspond to the tension levels sensed by one of the sensors 22 on drum 24. Thus the first column of the table will represent tension levels sensed at six foot intervals along a first longitudinal band 104 of strip 20 and the second column of the table will represent tension levels sensed at six-foot intervals along a second longitudinal band 106 of strip 20. The points at which tension is sensed along each band will be slightly offset given the circumferential offset of adjacent sensors 22 on drum 24.

The output signals from tension sensors 22 may be in any form, but are preferably converted to "I-units," a measure of flatness that uses positive and negative numbers to express the amount and direction of flatness deviations. I-units are explained in detail in ASTM standard A 568/A 568M which is hereby incorporated by reference.

Table 1 below is populated with arbitrary data to illustrate the operation of the present invention. The values in the table are in I-units.

TABLE 1 TENSION LEVELS

(Table Removed)

I-unit ranges are defined as follow in central processor 34: -10 to -8, -7.99 to -6, -5.99 to -4, -3.99 to -2, -1.99 to -1, -0.99 to 0, 0 to 0.99, 1-1.99, 2-3.99, 4-5.99, 6-7.99 and 8-10. A color is assigned to each of these ranges. A preferred example of such a color assignment appears below. While other color schemes could be used, the below color

assignment provides certain benefits that make it desirable.  Specifically, under the below assignment, tension levels plotted in green colors are at acceptable levels. Orange and red are indicative of tension levels that require immediate attention, and blue regions indicate problems that require less immediate attention.  This use of red to identify serious conditions is consistent with most user's associate of red with a warning or alert.

TABLE 2

COLORS ASSIGNED TO TENSION LEVEL RANGES

(Table Removed)

From this information, processor 34 creates another table wherein the tension

levels are replaced with their corresponding colors. Table 3 below is based on the above

data:

COLORS ASSIGNED TO TENSION RANGES OF TABLE 1

(Table Removed)

This data is used by a graphing program, such as Olectra Chart by ComponentOne, to create two separate graphical outputs shown in display 44 in Figure 2 and in more detail in Figures 5 and 6.  The different steps described above may also be divided between software modules in different manners. For example, the color assignments may be made by the charting software itself rather by another program running on central processor 34.

The first graphical output 110 is displayed in a first region 112 of display 44 and shown in detail in Figure 5. First graphical output 110 comprises an image 114 of rolled steel sheet 20 plotted in color with different colors representing different tension levels sensed by sensors 22. Image 114 comprises a plurality of contiguous portions 116 corresponding to the short segments 102 of rolled steel sheet 20 measured each time drum 24 rotates. Each of these portions 116 is divided into a number of regions 118, each corresponding to an area on rolled steel sheet 22 at which a given sensor has taken a measurement. Thus, even though each measurement taken by each of sensors 22 will be a different distance from an end of the rolled steel sheet, all will be within one short segment 102, and tension along the entire length of the short segment 114 will be treated as constant. The length of short segments 114 can be decreased, for example, by using a drum having a smaller circumference.  Based on the above data, the colors of the regions 118 in the first portion 116 of the image 114, from the bottom to the top of the display, will be yellow-green, light blue, blue and orange. As data is added to Table 1, additional

plots are made so that image 114 of strip 20 lengthens as more and more of the strip passes over tension measuring device 16.

The process can also be understood by treating rolled steel sheet 20 as a first sheet, rs1, of a plurality of similar steel sheets rs1... rsn, each of which is divided in a lengthwise direction into a plurality of width segments w1 ... wm. Each of sensors 22 on sensing device 26 is labeled, in the direction from left to right as seen in Figure 2, d1.... dn. In the preferred embodiment, n=54, but n could be larger or smaller depending on the type of sensing device used. On a single revolution of drum 24 of sensing device 26, each of the sensors d1. .dn measures tension at a point x1... xn across a single width segment, with sensors 1.. .n corresponding to points 1.. .n along the width segment. Each time drum 24 rotates, n measurements are taken at a group of points x1.. .xn on another one of the width segments w1 ... wm. Each time the drum rotates, the n sensors generate n output signals having values s1... sn related to the tension sensed at each point 1 ... xn on the width segment being sensed. For each width segment, these values are stored in a row r1 ... rm of a table t1 so that all the values for a particular width segment are stored in a single row. Each column of the table therefore comprises signals from one of the sensors d1 ... dn. A color is associated with each of the output signals s1.. .sn based on the level of tension represented by the output signal. Finally, for each width segment w1 .. .wn, points p1.. .pn are plotted on display 44 which points correspond to points x1... xn on the width of the steel rs1. The color of each point p1... pn is based on the level of tension represented by the output signals s1... sn at the corresponding point x1... xn.

This display provides an operator with the ability to visualize the flatness of the rolled steel sheet 20 in real time and to detect patterns indicative of a problem with the

rolling mill 10 or the steel itself much more readily than could be done by reviewing raw numerical data from the sensors 22.  In addition, first graphical output 110 comprises additional images 120, 122, 124,126,128 and 130 of previously rolled steel sheets (not shown) so that tension variations from one sheet to the next can be compared. The images 120,122,124,126,128 and 130 are aligned along their respective centerlines so that portions of each sheet that were rolled by the same portions of rollers 12 are aligned and can be compared. This allows defects in the surface of rollers 12 to be quickly detected by observing the similar tension levels they impart to aligned areas of successive rolled steel sheets 20.

The data in Table 1 is also used to produce a second graphic output 132, namely a waterfall chart, shown in a second region 133 of display 44. This second region 132 is shown in greater detain in Figure 6. To produce this second graphical output 132, tension values in each of the fifty-four columns for a given rolled steel sheet are summed and divided by the number of rows in the column. This provides an average value for the tension level sensed by a given sensor over the length of sheet 20.

The width of the strip is shown along the x axis of the graph, and the magnitude of the average tension value for each longitudinal band 104,106 of the rolled steel sheet is plotted on the Y-axis, this plurality of points forming a first slice 134 of the waterfall plot. Nine additional slices 135-143 are also shown in Figure 6; the front-most slice displayed represents data from the most recently rolled sheet.

The points are plotted in color based on the color correspondence of Table 2. Thus the average of the numbers shown in column 0 of Table 1 above is 1.5 which corresponds to the color yellow-green. The leftmost point on first slice 134 is thus

plotted in yellow-green. Each point on first slice 134 thus has a color, even though it may be difficult to distinguish the colors of the fifty-four points along this line. However, the color data becomes more useful when a second slice 136 and subsequent slices are plotted adjacent first slice 134 in the same manner because corresponding points on each slice are connected by lines that indicate the change between the point on one line and the point on the other. Thus, for example, if a first point on the first slice 134 is yellow-green while the first point on the second slice 136 is yellow, a line will be plotted that shades gradually from yellow-green to yellow to show the transition.

First graphic output 110 and second graphic output 132 together provide an operator with a detailed real-time data concerning the tension in a given sheet and allow corrective action to be taken when tension levels indicative of a problem are noted.  Line 146, for example in Figure 5 shows a low tension area in a rolled steel sheet that varies little from sheet to sheet. Observations at a greater level of detail may reveal that this line 146 is actually a series of periodic points. This might suggest that a surface defect on one of the rollers 12 is periodically decreasing tension in the sheets as they are rolled. Likewise, the somewhat random distribution of colors at location 148 shows what appear to be normal operating conditions, and/or variations that are due more to the structure of the rolled steel sheet 20 than to the effects of the rollers 12.  Likewise, stripe 150 in Figure 5 shows an area of generally consistently high tension. This real time view also allows the effects of changes to be seen in close to real time. For example, if, in order to lower the tension represented by line 146 in Figure 5 a certain adjustment is made to rolling mill 10, the effects of this adjustment on the next sheet will be readily observable from the corresponding illustration on display 44.

Figure 4 illustrates the steps followed in retrieving data from database 40. At step 152, local and global variables are initialized.  At step 154 shape display software 42, which is preferably Olectra Chart shape display software, connects to database 40. At steps 156 and 158, the shape display software is configured to create first graphic output 110 and second graphic output 132. At step 160, PDI data for the sheet 20 being processed in mill 10 is obtained from secondary database 48 and displayed on display 44 in step 162. At step 164, data representing 60,000 feet of rolled steel sheet is obtained from database 40 and plotted in first region 112 at step 166. At step 168, a check is made to determine whether a new sheet has entered the mill, by checking the output of optical sensor 52, for example. If a new sheet is not detected, data representing the current 60,000 feet of sheet is updated at step 164. This process continues, with new colored regions corresponding to short segments 102 of sheet 20 being plotted in first region 112. Only data concerning the current 60,000 feet of sheet is maintained; older data is removed from the tables of database 40 to prevent the size of the database 40 from slowing down the operation of the system. If a new sheet is detected, average tension values for each band on each of the previous ten sheets are obtained from database 40 at step 170 and used to form the waterfall plot in second region 133 at step 172. PDI data for the new sheet is also obtained from secondary database 48 and displayed on display 44 at step 174. The system then returns to step 164 and updates the display in first region 112.

It has been found that this use of color allows operators to quickly spot trends and identify problems. While the numerical data generated by such as system could conceivably be processed to locate numbers suggestive of a problem, an experienced

operator can often spot patterns more quickly and more reliably than a machine relying upon statistical analyses. Moreover the information generated can be stored and later associated with the particular rolled steel sheet. If a particular rolled steel sheet is not sufficiently flat to satisfy the requirements of a certain customer, for example, the saved date concerning its flatness may allow persons to determine another use for which the rolled steel sheet is suitable and/or to find portions of the rolled steel sheet that are acceptable for other uses. For example, if a problem is corrected after 10 percent of the rolled steel sheet has been rolled, the 90 percent of the rolled steel sheet that is defect free may be usable for other purposes. By associating PDI data with each sheet, an operator can also quickly determine whether the sheet is being produced to specification, as the degree of flatness variation that will be acceptable in a given sheet will vary.

The present invention has been described in terms of a preferred embodiment, it being understood that obvious modifications and additions to this preferred embodiment will become apparent to those skilled in the relevant art upon a review of this disclosure. It is intended that all such obvious modifications and additions be covered by the present invention to the extent that they are included within the scope of the several claims appended hereto.

We claim:

1.	A graphical flatness display device for a rolled steel sheet (20), comprising:

-	at least one sensor (22) for measuring a property of a rolled steel sheet (20) at a plurality of locations on the rolled steel sheet (20) and producing a property output signal corresponding to a magnitude of the sensed property at each of the plurality of locations;

-	a processor (28, 34) operatively connected to the at least one sensor (22) for receiving said sensor property output signals;

-	a memory (30, 36) operatively connected to said processor (28, 34) for storing property magnitude ranges and a color corresponding to each of said property magnitude ranges; and

-	a color display (44) operatively connected to said processor,

characterized in that said processor (28, 34) receives a property output signal, determines the property magnitude range indicated by said received property output signal, and plots a point in the color corresponding to the determined property magnitude range on the display (44) at a point on the display (44) related to the location on the rolled steel sheet (20) at which the property was sensed.

2.	A graphical flatness display device as claimed in claim 1 wherein said processor (28,34) produces an output for creating a graphical image depicting representations of the flatness of multiple rolled steel sheets (20).

3.	A graphical flatness display device as claimed in claim 1 wherein said processor (28,34) produces an output for creating a first graphical image and a second graphical image, at least one of said graphical images depicted on the color display (44) representing the flatness of the rolled steel sheet (20).

4.	A graphical flatness display device as claimed in claim 1 wherein said processor (28,34) produces an output for creating a first graphical image and a second graphical image, said graphical images depicted on the color display (44) representing the flatness of multiple rolled steel sheets (20).

5.	A graphical flatness display device as claimed in claim 4 wherein said first and second graphical images are based on measurements taken by said at least one sensor (22).

6.	A graphical flatness display device as claimed in claim 5 wherein said first graphical image comprises a color illustration of surface flatness of the sheet of rolled steel (20) and the second graphical image comprises a waterfall plot of average tensions values.

7.	A graphical flatness display device as claimed in claim 6 wherein said color illustration includes representations of short segments of said rolled steel sheets

(20).

8.	A graphical flatness display device as claimed in claim 7 wherein each representation includes a plurality of regions corresponding to data from one of said sensors (22).

9.	A graphical flatness display device as claimed in claim 1, wherein:

-	the memory (30, 36) comprises a database for storing numerical data related to the property output signals,

-	the property output signals comprise tension output signals related to sensed tensions,

-	the memory (30, 36) stores colors corresponding to ranges of said numerical data,

-	said processor (28) produces a display signal based on data in said database to create a real time color image of the rolled steel sheets (20) n the color display (44) with regions on the display corresponding to points on the rolled steel sheets (20), and

-	the colors of the regions on the display (44) are related to the tension level sensed at the corresponding points on the rolled steel sheets (20).

10.	A graphical flatness display device as claimed in claim 9, wherein said database includes a first table containing numeric data related to sensed tension levels and a second table containing averaged tension values from longitudinally spaced points along the rolled steel sheets (20).

11.	A graphical flatness display device as claimed in claim 10, wherein said processor (28, 34) produces a second output signal to produce an image on the display (44) based on data from said second table.

12.	A graphical flatness display device as claimed in claim 1, wherein said at least one sensor comprises a plurality of sensors spaced across the width of the rolled steel sheets (20).

13.	A graphical flatness display device as claimed in claim 1, wherein the output signal produces on a display a two-dimensional image representing the flatness of multiple rolled steel sheets (20) comprising a plurality of regions each corresponding to one of the plurality of points on each sheet of rolled steel (20), the color of each region being related to the sensed flatness at the corresponding point on the rolled steel sheet (20).

14.	A graphical flatness display device as claimed in claim 1, wherein the color display comprises:

-	a first display field for displaying a first colored representation of a planar

surface of at least the first and second rolled steel sheets (20) wherein

different colors on said colored representation represent different tension

levels in said at least first and second rolled steel sheets (20); and

-	a second display field comprising a second colored representation of

average tension levels along a first band of the first rolled steel sheet

(20), a third colored representation of average tension levels along a first

band of the second rolled steel sheet (20), and colored lines connecting

corresponding points on said second colored representation and said third

colored representation.

15.	A graphical flatness display device as claimed in claim 15 wherein the first band extends from a first end of the rolled steel sheet (20) to a second end of the rolled steel sheet (20).

16.	A method of measuring the flatness of a sheet of rolled steel (20) as claimed in claim 1, wherein said method further comprises:

-	providing the first rolled steel sheet (20) rs1 with a plurality of width

segments W1... Wm along its length;

providing a sensing device having a plurality of sensors dt... d„;

-	measuring tension at a number of points X1 ... Xn across each width segment W1... Wm of the first sheet of steel rs1;

-	generating output signals having a value Sj... sn related to the tension sensed at each point X1.. Xn for each width segment W1  Wm;

-	for each width segment W1... Wm storing the values S1... sn in a row r1... rm of a table t1 wherein each column of the table comprises signals from one of said sensors d1... dn;

-	associating a color with each of said output signals S1 ... sn based on the level of tension represented by said output signal; and

-	for each width W1 ... Wn plotting points P1 ... Pn on a display corresponding to points Xt ... Xn on the width of the steel rs1 wherein the color of each point P1 ... P„ is based on the level of tension represented by the output signals s1... sn.

17.	A method as claimed in claim 16 wherein said method comprises the additional

steps of:

-	averaging the values in each column 1 ... m of the table to obtain an average column value; and

-	plotting the average column values acvt... acvm on the display (44).

18.	A method as claimed in claim 17 wherein said method comprises the additional steps of repeating steps a-g for additional rolled sheets of steel (20) rs2... rsz

19.	A method as claimed in claim 18 including the additional steps of repeating steps

h and i for the additional rolled sheets of steel (20) rs2 ... rsz and connecting plotted average column value acv1 for rolled steel sheet (20) rs1 to plotted average column value acv for second rolled steel sheet (20) rs2 in a manner that shows changes between the value of acv1 for each rolled steel sheet (20).

20. A method as claimed in claim 19, wherein the representations of the first and second rolled steel sheets (20) have centerlines that are aligned with one another.

Documents:

				3287-DELNP-2005-Abstract-(17-07-2008).pdf

				3287-delnp-2005-abstract.pdf

				3287-DELNP-2005-Claims-(06-08-2008).pdf

				3287-DELNP-2005-Claims-(17-07-2008).pdf

				3287-delnp-2005-claims.pdf

				3287-delnp-2005-correspondence-others-(04-08-2008).pdf

				3287-DELNP-2005-Correspondence-Others-(17-07-2008).pdf

				3287-DELNP-2005-Correspondence-Others-(30-07-2008).pdf

				3287-delnp-2005-correspondence-others.pdf

				3287-DELNP-2005-Description (Complete)-(17-07-2008).pdf

				3287-delnp-2005-description (complete).pdf

				3287-DELNP-2005-Drawings-(17-07-2008).pdf

				3287-delnp-2005-drawings.pdf

				3287-delnp-2005-form-1.pdf

				3287-delnp-2005-form-18.pdf

				3287-DELNP-2005-Form-2-(17-07-2008).pdf

				3287-delnp-2005-form-2.pdf

				3287-DELNP-2005-Form-3-(17-07-2008).pdf

				3287-delnp-2005-form-3.pdf

				3287-delnp-2005-form-5.pdf

				3287-DELNP-2005-GPA-(30-07-2008).pdf

				3287-DELNP-2005-Others-Document-(06-08-2008).pdf

				3287-DELNP-2005-Others-Document-(17-07-2008).pdf

				3287-delnp-2005-pa-(04-08-2008).pdf

				3287-DELNP-2005-PA-(06-08-2008).pdf

				3287-delnp-2005-pct-101.pdf

				3287-delnp-2005-pct-237.pdf

				3287-DELNP-2005-Petition-137-(17-07-2008).pdf

« Previous Patent

Next Patent »

Patent Number	222583	

Indian Patent Application Number	3287/DELNP/2005	

PG Journal Number	36/2008	

Publication Date	05-Sep-2008	

Grant Date	18-Aug-2008	

Date of Filing	25-Jul-2005	

Name of Patentee	ISG TECHNOLOGIES, INC.	

Applicant Address	116 RESEARCH DRIVE, BETHLEHEM, PA 18015-4731, U.S.A.	

Inventors:

#	Inventor's Name	Inventor's Address	

1	RUSSO THOMAS J.,	3 COUNTRY HILL COURT, KINGSVILLE, MARYLAND 21087 U.S.A.	

2	SCHROF PETER F.W.	724 PHEASANT DRIVE, FOREST HILL, MARYLAND 21050 USA	

3	GRUBE BRUCE B.,	6915 LENTZ ROAD, NEW TRIPOLI PENNSYVANIA 18016 USA	

4	RONEMUS DONALD J.,	4187 COUNTRY SIDE LANE, HELLERSTOWN PENNSYLVANIA 18055 USA	

5	PETRILLA STANLEY	9259 BREWINGTON LANE LAUREL, MARYLAND 20723 U.S.A	

PCT International Classification Number	G06F	

PCT International Application Number	PCT/US2004/002030	

PCT International Filing date	2004-01-26	

PCT Conventions:

#	PCT Application Number	Date of Convention	Priority Country	

1	10/350,353	2003-01-24	U.S.A.	

© All Indian Patents, 2013-2021.

  Patent data available in the public domain from Indian Patents Office, Department of Industrial Policy and Promotions, Ministry of Commerce and Industry, Government of India.
