Repository: anandvc/allindianpatents

File: patents/222713-vapor-deposition-apparatus-for-coating-optical-substrates.html
Indian Patents. 222713:"VAPOR DEPOSITION APPARATUS FOR COATING OPTICAL SUBSTRATES"

Indian Patents

Recently Granted Patents

  Recently Published Patents

Title of Invention	"VAPOR DEPOSITION APPARATUS FOR COATING OPTICAL SUBSTRATES"

Abstract	For the vacuum coating plant for vacuum evaporating antireflection coatings onto optical substrate surfaces, such as plastic spectacle lenses, which can be clamped onto carrier means, located above or below replaceable evaporation sources in a container that can be evacuated, the carrier means are formed by a reversible carrier device (3) with a plurality of reversible carriers (21), arranged radially around a circular carrier plate (23), which reversible carriers are each supported on a rotational axis (22) that can be rotated temporarily by 180°, wherein each reversible carrier (21) comprises means for a clamped holding of a substrate to be coated on both sides or for holding two substrates to be coated on one side, and wherein reversing means for the simultaneous reversal of all reversible carriers act upon the reversible carriers (21) or the rotational axes (22) . As a result of these measures, the cyclical replacement of the evaporation sources is reduced by one half and thus also their heating up, which in turn considerably reduces the danger of a decomposition of the evaporation materials as well as the suboxide formation and the resulting changes in the refraction value. (Figure 1)	

Full Text	•Ant iref lection—Coatings—onto—Opfeioa-1—Sur-facea

The invention at hand concerns a vacuum coating plant for the vacuum evaporation of nntirofloction contingn onto optical substrate surfaces, such as plastic spectacle lenses, which can be clamped onto carrier means, located either above or below replaceable evaporation sources in a container that can be evacuated.

In such known plants where at least one surface layer is evaporated onto optical substrates, in particular spectacle glasses, in a vacuum, a predetermined number of such substrates are removed from the plane in which the substrate nurfaccs wore subjected to the effects of the replaceable evaporation sources, following the depositing of, as a rule, several layers through vacuum evaporation, and an egual number of substrate surfaces are again moved into this plane, which are then also coated once or several times.

A rotating table, for example, can be used for this, which can be placed under vacuum and has along its circumference a

plurality of stations for the removable fastening of substrates. This plant further includes at least one evaporation source that can effectively act upon the substrate surface facing it. In this case, each station is provided with a reversing device with fastening means for a removable fastening of two each substrates with a screen between them. Once the individual antireflection layers have been deposited successively onto one substrate surface side by vacuum evaporation, the fastening means are reversed by turning the rotational table and the other substrate surfaces are then coated.

Such a plant is, however, complicated, involved and very slow.

On the other hand, a plant is also known which uses as carrier means a plurality of so-called calottes that extend respectively dome-shaped and rotatable in the upper section of the container and which have a plurality of, for example a total of 36, clamping openings that are distributed evenly over the calottes and which hold the substrates. With this, a plurality of substrates each can be turned simultaneously by turning each calotte.

If the individual antireflection coatings are then deposited on one side by vacuum evaporation onto the substrate surfaces, the calottes are turned by moving past a turning mechanism and the other substrate surfaces are vacuum coated.

However, such facilities do not meet today's requirements, especially since after each vacuum coating operation, the evaporation source must be turned off and, following cooling down, a new source must be used for a new antiref lection coating. All of this is again repeated for coating the surfaces of the substrates which have been turned. In addition, as a result of the frequent heating up of the evaporation sources, which can for example be electron-beam evaporators or resistance-heated thermal evaporators, there, is the danger of a decomposition of the evaporation materials as well as the suboxide formation and the resulting changes in the refraction value.

In a parallel patent application, the same applicant now has claimed a method for coating optical substrates, in particular spectacle glasses or lenses in a plant of the aforementioned type, where according to the invention the surfaces facing the evaporation source of the substrates clamped onto carrier means are initially coated within one each vacuum coating operation for producing an ant;ireflection coating, and for which the carrier means with the substrates are then rotated quickly without shutting down the evaporation source and the substrate surfaces now facing the evaporation source are also vacuum coated. This is followed by a cyclical replacement of evaporation sources for respectively applying

another antireflection coating onto the substrate surfaces during a new vacuum coating operation.

These measures reduce the cyclical replacement of the evaporation sources by one half and thus also their heating up, which in turn considerably reduces the danger of a decomposition of the evaporation materials as well as the suboxide formation and the resulting changes in the refractory

value.

It is the object of the invention at hand to create a

vacuum coating plant of the aforementioned type, which makes it possible to turn all substrates simultaneously and without interrupting the evaporation flow.

In accordance with the invention, this is achieved in that the carrier means are formed by a reversible carrier device, with a plurality of reversible carriers arranged radially around a circular carrier plate, which are each supported on a rotational axis that can be rotated temporarily by 180°, wherein each reversible carrier has means for the clamped holding of a substrate that must be coated on both sides or the holding of two substrates that must be coated on one side and wherein turning means for the simultaneous turning of all reversible carriers act upon the reversible carriers or rotational axes.

In this case, one advantageous embodiment of the invention provides that the reversing means comprise a gear ring that projects from the circumference of the carrier plate and meshes with one each driving gear, which is operationally connected to the rotational axis of the reversible carrier as well as with another, temporarily rotatable counter gear ring.

It is important here that at least the operational connection can be made hydraulically or pneumatically and that it can be controlled with a computer control.

During each coating operation for producing an antireflection coating, it is possible with these measures to vacuum coat initially the surfaces facing the evaporation source of the substrates clamped onto the carrier means, then turn the carrier means with substrates quickly without shutting down the evaporation source and also coat the substrate surfaces now facing the evaporation source, whereupon a cyclical replacement of the evaporation sources occurs for respectively depositing another antireflection coating onto the substrate surfaces during a new vacuum coating operation. As a result of this, the cyclical replacement of the evaporation sources is reduced by one half and thus also the heating up, which in turn considerably reduces the danger of a decomposition of the evaporation coating materials as well as the suboxide formation and the resulting changes in the refraction value.

Exemplary embodiments of the inventive subject are explained in more detail in the following with the aid of the drawing. Shown are in:

Figure I A longitudinal cut of a diagrammatic, simplified representation of a vacuum coating plant for vacuum coating several optical substrates on a reversible carrier device;

Figure 2 A diagrammatic, graphic illustration on a larger scale of the inventive reversible carrier device for the plant according to Figure 1.

The exemplary embodiment for the vacuum coating plant shown in Figure 1 for evaporating antireflection coatings onto optical substrates, e.g. plastic spectacle lenses 10 in this case, comprises a container 1 that can be evacuated via a vacuum pump 2.

Located in the upper chamber region of this container 1 is the inventive reversible carrier device 3 with a plurality of reversible carriers 21, arranged radially around a circular carrier plate 23, of which two are visible here, which are supported on one each rotational axis 22 that can be rotated temporarily by 180°, wherein each reversible carrier 21 comprises moans for a clamped holding of a subatrato to bo coated on both sides or for holding two substrates to be coated on one side each (not shown).

The inventive reversible carrier device 3 is described in more dotnil in tha following.

An evaporation source 100 is indicated in the lower region of the container 1, which here comprises a so-called electron-beam tube with a filament 15, where following heating of the tube, the exiting electrons are focused into a beam in a focussing device 16. The electron beam can, for example, be generated by a tungsten cathode applied to negative high voltage and can be prefocused with a 'formed Wehnelt cylindjer. With the aid of magnetic deflection means 13, this electron beam can then be deflected to a pan 17 where the evaporation material is located.

Devices that extend from the outside into the vacuum chamber (not shown) and have operating components are necessary to operate or drive the plant components in the evacuated container 1, e.g. the screen 14 and the like. Since the design and function of such vacuum evaporation plants are known per se, a more detailed description of the configuration is not necessary.

Above all, it is essential to the invention that the reversible carrier device 3, as can be seen in Figure 2, comprises a plurality of reversible carriers 21, arranged radially around a circular carrier plate 23, which are supported on one each rotatable axis 22 that can be rotated temporarily by 180°, wherein each reversible carrier 21

comprises means for a clamped holding of a substrate to be coated on both nidon or for holding two Gubntraton to bo coatod on one side and wherein reversing means for the simultaneous reversal of all reversible carriers act upon the reversible carriers 21 or the rotational axes 22.

In this case, the reversing means comprise a ring gear 25 that projects along the circumference from the carrier plate 23 and meshes with one each driving gear 24 that is operationally connected to the rotational axis 22 for, the reversible carriers 21 as well as with another, temporarily rotatablc counter ring gear 26.

With this and at a suitable point in time, it is possible to turn the counter ring gear 26 relative to the ring gear 25 until tho rovorniblo cnrriorn 21 with their nubntratoo have been turned by 180° via the respective driving gear 24. This occurs within fractions of a second, meaning so fast that the coating stream does not have to be interrupted.

Thus, a vacuum coating plant for the vacuum evaporation of multiple antireflection coatings onto optical substrates follows from the above description, which meets all present requirements for such a plant.

Of course, it is possible to make a series of modifications to the aforementioned plant without actually straying from the inventive idea. This relates to the design of the reversing means as well as the reversible carriers or

their  means  for  a  clamped  holding  of  the  substrates. Furthermore,  there  are  many  ways  of  establishing  the operational connection either hydraulically or pneumatically and to control this connection via a computer control. The following is claimed:

1.	Vacuum  coating  plant  for  vacuum  evaporating

antireflection  coatings  onto  the  surfaces  of  optical

substrates, such as plastic spectacle lenses, which can be

clamped onto carrier means that are located either above or

below replaceable evaporation sources in a container that can

be evacuated,

characterized in that

the carrier means are formed by a reversible carrier device (3), with a plurality of reversible carriers (21) arranged radially around a circular carrier plate (23), which are respectively supported on a rotational axis (22) that can be rotated temporarily by 180°, wherein each reversible carrier (21) comprises means for a clamped holding of a substrate to be coated on both sides or for holding two substrates to be coated on one side each, and wherein reversing means for the simultaneous turning of all reversible carriers act upon the reversible carriers (21) or the rotational axes (22) .

2.	Vacuum  coating  plant  according  to  Claim  1,

characterized in that the reversing means comprise a ring gear

(25) that projects around the circumference from the carrier

plate (23) and meshes with one each driving gear (24) and is

operationally connected to the rotational axis (22) for the

reversible  carriers  (21)  as  well  as  with  a  temporarily rotatable  counter ring gear  (26) .

3. Vacuum coating plant according to Claim 2, characterized in that at least the operational connection can be made hydraulically or pneumatically and that it can be controlled via a computer control.

4.	Vacuum  coating  plant for vacuum evaporating antireflection

coatings  onto  the  surfaces  of  optical  substrates/  substantially  as hereinbefore described with reference to the accompanying drawings.

Documents:

				1179-del-1997-abstract.pdf

				1179-del-1997-claims.pdf

				1179-DEL-1997-Correspondence-Others-(07-11-2008).pdf

				1179-del-1997-correspondence-others.pdf

				1179-del-1997-correspondence-po.pdf

				1179-del-1997-description (complete).pdf

				1179-del-1997-drawings.pdf

				1179-DEL-1997-Form-1-(07-11-2008).pdf

				1179-del-1997-form-1.pdf

				1179-del-1997-form-13-(07-11-2008).pdf

				1179-del-1997-form-19.pdf

				1179-del-1997-form-2.pdf

				1179-DEL-1997-Form-26-(07-11-2008).pdf

				1179-del-1997-form-4.pdf

				1179-del-1997-form-6.pdf

				1179-del-1997-gpa.pdf

				1179-DEL-1997-Others-Document-(07-11-2008).pdf

				1179-del-1997-petition-137.pdf

				abstract.jpg

« Previous Patent

Next Patent »

Patent Number	222713	

Indian Patent Application Number	1179/DEL/1997	

PG Journal Number	44/2008	

Publication Date	31-Oct-2008	

Grant Date	21-Aug-2008	

Date of Filing	07-May-1997	

Name of Patentee	SATIS VACUUM INDUSTRIES VERTRIEBS-AG	

Applicant Address	KOHIRAINSTRASSE 1, CH-8700 KUSNACHT ZH, SWITZERLAND.	

Inventors:

#	Inventor's Name	Inventor's Address	

1	SUTER, RUDOLF	STEGENSTRASE 22, CH-6048 HORW, SWITZERLAND.	

PCT International Classification Number	C23C 14/50	

PCT International Application Number	N/A	

PCT International Filing date		

PCT Conventions:

#	PCT Application Number	Date of Convention	Priority Country	

1	1996 1198/96	1996-05-10	Switzerland	

© All Indian Patents, 2013-2021.

  Patent data available in the public domain from Indian Patents Office, Department of Industrial Policy and Promotions, Ministry of Commerce and Industry, Government of India.

File: patents/222720-a-method-for-detecting-an-initial-welding-point-of-a-welding-robot.html
Indian Patents. 222720:"A METHOD FOR DETECTING AN INITIAL WELDING POINT OF A WELDING ROBOT"

Indian Patents

Recently Granted Patents

  Recently Published Patents

Title of Invention	"A METHOD FOR DETECTING AN INITIAL WELDING POINT OF A WELDING ROBOT"

Abstract	A method for detecting an initial welding point of a welding robot regardless of any irregularity of a parent metal to be welded and the displacement thereof caused by fastening the parent metal. The method includes identifying a first directional vector oriented toward a virtual point given at a weld end part of a roughly taught welding start point and, identifying a second directional vector indicating a direction of a torch which is oriented toward a weld part and bisects an angle included between welding surfaces of the parent metal. Horizontal and vertical tracking directions are coincided with the direction of the second directional vector are determined when the second vector rotates in a positive(+) and negative(-) direction about the first directional vector, respectively. The torch is moved in the determined horizontal and vertical tracking directions until weld deposition occurs, and after weld deposition, the torch is moved to the determined positions on the basis of operation parameters. The torch is then moved in a direction opposite to a welding proceeding direction on the basis of the determined operation parameters and tracking the end of the parent metal. If the weld deposition occurs at an end of the parent metal, the torch is moved in the welding proceeding direction to return the torch to the initial welding point.	

Full Text	BACKGROUND OF THE INVENTION

1.	Field of the Invention

The present invention relates to a welding robot, and in particular to a process for detecting an initial welding point of the welding robot.

2.	Description of the Related Art

In welding operations in an automated production line, due to the irregularity and/or displacement of an object to be welded, it is very difficult to precisely detect the initial welding point, even though the welding robot constantly moves along a predetermined path. This is due to the fact that although the positions of welding robots are always constantly maintained by fixing jigs and frames in automated production lines of factories, it is very difficult to precisely position objects to be welded within assigned working spaces on a conveyor or a positioner carrying those objects. Furthermore, certain objects can deviate from size standards, although the deviation may be minute.

In order to solve these problems, a process for detecting the initial welding point through touch sensor tracking has been developed. Touch sensor tracking is a process for precisely finding the position of an object by identifying whether electric current flows between a welding wire or nozzle and the object, while the welding arc is not produced and prior to practical welding. Though the parent metal and the welding wire are ordinarily separated from each other, the initial welding point can be detected by

recognizing the point where the two parts become short-circuited, while the welding torch is gradually moved.

Examples of commercially available systems developed using the above principal are FANAC, DAIDEN, ABB, and IGMC. In these systems, a drive source for the touch sensor is mounted outside, so that the touch sensor touches four or five reference points for precise positioning even when the parent metal is either tilted or inverted.

More precise positioning can be accomplished through more touch times. However, as the touching cycles are increased, the touching period is increased, and thus the reduction of the required welding time, which is a very serious factor in mass welding process, is adversely affected.

SUMMARY OF THE INVENTION

It is an object of the present invention to provide a method for precisely detecting the initial welding point of a welding robot regardless of the irregularity of an object to be welded and the displacement thereof caused by fastening it. Through the use of only two touches, the prior art problems involved in increasing the touching period or determining the initial welding point are solved.

In order to achieve the above object, there is provided a method for detecting the initial welding point, having the steps of identifying a first directional vector which is oriented toward a virtual point given at a weld end part of a roughly taught or user estimated welding start point; identifying a second directional vector indicating the direction of the torch which is oriented toward a part to be welded and bisects an angle

included between welding surfaces of the parent metal; determining horizontal and vertical tracking directions to be coincided with the direction of the second directional vector when the second vector rotates in a positive(+) and negative(-) direction about the first directional vector, respectively; moving the torch in the determined horizontal and vertical tracking directions until weld deposition occurs, and after weld deposition, moving the torch to the determined positions on the basis of operation parameters; moving the torch in a direction opposite to a welding proceeding direction to an extent determined on the basis of operation parameters and tracking one end of the parent metal; and if the weld deposition occurs at the end of the parent metal, moving the torch in the welding proceeding direction to a predetermined extent to return the torch to the initial welding point.

BRIEF DESCRIPTION OF THE DRAWINGS

The above object, other features and advantages of the present invention will become more apparent by describing the preferred embodiment thereof with reference to the accompanying drawings, in which:

FIG. 1 is a plan view of a welding system;

FIG. 2 is a perspective view illustrating the method for detecting an initial welding point of an "L" shaped parent metal in accordance with an embodiment of the present invention;

FIG. 3 is a front plan view of the method depicted in Fig. 2;

FIG. 4 is a graphical representation of two directional vectors for the torch and

the welding process of Fig. 2;

FIG. 5 is a graphical representation of a third directional vector which is obtained from the two directional vectors of Fig. 4; and

FIG. 6 is a perspective view illustrating the method for detecting the initial welding point of a "T" shaped parent metal, in which the vertical member and the base member are displaced from their predetermined positions.

DETAILED DESCRIPTION OF PREFERRED EMBODIMENTS

Referring to FIG. 1 a welding system, includes a shielding gas vessel, a welding robot, a welding machine, a welding wire, a wire feeder, a torch, a welding jig, etc.

With the above construction, if a parent metal to be welded is mounted on the welding jig, the robot first detects the welding start point, and then strong electric current and voltage are generated between the welding wire being fed to the torch and the parent metal to be welded at the detected point to produce an arc. At that tune, as the wire fed to the torch is melted, the welding is performed.

In this welding operation, the initial welding point is detected by monitoring whether or not the parent metal to be welded comes into electrical contact with the welding wire or nozzle using the arm of the welding robot, prior to producing the arc. Specifically, although the two parts are ordinarily separated from each other, the initial welding point can be detected by recognizing the point where the two parts become short-circuited, while the welding torch is gradually moved.

Now, the inventive method for detecting the initial welding point of the robot will

be explained.

First, if the L shaped parent metal to be welded as shown in FIGs. 2 and 3 was mounted on the welding jig and a welding start point A was roughly taught by the user, the torch is positioned on the welding start point A. And, if the user roughly taught a welding end point or virtual point B on the welding end zone, the robot determines the welding proceeding direction from the welding start point A to the virtual point B and identifies it as the first directional vector. Furthermore, the robot identifies the direction of the torch which is oriented toward the welding part and practically bisects the angle included between the surfaces to be welded as the second directional vector.

Then, if the second directional vector was rotated in the negative (-) direction relative to the first identified directional vector, the robot performs tracking of the torch toward the rotated direction (i.e., first tracking). In other words, the torch moves in the direction vertical to the horizontal surface to be welded until a first welding deposition is produced (i.e., first touch), and then moves to a position determined on the basis of operation parameters. If the second directional vector was rotated in the positive (+) direction relative to the first identified directional vector, the robot performs tracking of the torch toward the rotated direction (i.e., second tracking). In other words, the torch moves in the direction vertical to the vertical surface, (i.e. in the horizontal direction to be welded until a second welding deposition is produced (second touch)), and then moves to a position determined on the basis of a second operation parameter.

Thereafter, if the movement to the direction determined on the basis of operation parameters is completed, the torch will move in the direction opposite to the welding

proceeding direction and performs the tracking of an end portion of the parent metal (i.e., third tracking). If welding deposition is produced on the end portion (i.e., third touch), the torch will move in the welding proceeding direction a predetermined amount. The resulting position will be the initial welding point.

When the directional vector between the welding start point and the welding end point, which is required to find the initial welding point, is rotated about 30°, there will be no problem in tracking the welding start point. This is due to the fact that although the directional vector between the welding start point and the welding end point is important in fine tuning, the finally found welding start point will be offset within 5 mm from the reference welding line.

FIG. 4 shows the directional vectors of torch and welding proceeding directions in the parent metal shown in FIG. 2, and FIG. 5 shows a third directional vector a * x which is obtained from the vectors shown in FIG. 4, (i.e., from the directional vector X from a roughly taught point to a virtual point and the directional vector a of the torch).

FIG. 6 illustrates the inventive method for detecting the initial welding point in a "T" shaped parent metal, hi which the vertical member is displaced from its predetermined position and a base member is inclined to an angle d from the horizontal position. When the parent metal of this type is mounted on a welding jig, the user roughly teaches a welding start point and the torch is moved to the center portion of the inclined angle 9. Thereafter, the torch performs touch sensor tracking in accordance with the following programmed instruction:

TST A {#End-point},{parent metal type=4},{lateral angle

transform},(proceeding angle transform},{offset in the welding part} In the above instruction, "End-point" means a virtual point taught by the user, the value of "parent metal type" becomes 1 in a two-dimensional detection, 2 in a three-dimensional detection, 3 in a determination of torch direction, and 4 in a user defined type. In a local position that the normal vector of the parent metal coincides with a Z coordinate of robot, the parent metal type is 1,2,3. In FIG. 4, an optional direction is detected and thus the parent metal type is 4. Furthermore, if the type of parent metal is 4, the values of "{lateral angle transform}, and {offset in the welding part}" are not required. However, it is sufficient if the teaching of the welding start point is correctly performed at least within an error of 20 %. Additionally, since a line passing the welding start point and the welding end point which are taught by the user forms a significant directional vector indicating the position of the parent metal, it is required to teach those points somewhat correctly.

When the instruction for sensor tracking is programmed as explained in the above, the robot will identify the welding proceeding direction from a roughly taught welding start point A' to the end point B' as the first directional vector. Furthermore, the robot identifies the directional vector of the torch which is oriented toward the weld zone and bisects the angle included between the welded surfaces as the second directional vector. Then, if the second directional vector was rotated in the negative (-) direction relative to the first identified directional vector, the robot performs tracking of the torch toward the rotated direction (i.e., first tracking). In other words, the torch moves in the direction vertical to the horizontal surface to be welded until a first welding deposition

is produced (i.e., first touch), and then moves to a position determined on the basis of operation parameters. If the second directional vector was rotated in the positive (+) direction relative to the first identified directional vector, the robot performs tracking of the torch toward the rotated direction (i.e., second tracking). In other words, the torch moves in the direction vertical to the vertical surface, (i.e., in the horizontal direction until a second welding deposition is produced (second touch)), and then moves to a position determined on the basis of the operation parameters. Thereafter, if the movement to the direction determined on the basis of the determined operation parameters is completed, the torch will move in the direction opposite to the welding proceeding direction and performs the tracking of an end portion of the parent metal (i.e., third tracking). If welding deposition is produced on the end portion (i.e. at the third touch), the torch will move in the welding proceeding direction by a predetermined amount to the initial welding point.

When the parent metal to be welded has a shape such as L, T, V, etc., as described above, since the present invention always deals with the base member of parent metal as if it is firmly contacted to the horizontal support surface thereof, it is possible to detect the initial welding point through only two touches, even when the base member is either tiled or inverted.

In practice, the welding explained in the above has many applications including welding method lines in excavator or boom manufacturing, shipbuilding, and other heavy industry fields.

According to the present invention, since it is possible to precisely detect the

initial welding point through only two touches even though the parent metal to be welded is either tilted or inverted, the automation of the welding method becomes very easy and the time required in mass welding can be reduced.

While the present invention has been described and illustrated herein with reference to the preferred embodiment thereof, it will be understood by those skilled hi the art that various changes in form and details may be made therein without departing from the spirit and scope of the invention.

1.	A method for detecting an initial welding point of a welding robot

comprising the steps of:

identifying a first directional vector oriented toward a virtual point at an end of a weld part;

identifying a second directional vector indicating a direction of a torch oriented toward the weld part and bisecting an angle between welding surfaces of a parent metal;

determining horizontal and vertical tracking directions corresponding with the direction of said second directional vector when said second vector rotates in a positive (+) and negative (-) direction, respectively, about said first directional vector;

moving said torch in the determined horizontal and vertical tracking directions until weld deposition occurs;

moving said torch in a direction opposite a welding proceeding direction; and

moving said torch said weld proceeding direction to return said torch to the initial welding point.

2.	The method according to claim 1, wherein the virtual point is estimated

by a user.

3.	The method according to claim 1, wherein said step of moving said torch

in horizontal and vertical tracking directions further comprises the step of moving said

torch to said determined directions in response to operating parameters.

4.	The method according to claim 1, wherein the amount said torch is moved

in said step of moving said torch in a direction opposite a welding proceeding direction

is determined in response to operating parameters.

5.	The method according to claim 4, wherein said step of moving said torch

in a direction opposite a welding proceeding direction further comprises the step of

tracking an end of the parent metal.

6.	The method according to claim 1, wherein said step of moving said torch

in said weld proceeding direction is performed when weld deposition occurs at an end

of said parent metal.

7.	A method for detecting an initial welding point of a welding robot

comprising the steps of:

identifying a first directional vector oriented toward a virtual point at an end of a weld part;

identifying a second directional vector indicating a direction of a torch oriented toward the weld part and bisecting an angle between welding surfaces of a

parent metal;

determining horizontal and vertical tracking directions corresponding with the direction of said second directional vector when said second vector rotates in a positive (+) and negative (-) direction, respectively, about said first directional vector;

moving said torch in the determined horizontal and vertical tracking directions until weld deposition occurs; and

moving said torch in a direction opposite a welding proceeding direction.

8.	The method according to claim 7, further comprising the steps of:

moving said torch in said weld proceeding direction to return said torch

to the initial welding point after weld deposition occurs.

9.	The method according to claim 7, wherein said step of moving said torch

in a direction opposite a welding proceeding direction further comprises the step of

tracking an end of the parent metal.

10.	A device for welding substantially as herein described with reference to the

accompanying drawings..

11.	A welding robot  substantially as herein described with reference to the

a c c o m panying drawings.

12.	A method for detecting an initial welding welding point of a welding robot

substantially as herein described with reference to the accompanying drawings

Documents:

				205-del-1998-abstract.pdf

				205-del-1998-claims.pdf

				205-del-1998-correspondence-others.pdf

				205-del-1998-correspondence-po.pdf

				205-del-1998-description (complete).pdf

				205-del-1998-drawings.pdf

				205-del-1998-form-1.pdf

				205-del-1998-form-13.pdf

				205-del-1998-form-19.pdf

				205-del-1998-form-2.pdf

				205-del-1998-form-26.pdf

				205-del-1998-form-4.pdf

				205-del-1998-form-6.pdf

« Previous Patent

Next Patent »

Patent Number	222720	

Indian Patent Application Number	205/DEL/1998	

PG Journal Number	37/2008	

Publication Date	12-Sep-2008	

Grant Date	21-Aug-2008	

Date of Filing	27-Jan-1998	

Name of Patentee	SAMSUNG ELECTRONICS CO., LTD.	

Applicant Address	416, MAETAN-DONG, PALDAL-KU, SUWON-CITY, KYUNGI-DO, KOREA.	

Inventors:

#	Inventor's Name	Inventor's Address	

1	SUNGSUNG-JIN HONG	416, MAETAN 3-DONG, PALDAL-KU, SUWON-CITY, KYUNGKI-DO, KOREA.	

PCT International Classification Number	B23K 9/12	

PCT International Application Number	N/A	

PCT International Filing date		

PCT Conventions:

#	PCT Application Number	Date of Convention	Priority Country	

1	97-18528	1997-05-13	Republic of Korea	

© All Indian Patents, 2013-2021.

  Patent data available in the public domain from Indian Patents Office, Department of Industrial Policy and Promotions, Ministry of Commerce and Industry, Government of India.

File: patents/222754-screen-printable-paste-for-producing-a-porous-polymer-membrane-for-a-biosensor.html
Indian Patents. 222754:SCREEN-PRINTABLE PASTE FOR PRODUCING A POROUS POLYMER MEMBRANE FOR A BIOSENSOR.

Indian Patents

Recently Granted Patents

  Recently Published Patents

Title of Invention	SCREEN-PRINTABLE PASTE FOR PRODUCING A POROUS POLYMER MEMBRANE FOR A BIOSENSOR.

Abstract	The invention relates to a paste, which can undergo screen printing, for producing a porous polymer membrane. Said paste contains at least one polymer, one or more solvents for the polymer having a boiling point > 100°C, one or more non-solvents for the polymers (pore-forming agents) having a higher boiling point than that of the solvent (s), and contains a hydrophllic viscosity modifier.	

Full Text	The present invention relaces to a screen-printable

pasce for producing a porous polymer membrane which can

be used in electrochemical sensors, especially in

electrochemical biosensors, for integrated preparation

of, m particular, whole blood samples.

Biosensors are already in use in a large number of

diagnostic methods, for example in the determination of

the concentration of various factors in body fluids

such as blood. The aim in this connection is to have

sensors which require no elaborate processing of the

(blood) sample but provide a rapid result simply by

applying the body fluid to a test strip. This entails a

specific biochemical reaction taking place, such as,

for example, the enzymatic conversion of the component

to be determined, which then brings about an electron

transfer between different electrodes (working and

reference electrodes), and this can be determined

quantitatively.

The disadvantage of most of the known electrochemical

biosensors is that, on application of the blood to the

region provided therefor on the test strip. the

biochemical reaction which takes place is influenced by

other constituents-present in the blood, especially the

red blood corpuscles (erythrocytes). Thus, for example,

when the value3 of the hematocrit (= volume of the

erythrocytes as a proportion of the total amount of

blood in vol.wt.%) are high, the value measured for

glucose using conventional blood glucose sensors is

lower than the actual value. This adverse affect arises

from the face that the erythrocytes influence, through

adsorption once the reaceive layor of the hinsensor.

che diffusion of glucose into the latter and to the

electrode and reduce the measured signal.

To solve this problem, various membranes which are put

on top of the enzyme layer, which is disposed on the

electrodes, of the test strip in order to keep the

erythrocytes away from this layer have been proposed.

Thus, for example, US patent 5.658,444 describes an

erythrocyre exclusion membrane for a sensor, which

consists of a water-insoluble, hydrophobic polymer, of

a water-soluble hydrophilic polymer and of an

erythrocyte aggregating agent and is produced by

spraying onto the surface of the test strip.

One disadvantage of this membrane is that the membrane

pore diameter varies as a function of the spraying

distance and spray pressure. In addition, the spraying

on of the membrane during production of the test strip

means an additional operation which is different from

the production of the remainder of the test strip and

is therefore elaborate, which makes the production

process complicated and thus costly.

It is therefore an object of the present invention to

provide a paste for producing a porous membrane which

does not have the disadvantages mentioned since it can

be applied during the biosensor production process by a

method which first in with the remaining procedure and

is therefore cost-effective, and provides a membrane of

constant pore size.

This object is achieved by a paste for a porous polymer

membrane as claimed in claim 1. Advantageous

developments are evident from claims 2 to 18.

The invention is explained below by means of the

figures, where

Figure l shows diagrammatically che structure of a test

scrip wach che membrane of che inversion,

Figure 2 shows the rheological charactersatics of the

paste of the invention.

Figure 3a shows an electron micrograph of a. polymer

membrane with inadequately developed pore structure,

Figure 3b shows an electron micrograph of the polymer

mambrane of che invention wich well developed pore

structure,

Figure 4 shows the results of measurement wich two

biosensors, one of chem being provided with a membrane

of the invention, comparing as the values of the

hemacocrit increase,

Figures 5a to 5d show the clinical performance on

comparison of four blood glucose sensors.

Figure 1 depicts the structure of a test strip with the

polymer membrane of the., invention. An electrode

arrangement 2 in the form of a carbon layer, which in

turn is partly covered by an insulation 3, is located

on a polyester support material 1. An enzyme and

mediator layer 4 is disposed on che region of the

electrode layer which is left free by che insulation.

In the case of a blood glucose sensor, this layer

comprises, for example, the enzyme glucose oxidase and

che mediator Fe3T. The polymer membrane 5 of che

invention is arranged above the enzyme and mediacor

layer 4. The whole is covered by an adhesive layer 6

and a cover sheet 7.

In che mass production of biosensors, the screen

princing method is used For printing the various layers

such as electrode, insulating and enzyme layers. The

present invention provides a membrane which can be

applied with the same technique. On the one hand, this

has the advantage that the same screen printing device

can be used for printing the membrane and thus

throughout the sensor production process, which

involves enormous economic advantages m mass produc-

tion. On the other hand, it is possible to produce by

the screen printing method reproducibly a membrane of

uniform thickness and pore size, which is not ensured

with the other methods such as spmcoating, dipping or

spraying.

For it to be possible to apply the paste used to

produce the polymer membrane by screen printing, the

solvent(s) present therein for the polymer must have a

boiling point which is as high as possible (above

1OO°C) in order to avoid premature drying of the

material in the printing machine. in. addition, the

paste comprises a nonsolvent for the polymer, which

acts as pore former and has a higher boiling point than

the solvent(s) used.

The paste must moreover have a suitable viscosity

(30 000-50 000 cpi) in order to ensure uniform flow

through the screen during the printing. The viscosity

of the paste is preferably reduced on exposure to shear

forces, as depicted in the rheological characteristics

in Figure 2.

The polymer preferably used in the paste of the inven-

tion is cellulose acetate (50 kDa). It is preferably

present in a proportion of about 8% by weight in the

screen-printable paste. In addition, a farther polymer

which may be present is cellulose nitrate in a

proportion of up to 10% by weight.

Solvents which can be used for the polymer are, for

example. 1,4-dioxane (boiling point 102°C) and/or

4-hydroxymethylpentanone (boiling point 165-0C) . A.

preferred composition comprises 0-20% by weight, more

preferably 20% by weight, of 1,4-dioxar.e and 0-'70% by

weight, more preferably 56% by weight, of 4-hydroxy-

methylpentanone, it being possible alternatively to

replace the 4-hydroxymethylpentanone by ethyl acetate

or ethylene glycol diacetate.

It has emerged that long-chain alcohols with a boiling

pome of > 150aC are suitable as pore formers for the

screen-printable membrane paste; preference is given to

n-octanol. which has a boiling point of 196°C, and/or

2-methyl-2,4-pentanediol (MPD), which has a boiling

point of 1970C.

The paste is somewhat more tolerant to evaporation of

dioxane or. use of 2-netyl-2,4-pentanediol (MPD) as pore

former. Moreover the cellulose acetate remains in

solution longer, which extends the time during -which

the paste remains in a printable state. This extended

"pot life" makes it possible to produce larger batches

of constant quality.

The pore former should be present in a proportion of

5-20% by weight, preferably 12-15% by weight.

The viscosity modifiers used are, for example,

hydrophilic silica xerogels or equivalent "fumed

silicas", bentonite, clay, Natrosol or carbon black.

They should be added in a proportion of from 1 to 10%

by weight to the screen-printable paste. Preference is

given to hydrophilic Cab-C-Sils (proprietary name for

silica xerogels marketed by the Cabot organization).

such as Cab-O-Sil M5, Cab-O-Sil H5, Cab-O-Sil LM50,

Cab-O-Sil LM130, in a proportion of 4% by weight.

It is also possible to add further additives such as

Tween 20, Triton X, Silvet 7600 or 7280. lauryl sulfate

(SDS), other detergents, and polyols such as glycerol.

or hydrophilic polymers such as polyvinylpyrolidone

(PVP) or vinylpyrolidone/vinyl acetate copolymers

(Pvp/VA) co the paste of the invention.

Addition of one or more of these additives is not

obligatory for producing the membrane; however it has

emerged chat chey may improve the wetting of the

membrane and speed up the sensor response. Preference

is given to the use of PVP/VA or PVP in a proportion of

0.1% by weight in the screen-printable paste.

Moreover the addition of the additives Bioterge, poly-

ethyl eneimine, BSA, dextran, dicyclohexyl phthalate,

gelatin, sucrose and/or biuret may improve the separa-

tion of erythrocytee and plasma.

It is additionally possible to add enzyme, for example

glucose oxidase, even to the cellulose acetate paste so

that printing of the enzyme layer can be dispensed with

in the biosensor production process.

After application of a uniform layer of the printing

paste to a suitable substrate, the membrane is formed

during the drying process. There is formation of a

porous layer and not of a continuous film, because the

solvents used have a lower boiling point than the pore

former; the solvents evaporate correspondingly quickly

and the cellulose acetate polymer precipitates in the

remaining film of the pore former.

However, in connection with a biosensor, it is not

permissible to use just a high temperature in the

drying process, because the enzymes/proteins used are

denatured if the temperatures are too high. The best

results were achieved in connection with a biosensor

for determining glucose in whole blood with a drying

temperature of about 70°C. The boiling points of the

solvents and pore formers used should be selected

correspondingly.

A crucial factor for the pore formation is che

viscosity modifier used, which forms a gel together

with the pore former in order to stabilize the polymer

structure. With the substances used, the gel is

produced through che interaction between the OK groups

of the silica xerogel and the long-chain alcohol (e.g.

octanol) . The amount and the distribution of the gel

produced during the drying process eventually deter-

mines the size and shape of the pores which develop.

Without addition of a viscosity modifier there is

formation of an emulsion from the solvent and the pore

former, because the pore former is unable on its own to

stabilize the polymer skeleton. The result is a white,

smooth and unstructured film with entrapped pore

former, which does not allow lateral liquid transport.

By comparison, a clear film is obtained when no pore

former is used in the paste.

If the amounts of viscosity modifier used are too small

(
inadequately developed pore structure, as shown in

Figure 3a.

Sir.ce the various suitable viscosity modifiers have

different surface properties, the viscosity modifier

can be selected depending on the required membrane or

the required biosensor. For example, with high

mechanical stress, e.g. with long printing times or on

printing of very thin layers with a high squeegee

pressure, the Cab-O-Sil H5 is "crushed". The surface

then shows microscopically sharp fracture edges which

may lead to lysis of che red blood cells.

This is an unwanted property for a blood glucose sensor

because the basic current of the sensor is increased

thereby. On che other hand, this effect can be opti-

mized, and the plasma from cells be utilized directly

in the sensor for the electrochemical detection. One

practical example would be the examination of

hemoglobin in erychrocytes. In this case, che mediator

of the biosensor, e.g. potassium hexacyancferrate(III) ,

reacts with the Fe(II) group of the hemoglobin,

producing potassium hexacyanoferrate(II) which can be

determined directly at the electrode of the biosensor.

An enzyme like chat in the case of glucose

determination is unnecessary in this case because the

mediator reacts directly with the hemoglobin. It is

possible in this way in practice to determine the value

of che hematocrit for a patient with similar measuring

equipment as in the monitoring of blood glucose, making

the time-consuming use of capillary cubes and

centrifuge unnecessary.

Cab-O-Sil LM 150 consists of smaller particles than H5,

which are therefore more stable and are not damaged by

the mechanical stress during the printing process. This

viscosity modifier is therefore most suitable for

producing a membrane for blood glucose sensors.

In accordance with the above statement, the difference

in boiling points between solvent and pore former is,

besides the stabilization of the polymer skeleton by

the viscosity modifier, important for the formation of

a suitable membrane. The difference should be about

30°C in this case, so chat there is formation in the

drying process of a film which comprises a sufficiently

high concentration of pore former in which the membrane

polymer can precipicace. If the boiling point differen-

ces are smaller the pore former starts to evaporate

before a critical ratio between solvent and pore former

is reached, which brings about the precipitation of the

membrane polymer.

After the screen-printable paste with che composition

described previously has been printed, and the solvent

has evaporated, there is formation through deposition

of che cellulose esters of a membrane with an average

pore size of from o.l to 2 µm, 1c being possible to

influence the pore size by the amount of long-chain

alcohol used. An electron micrograph of the membrane is

shown in Figure 3b. Since erythrocytes have an average

size of 8 to 10 µm, the membrane keeps them away from

the enzyme layer, while the plasma can pass through

unhindered. In addition, the membrane contributes no

the mechanical stability of the enzyme layer and

prevents the enzyme being detached from the electrode

on application of the blood sample and then no longer

being available for the electrochemical reaction.

Figure 4 illustrates by means of a series of measure-

ments the fact that at a constant: glucose concentration

the test strip provided with a membrane of the inven-

tion provides, in contrast to a test strip without

membrane, constant results as the values of the hema-

tocrit increase, whereas the response with the test

strip without membrane decreases as the erythrccyte

concentration increases. Because of the increased dif-

fusion barrier between the enzyme layer and the blood

sample, the response overall is somewhat reduced in the

case of the sensor with membrane.

The invention is illustrated by means of the following

examples.

Production of the printing paste:

In accordance with the ratios of amounts indicated in

the following examples, a mixture of the solvent (e.g.

hydroxymethylpenanone, dioxane) and the pore former

(e.g. octanol. MPD) is produced to ensure uniform

distribution of the twc substances. In the next step,

ail the additives (e.g. pvp/VA) are added and

dissolved, if necessary with the aid of ultrasound. The

membrane polymer (cellulose actate 50 KDa) is then

mixed rapidly with the -previously produced solvent

until a uniform suspension results. This suspension is

rolled for 48 h in a closed container until a clear gel

results, and ic is possible to add the viscosity

modifier (e.g. Cab-O-Sil) to this. The finished

printing paste is rolled for a further 24 h m order to

ensure uniform distribution of the viscosity modifier.

Example 1

Polymer(s):

Cellulose acetate (Mw 30 000) 7.5% by weight

Solvent:

Ethylene glycol diacetate (b.p. 136°C} 65.5% by weight

Pore former:

n-Decanol (b.p. 23l°C) 25.0% by weight

Viscosity modifier:

Cab-O-Sil M5 2.0% by weight

Example 2

Polymer(a):

Cellulose acetate (Mw 50 000) 8.0% by weight

Solvents:

1,4-Dioxane (b.p. 102°C) 35.0% by weight

Ethyl acetate (b.p. 154CC) 35.0% by weight

Pore former:

n-Octanol (b.p. 196°C) 18.0% by weight

Viscosity modifier:

Cab-O-Sil M5 4.0% by weight,

Example 3

Polymer(s):

Cellulose acetate (Mw 50 000) 8.0% by weight.

Solvents:

1,4-Dioxane ib.p. 102°C) 20.0% by weight

4-Kydroxymethylpencanone (b.p. 165°C) 56.0% by weight

pore former:

n-Octanol (b.p. 196°C) 12.0% by weight

Viscos8ity modifier:

Cab-O-Sil M5 4.0% by weight

Additives:

PVP/VA 0.1% by weight

Example 4

Polymer(s):

Cellulose acetate (Mw 50 000) 7.4% by weight

Solvents:

1,4-Dioxane (b.p. 102°C) 18.5% by weight

4-Hydroxymechylpenranone (b.p. 165°C) 55.6% by weight

Pore former:

2-Methyl-2,4-pentanediol 14.8% by weight

Viscosity modifier:

Cab-O-Sil M5 3.7% by weight

Additives:

PVP/VA 0.1% by weight

Figure 5 shows the clinical performance of blood

glucose sensors

a) without polymer membrane

b) with polymer membrane {composition of Example 2)

c) wich polymer membrane (composition of Example 3)

d) wich polymer membrane (composition of Example 4).

In the comparative clinical investigations, the results

of measurement with the various types of sensors were

compared with the results of measurement by che

reference method (YSI Model 23OC Stat Plus), and the

percentage deviation was plotted against the values of

che hemacocrit for the individual blood samples. The

result in the ideal case is a measurement line hori-

zontal to the x axis. The gradient of these measurement

lines, which is shown in Table 1, provides information

about che interference of che hemacocrit with the

sensor system used.

Table 1

The data unambiguously reveal the superior performance

of the sensor system with the preferred membrane (com-

position of Example 4). This improvement is achieved

through the separation of whole blood and plasma

directly in front of the electrode, because the Nernsc

diffusion layer in front of the electrode can no longer

be extended into the region with erythrocyces and

therefore also can no longer be influenced by different

values of che hematocric.

The following comparative examples describe printing

pastes in which there is no suitable accordance between

the pore former, the solvents and the viscosity-

modifier.

Comparative Example 1

Polymer(3):

Cellulose acetate (Mw 50 000) 8.0% by weight

Solvent:

Ethylene glycol diacetate (b.p. 186°C) 76.0% by weight

Pore former:

n-Octanol (b.p. 196°C) 12.0% by weight

Viscosity modifier:

Cab-O-Sil M5 (hydrophilic) 4.0% by weight

Additives.-

PVP/VA 0.1% by weight

Comparative Exampl* 2

Polymer(s) .-

Cellulose acetate (Mw 50 000)' 8.0% by weight

Solvents:

1,4-Dioxane (b.p. 102°C) 20.0% by weight

4-Hydroxymethylpentanone (b.p. 165°C) 56.0% by weight

Pore former;

n-Octanol (b.p. X96°C) 12.0% by weight

Viscosity modifier:

Cab-O-Sil TS720 (hydrophobic) 4-0% by weight

Additives:

PVP/VA 0.1% by weight

Comparative Example 3

Polymer(s) :

Cellulose acetate propionate

(Mw 75 Q00) 8.0% by weight

Solvents:

1,4-Dioxane (b.p. 102°C) 20.0% by weight

4-Hydroxymethylpentanone (b.p. 165°C) 56.0% by weight

Pore former:

n-Octanol (b.p. 1S6°C) 12.0% by weight

Viscosity modifier:

Cab-O-Sil M5 (hydrophilic) 4.0% by weight

Additives.-

PVP/VA 0.1% by weight

In Comparative Example l there is no formation of a

porous membrane because the difference between the

boiling points of the solvent (ethylene glycol

diacetate) and pore former (n-octanol) used in che

printing paste is too small. If, by contrast, n-decanol

is used as pore former (as described in Example l) . a

porous membrane is obtained after the drying process

because the boiling point between the solvent and the

pore former is sufficiently large.

In Comparative Example 2 there is only inadequate gel

formation between the pore former and the viscosity

modifier, because of the use of hydrophobic Cab-O-Sil

which is unable to react with the CH groups of the pore

former, and thus there is inadequate stabilization of

the polymer skeleton. This impedes the formation of a

porous membrane.

No porous membrane is formed in Comparative Example 3

either, where the solubility of the polymer' used

(cellulose acetate propionate) in che pore former is

coo high.

• WE CLAIM: .

i. A screen-printable paste for producing a 'porous

polymer membrane, comprising at least one polymer,

one or more solvents for the polymer with a

boiling point of > 100°C, one or more nonsolvents

(pore formers) for the polymer with a higher

boiling point than the solvent(s) and a hydro-

philic viscosity modifier.

2. A screen-printable paste as claimed in claim I,

wherein the difference of the boil-

ing points of solvent and pore former is at least

30°C.

3. A screen-print able paste as claimed in claim 1 or

2, wherein the paste comprises

cellulose acetate as polymer.

4. A screen-printable paste as claimed m claim 3,

wherein. .

wherein the paste comprises 1.4-di-

oxane and/or' 4-hydroxymethylpentanone and/or ethyl

acetate as solvent.

5. A screen-printable paste as claimed in at least

one of claims 1 to 4, wherein the

paste comprises a long-chain alcohol as pore

former.

6. A screen-printable paste as claimed in claim 5,

wherein the paste comprises

n-octanol and/or 2-methyl-2,4-pentanediol as pore

former.

7. A screen-printable paste as claimed in claim 6,

wherein n-octanol and/or 2-methyl-

2.4-pantanediol is present in a proportion of

5-20% by weight.

8. A screen-prlntable paste as claimed In at least one of the

preceding claims, wherein the paste comprises hydrophillc silica

xerogei as viscosity modifier.

9. A screen-printable paste as claimed in claim 8, wherein the silica

xerogel Is present In a proportion of 1-10% by weight

10. A screen-printable paste as claimed in at least one of the

preceding claims, wherein the paste additionally comprises

vinylpyrolidone/vlnyl acetate copolymer (PVP/VA) and/or polyvinyl-

pyrolidone (PVP).

11. A screen-printable paste as claimed in claim 10, wherein the

PVP/VA Is present In a proportion of 0.1% by weight.

12. A screen-printable paste as claimed in at least one of the

preceding claims, wherein the paste additionally comprises one or

more enzymes.

13.A method for producing a screen-printable paste by

producing a mixture of one or more solvents) for a polymer and one

or more non-solvent(s) for a polymer (pore former), wherein said

solvents) have a boiling point of > 100°C and said non-soivent(8)

have a higher boiling point than said solvents);

mixing in the polymer until a uniform suspension results;

rolling the suspension until a clear gel results;

adding a hydrophlllc viscosity modifier, and

rolling the mixture until the viscosity modifier is uniformly distributed.

14. A porous polymer membrane produced from the screen-printabie

paste as claimed in at least one of claims 1 to 12.

15. The membrane as claimed In claim 14, wherein said polymer

membrane is introduced into a biosensor test strip.

16.The membrane as claimed in claim 15, wherein the biosensor is

designed for measuring the blood glucose concentration.

17. The membrane as claimed In claim 15, wherein the biosensor Is

designed for determining the value of the hematocrit.

The invention relates to a paste, which can undergo screen printing,

for producing a porous polymer membrane. Said paste contains at

least one polymer, one or more solvents for the polymer having a

boiling point > 100°C, one or more non-solvents for the polymers

(pore-forming agents) having a higher boiling point than that of the

solvent (s), and contains a hydrophllic viscosity modifier.	

Documents:

« Previous Patent

Next Patent »

Patent Number	222754	

Indian Patent Application Number	IN/PCT/2002/00798/KOL	

PG Journal Number	34/2008	

Publication Date	22-Aug-2008	

Grant Date	21-Aug-2008	

Date of Filing	13-Jun-2002	

Name of Patentee	LIFESCAN SCOTLAND LIMITED	

Applicant Address	COLLINS HOUSEE,RUTLAND SQUAE, EDINBURGH EH 12AA GREAT BRITAIN	

Inventors:

#	Inventor's Name	Inventor's Address	

1	STAINE,MATTHIAS	66 CROWN DRIVE, INVERNESS IV2 3QG GREAT BRITAIN	

2	VON TIEDEMANN,BIRGIT	4 B ARGYLE TERRACE INVERNESS IV2 3HN GREAT BRITAIN	

3	RODERS, JAMIE	30 STRATHERRICK RD. LOCHARDIL, INVERNESS IV2 4LL	

4	MACGREGOR,LUCY	92 MILLER STREET, INSHES PARK, INVERNESS IV2 3DL GREAT BRITAIN	

5	MCALEER, JERRY	52 NOBELS CLOSE, GROVE (OXON) OX12 ONR, GREAT BRITAIN	

6	MCNEILAGE, ALAN	31 FIRTH VIEW ROAD, INVERNESS IV3 8LZ GREAT BRITAIN	

PCT International Classification Number	B01D 71/10	

PCT International Application Number	PCT/EP01/12073	

PCT International Filing date	2001-10-18	

PCT Conventions:

#	PCT Application Number	Date of Convention	Priority Country	

1			NA	

© All Indian Patents, 2013-2021.

  Patent data available in the public domain from Indian Patents Office, Department of Industrial Policy and Promotions, Ministry of Commerce and Industry, Government of India.
