Repository: anandvc/allindianpatents

File: patents/222763-a-process-for-manufacture-of-high-iron-hydraulic-cement-clinker-using-down-draft-sintering-technique.html
Indian Patents. 222763:"A PROCESS FOR MANUFACTURE OF HIGH IRON HYDRAULIC CEMENT CLINKER USING DOWN DRAFT SINTERING TECHNIQUE"

Indian Patents

Recently Granted Patents

  Recently Published Patents

Title of Invention	"A PROCESS FOR MANUFACTURE OF HIGH IRON HYDRAULIC CEMENT CLINKER USING DOWN DRAFT SINTERING TECHNIQUE"

Abstract	The present invention describes a process for manufacture of high iron hydraulic cement clinker using down draft sintering technique, in production of cement and cementation binder for application in construction activity and in metallurgical industry for sintering of iron ore fines and making cold bonded briquettes and pellets. The process is cost effective and flexible for utilization of wide varieties of raw material consisting of lime and iron in production of high iron cements for different application.	

Full Text	The present invention relates to a process for manufacture of high iron hydraulic cement clinker using down draft sintering technique.

Background of the invention

High iron cement clinker is a non-portland type of cement clinker which contains iron (Fe2O3}) to the extent of 40% and above as major chemical constituent. The cement made from high iron cement clinker possesses clearly and high binding strength on hydration. This type of high iron hydraulic cement is usable as a substitute to Portland cement in construction activities, a special cement in sulphate resistance constructions, a metallurgical cement or binder in briquetting, pelletisation and sintering of iron ore, iron oxide and metal containing fines for iron making and a hydraulic mineral binder for absorbing water soluble metals in treatment and stabilization of hazardous toxic solid wastes.

Portland and aluminous cements are known cementitious systems in which calcium silicates and calcium aluminates respectively are the major cement mineral phases. Iron (Fe2O3) content in these cements are very low and ranges 2 to 6% in Portland cement and up to 15% (maximum) in aluminous cement. Iron and iron bearing mineral phases existing in these cementitious systems are quite insignificant in respect to quantity and cement property. Chemically and mineralogically the high iron cement is quite different from the Portland and aluminous cements. Iron (Fe2O3) in high iron cement is beyond the limit of the above two cements. Mainly, the calcium-iron and calcium-alumina-iron type of ferric phases are the major mineral constituents of high iron cement clinker responsible for developing hydraulic property and strength of the cement. Hydraulic property and development of strength of high iron cement largely depend on the mineral structure and degree of solid solution of different ferrite phase, crystallinity and presence of different calcium silicate and other mineral phases.

In high iron cement clinker, the formation of different ferrite mineral phases mainly depend on the chemical parameters of calcium, alumina and iron; sintering and cooling

conditions.

Comparatively, ferrite mineral phases of high iron cement clinker form at much lower temperature than the calcium silicates of the Portland cement clinkers. In respect to hydraulic property and strength, the performance of high iron cement is also better than the Portland cement. Lime and iron bearing raw materials are the main source for manufacture of high iron cement. Owing to the many advantageous qualities like cost effectiveness, energy efficiency and better  performance  of high iron cement than  the  Portland cement, the

development of suitable processes in production of high iron cement clinker in the present context has been given more attention.

At present, iron rich solid wastes are abundantly available in different metallurgical, chemical and mining industries. Accumulation of these wastes without proper use is a significant problem in respect of the environmental pollution caused. Thus, use of these types of.waste materials may find a suitable value-added application in making high iron cerrtents. Although some research activities have been carried out in past in this area but technological development in production of high iron cement has not been made significant progress.

References is made to the following disclosures:

1.	Kimenko Z.G; Tikhonov, V.A. Bobik, G.L; Petrovskaya, N.L. : Dmitrievskii, V..; Ozerov, V.M. (USSR). Visn L'Viv. Poiitekh. Inst. 1975, 95, 98-100 (Ukraini). Production of high iron cement for sintering iron ore concentrate (Chemical Ab. : 19*715, 85: 1294451 g).

2.	Tikhonov, V.A; Klimenko, Z.G: Berezhnenko, E.T.; Zhavoronkova, E.V. (L'Vip. Poiitekh, Inst. L'Vov, USSR). Tr-Mezhdunar. Kongr. Khim. Tsem., 6th 1974 (Pub. 196, 3, 154-6 (Russ). Edited by Boldyrev, A.S. ; Stroiizdat; Moscow, USSR. Special highly ferruginous cement (Chemical Abs.: 1977,86 : 110385n).

3.	Mehta, P.K. (Univ. of California). High iron oxide hydraulic cement. US 4,036,657 (C\ 106-89, C04B7/02), 19 Jul. 1977, Appl. 598, 411. 23 July, 1975 (Chemical Abs. : 1977 87:121920e).

4.	Buraev, M.L.; Tuzyak, V.e; Shpinova, L.G. (L'Viv. Poiitekh, Inst., L'Vov, USSR)] Synthesis of alumina-iron oxide cement from red slime. Kompleskn IspoV. Miner) Syr'ya, 1984 (2) 72-75 (Russ) (Chemical Abs.: 1985,102 : 50050h).

5.	Feng. Xiuji, Zhu, Yufeng (Wuhan Inst. Build Mater. Wuhan, Peop. Rep. China)j Research on an early strength cement containing high content of iron. Congr. Int. Quint! Cemento [An] 8* 1986,2, 285-92 (Eng) (Chemical Abs.: 1988,109 : 78641y).

6.	Huo, Xingong; Zhen, Yinchum, Liu, Zhencai; Wang, Baoan; Wang, Suqing; Ruan Doutian (Benxi Steel Co.) Faming Zhuanli Shenqing Gongkai Shoumingashu. Productior of ferrite cement using highly activated slag from reolving furnace steel smelting. CN 87 100,826 (CI. C04B7A53), 16 Dec. 1987. Appl. 13 Feb. 1987 (Chemical Abs. 1989, 1 l 43938u).

wherein efforts have been made to develop iron rich hydraulic cement clinker using the materials like iron ore, red slime, steel melting slag by adopting conventional cement kilns and by smelting in steel smelting converters.

The drawbacks of the earlier processes are the limitations in the use of various types of iron rich raw materials, deterioration of refractory life due to the formation of low temperature iron rich liquid phase ; difficulty in maintaining proper reducing and oxidizing atmosphere and faster cooling conditions to achieve desired iron rich hydraulic cement mineral phases, involvement of more process steps to make clinker by steel smelting converter, energy intensive of grinding of fused and melted iron rich clinker particles, etc.

Object of the invention The main object of the invention is to provide a process for manufacture of high iron hydraulic cement clinker using down draft sintering technique which obviates the drawbacks as detailed above.

Another object of the invention is to maintain the flexibility in the process for utilization of wide varieties of raw materials, fines, solid wastes etc. containing lime and iron,

Still another object of the invention is to use coke, coal, char and carbon containing solid wastes as the source of fuel in the process.

Yet another object of the invention is to maintain easier raw material processing and sintering steps in the process to eliminate the use of refractories and high temperature melting operations.

Yet another object of the invention is provide an eco-friendly process and to use simpler plant machineries for commercial production in batch and continuous scale.

Yet another object of the invention is to maintain high productivity and low energy consumption in manufacture of high iron cements consisting of 40% iron (Fe>03) and above.

Accordingly, the present invention provides a process for manufacture of high iron hydraulic cement clinker using down draft sintering technique which comprises characterized in that preparing a homogenous raw mixture of raw material selected from limestone, lime, lime sludge, lime bearing solid wastes, iron ore, lime red mud, ferruginous bauxite, laterite, clay, iron oxide containing metallurgical and chemical wastes, slag, coke breeze, coal char, carbonaceous sludge, carbon bearing solid wastes and any mixture thereof wherein the chemical ratio of CaO/(Al203+Fe2O3, SiCVCAl2O3+Fe2O3) and (A2O3+Fe203) in the homogenized raw mixture is between 1.3 to 2.5, 0.2 to 0.5 and 0.25 to 0.8 respectively, pelletising the resultant homogenized raw mixture in the presence of water to prepare granulated particles, sintering and cooling the pelletized granulated particles by down draft sintering technique to convert into clinker, grinding the clinker particles with and without gypsum to make high iron hydraulic cement clinkers.

In one embodiment of the invention, the homogeneous raw mixture is prepared in semi-wet or dry form by blending or grinding depending the particle fineness.

In an embodiment of the invention, the chemical ratio of CaO/(Al2O3+Fe203), SiO2/(Al2O3+Fe2O3) and (A2O3+Fe2O3) in the homogenized raw mixture is between 1.3 to 2.5, 0,2 to 0.5 and 0.25 to 0.8 respectively.

In an embodiment of the invention, the particle fineness of the homogenized raw mixture is below 150mesh (100 micron) size.

In yet another embodiment of the invention, the content of solid carbon ranges 4 to ] 2% in the homogenized mixture as feed to generate in-situ heat for sintering.

In still another embodiment of the invention, pelletization of the homogenized mixture is done in the in presence of water to make granulated particles below 15 mm sizes consisting of 8 to 15% water.

In still another embodiment of the invention, sintering of the granulated particles is done at a temperature in the range of 1050 to 1450°C to convert into clinker by down draft sintering, maintaining an operating condition of 300 to 600 mm bed height of the granulated particle, 200 to 800 mm water gauge (WG) air suction pressure below the bed, and 15 to 20 mm vertical sintering speed from top to bottom of the bed.

In still another embodiment of the invention, depending on the granulated particle size, the product obtained is cooled between 200 to 1000°Cand 400 to 600°C.

In still another embodiment of the present both sintering and cooling operation in cement clinker formation is within the bed itself and is done in a period of 15 to 30 minutes.

In still another embodiment of the present invention, the sintering hearth is free of refractory lining and attached with scrubbers for cleaning of hot gas carrying dust particles to control pollution during sintering operation.

In still another embodiment of the present invention, the clinkertsed lumpy aggregates are crushed for size reduction and then ground with or without gypsum and other additives to make cements and binders for different applications.

In another embodiment of the invention, a mineralizing agent selected from sulphate, fluorine, chlorine bearing minerals and chemical wastes is added to the raw mixture. Detailed description of the invention

The process details of the present invention are as follows:

Limestone, lime, lime sludge, lime bearing solid wastes, iron ore, slime red mud, ferruginuous bauxite, laterite, clay, iron oxide containing metallurgical and chemical wastes, slag, coke breeze, coal char, carbonaceous sludge, carbon bearing solid wastes are the different types of raw materials suitable for use in manufacture of high iron cement clinkers.

Sulphate, fluorine, chlorine bearing minerals and chemical wastes are also usable as mineralizing agent in the process Iron is a major constituent of the high iron cement of which iron content is beyond the limit of Portland and aluminous cement. Norms for chemical parameters in designing the raw mix for high iron cement is also different than the Portland and aluminous cements. Based on the content of CaO, Fe2o3, AI2O3, S1O2, carbon etc. of various materials and additives, it is mixed in different properties accordingly to maintain the essential chemical parameters such as 1.3 to 2.5 of CaO (A^Os+FezCh), 0.2 to 0.5 of S1O2 (A)203+Fe203), 0.25 to 0.8 of Al203+Fe203, 4 to 12% of carbon and with or without mineralizing agent in preparation of high iron cement raw mixtures. Depending on the particle fineness, moisture content and nature of materials, the raw mixture may be prepared in dry or semi dry from the blending or by grinding for complete homogenization. Particle fineness of the homogenized raw mixture is maintained preferable below 100 micron size. The homogenized raw mixture is then subjected to make pelletised particles of below 15 mm size granules by the pelletisation technique in the presence of water. Pelletisation condition is maintained in such a manner that the pelletised particles retain less than 15% water and green strength for handling in sintering operation. Sintering of the pelletised particles is carried out by the down draft sintering system to convert into cement clinkers. Principles of Down Draft Sintering (DDS) system is commercially known in iron and steel industries for agglomeration of iron ore fines for blast furnace use in making iron. The granulated material of the cement raw mix is charged into the sintering hearth which is like a pot consisting of grate bars at the bottom. The charge material rests on a false hearth (50 mm thick) layer over the grate bar in form of a bed ranging 300 to 600 mm thickness. Top of the charge material bed in the sintering hearth is ignited by using burners or pre-burnt coal or coke to create heat front. Air suction pressure between 100 to 1000 mm WG is maintained below the grate bars to move the heat front 15 to 20 mm per minute from top to bottom of the bed. Drying calcinations, sintering and then cooling of the material in formation of clinker takes place on a static bed. Presence of solid carbon within the charge material generates in-situ heat ranging 1000 to 1500°C or higher temperature in the bed. Conversion of charge bed into cement clinker takes 15 to 30 minutes time depending on the height and permeability of the charge bed, air suction pressure, sintering temperature etc. Clinkersied product discharged from the sinter pot is crushed to below 10 mm sizes to store or to use in grinding to make cement.

Based on the raw mix composition and presence of sulphate chloride, fluorite bearing additive, the high iron cement clinker produced by the above method contains C2F, C4AF, C6AF2 and C6A2F mineral structures of ferrite compounds, di- and tri-calcium silicates, and

calcium sulphoaluminate (C4A3S), calcium fluoroaluminate (CuA-CaF2), calcium chloroaluminate (C11A7CICI2), calcium sulphoaluminogerrite (C2AxF1-xSa), [where x varies between 0.1 to 0.8 and n varies 0.05 to 0.5] as the assemblage of different cement mineral phase [C-CaO, F- Fe2O3, A- AI2O3, S-SO4]. Ferrite phases ranging 30 to 70% in association with dicalcium silicate silicate or tricalcium as the primary mineral constituents occur in the high iron cement clinker Other minerals like C4AS, CnA-CaF2, C11A-CaCl2, and calcium sulpho aluminoferrite also exist in different proportions with the ferrite phase depending the nature of additives and fluxes.

Sintering and cooling operation of down draft sintering (DDS) methods is very fast than the other existing cement clinkerization system, which promotes to maintain micro-crystallinity of different cement mineral phases and higher degree of solid solution of ferrite minerals in the clinker. High hydraulic strength of cement is related to the composition and crystallinity of various cement mineral phases. Particularly the high iron cement clinkers made in the present process mainly acicularto tabular shape ferrite mineral phases of below 10 micron sizes and dicalcium and tricalcuim silicate crystals of below 40 micron sizes and solid solution of C6AF2 and C6A2F ferrite mineral structures. Due to the special features of mineralogical and microstructural characteristics in the strength of microstructural characteristics in the high iron cement clinker consisting of 40% iron and above help to achieve hydraulic strength as high as 120 MPa in the cement after 28 days of curing. Further, the formulation of high iron cement clinker is mostly by solid state reaction of particles with minimum fusion which helps to retain spongy and porous character for easier grinding to cement fineness.

Laboratory scale down draft sintering (DDS) system consisting of rectangular box type sintering hearth of size (300 x 300) mm cross section area and 500 mm height of capacity of feed 50 to 60 kg of granulated raw mix per batch has been adapted in conducting the experiments at different bed height, suction pressure, sintering and cooling rate on various compositions to optimize the process for commercial production of high iron cement clinker.

The following examples are given by way of illustration and therefore should not be construed to limit the scope of the present invention. EXAMPLE 1

Dry powdery materials of acetylene plant lime sludge [63.25% CaO], blast furnace (B.F.) dust [46.70% Fe2O3] 7.24% Si02 and 30.17% carbon] and additives are mixed to make 50 kg raw material mixture in which the weight ratio of lime sludge and B.F. dust is 2:1. The blended materials are pulverized in a ball mill for homogenization and to maintain below 150

mesh (BSS) particle fineness. The homogenized raw mixture consists of 1.96, 0.21 and 0.31 as the chemical ratio of CaO^AljOj+FejOs), SiCVCAhOs+FeaOs) and AljOj+Fe^Os respectively. The homogenized raw mixture is then pelletised in presence of water by a disc granulator to make below ] 5 mm size granules consisting of 10% water. Bulk density of the green granulated particle is 1250 kg/m"', 50 kg of the green granulated material is charged into a sintering hearth of (300 mm x 300 mm) cross - section and 500 mm height like a box to make 450 mm thick bed in a laboratory set up DDS unit. Top of the bed is ignited by burning charcoal on it and 350 mm water gauge (WG) air suction pressure is applied below the charge bed to complete the sintering and cooling operation in 30 minutes to prepare iron cement clinker. Solid carbon present in the pelletised granules generate in situ heat for clinker formation at 13 75°C temperature. 30 kg of iron rich clinker is produced from 50 kg of charge material.

The clinker consist of 59.70% AJ2O3 and 25.5% AljOs+FejC^ as major chemical constituent and 52% iron bearing ferrite compounds and 40% tricalcium silicate as the major mineral phase. The clinker is ground to make cements with and without gypsum. The cement prepared without gypsum possesses 45 to 160 minute of setting time, and 420, 560, 710 kg cm respectively the compressive strength (1:3 cement and sand mortar ratio) at 3, 7 and 28 days of curing. The cement prepared with 4% gypsum shows 85 to 210 minute setting time and compressive strength of 430, 576, 750 kg/cm2 respectively of 1:3 cement and sand mortar cube at 3, 7 and 28 days of curing. Effect of gypsum as a set retarder is very negligible on strength development of the cement. Expansion of the cements is within the limit as per Portland cement. This type of high iron cement is suitable for metallurgical and constructional use.

EXAMPLE 2

Dry powdery materials of acetylene plant lime, Basic Oxygen Furnace (BOF) dust [76.80% FezCb, 3.60% SiCh, 2.85% AI2O3, 11.08%CaO, 0.15 T1O2, 0.78% (Na20+K20), clay (50.59% SiCh, 20.82% AI2O3, 14.20% FezCh, 1.65% Ti02) and coke breeze [68% fixed carbon, 29% ash, 3% volatile] are used in different weight percentages to prepare 50 kg raw mixture consisting of 7% solid carbon and 1.48, 0.27, 0.3 as the chemical ratio of CaO/( Al203+Fe203), SiO2/( AhCb+FejCb) and Al203+Fe203 respectively. Granulated pellets of below 15mm sizes of the ground mixture are prepared with 12% water by the disc granulator. 50 kg of the granulated pellets is used to make clinker by the laboratory set up DDS system maintaining 400 mm bed height and applying 250 mm WG air suction pressure to complete the sintering and cooling in 28 minutes.  Coke breezer present in the granulated pellets

generates in situ heat and clinker formation has taken place at 1420°C temperature. 34 kg of clinker has been obtained from 50 kg of feed.

The clinker contains 53% CaO and 33% Fe203. Mineralogically the clinker consists of acicular pattern of iron rich ferrite minerals of C6-AF2, C4AJF and crystals of tricalcium silicate (C3S) and dicalcium silicate (C2S) of below 40 micron sizes. Cement prepared from this type of clinker shows 120 to 240 minute setting time and compressive strength of 1:3 cement and mortar at 1, 3, 7, 28 days of curing 180, 430, 610 and 780 kg/cm respectively. The use of gypsum as set retarder in the cement shows less significant effect in respect to setting time and strength. This type of cements is suitable for metallurgical use as well as in building constructions.

Example 3

Calcined lime (88% CaO, 4.50% SiO2, 1.80 MgO), iron ore slime (93% Fe2o3, 1.12% Si02, 2.17% Al2O3), lateritic bauxite (38% Fe203, 41.5% AI2O3, 3.8% SiC>2, 1.8% T1O2), char fines (88% fixed carbon), fluorite and gypsum are mixed in the weight percentage of 48,22, 16, 10.2 and 2 respectively to make 50 kg of raw material mixture. It is then ground in the hall mill to a particle fineness of below 150 mesh (BSS sieve) size. Chemical ratio of CaO (Al203+Fe203) and Al203+Fez03 of the raw material mixture is in the order of 1.42, 0.2 and 0.35 respectively. The powdery mixture is granulated with 15% water to make below 12 mm size granules. Then 50 kg of granulated material is used to make clinker by the down draft sintering (DDS) technique at 1400°Cusing the 460 mm bed height of the material.

The resultant clinker contains 56% CaO and 34% Fe203as the major constituent. Different mineral phases of the clinker are C6AF2, C4AF, calcium silicates (C3S, C2S), CnA7CaF2) calcium sulpho aluminate (C4A3S), calcium sulpho alumino ferrite etc. The clinker exhibits very fine crystalline structure of different mineral phases. Cement prepared with addition of 10% gypsum shows faster setting (less than 60 minutes) and very high compressive strength in the order of 510, 700 kg/cnh in 3, 7 and 28 days of curing. Use of gypsum has got very positive effect inn this type of iron rich cement.

It is inferred that the manufacture of high iron cement clinkers for different applications using various types of raw materials in the present process is quite flexible. Rapid sintering and cooling conditions of the process is a special feature to achieve fine crystalline structure, high temperature solid solutions of ferrite and other mineral phases in the high iron cement clinker and high hydraulic strength of the cement. In addition to the clinker chemistry and mineralogy, the development of high hydraulic, strength of the high iron cement is also related to the cement particle size and content of gypsum as set retarder.

The main advantages of the presence invention are:

1	Use of wide varieties of raw materials, industrial and mining solid wastes, fines, etc.

rich in lime and iron, and various types of fluxing materials.

2	Scope for utilization of solid carbon bearing materials like coal, coke, char, waste

fines as main source of fuel. 3.  Flexibility in raw mix design in manufacture of iron rich cements for various uses. 4  High thermal efficiency in clinker formation due to the presence of in situ carbon

within the particle.

5.	Rapid sintering and cooling rate of the sintering system, promotes high degree of solid

solution in iron mineral phases and micro-crystallinity in the clinker to achieve better

cement property.

6.	Minimization of pollution as the sintering system consists of both dry and scrubber

for cleaning of gas and dust.

7	High productivity of the sintering system due to low retention time.

8.  Cost effective as the sintering system is free of refractory materials.

Claim:

1. A process for manufacture of high iron hydraulic cement clinker using down draft sintering technique which comprises characterized in that preparing a homogenous raw mixture of raw material selected from limestone, lime, lime sludge, lime bearing solid wastes, iron ore, lime red mud, ferruginous bauxite, laterite, clay, iron oxide containing metallurgical and chemical wastes, slag, coke breeze, coal char, carbonaceous sludge, carbon bearing solid wastes and any mixture thereof wherein the chemical ratio of CaO/(Al2O3+Fe203), Si02/(A1203+Fe203) and (Al203+Fe203) in the homogenized raw mixture is between 1.3 to 2.5, 0.2 to 0.5 and 0.25 to 0.8 respectively, pelletising the resultant homogenized raw mixture in the presence of water to prepare granulated particles, sintering and cooling the pelletized granulated particles by down draft sintering technique to convert into clinker, grinding the clinker particles with and without gypsum to make high iron hydraulic cement clinkers.

2.	A process as claimed in claim 1 wherein the homogeneous raw mixture is prepared in semi-wet or dry form by blending or grinding depending the particle fineness.

3.	A process as claimed in claim 1 wherein the particles fineness of the homogenized raw mixture is below 150 mesh (100 micron) size.

4.	A process as claimed in claim 1 wherein the content of solid carbon ranges 4 to 12% in the homogenized mixture.

5.	A process as claimed in claim 1 wherein the pelletization of the homogenized mixture is done in the presence of water to make granulated particles below 15 mm sizes consisting of 8 to 15% water.

6.	A process as claimed in claim 1 wherein the sintering of the granulated particles is done at a temperature in the range of 1050 to 1450°C to convert into clinker by down draft sintering, maintaining an operating condition of 300 to 600 mm bed height of the granulated particle, 200 to 800 mm water gauge (WG) air suction pressure below the bed, and 15 to 20 mm vertical sintering speed from top to bottom of the bed.

7.	A process as claimed in claim 1 wherein both sintering and cooling operation in cement clinker formation is within the bed itself and is done in period of 15 to 30 minutes.

8.	A process as claimed in claim 1 wherein the iron (Fe2O3) content ranges up to 40% of the high iron cement raw mixture.

9.	A process as claimed in claim 1 wherein the content of solid carbon in the homogenized raw mixture ranges between 4 to 12%.

10.	A process as claimed in claim 1 wherein the rate of sintering and cooling varies between 200 to 1000°C and 400 to 600°C per minute respectively.

11.	A process for the manufacture of high iron hydraulic cement clinker using down draft sintering technique as substantially herein described with reference to examples accompanying the speciation.

Documents:

				2561-delnp-2004-abstract.pdf

				2561-delnp-2004-claims-(13-06-2008).pdf

				2561-delnp-2004-claims.pdf

				2561-DELNP-2004-Correspondence-Others (31-10-2007).pdf

				2561-delnp-2004-correspondence-others-(13-06-2008).pdf

				2561-delnp-2004-correspondence-others.pdf

				2561-DELNP-2004-Description (Complete) (31-10-2007).pdf

				2561-delnp-2004-description (complete).pdf

				2561-delnp-2004-description (complete)13-06-2008.pdf

				2561-DELNP-2004-Form-1 (31-10-2007).pdf

				2561-delnp-2004-form-1-(13-06-2008).pdf

				2561-delnp-2004-form-1.pdf

				2561-delnp-2004-form-18.pdf

				2561-DELNP-2004-Form-2 (31-10-2007).pdf

				2561-delnp-2004-form-2.pdf

				2561-DELNP-2004-Form-3 (31-10-2007).pdf

				2561-delnp-2004-form-3.pdf

				2561-delnp-2004-form-5.pdf

				2561-DELNP-2004-Petition-137 (31-10-2007).pdf

« Previous Patent

Next Patent »

Patent Number	222763	

Indian Patent Application Number	2561/DELNP/2004	

PG Journal Number	36/2008	

Publication Date	05-Sep-2008	

Grant Date	21-Aug-2008	

Date of Filing	01-Sep-2004	

Name of Patentee	COUNCIL OF SCIENTIFIC & INDUSTRIAL RESEARCH	

Applicant Address	RAFI MARG, NEW DELHI-110 001, INDIA.	

Inventors:

#	Inventor's Name	Inventor's Address	

1	BANSIDHAR NAYAK	RRL BHUBANESWAR	

2	VIBHUTI NARAIN MISRA	RRL BHUBANESWAR	

PCT International Classification Number	C04B 7/44	

PCT International Application Number	PCT/IN02/00084	

PCT International Filing date	2002-03-28	

PCT Conventions:

#	PCT Application Number	Date of Convention	Priority Country	

1			NA	

© All Indian Patents, 2013-2021.

  Patent data available in the public domain from Indian Patents Office, Department of Industrial Policy and Promotions, Ministry of Commerce and Industry, Government of India.
