Repository: anandvc/allindianpatents

File: patents/222787-a-process-for-transitioning-between-chrome-based-and-mixed-polymerization-catalysts.html (part 1 of 3)
Indian Patents. 222787:"A PROCESS FOR TRANSITIONING BETWEEN CHROME-BASED AND MIXED POLYMERIZATION CATALYSTS"

Indian Patents

Recently Granted Patents

  Recently Published Patents

Title of Invention	"A PROCESS FOR TRANSITIONING BETWEEN CHROME-BASED AND MIXED POLYMERIZATION CATALYSTS"

Abstract	A process for transitioning from a first olefin polymerization reaction conducted in the presence of a first catalyst system to a second olefin polymerization reaction conducted in the presence of a second catalyst system, the polymerization reaction being conducted in a polymerization zone of a gas phase fluidized bed reactor which contains a fluidized bed of polymer particles by the essentially continuous passage of monomer gases through the polymerization zone characterized in that it comprises: a) discontinuing the introduction of the first catalyst system into the reactor wherein the first catalyst system comprises a chrome-based catalyst system; b) maintaining polymerization conditions as herein described in the reactor and permitting polymerization to continue for a period of time to allow the components of the first catalyst system present in the reactor to produce additional polymer particles; c) establishing optimal conditions as described herein within the reactor for the second catalyst system, wherein the second catalyst system comprises a mixed catalyst system comprising a metallocene component; d) introducing the second catalyst system into the reactor; and e) increasing reactor temperature from 95°C to 110°C essentially simultaneously with the commencement of the second polymerization reaction.	

Full Text	The present invention relates to a process for transitioning between chrome-based and mixed polymerization catalysts.

FIELD OF THE INVENTION

This invention relates to processes for transitioning between polymerization catalyst systems, especially catalyst systems that are incompatible with each other. More particularly, the invention relates to processes for transitioning from olefin polymerization reactions utilizing chromium-based catalyst systems to olefin polymerizations utilizing metallocene/Ziegler-Natta mixed catalyst systems and vice-versa.

BACKGROUND OF THE INVENTION

During the production of olefin polymers in a commercial reactor it is often necessary to transition from one type of catalyst system producing polymers having certain properties and characteristics to another catalyst system capable of producing polymers of different chemical and/or physical attributes. Transitioning between similar catalyst systems, or compatible catalyst systems, for instance, generally takes place easily. However, where the catalyst systems are of different types or are otherwise incompatible, the process is typically complicated. For example, transitioning from a chromium-based catalyst to a metallocene catalyst, or vice versa, normally requires a long transition period. In addition, the polyolefins produced during this transition period will continuously change in properties resulting in off-grade products. If the transition from one catalyst system to another requires substantial changes in reactor conditions, the risks of encountering production problems and producing polymers having extreme properties are increased.

When a polymerization reaction catalyzed by a first catalyst is to be changed to a polymerization reaction catalyzed by a second catalyst wherein the second catalyst is incompatible with the first catalyst, several methods of performing the transition are possible. One possibility is to kill the existing polymerization reaction, empty the reactor, recharge and start again with a new catalyst. The benefit of this procedure is that the amount of remaining material in the plant from the previous run will be small. The disadvantages of this procedure are that it takes several hours to build up a desired level of solids inside the reactor and traces of material from the first polymerization reaction remain in the reactor since it is practically impossible to completely remove such material.

Another possibility is to make a running transition where the change from one type of produced polymer to another is continuous, that is without interrupting the polymerization reaction. When transitioning from a first to a second catalyst, the initial step is to discontinue the catalyst feed. The new catalyst is then introduced and, if necessary, the reactor conditions are adapted to the conditions required by the new catalyst.

US Patent 6,284,849 to Almquist et al. discloses a method for transitioning between a chromium-based catalyst and a metallocene. The examples therein utilize Phillips type chromium-based catalysts and bisCp metallocenes. So-called Phillips type chromium-based catalysts are chromium oxide-on-silica catalysts. The catalysts are formed by impregnating a Cr+3 species into silica, followed by fluidization of the silica matrix at ca. 400°C - 900°C wherein Cr+ is converted to Cr+6. The Phillips type chromium-based catalyst is also commonly referred to in the prior art as "inorganic oxide-supported Cr+6". It would be highly advantageous to have a process for transitioning between different or incompatible catalyst systems, without the need for halting the polymerization reaction, emptying the reactor to rid it of the original catalyst system and restarting the polymerization reaction with another catalyst system. In addition, it would be advantageous if the process for transitioning could reduce the amount of off-grade material produced during the transition process, reduce the transition time, increase the robustness and stability of the transition process and avoid the need to open the reactor to charge the seed bed.

SUMMARY OF THE INVENTION

The invention is drawn to processes for transitioning between at least two catalysts and/or catalyst systems in a polymerization process.

According to a preferred embodiment, the polymerization process is conducted by the essentially continuous passage of monomer gases through the polymerization zone of a gas phase fluidized bed reactor that contains a fluidized bed of polymer particles. According to this embodiment, the process for transitioning from a first polymerization reaction conducted in the presence of a chrome-based catalyst system to a second polymerization reaction conducted in the presence of a mixed metallocene/Ziegler-Natta catalyst system comprises:

a) discontinuing the introduction of the chrome-based catalyst system into the reactor and

allowing reactor temperature to drop to or below 80°C;

b)	maintaining polymerization conditions in the reactor and permitting polymerization to continue for a period of time to allow the components of the chrome-based catalyst system present in the reactor to produce additional polymer particles;

c)	except for reactor temperature, establishing target conditions within the reactor for the product to be produced with the mixed metallocene/Ziegler-Natta catalyst system;

d)	introducing the mixed catalyst system into the reactor;

e)	increasing reactor temperature to about 105°C, preferably to a temperature in the range of from about 95°C to about 110°C, more preferably from about 99°C to about 109°C essentially simultaneously with the commencement of the second polymerization reaction catalyzed by the mixed catalyst system and maintaining the temperature in that range until reactor operability is assured; and

f)	substantially maintaining reactor temperature and conditions until operability is assured and thereafter proceeding to normal operations.

According to a preferred embodiment, the chrome-based catalyst system is a silyl-chromate

catalyst system.

According to another preferred embodiment, the polymerization processes include introducing

a poison or behavior modifier for the chrome-based catalyst system to inhibit the first

polymerization reaction. According to this process, the following steps are also performed:

the partial pressure of ethylene in the reactor is reduced to about 60 to about 85 psig; and

the reactor is purged with ethylene to achieve at least five gas volume change outs of the

reactor.

According to yet another preferred embodiment, the polymerization process is conducted by

the essentially continuous passage of monomer gases through the polymerization zone of a gas

phase fluidized bed reactor that contains a fluidized bed of polymer particles. According to this

embodiment, the process for transitioning from a first polymerization reaction conducted in the

presence of a mixed metallocene/Ziegler-Natta catalyst system to a second polymerization

reaction conducted in the presence of a chrome-based catalyst system comprises:

a)	discontinuing the introduction of the mixed catalyst system into the reactor and allowing reactor temperature to drop to or below 80°C;

b)	maintaining polymerization conditions in the reactor and permitting polymerization to continue for a period of time to allow the components of the mixed catalyst system present in the reactor to produce additional polymer particles;

c)	except for reactor temperature, establishing target conditions within the reactor for the product to be produced using the chrome-based catalyst system;

d)	introducing the chrome-based catalyst system into the reactor;

e)	increasing reactor temperature to a temperature equal to or less than 105°C, preferably a temperature in the range of from about 90°C to about 105°C, more preferably in the range of from about 93 °C to about 102°C and maintaining the temperature in that range until reactor operability is assured; and

f)	substantially maintaining reactor temperature and conditions until operability is assured and thereafter proceeding to normal operations.

DETAILED DESCRIPTION OF THE INVENTION

The present invention relates to processes for transitioning between catalysts and/or catalyst systems to convert a reactor from producing one type of product to another with minimal reactor down-time. For the purposes of this patent specification and appended claims the terms "catalyst" and "catalyst system" shall be used interchangeably and shall have the identical meaning. The term "running transition" as used herein means maintaining polymerization conditions in the reactor and permitting polymerization to continue during a transition, from commencement thereof to completion thereof wherein normal operations are established or re¬established.

According to a preferred embodiment, the process is one for transitioning from a first polymerization reaction conducted in the presence of a first catalyst system to a second polymerization reaction conducted in the presence of a second catalyst system wherein the first and second catalyst systems are incompatible.

Compatible catalysts are those catalysts having similar kinetics of termination and insertion of monomer and comonomer(s) and/or do not detrimentally interact with each other.

For the purposes of this patent specification and appended claims the term "incompatible catalysts" shall refer to and mean catalysts that satisfy one or more of the following:

1)	those catalysts that when present together reduce the activity of at least one of the catalysts by greater than 50%;

2)	those catalysts that under the same reactive conditions produce polymers such that one of the polymers has a molecular weight that is more than twice the molecular weight of the other polymer; and

3)	those catalysts that differ in comonomer incorporation or reactivity ratio under the same conditions by more than about 30%.

In particular, preferred processes are drawn to transitioning between chrome-based catalysts/catalyst systems and mixed metallocene/Ziegler-Natta catalysts/catalyst systems. It is contemplated that the transition between such incompatible catalysts may be from a chrome-based catalyst system to a mixed metallocene/Ziegler-Natta catalyst or from a mixed metallocene/Ziegler-Natta catalyst to a chrome-based catalyst system.

The processes preferably are used in gas phase, solution phase, slurry or bulk phase polymerization processes. Most preferably, the processes are used in a gas phase polymerization process in a fluidized bed reactor.

In a typical continuous gas phase fluidized bed polymerization process for the production of polymer from monomer, a gaseous stream comprising monomer is passed through a fluidized bed reactor in the presence of a catalyst under reactive conditions. A polymer product is withdrawn from the fluidized bed reactor. Also withdrawn from the reactor is a cycle gas stream, which is continuously circulated and usually cooled. The cycle gas stream is returned to the reactor together with additional monomer sufficient to replace the monomer consumed in the polymerization reaction. For detailed descriptions of gas phase fluidized bed polymerization processes, see U.S. Pat. Nos. 4,543,399, 4,588,790, 5,028,670, 5,352,769 and 5,405,922, the disclosures of which are hereby fully incorporated herein by reference. For a given catalyst to produce a given product of a certain density and melt index, which generally depends on how well a catalyst incorporates comonomer, a certain gas composition must be present in the reactor.

Generally the gas contains at least one alpha-olefin having from 2 to 20 carbon atoms, preferably 2-15 carbon atoms, for example, ethylene, propylene, butene-1, pentene-1, 4-methylpentene-1, hexene-1, octene-1, decene-1 and cyclic olefins such as styrene. Other monomers can include polar vinyl, dienes, norborene, acetylene and aldehyde monomers. In the preferred embodiments of the present invention, the gas composition contains ethylene and at least one alpha-olefin having 3 to 15 carbon atoms.

Typically, the gas composition also contains an amount of hydrogen to control the melt index of the polymer to be produced. In typical circumstances the gas also contains an amount of a dew point increasing or inducing component, for example, isopentane, with the balance of the gas composition made up of non-condensable inerts, for example, nitrogen. Depending on the second catalyst to be introduced into the reactor, the gas composition, such as the comonomer and hydrogen gas concentrations, can be increased or decreased. The specific reactor conditions depend, for example, on catalyst activity, type and amount of comonomer, type of polymer to be produced, and the production equipment. Consequently, the specific conditions that exist in the reactor during a transition between chromium and metallocene catalysts have to be determined for each specific product in a particular plant. However, in general the reactor conditions when using metallocene catalysts include a reduced feed of comonomer because the comonomers are much more uniformly incorporated in metallocene catalyzed polymers than in chromium catalyzed polymers of equal polymer density. The melt flow index can be adjusted by introducing hydrogen, and also, to a certain degree, ethylene. With metallocene catalysts the changes in reactor parameters give a much faster response than with chrome-based catalysts.

According to a preferred embodiment, the process involves a running transition from a steady-state operation with a chrome-based catalyst system to a steady-state operation with a mixed metallocene/Ziegler-Natta catalyst system. Most preferably, the chrome-based catalyst system is a silyl-chromate catalyst system. According to this process, the production of polymer according to the chrome-based catalyst system is terminated by stopping the introduction of the chrome-based catalyst system into the reactor. The appropriate reactor conditions for the chrome-based catalyzed reaction are maintained for a period of about 4 to 6 hours so as to allow as much as possible of the chrome-based catalyst system to react and be consumed.

Hydrogen gas (H2) is typically added to chrome catalyzed reactions to tailor the molecular weight of the polymer product. If present, the H2 must be removed as completely as possible before the transition to the metallocene/Ziegler-Natta mixed catalyst is begun. The H2 can be removed by purging during the transition to metallocene or it can be eliminated from the gas composition early so the concentration can decrease naturally to avoid the need to purge the reactor.

Once any residual H2 has been removed or reduced to acceptable levels, the appropriate conditions for the metallocene/Ziegler-Natta mixed catalyst can be built within the reactor. Once the appropriate conditions are achieved, the metallocene/Ziegler-Natta mixed catalyst feed is begun. Once the metallocene/Ziegler-Natta mixed catalyst reaction begins, the reaction temperature within the reactor is increased to about 105°C, preferably to a temperature in the range of from 95°C to about 110°C, more preferably from about 99°C to about 109 until reactor operability achieved. Increasing the temperature inhibits or prevents the production of low flow index (FI) material with any chrome-based catalyst, especially silyl-chromate catalyst, remaining in the reactor as chrome-based catalysts have been found to be very sensitive to reactor temperatures. Conversely, when transitioning from the mixed catalyst system to a chromium-based catalyst system, the reactor temperature should be maintained at or below 105°C, preferably at a temperature in the range of from about 90°C to about 105°C, more preferably in the range of from about 93°C to about 102°C until reactor operability is achieved and assured.

While a running transition can be performed without the use of a deactivating agent, in a preferred embodiment, the chrome-based catalyst system is deactivated before commencing the introduction of the mixed metallocene/Ziegler-Natta catalyst system and vice-versa. In general, such a transition procedure is started by discontinuing the feed of the chrome-based catalyst system and then introducing a deactivating agent into the reaction medium to kill or inhibit the catalytic activity of the chrome-based catalyst system. During the transition, all catalytic components involved will become exposed to the same reaction medium. Consequently, the agent intended to deactivate the chrome-based catalyst system will also come into contact with the mixed metallocene/Ziegler-Natta catalyst system and preferably does not adversely affect the activity of the mixed system. For chrome-based catalyst systems, especially silyl-chromate catalysts, a suitable deactivating agent can be selected from the group of  polar hydrocarbons, such as , for example , alcohols , glycols ,

phenols, ethers, ketones, aldehydes, and carboxylic acids. However, preferably, oxygen is used to deactivate the chrome-based catalyst. Those skilled in the art will recognize that the deactivating agent is preferably one that will kill or deactivate the chrome-based catalyst system but will have no or minimal adverse effect on the mixed catalyst system. Those skilled in the art will also recognize that another compound can be introduced into the reactor that reacts with the remaining components of the catalyst deactivator to prevent the mixed catalyst system from being deactivated.

Once the chrome-based catalyst system has been deactivated, the partial pressure of ethylene in the reactor is reduced to about 60 to about 85 psig and the reactor is purged with ethylene to achieve at least five gas volume change outs of the reactor. After purging the reactor with ethylene, the appropriate conditions for the metallocene catalyst are built within the reactor. Similar to the process described above, once the appropriate conditions are achieved, the mixed  catalyst feed is begun and once the mixed metallocene/Ziegler-Natta catalyzed reaction begins, the reaction temperature within the reactor is increased to about about 105°C, preferably to a temperature in the range of from 95°C to about 110°C, more preferably from about 99°C to about 109 until reactor operability achieved.

According to another preferred embodiment, the process involves a running transition from a steady-state operation with a mixed catalyst system to a steady-state operation with a chrome-based catalyst system. According to this process, the production of polymer according to the metallocene catalyst system is terminated by stopping the introduction of the metallocene catalyst system into the reactor. The appropriate reactor conditions for the metallocene catalyzed reaction are maintained for a period of about 2 to 8 hours so as to allow as much as possible of the metallocene catalyst to react and be consumed.

Next, the appropriate conditions for the chrome-based catalyst are built within the reactor. Once the appropriate conditions are achieved, the chrome-based catalyst feed is begun. Once the chrome-based catalyzed reaction begins, the reaction temperature within the reactor is increased to about 95°C, preferably to a temperature in the range of from about 90°C to about 105°C, more preferably in the range of from about 93°C to about 102°C until reactor operability is assured.

To the extent the present invention pertains to transitioning from chrome-based catalyst systems to mixed metallocene/Ziegler-Natta catalyst systems and vice-versa, all olefin polymerization catalysts including chrome catalysts, conventional-type Ziegler-Natta transition

metal catalysts and bulky ligand metallocene-type catalysts are suitable for use in the processes of the present invention. Also, the mixed catalyst system useful in the present invention comprising metallocene and at least one other active compound, including a second metallocene component. Suitable mixed catalyst systems are disclosed in US application number 60/408430, entitled Bimodal Polyolefin Production Process, filed September 4, 2002, which is incorporated herein by reference. Nonetheless, the following is a non-limiting discussion of the various polymerization catalysts and catalyst components useful in the present invention.

CHROME-BASED CATALYST SYSTEMS

Chrome-based catalyst compounds suitable for use in the present invention include CrO3, chromocene, silyl chromate, chromyl chloride (CrO2Cl2), and the like. Non-limiting examples are disclosed in U.S. Pat. Nos. 3,709,853, 3,709,954, 3,231,550, 3,242,099 and 4,077,904, the disclosures of which are hereby fully incorporated herein by reference. Other non-limiting examples are discussed in U.S. Pat. Nos. 4,152,502, 4,115,639, 4,077,904, 4,482,687, 4,564,605, 4,721,763, 4,879,359 and 4,960,741, the disclosures of which are hereby fully incorporated herein by reference. Chrome-based catalyst systems may comprise an additional metal such as where the carrier material (e.g. silica) for the chrome-based catalyst is co-impregnated with, for example, a titanium compound such as titanium tetra-isopropoxide. Such systems are referred to herein as mixed chrome/Ziegler-Natta catalysts systems and such systems are suitable for use in the present invention for transitioning from as the first catalyst systems or for transitioning to as the second catalyst systems. Preferred chrome-based catalyst compounds are chromate compounds and silyl chromate catalyst systems are particularly preferred for use in the present invention.

Conventional-Type Transition Metal Catalysts

Conventional-type Ziegler-Natta transition metal catalyst compounds that may be used in the present invention include transition metal compounds from Groups 3 to 17, preferably 4 to 12, more preferably 4 to 6 of the Periodic Table of Elements.

These conventional-type transition metal catalysts may be represented by the formula: MRX, where  M  is  a  metal  from  Groups  3 to 17,  preferably  Groups 4  to 6, more

preferably Group 4, most preferably titanium; R is a halogen or a hydrocarbyloxy group; and x is the valence of the metal M. Non-limiting examples of R include alkoxy, phenoxy, bromide, chloride and fluoride. Non-limiting examples of conventional-type transition metal catalysts where M is titanium include TiCl4, TiBr4, Ti(OC2H5)3Cl, Ti(OC2H5)Cl3, Ti(OC4H9)3Cl, Ti(OC3H7)2Cl2, Ti(OC2H5)2Br2, TiCl3.l/3AlCl3 and Ti(OCi2H25)Cl3.

Conventional-type transition metal catalyst compounds based on magnesium/titanium electron-donor complexes that are useful in the invention are described in, for example, U.S. Pat. Nos. 4,302,565 and 4,302,566, the disclosures of which are hereby fully incorporated herein by reference. The MgTiCl6 (ethyl acetate)4 derivative is particularly preferred. British Patent Application No. 2,105,355 and U.S. Pat. No. 5,317,036, the disclosures of which are hereby incorporated herein by reference, describe various conventional-type vanadium catalyst compounds. Non-limiting examples of conventional-type vanadium catalyst compounds include vanadyl trihalide, alkoxy halides and alkoxides such as VOCl3, VOCl2(OBu) where "Bu" means "butyl" and VO(OC2H5)3; vanadium tetra-halide and vanadium alkoxy halides such as VC14 and VC13 (OBu); vanadium and vanadyl acetyl acetonates and chloroacetyl acetonates such as V(AcAc)3 and VOCl2(AcAc) where (AcAc) is an acetyl acetonate. The preferred conventional-type vanadium catalyst compounds are VOCl3, VC14 and VOCl2—OR, where R is a hydrocarbon radical, preferably a Ci to Cio aliphatic or aromatic hydrocarbon radical such as ethyl, phenyl, isopropyl, butyl, propyl, n-butyl, iso-butyl, tertiary-butyl, hexyl, cyclohexyl, and naphthyl and vanadium acetyl acetonates. Still other conventional-type transition metal catalyst compounds and catalyst systems suitable for use in the present invention are disclosed in U.S. Pat. Nos. 4,124,532, 4,302,565, 4,302,566, 4,376,062, 4,379,758, 5,066,737, 5,763,723, 5,849,655, 5,852,144, 5,854,164 and 5,869,585 and published EP-A2 0 416 815 A2 and EP-A1 0 420 436, the disclosures of which are hereby fully incorporated herein by reference.

Other catalysts may include cationic catalysts such as A1C13, and other cobalt, iron, nickel and palladium catalysts well known in the art. See for example U.S. Pat. Nos. 3,487,112, 4,472,559, 4,182,814 and 4,689,437, the disclosures of which are hereby fully incorporated herein by reference.

Typically, these conventional-type transition metal catalyst compounds and some chrome-based catalyst systems are activated with one or more of the conventional-type cocatalysts described below.

Conventional-Type Cocatalysts

Conventional-type cocatalyst compounds for the above conventional-type transition metal catalyst compounds (as well as for the some chrome-based systems) may be represented by the formula M3M4vX2cR3b-c, wherein M3 is a metal from Group 1 to 3 and 12 to 13 of the Periodic Table of Elements; M4 is a metal of Group 1 of the Periodic Table of Elements; v is a number from 0 to 1; each X is any halogen; c is a number from 0 to 3; each R is a monovalent hydrocarbon radical or hydrogen; b is a number from 1 to 4; and wherein b minus c is at least 1. Other conventional-type organometallic cocatalyst compounds for the above conventional-type transition metal catalysts have the formula M R k, where M is a Group IA; IIA, IIB or IIIA metal, such as lithium, sodium, beryllium, barium, boron, aluminum, zinc, cadmium, and gallium; k equals 1, 2 or 3 depending upon the valency of M which valency in turn normally depends upon the particular Group to which M3 belongs; and each R3 may be any monovalent radical that include hydrocarbon radicals and hydrocarbon radicals containing a Group 13 to 16 element like fluoride, aluminum or oxygen or a combination thereof.

Non-limiting examples of conventional-type organometallic cocatalyst compounds useful with the conventional-type catalyst compounds described above include methyllithium, butyllithium, dihexylmercury, butylmagnesium, diethylcadmium, benzylpotassium, diethylzinc, tri-n-butylaluminum, diisobutyl ethylboron, diethylcadmium, di-n-butylzinc and tri-n-amylboron, and, in particular, the aluminum alkyls, such as tri-hexyl-aluminum, triethylaluminum, trimethylaluminum, and tri-isobutylaluminum. Other conventional-type cocatalyst compounds include mono-organohalides and hydrides of Group 2 metals, and mono-or di-organohalides and hydrides of Group 3 and 13 metals. Non-limiting examples of such conventional-type cocatalyst compounds include di-isobutylaluminum bromide, isobutylboron dichloride, methyl magnesium chloride, ethylberyllium chloride, ethylcalcium bromide, di-isobutylaluminum hydride, methylcadmium hydride, diethylboron hydride, hexylberyllium hydride, dipropylboron hydride, octylmagnesium hydride, butylzinc hydride, dichloroboron hydride, di-bromo-aluminum hydride and bromocadmium hydride. Conventional-type organometallic cocatalyst compounds are known to those in the art and a more complete

discussion of these compounds may be found in U.S. Pat. Nos. 3,221,002 and 5,093,415, the disclosures of which are hereby fully incorporated herein by reference.

The bulky ligands are generally represented by one or more open, acyclic, or fused ring(s) or ring system(s) or a combination thereof. These bulky ligands, preferably the ring(s) or ring system(s), are typically composed of atoms selected from Groups 13 to 16 atoms of the Periodic Table of Elements, preferably the atoms are selected from the group consisting of carbon, nitrogen, oxygen, silicon, sulfur, phosphorous, germanium, boron and aluminum or a combination thereof. Most preferably the ring(s) or ring system(s) are composed of carbon atoms such as but not limited to those cyclopentadienyl ligands or cyclopentadienyl-type ligand structures or other similar functioning ligand structure such as a pentadiene, a cyclooctatetraendiyl or an imide ligand. The metal atom is preferably selected from Groups 3 through 15 and the lanthanide or actinide series of the Periodic Table of Elements. Preferably the metal is a transition metal from Groups 4 through 12, more preferably Groups 4, 5 and 6, and most preferably the transition metal is from Group 4.

In one embodiment, the bulky ligand metallocene-type catalyst compounds of the invention are represented by the formula:

LALBMQ„	(I)

where M is a metal atom from the Periodic Table of the Elements and may be a Group 3 to 12 metal or from the lanthanide or actinide series of the Periodic Table of Elements, preferably M is a Group 4, 5 or 6 transition metal, more preferably M is a Group 4 transition metal, even more preferably M is zirconium, hafnium or titanium. The bulky ligands, LA and LB, are open, acyclic or fused ring(s) or ring system(s) such as unsubstituted or substituted, cyclopentadienyl ligands or cyclopentadienyl-type ligands, heteroatom substituted and/or heteroatom containing cyclopentadienyl-type ligands. Non-limiting examples of bulky ligands include cyclopentadienyl ligands, cyclopentaphenanthreneyl ligands, indenyl ligands, benzindenyl ligands, fluorenyl ligands, octahydrofluorenyl ligands, cyclooctatetraendiyl ligands, azenyl ligands, azulene ligands, pentalene ligands, phosphoyl ligands, pyrrolyl ligands, pyrozolyl ligands, carbazolyl ligands, borabenzene ligands and the like, including hydrogenated versions thereof, for example tetrahydroindenyl ligands. In one embodiment, LA and LB may be any other ligand structure capable of t-bonding to M, preferably η3 -bonding to M and most preferably η5 -bonding. In yet another embodiment, the atomic molecular weight (MW) of LA

or LB exceeds 60 a.m.u., preferably greater than 65 a.m.u. In another embodiment, LA and LB may comprise one or more heteroatoms, for example, nitrogen, silicon, boron, germanium, sulfur, oxygen and phosphorous, in combination with carbon atoms to form an open, acyclic, or preferably a fused, ring or ring system, for example, a hetero-cyclopentadienyl ancillary ligand. Other LA and LB bulky ligands include but are not limited to bulky amides, phosphides, alkoxides, aryloxides, imides, carbolides, borollides, porphyrins, phthalocyanines, corrins and other polyazomacrocycles. Independently, each LA and LB may be the same or different type of bulky ligand that is bonded to M. In one embodiment of formula (I) only one of either LA or LB is present.

Independently, each LA and LB may be unsubstituted or substituted with a combination of substituent groups R. Non-limiting examples of substituent groups R include one or more from the group selected from hydrogen, or linear, branched alkyl radicals, or alkenyl radicals, alkynyl radicals, cycloalkyl radicals or aryl radicals, acyl radicals, aroyl radicals, alkoxy radicals, aryloxy radicals, alkylthio radicals, dialkylamino radicals, alkoxycarbonyl radicals, aryloxycarbonyl radicals, carbomoyl radicals, alkyl- or dialkyl- carbamoyl radicals, acyloxy radicals, acylamino radicals, aroylamino radicals, straight, branched or cyclic, alkylene radicals, or combination thereof. In a preferred embodiment, substituent groups R have up to 50 non-hydrogen atoms, preferably from 1 to 30 carbon, that can also be substituted with halogens or heteroatoms or the like. Non-limiting examples of alkyl substituents R include methyl, ethyl, propyl, butyl, pentyl, hexyl, cyclopentyl, cyclohexyl, benzyl or phenyl groups and the like, including all their isomers, for example tertiary butyl, isopropyl, and the like. Other hydrocarbyl radicals include fiuoromethyl, fluroethyl, difluroethyl, iodopropyl, bromohexyl, chlorobenzyl and hydrocarbyl substituted organometalloid radicals including trimethylsilyl, trimethylgermyl, methyldiethylsilyl and the like; and halocarbyl-substituted organometalloid radicals including tris(trifluoromethyl)-silyl, methyl-bis(difluoromethyl)silyl, bromomethyldimethylgermyl and the like; and disubstituted boron radicals including dimethylboron for example; and disubstituted pnictogen radicals including dimethylamine, dimethylphosphine, diphenylamine, methylphenylphosphine, chalcogen radicals including methoxy, ethoxy, propoxy, phenoxy, methylsulfide and ethylsulfide. Non-hydrogen substituents R include the atoms carbon, silicon, boron, aluminum, nitrogen, phosphorous, oxygen, tin, sulfur, germanium and the like, including olefins such as but not limited to olefinically  unsaturated  substituents  including  vinyl-terminated  ligands, for

example but-3-enyl, prop-2-enyl, hex-5-enyl and the like. Also, at least two R groups, preferably two adjacent R groups, are joined to form a ring structure having from 3 to 30 atoms selected from carbon, nitrogen, oxygen, phosphorous, silicon, germanium, aluminum, boron or a combination thereof. Also, a substituent group R group such as 1 -butanyl may form a carbon sigma bond to the metal M.

Other ligands may be bonded to the metal M, such as at least one leaving group Q. For the purposes of this patent specification and appended claims the term "leaving group" is any ligand that can be abstracted from a bulky ligand metallocene-type catalyst compound to form a bulky ligand metallocene-type catalyst cation capable of polymerizing one or more olefin(s). In one embodiment, Q is a monoanionic labile ligand having a sigma-bond to M. Non-limiting examples of Q ligands include weak bases such as amines, phosphines, ethers, carboxylates, dienes, hydrocarbyl radicals having from 1 to 20 carbon atoms, hydrides or halogens and the like or a combination thereof. In another embodiment, two or more Q's form a part of a fused ring or ring system. Other examples of Q ligands include those substituents for R as described above and including cyclobutyl, cyclohexyl, heptyl, tolyl, trifluromethyl, tetramethylene, pentamethylene, methylidene, methyoxy, ethyoxy, propoxy, phenoxy, bis(N-methylanilide), dimethylamide, dimethylphosphide radicals and the like. Depending on the oxidation state of the metal, the value for n is 0, 1 or 2 such that formula (I) above represents a neutral bulky ligand metallocene-type catalyst compound.

In one embodiment, the bulky ligand metallocene-type catalyst compounds of the invention include those of formula (I) where LA and LB are bridged to each other by a bridging group, A, such that the formula is represented by

LAALBMQ„	(II)

These bridged compounds represented by formula (II) are known as bridged, bulky ligand metallocene-type catalyst compounds. LA, LB, M, Q and n are as defined above. Non-limiting examples of bridging group A include bridging groups containing at least one Group 13 to 16 atom, often referred to as a divalent moiety such as but not limited to at least one of a carbon, oxygen, nitrogen, silicon, boron, germanium and tin atom or a combination thereof. Preferably bridging group A contains a carbon, silicon, iron or germanium atom, most preferably A contains at least one silicon atom or at least one carbon atom. The bridging group A may also contain substituent groups R as defined above including halogens. Non-limiting examples of bridging  group A may be represented by R'2C, R'2Si, R'2SiR'2Si, R'2Ge, R'P, where

R' is independently, a radical group which is hydride, hydrocarbyl, substituted hydrocarbyl,

halocarbyl,  substituted  halocarbyl,  hydrocarbyl-substituted  organometalloid,  halocarbyl-

substituted  organometalloid,  disubstituted  boron,  disubstituted  pnictogen,  substituted

chalcogen, or halogen or two or more R' may be joined to form a ring or ring system.

In one embodiment, the bulky ligand metallocene-type catalyst compounds are those where the

R substituents on the bulky ligands LA and LB of formulas (I) and (II) are substituted with the

same or different number of substituents on each of the bulky ligands. In another embodiment,

the bulky ligands LA and LB of formulas (I) and (II) are different from each other.

Other bulky ligand metallocene-type catalyst compounds and catalyst systems useful in the

invention may include those described in U.S. Pat. Nos. 5,064,802, 5,145,819, 5,149,819,

5,243,001,  5,239,022,  5,276,208,  5,296,434,  5,321,106, 5,329,031,  5,304,614,  5,677,401,

5,723,398, 5,753,578, 5,854,363, 5,856,547 5,858,903, 5,859,158 and 5,929,266 and PCT

publications WO 93/08221, WO 93/08199, WO 95/07140, WO 98/11144, WO 98/41530, WO

98/41529, WO 98/46650, WO 99/02540 and WO 99/14221 and European publications EP-A-0

578 838, EP-A-0 638 595, EP-B-0 513 380, EP-A1-0 816 372, EP-A2-0 839 834, EP-B1-0 632

819, EP-B1-0 748 821 and EP-B1-0 757 996, all of which are herein fully incorporated by

reference.

In one embodiment, bulky ligand metallocene-type catalyst compounds useful in the invention

include bridged heteroatom, mono-bulky ligand metallocene-type compounds. These types of

catalysts and catalyst systems are described in, for example, PCT publication WO 92/00333,

WO 94/07928, WO 91/04257, WO 94/03506, WO 96/00244 and WO 97/15602 and U.S. Pat.

Nos. 5,057,475, 5,096,867, 5,055,438, 5,198,401, 5,227,440 and 5,264,405 and European

publication EP-A-0 420 436, all of which are herein fully incorporated by reference.

In this embodiment, the bulky ligand metallocene-type catalyst compound is represented by the

formula:

4)  LCAJMQn	(III)

where M is a Group 3 to 16 metal atom or a metal selected from the Group of actinides and

lanthanides of the Periodic Table of Elements, preferably M is a Group 4 to 12 transition metal,

and more preferably M is a Group 4, 5 or 6 transition metal, and most preferably M is a Group

4  transition metal  in any  oxidation  state,  especially titanium;  Lc  is  a  substituted or

unsubstituted  bulky  ligand  bonded to M;  J is bonded to M; A is bonded to M and J; J is a
