Repository: anandvc/allindianpatents

File: patents/222794-a-method-of-making-a-microstructure.html (part 1 of 2)
Indian Patents. 222794:"A METHOD OF MAKING A MICROSTRUCTURE"

Indian Patents

Recently Granted Patents

  Recently Published Patents

Title of Invention	"A METHOD OF MAKING A MICROSTRUCTURE"

Abstract	A method of making a microstructure, the method comprising: forming a pattern in a surface of a silicon-containing elastomer; oxidizing the pattern; contacting the oxidized pattern with a substrate; and bonding the oxidized pattern and the substrate such that the pattern and the substrate are irreversibly attached.	

Full Text	DECAL TRANSFER MICROFABRICATION

FEDERALLY SPONSORED RESEARCH OR DEVELOPMENT The subject matter of this application was in part funded by the National Science Foundation (Grant no. CHE 0097096); by the Defense Advanced Research Projects Agency (DARPA; Grant no. SPAWAR: N66001-98-1-8915); and by the Department of Energy (DOE Grant no. DEFG02-91ER45439). The government may have certain rights in this invention.

BACKGROUND

Soft lithography is a versatile patterning technique for use in microfabrication to produce microstructures. This technique uses a patterned elastomer to transfer a pattern from a master to a substrate. The patterned elastomer may be used, for example, as a stamp to transfer a substance, as a mold to be filled by a substance, or as a mask to provide for selective deposition onto a substrate and/or selective removal of material from the substrate. See, for example, Xia, Y. and Whitesides, G.M. Annu. Rev. Mater. Sci. (1998)28:153-184.

In contrast, conventional photolithography utilizes rigid photomasks to pattern photoresist layers, and the patterned photoresist then protects the material beneath the pattern during subsequent etching and deposition steps. Soft lithography provides a number of advantages over conventional photolithography. Soft lithography can yield three-dimensional structures and non-planar structures in a single deposition step, rather than requiring the stepwise assembly of individual layers. Due to the mechanical flexibility of the elastomer, non-planar substrates can be patterned. The various soft lithographic techniques can also be used with a more diverse range of materials than are available with photolithography, and the materials and techniques used in soft lithography are typically much lower in cost. Because of these advantages, soft lithography has proven useful for applications including integrated optics, microelectromechanical systems (MEMS),

microfluidics, and patterning of biological material such as proteins, nucleic acids and cells.

In one example, a patterned elastomeric stamp can be contacted with a substrate to form channels which can exhibit a pattern in two or three dimensions. The channels can then be filled with a liquid precursor for a solid substance, such as a polymer or a ceramic. The channels can also be used to mix different fluid substances, thus functioning as a microreactor or a microanalytical tool. The formation of solid patterned structures with this technique is referred to as Mjcromolding |n Capillaries, or "MIMIC." Drawbacks to this technique include the need for the pattern to be continuous to allow the entire pattern to be filled. Also, the channels must be large enough to accommodate the viscosity of the liquid used to fill the pattern, which can limit the resolution that can be obtained.

In another example, a patterned elastomeric stamp can be coated with a substance and then contacted with a substrate. Removal of the stamp results in a deposition of the substance onto the substrate in the pattern of the stamp. The substance which is transferred thus functions as an ink which is printed onto the substrate. This technique, referred to as microcontact printing or "uCP," can be used to form discontinuous patterns, and can form patterns with higher resolution than MIMIC. Applications of microcontact printing typically involve additive lithography, which is the selective deposition of another substance on either the patterned ink or on the exposed substrate. Drawbacks to this technique include the limited range of materials which can be used as the substrate and as the ink.

In yet another example, a patterned elastomeric membrane can be applied to a substrate. This membrane can then function as a mask for selective removal of the exposed substrate (subtractive lithography), or for additive lithography. Depending on the materials used for the membrane and the substrate, reversible bonding between the two can be used to stabilize the membrane during the desired microfabrication and to remove the membrane once it has served its intended purpose. Drawbacks to this technique include the extreme difficulty in applying, removing, and manipulating the thin

elastomeric membrane. Also, the membrane must be continuous and cannot be used for imaging discrete forms and patterns.

It is thus desirable to provide an improved soft lithographic technique that can be used to form patterns that are continuous or discrete, two dimensional or three dimensional, on planar and non-planar substrates, and that may be in the form of channels or masks for additive and subtractive lithography. It is also desirable that these patterns can be formed on and with a wide range of substances, without the need for delicate handling of the materials involved.

BRIEF SUMMARY

In a first embodiment of the invention, there is provided a method of making a microstructure, the method comprising forming a pattern in a surface of a silicon-containing elastomer; oxidizing the pattern; contacting the pattern with a substrate; and bonding the oxidized pattern and the substrate such that the pattern and the substrate are irreversibly attached.

In a second embodiment of the invention, there is provided a method of making a microstructure, the method comprising oxidizing a first surface of a film comprising a silicon-containing elastomer; wherein the first surface comprises a pattern, and the film is attached to a transfer pad; contacting the pattern with a substrate; bonding the pattern and the substrate such that the pattern and the substrate are irreversibly attached; and separating the transfer pad from the film.

In a third embodiment of the invention, there is provided a microstructure, comprising a substrate; and a patterned silicon-containing elastomer on the substrate. The microstructure is formed by oxidizing the silicon-containing elastomer, contacting the oxidized elastomer with the substrate, and bonding the oxidized elastomer and the substrate such that the elastomer and substrate are irreversibly attached. There is further provided a method of making a microstructure, comprising applying an etching agent to this microstructure to remove a portion of the substrate which is not covered by the patterned silicon-containing elastomer. There is further provided a

method of making a microstructure, comprising depositing a material on this microstructure; and removing the patterned silicon-containing elastomer to provide a pattern of the deposited material.

In a fourth embodiment of the invention, there is provided a microstructure, comprising a substrate; a patterned silicon-containing elastomer on the substrate; and a top layer comprising a silicon-containing elastomer. The patterned silicon-containing elastomer is positioned between the substrate and the top layer and comprises empty channels between the substrate and the top layer, and the top layer has a thickness between 100 nanometers and 500 micrometers.

BRIEF DESCRIPTION OF THE DRAWINGS

Figure 1 is a diagram of a pattern transfer method using irreversible attachment.

Figure 2 is a diagram of a closed pattern transfer method using irreversible attachment and removable attachment.

Figure 3 is a diagram of an open pattern transfer method using irreversible attachment and removable attachment.

Figures 4a and 4c are images of elastomer patterns formed using irreversible attachment.

Figure 4b is a graph of profilometry data of the pattern of Figure 4a.

Figures 5a-c are images of elastomer patterns formed using irreversible attachment.

Figure 6a-d are images of open patterns formed using irreversible attachment and removable attachment.

Figures 7a-c are images of non-continuous patterns open patterns formed using irreversible attachment and removable attachment.

Figures 8a-c are images of closed patterns formed using irreversible attachment and removable attachment.

Figures 9a-c are images of microfluidic structures formed using irreversible attachment and removable attachment.

Figures 10a-d are images of the formation of silicon pixels on a substrate by subtractive lithography after pattern transfer.

DETAILED DESCRIPTION

In a first embodiment of the invention, a method of making a microstructure includes forming a pattern in a surface of a silicon-containing elastomer, oxidizing this pattern, and contacting the oxidized pattern with a substrate. The oxidized pattern and the substrate may be bonded such that the pattern and substrate are irreversibly attached.

In an aspect of the invention, a method for irreversibly attaching a silicon-containing elastomer to a substrate includes oxidation of an exposed surface of a silicon-containing elastomer, followed by contacting the oxidized surface with a substrate and bonding the elastomer to the substrate. The strength of the bond can be greater than the strength of the bond between a layer of the elastomer adjacent the surface and the remaining bulk of the elastomer material.

In a second embodiment of the invention, a method of a making a microstructure includes forming a pattern in a surface of a silicon-containing elastomer, oxidizing the silicon containing elastomer; applying an adhesion control agent to the oxidized elastomer; and removably attaching the oxidized elastomer to a transfer pad material. The method may further include oxidizing the pattern in the surface of the silicon-containing elastomer, contacting the oxidized pattern with a substrate, and bonding the oxidized pattern and the substrate such that the pattern and substrate are irreversibly attached.

In an aspect of the invention, a method for removably attaching a silicon-containing elastomer to a transfer pad material includes oxidation of an exposed surface of a silicon-containing elastomer, combined with treatment of the exposed surface with an adhesion control agent, to provide a surface that will removably attach to a transfer pad. Thus, the elastomer can be supported and manipulated until subjected to a force large enough to remove the elastomer from the transfer pad.

In another aspect of the invention, a method for irreversibly attaching a silicon-containing elastomer to a substrate includes oxidation of an exposed surface of a silicon-containing elastomer, combined with contacting the oxidized surface with the substrate and bonding the oxidized surface with the substrate.

In a third embodiment of the invention, a method of making a microstructure includes oxidizing a first surface of a film comprising a silicon-containing elastomer and contacting the pattern with a substrate. The first surface contains a pattern, and the film is attached to a transfer pad. The method further includes bonding the pattern and the substrate such that the pattern and the substrate are irreversibly attached, and then separating the transfer pad from the film.

In an aspect of the invention, a method of transferring a silicon-containing elastomer film from a transfer pad to a substrate includes oxidizing one surface of a silicon-containing elastomer material, followed by contacting the oxidized surface with a substrate and forming a bond between the elastomer surface and the substrate. Separation of the elastomer material from the substrate results in a partitioning of the elastomer between the bulk elastomer material and a layer of the elastomer adjacent the oxidized surface. Thus, a film of the elastomer remains bonded to the substrate.

In another aspect of the invention, a method of transferring a silicon-containing elastomer film from a transfer pad to a substrate includes removably attaching one surface of a silicon-containing elastomer film to a transfer pad material, followed by irreversibly attaching the other surface of the film to a substrate. Separation of the transfer pad from the substrate results in a removal of the elastomer film from the transfer pad, thus transferring the film from the transfer pad to the substrate.

In yet another aspect of the invention, a method of transferring a pattern from a master to a substrate includes forming a patterned film based on the master, followed by irreversibly attaching the patterned film to the substrate. The patterned film may be a film which is removably attached to a

transfer pad, or it may be a layer of a silicon-containing elastomer which is adjacent to a surface that is irreversibly attached to the substrate.

The term "microstructure," as used herein, is defined as a structure or pattern containing features which are 1,000 micrometers (urn) or smaller. The formation of microstructures is referred to herein as "microfabrication" and includes, but is not limited to, techniques such as microlithography, soft lithography, MIMIC, and self-assembly.

The term "irreversibly attached," as used herein, means that the bonding between two substances is sufficiently strong that the substances cannot be mechanically separated without damaging or destroying one or both of the substances. Substances which are irreversibly attached may be separated by exposure to an appropriate chemical environment, such as chemical reagents or irradiation.

The term "removably attached," as used herein, means that the bonding between two substances is sufficiently weak that the substances can be separated mechanically without significantly damaging either substance.

The term "elastomer," as used herein, is defined as a polymer which can return to its initial dimensions when deformed by an external force. A polymer is considered an elastomer when it meets the following standard. A sample of the polymer in its solid state and having an initial linear dimension D° is subjected to a force such that the dimension is changed by 10%. Once the force is no longer applied, the dimension assumes a value of De, where De = D°± 0.010°.

The term "silicon-containing elastomer," as used herein, is an elastomer which contains silicon (Si) atoms. Examples of silicon-containing elastomers include, but are not limited to, polysiloxanes, such as poly(dimethyl siloxane), poly(methyl siloxane), partially alkylated po!y(methyl siloxane), poly(alkyl methyl siloxane) and poly(phenyl methyl siloxane); block copolymers containing segments of a polysiloxane and another polymer; silicon-modified elastomers, such as silicon-modified natural rubber, silicon-modified polyolefins (including silicon-modified polyisoprene, silicon-modified polybutadiene, and silicon-modified polyisobutylene), silicon-modified

polyimides, silicon-modified crosslinked phenol-formaldehyde resins (Si-modified NOVOLAC), and silicon-modified polyurethane elastomers. Silicon modification of elastomers may be carried out by reactions with silanes and siloxanes, including hydrosilation and condensation. Preferably the silicon-containing elastomer is a polysiloxane. More preferably, the silicon-containing elastomer is poly(dimethyl siloxane), referred to as "PDMS."

Further examples of silicon-containing elastomers include block copolymers of polysiloxanes with other polymers. For example, block copolymers containing polysiloxanes may be formed with polyolefins such as polyethylene (U.S. Pat. No. 5,618,903, incorporated herein by reference), poly(isobutylene) (U.S. Pat. No. 5,741,859, incorporated herein by reference), polypropylene (U.S. Pat. No. 5,744,541, incorporated herein by reference), polystyrene and various polydienes (U.S. Pat. No. 5,932,649, incorporated herein by reference), and polyisoprene and polybutadiene (U.S. Pat. No. 6,362,288, incorporated herein by reference). In another example, block copolymers containing polysiloxanes may be formed with acrylates (U.S. Pat. No. 6,090,902, incorporated herein by reference), with a wide variety of polymers formed by polymerization of unsaturated monomers (U.S. Pat. No. 6,124,411, incorporated herein by reference), and with a variety of types of siloxanes (U.S. Pat. No. 5,637,668, incorporated herein by reference). In another example, block copolymers containing polysiloxanes may be formed with condensation polymers such as polycarbonates (U.S. Pat. No. 6,072,011, incorporated herein by reference) and poly(arylene ethers) (U.S. Pat. No. 6,339,131, incorporated herein by reference) and may also be formed with polyethers such as polyethylene oxide and polypropylene oxide (U.S. Pat. No. 6,013,711, incorporated herein by reference). Further examples of silicon-containing elastomers include copolymers containing polysiloxane repeat units in combination with polyester and/or polycarbonate repeat units (U.S. Pat. No. 6,407,193, incorporated herein by reference), and also include blends of polysifoxanes with polyamides (U.S. Pat. No. 6,344,521, incorporated herein by reference) and blends of polysiloxanes with polyolefins, polyurethanes, or styrenic polymers (U.S. Pat. No. 6,153,691,

incorporated herein by reference). Further examples of silicon-containing elastomers include polymers modified to contain silicon by treatment with silane compounds (U.S. Pat. No. 6,136,926, incorporated herein by reference).

Oxidation of silicon-containing elastomers can be performed by a variety of methods known in the art.  In one method, for example, the elastomer can be exposed to an oxygenated plasma to oxidize the elastomer surface. This oxidation can be carried out by converting a stream of oxygen into a plasma at a temperature as low as 40°C. In another method, which is preferred, oxidation of a surface of a silicon-containing elastomer is performed by exposing the surface to ultraviolet radiation which is sufficient to generate ozone and/or other oxidizing species, such as singlet oxygen, from an ambient atmosphere. This particular oxidation is referred to as UV/Ozone treatment, or "UVO." Oxidation by UVO can also include exposing the surface to an atmosphere enriched in either molecular oxygen (02) or ozone (Os). One advantage of the oxidation by UVO is that the silicon-containing elastomer can become sufficiently oxidized under mild conditions. See for example Ouyang, M. et al.  Chem. Mater. 2000, 12, 1591-1596.

The oxidized surface of a silicon-containing elastomer can then be irreversibly attached to the surface of a substrate material by contacting the oxidized surface and the substrate and bonding together the surface and the substrate. Suitable substrates include, but are not limited to, silicon; ceramic materials such as silicon oxide, quartz and glass; polymers such as polystyrene and silicon-containing elastomers, including PDMS; and metals such as titanium, chromium, tungsten, and gold. Preferably, the surface of the silicon-containing elastomer is treated with UVO at ambient temperature for an appropriate length of time and is then immediately contacted with a substrate that has been recently cleaned. For example, PDMS is preferably exposed to UVO for 1-4 minutes, more preferably for 2-3 minutes, and even more preferably for about 2.5 minutes.

The elastomer and substrate are kept in contact to allow the formation of an irreversible bond. The contacted elastomer and substrate may be

subjected to heating and/or supplemental ultraviolet radiation to assist the formation of the bond. For example, after contacting UVO treated PDMS with a silicon substrate, the irreversible bond can be obtained by maintaining the contact for about 16 hours at ambient temperature, by maintaining the materials at 70°C for at least 20 minutes, or by applying UV radiation to the PDMS for at least 30 minutes. Exposure of unoxidized silicon-containing elastomers to only one of heat, ozone or UV radiation will not typically provide irreversible adhesion to substrates.

The initial contact between the oxidized surface of the silicon-containing elastomer and the substrate surface typically will not result in an irreversible bond. This phenomenon allows for the precise positioning of the elastomer and the substrate. Thus, any patterns in the elastomer and/or the substrate can be aligned or registered prior to the formation of an irreversible bond. The use of an optically transparent silicon-containing elastomer (such as PDMS) may also be desirable, in that alignment or registration of films and patterns can be done using optical observation.

It may be desirable to clean the surface of the substrate prior to contacting the substrate with the oxidized silicon-containing elastomer. Substrates may be cleaned by conventional methods. For example, substrates of silicon or silicon oxide can be rinsed with solvents such as hexanes and ethanol and dried under an inert gas such as nitrogen. In another example, glass and quartz can be rinsed with reagents such as piranha (sulfuric acid and hydrogen peroxide). The substrate may also be cleaned and/or oxidatively modified by exposure to UVO, to a plasma such as an argon plasma or other plasma, or to other chemical treatments. It may also be desirable to treat the surface of the substrate with UVO immediately prior to contacting it with the oxidized elastomer. The treatment of the substrate may conveniently be carried out by subjecting the elastomer surface and the substrate surface to the same UVO exposure. For metal substrates such as gold, it may be useful to apply an adhesion promoter such as a thiol compound to the metal surface and/or the elastomer surface. Examples of

thiol compounds include thiol-silane compounds such as (thiolpropyl)-trimethoxysilane.

Ultraviolet radiation at 185 nm is believed to convert oxygen into ozone, which is subsequently converted to atomic oxygen by UV radiation at 254 nm. Without wishing to be bound by any theory of interpretation, it is believed that oxidation of the silicon-containing surface of the elastomer serves to form free silicon-oxide (Si-O-) and/or silicon-hydroxide (Si-OH) functionalities on the surface due to the removal of organic groups by cleavage of the initial silicon-oxygen-carbon (Si-O-C-) or silicon-carbon (Si-C) bonds. Contact between the oxidized elastomer and the substrate is believed to foster the formation of silyl ether (Si-O-Si, Si-O-C, or Si-O-metal) bonds between the two materials.

The amount of UVO treatment may be varied depending on the type of silicon-containing elastomer and the type of substrate material. For example, for polysiloxanes containing alkyl or aryl organic side groups which are less volatile than the methyl groups of PDMS, the UVO may need to be applied for more than 5 minutes. Also, for silicon-modified elastomers and polysiloxane-containing block copolymers, an increased duration of UVO may be needed, since the silicon atoms are less concentrated than in PDMS. PDMS elastomer which has been treated with UVO for 5 minutes or more may not adhere to a substrate irreversibly, and treatment for 4 minutes may yield adhesion which is inconsistent from one sample to another. Other silicon-containing elastomers may also exhibit this "overoxidation" phenomenon and thus will have a maximum effective UVO treatment time.

In addition to being irreversibly attached to a substrate, the oxidized surface of a silicon-containing elastomer can be adhered to a transfer pad material such that the attachment is removable. A silicon-containing elastomer can be adhered to a transfer pad with a bond which is sufficiently strong to allow for manipulation of the elastomer, but which is less strong than the cohesive forces within the elastomer. Thus, the removable attachment between a silicon-containing elastomer and a transfer pad can allow the elastomer to retain its desired shape during storage and/or other processing,

but the elastomer can be completely removed from the transfer pad when they are pulled away from each other with a sufficient force. Preferably, this removal is accomplished without tearing the elastomer and/or the transfer pad (cohesive failure).

The removable attachment of a silicon-containing elastomer to a transfer pad may be facilitated by the combination of oxidation of the surface of the elastomer and deposition of an adhesion control agent on the oxidized surface. For example, the surface of a silicon-containing elastomer can be oxidized and then exposed to an adhesion control agent such that at least some of the adhesion control agent is present on the surface. Contacting this modified surface with a transfer pad can then provide the elastomer and the transfer pad connected by a removable attachment.

Adhesion control agents can be any substance which, when present on an oxidized surface of a silicon-containing elastomer, reduces the strength of the bond between the oxidized surface and another material. Adhesion control agents may include, but are not limited to, surface active agents such as ionic and non-ionic surfactants, silane compounds such as a trichlorosilane containing an organic substituent, siloxane compounds such as a cyclic methylsiloxane containing an organic substituent. Preferred adhesion control agents include trichlorosilanes containing an organic substituent having from 3 to 20 carbon atoms. More preferred adhesion control agents include trichlorosilanes containing a fluorinated organic substituent having from 3 to 20 carbon atoms and from 1 to 41 fluorine atoms. A specific preferred adhesion control agent is (tridecafluoro-1,1,2,2-tetrahydrooctyl) trichlorosilane, hereinafter referred to as TDTS.

Removable attachment may also be facilitated by a stimulus-responsive adhesive layer between the elastomer and the transfer pad. The adhesive layer can provide an irreversible attachment between the adhesive layer and the silicon-containing elastomer and between the adhesive layer and the other material, but can be made to reduce the strength of attachment to the elastomer and/or the other material. For example, a layer of adhesive material may be subjected to a change in conditions such as temperature,

irradiation or electric field such that the adhesive strength is reduced. In one example, a photoresist material such as poly(methyl methacrylate), poly(a-methylstyrene), poly(norbornene-co-maleic anhydride), or phenol-formaldehyde can initially provide an adhesive bond between the materials. These materials may then be degraded by irradiation to sufficiently reduce the strength of adhesion and to allow the materials to be separated. Such photoresist-based reversible adhesion may also include the use of a photosensitizer such as a photoacid generator to improve the response time for the reduction in adhesive strength.

Suitable transfer pad materials include, but are not limited to, silicon, silicon oxide, quartz and glass, as well as silicon-containing elastomers such as PDMS. Preferably, the transfer pad is a silicon-containing elastomer. More preferably, the transfer pad is PDMS.

The irreversible attachment of a silicon-containing elastomer to a substrate can be used to transfer a film of the elastomer onto the substrate. For example, oxidation of a surface of the silicon-containing elastomer, followed by contacting and bonding the oxidized surface with a substrate can form an irreversible attachment between the elastomer and the substrate. Preferably, the irreversible attachment is stronger than the cohesive forces within the elastomer. Although the elastomer is a unified, continuous material, it can be regarded as containing a bulk portion which is not adjacent the oxidized surface, and a surface layer portion which is adjacent the oxidized surface. Thus, if the elastomer is pulled away from the substrate, the elastomer will undergo cohesive failure, separating the bulk portion from the surface layer portion. Preferably, the cohesive failure is such that a film of elastomer material remains bonded to the substrate only in regions where the elastomer surface has been oxidized and then placed in contact with the substrate.

The irreversible attachment of a silicon-containing elastomer to a substrate can also be used to transfer a pattern from a master to a substrate. For example referring to Figure 1, the silicon-containing elastomer can be patterned based on a master pattern 20. The master pattern may be present

on a surface of a master material 22. Formation of the final silicon-containing elastomer 30 on this patterned surface can form a relief of the pattern in the elastomer. Silicon-containing elastomers can be formed, for example, by polymerizing monomers and/or prepolymers; by crosslinking monomers, prepolymers and/or polymers; and by solidifying the elastomer from a liquid or molten state. Thus viscous elastomer precursors, such as monomers, prepolymers or uncrosslinked polymer, can be deposited onto the patterned surface of a master. Polymerization and/or crosslinking can then provide the patterned silicon-containing elastomer, which can be removed from the master. Also, an elastomer that is at a temperature above its melting temperature (Tm) can be deposited onto the patterned surface of the master. Once the elastomer has cooled sufficiently below its Tm, it can be removed from the master to reveal the patterned elastomer. When transferring a pattern using irreversible attachment and cohesive failure, it is preferred that the material used to make the patterned silicon-containing elastomer is deposited on the master in an amount sufficient to cover the entire master pattern.

The master can be patterned by any number of known microfabrication techniques and can be made of a variety of materials. Preferably, the master is cleaned before deposition of material that is used to make the patterned elastomer. It is also preferred that the master not contain substances which can be transferred to the surface of the patterned elastomer, such as contaminants, lubricants, salts, particulates, small molecules, oroligomers.

Referring still to Figure 1, once the patterned silicon-containing elastomer has been produced, based on the master pattern, it is removed 40 from the master. The patterned surface 32 of the elastomer can then be oxidized 42 and irreversibly bonded 44 to a substrate 50, as described. The substrate and the silicon-containing elastomer are thus irreversibly attached along the pattern as dictated by the master pattern. When the bulk of the elastomer 34 is pulled away 46 from the substrate, the elastomer will undergo cohesive failure, leaving a film 36 of elastomer material bonded to the substrate only in regions where the elastomer surface has been oxidized and

then placed in contact with the substrate. Since the elastomer and the substrate are irreversibly attached in the shape of the pattern, the residual film on the substrate retains this pattern.

The yield strength of the patterned elastomer as it is peeled from the substrate can be affected both by the total elastomer contact area and by the feature sizes. Thus, the patterning method based on cohesive failure is especially useful for transferring patterns with small feature sizes (100 ^m or smaller) over relatively large areas. One advantage of this method is that it can transfer patterns in a manner that allows registration of multiple patterns and that enables micron scale patterning over large areas. The locus of the cohesive failure of the elastomer progressively approaches that of the surface of the features as their sizes approach the 1 micron level. Pattern transfers in a thickness range of 10-100 nm can be attained easily for a 1.0 pm minimum feature size, based on a master with a 1 \im feature height as a specific example. The removal of the bulk elastomer for these small features sizes also tends to require a lower amount of force.

The removable attachment of a silicon-containing elastomer with a transfer pad can also be used to transfer a film of the elastomer onto a substrate. In this method, both surfaces of the silicon-containing elastomer are oxidized, but for different effects. For example, oxidation of one surface of the silicon-containing elastomer film, followed by deposition of an adhesion control agent, can allow that surface to be removably attached to another material. Contacting this surface with a transfer pad can form a removable bond between the elastomer film and the transfer pad. Once this surface is removably attached to the transfer pad, oxidation of the other surface of the silicon-containing elastomer film followed by bonding this oxidized surface with a substrate can form an irreversible attachment between the elastomer film and the substrate. This results in a layered structure having the silicon-containing elastomer film situated between the substrate and the transfer pad. If the transfer pad is pulled away from the substrate, the removable bond will be broken, and the irreversible bond will keep the film in contact with the substrate. Thus, the film is transferred from the transfer pad to the substrate.

For removable attachment achieved with a stimulus-responsive adhesive, the adhesive is subjected to appropriate conditions to reduce the adhesion before the transfer pad is removed. Preferably, the separation of the transfer pad and the substrate is such that a film of elastomer material remains bonded to the substrate only in regions where the elastomer surface has been oxidized and then placed in contact with the substrate.

The transfer pad may be a solid material before it is contacted with the elastomer film, or the transfer pad may be formed directly on the elastomer film after the surface has been oxidized and treated with adhesion control agent. The formation of the transfer pad on the oxidized and treated surface is especially useful when the transfer pad is a silicon-containing elastomer. Thus, a viscous elastomer precursor can be deposited on the oxidized and treated film surface and allowed to solidify into an elastomeric transfer pad. The elastomeric transfer pad will then be removably attached to the film upon formation of the transfer pad.

In an example of the formation of an elastomeric transfer pad on an oxidized and treated film, initiated PDMS precursors can be deposited on a film surface and allowed to polymerize into a PDMS elastomer. Typically, when initiated PDMS precursors are added to a portion of PDMS which has already been cured, for example an elastomer film, the newly formed layer cures without the formation of a measurable boundary between the layers. Thus, the "adhesion" between the layers is the bulk, internal adhesion, which is relatively strong. If the surface of the cured PDMS film has been treated with an adhesion control agent without oxidation, the adhesion between the film and the transfer pad layer will be less than the bulk adhesion, allowing the layer and the film to be separated without causing damage to either layer. The adhesion can be reduced further by exposing the cured PDMS film to UVO before depositing an adhesion control agent.

For a cured PDMS film that is subjected to UVO, the strength of adhesion can thus be controlled by adjusting the amount of adhesion control agent, with increased amounts of adhesion control agent correlating to decreased adhesion strength. For example, a cured PDMS film that is

subjected to 50 seconds of UVO followed by 20 minutes of exposure to TDTS exhibits minimal adhesion to a PDMS transfer pad. A reduction in the TDTS exposure provides for removable attachment to the PDMS transfer pad, and the film is thus supported across the entire film-transfer pad interface, allowing the exposed surface of the film to be brought into contact with a substrate without tearing, sagging, or folding of the film. The strength of adhesion can also be controlled by changing the level of exposure to UVO before the addition of an adhesion control agent. If the type and amount of adhesion control agent is unchanged, an increase in the UVO treatment time can provide for a reduction in the adhesion strength.

When combined with irreversible attachment of a silicon-containing elastomer to a substrate, the removable attachment of a silicon-containing elastomer to a transfer pad can also be used to transfer a pattern from a master to a substrate. For example, the silicon-containing elastomer can be patterned based on a master pattern, where the master and the elastomer precursors are as described above.

Referring to Figures 2 and 3, the material used to make the patterned silicon-containing elastomer film may be deposited on the master in an amount sufficient to cover the entire master pattern, or it may be deposited in an amount that fills the pattern in the length and width dimensions but not in the height dimension. Referring to Figure 2, in the first situation a continuous film of the elastomer 60 covers the entire master pattern 20. Once the exposed continuous film surface is oxidized 70 and treated with an adhesion control agent 72, a transfer pad material 80 may be applied 74, in the form of a pre-solidified material or as an elastomer precursor that then solidifies. Referring to Figure 3, in the second situation, the top of the master pattern 20 is exposed, and the elastomer film 90 may be continuous or discontinuous. This elastomer film and the exposed portions of the master can then be subjected to oxidation conditions 70, followed by an adhesion control agent 72. Deposition of an elastomer precursor 76 allows a solid elastomer 82 to be formed that is removably attached to the patterned elastomer film 90.

Referring to both Figures 2 and 3, once the film (60 or 90) is removably attached to the transfer pad (80 or 82), the film and transfer pad can be separated 40 from the master to expose the other surface of the film (62 or 92). This exposed surface, which has been patterned based on the master pattern, can then be oxidized 42 and bonded 44 to a substrate 50, as described. The substrate and the silicon-containing elastomer are thus irreversibly bonded along the pattern as dictated by the master pattern. When the transfer pad (80 or 82) is pulled away 78 from the substrate, the removable attachment will be broken, leaving a film (60 or 90) of elastomer material bonded to the substrate only in regions where the elastomer surface has been oxidized and then placed in contact with the substrate. If the removable attachment is provided by a stimulus-responsive adhesive between the elastomer and the transfer pad, the oxidation 70 and adhesion control treatment 72 may be substituted with a deposition of the stimulus-responsive adhesive. Also, once the pattern has been oxidized 42 and irreversibly bonded 44, the adhesive is subjected to appropriate conditions to sufficiently reduce the strength of attachment between the transfer pad (80 or 82) and the film (60 or 90) before removing 78 the transfer pad from the substrate.

Since the elastomer and the substrate are irreversibly bonded in the shape of the pattern, the residual film on the substrate retains this pattern. For patterned films formed by covering the master with a continuous film, the pattern will be a closed pattern, with spaces bounded on all sides by the substrate and the elastomer film. In one example, these spaces form empty channels which may be discrete, or which may be interconnected. For patterned films formed by leaving the top of the master pattern exposed, the pattern will be an open pattern containing exposed regions of the substrate.
