Repository: anandvc/allindianpatents

File: patents/222799-process-for-hot-galvanizing-steel-strip.html
Indian Patents. 222799:PROCESS FOR HOT GALVANIZING STEEL STRIP

Indian Patents

Recently Granted Patents

  Recently Published Patents

Title of Invention	PROCESS FOR HOT GALVANIZING STEEL STRIP

Abstract	. Process for the continuous thermochemical treatment of metal strip, especially steel strip, of the oxidation-reduction type, in which the strip moves through a furnace in a protective atmosphere, characterized in that the said strip passes through at least one partial or total isolation device positioned within at least one section of the furnace, or between two sections, the strip being heated in this isolation device in atmospheres having a dew point tailored to each strip according to the specific composition of the steel, so that the atmosphere is oxidizing in the case of certain addition elements, but remains reducing in the case of iron.	

Full Text	FORM 2

THE PATENTS ACT 1970

[39 OF 1970]

COMPLETE SPECIFICATION

[See Section 10]

"PROCESS FOR HOT GALVANIZING STEEL STRIP"

STEIN-HEURTEY,  of Z.A.I,  du  Bois  de  l'Epine,  91130  Ris-Orangis, France,

The following specification particularly describes the nature of the invention and the manner in which it is to be performed:-

The present invention relates to process for hot galvanizing steel strip.

The present invention relates to the hot-dip galvanizing of steel strip with improved mechanical properties in a vertical furnace. It relates more particularly to a process for carrying out chemical treatments on the strip, simultaneously with the annealing heat treatment or not, such as oxidation-reduction, etc., in atmospheres different from those of the usual sections of the furnace.

Continuous galvanizing furnaces according to the current state of the art are conventionally composed of several zones through which the strip passes in succession:

in certain cases, a bare-flame preheating zone, that is to say one provided with burners which develop their  flame ; directly  in  the  chamber.  This  zone conventionally allows the strip to be raised from room temperature to a temperature of about 650 to 700°C;

a radiant-tube heating zone in which the temperature of the strip is raised to about 700-900°C. This heating zone is placed in a reducing atmosphere so as to make it possible to reduce the oxides formed at the surface of the strip, particularly iron oxides, and in all cases not to create any oxide if there had been none previously;

a holding zone in which the strip remains at a hold temperature for a time defined by the type of thermal cycle to be produced; and

one or more cooling zones with controlled cooling rates depending on the type of thermal cycle to be produced. This cooling is carried out until a temperature close to that of the zinc bath, typically 460°C, is achieved.

It has been found that in the galvanizing furnaces according to the prior art, the strip runs through a reducing atmosphere from the inlet right to the outlet of the furnace or, if a bare-flame preheating zone exists, from the outlet of the latter to the outlet of

the furnace. The reducing atmosphere is therefore maintained in the furnace at the latest after the outlet of the preheat, i.e. conventionally at a strip temperature of 650 to 700°C. The object of this process is to limit the formation of oxides, mainly iron oxides, on the surface of the strip and to reduce them if any exist or if any is formed in the preheat, so as to allow good bonding of the zinc to the surface of the strip in order to obtain a high-quality galvanized product.

The residence of the strip in this reducing atmosphere must take place under sufficient conditions (temperature, residence time and dew point of the atmosphere in the furnace) in order for the strip to undergo cleaning therein compatible with good quality of the subsequent costing, in particular good quality of zinc adhesion.

Current developments in steels aimed at increasing their mechanical strength result in an increase in the content of alloying elements such as Si, Cr, Mn, etc.

It should be pointed out these new addition elements form oxides that ar§ more stable than iron oxides contained in the structure of the strip. These elements are therefore hungry for oxygen, thereby causing them firstly to be oxidized on the surface of the strip where oxygen is present, even in a low concentration. Since these oxides have consumed the Si, Cr and similar atoms available on the surface, these elements are present in lower concentration thereon. To compensate for this decrease in concentration, the neighbouring Si, Cr or similar a.toms will therefore migrate by diffusion from the interior towards the surface, thereby feeding the oxidation reaction. This migration is thermally activated, that is to say accelerated by time and above all by temperature. Consequently, it does not take place in the bare-flame preheat section,

since, although the atmosphere is rich in oxygen, the strip remains therein for too short a time at high temperature because of the high heating rate. On the other hand, the diffusion of oxidizable atoms will become substantial in the heating and holding sections as the strip there is hotter, reaching its maximum temperature with longer residence times.

In the reduction section of the furnace, the iron oxides, which are more easily reducible, will be removed. The more stable Si and similar oxides will be more difficult to reduce and will remain, forming a continuous or discontinuous film which acts as an obstacle to good adhesion of the zinc coating.

Existing furnaces are therefore not suited to galvanizing the new high-strength steels because of their richness in oxidizable elements such as Si, Cr, etc. These steels must be galvanized:

either cold, that is to say electrolytically. This solution allows the desired grade to be used, but is much more expensive to implement;

or hot, but in this case it is necessary either for the steel to be rapidly (quench) cooled or for its grade to be refined.

Quenching the steel allows the concentration of addition elements to be limited therein, but requires rapid cooling to be carried out after annealing. This cooling allows the formation of multiphase structures which provide the desired hardening properties. However, this technique is still little used.

The invention aims to solve the technical problem explained above by providing a process which allows steels of grades having very high contents of hardening elements to be hot-dip galvanized in furnaces of conventional construction.

The process forming the subject-matter of this invention makes it possible to limit, or even prevent, the formation of oxidized deposits of the hardening metallic addition elements such as, for example, Si, Cr, etc., on the surface of the strip, which deposits form a continuous or discontinuous film countering the adhesion of the zinc coating to the surface of the sheet.

Consequently, this invention relates to a process for the continuous thermochemical treatment of metal strip, of the oxidation-reduction type, in which the strip moves through a furnace in a protective atmosphere, characterized in that the strip passes through at least one partial or total isolation device positioned within at least one section of the furnace, or between two sections, the strip being heated in this isolation device in atmospheres having a dew point tailored to each strip according to the specific composition of the steel and to the thermal cycle applied.

Thus, it will be understood that the process forming the subject-matter of the invention consists mainly of allowing the strip to be heated in atmospheres having dew points which differ, depending on the different temperature ranges, from those known in the prior art, and in particular dew points greater than the usual values, by virtue of isolation devices.

This is because, when the dew point is increased, that is to say the oxygen concentration is increased, the diffusion of oxygen towards the interior of the metal will be promoted by the defects and above all by the grain boundaries. The oxygen will therefore oxidize all the Si or similar atoms within the metal. There will therefore no longer be enough Si or the like available to migrate towards the surface and feed the surface oxidation, the more so as the rate of oxygen diffusion via  the  grain  boundaries  is  more  rapid  than  the

diffusion of the oxidizable atoms	in the metal.

Moreover, this internal oxidation	will block the

diffusion of these atoms towards the	surface, thereby-

further limiting the quantity of these	oxides formed.

The implementation of the process according to the invention consists in allowing the dew point of this atmosphere in the heating chamber to be accurately controlled so that this atmosphere is oxidizing in the case of the targeted elements but remains reducing in the case of iron, which must not undergo oxidation. The downstream section of the furnace - the end of the hold and the cooling - will remain reducing in order to reduce the iron oxides which could possibly have been formed in the section having a high dew point, which will not reverse the process of internal oxidation of the metallic additives of the steel, since the oxides formed from these additives are more stable than the iron oxides.

According to the invention, the dew point of the atmosphere may be modified according to the thermal cycle, that is to say according to the temperature of the section of the furnace and to the residence time of the strip in this section, in order to incorporate the thickness variations of the strip.

The process forming the subject-matter of the invention is therefore aimed at being able to confine a controlled atmosphere whose dew point is above that used in the furnaces according to the prior art, so as to be less reducing, this being so in one section of the high-temperature furnace of a conventional galvanizing line.

The process is implemented by the installation of atmosphere separation devices between the various sections of the furnace, which installation makes it possible:

to prevent oxidation of the iron and therefore guarantee adhesion;

to tailor the chemical composition of the atmosphere desired; and

to develop the internal oxidation of the addition elements before they are able to diffuse to the surface and be oxidized thereon.

It will of course be understood that this invention is not limited to the methods of implementation described here, rather it encompasses all the variants thereof.

WE CLAIM:

1. Process for the continuous thermochemical treatment of metal strip, especially steel strip, of the oxidation-reduction type, in which the strip moves through a furnace in a protective atmosphere, characterized in that the said strip passes through at least one partial or total isolation device positioned within at least one section of the furnace, or between two sections, the strip being heated in this isolation device in atmospheres having a dew point tailored to each strip according to the specific composition of the steel, so that the atmosphere is oxidizing in the case of certain addition elements, but remains reducing in the case of iron.

2.	Process as claimed in claim 1, wherein the dew point of the said atmosphere may be modified according to the thermal cycle, that is to say according to the temperature of the section of the furnace and to the residence time of the strip in this section, in order to incorporate the thickness variations of the strip.

3.	Process for the continuous thermochemical treatment of metal strip substantially as hereinbefore described with reference to the foregoing examples.

Dated this 8/8/2002

[ JAYANTA PAL]

OF REMFRY & SAGAR

ATTORNEY FOR THE APPLICANT[S]

Documents:

				713-mum-2002-cancelled pages(29-05-2008).pdf

				713-mum-2002-claim(granted)-(29-05-2008).pdf

				713-mum-2002-claims(granted)-(29-05-2008).doc

				713-mum-2002-correspondence(16-06-2008).pdf

				713-mum-2002-correspondence(ipo)-(15-06-2007).pdf

				713-mum-2002-form 1(08-08-2002).pdf

				713-mum-2002-form 13(29-05-2008).pdf

				713-mum-2002-form 18(18-07-2006).pdf

				713-mum-2002-form 2(granted)-(29-05-2008).doc

				713-mum-2002-form 2(granted)-(29-05-2008).pdf

				713-mum-2002-form 3(08-08-2002).pdf

				713-mum-2002-form 3(11-12-2007).pdf

				713-mum-2002-form 3(16-12-2002).pdf

				713-mum-2002-form 5(08-08-2002).pdf

				713-mum-2002-power of authority(01-11-2002).pdf

				713-mum-2002-power of authority(29-05-2008).pdf

« Previous Patent

Next Patent »

Patent Number	222799	

Indian Patent Application Number	713/MUM/2002	

PG Journal Number	39/2008	

Publication Date	26-Sep-2008	

Grant Date	25-Aug-2008	

Date of Filing	08-Aug-2002	

Name of Patentee	STEIN-HEURTEY	

Applicant Address	Z.A.I. DU BOIS DE 1' EPINE, 91130 RIS-ORANGIS, FRANCE	

Inventors:

#	Inventor's Name	Inventor's Address	

1	DIDIER DELAUNAY	3 HAMEAU DE LA GONDOLE, 91650 BREUILLET.	

2	FRANCOIS MIGNARD	17 rue du Parc, 91540 Mennecy	

PCT International Classification Number	C23C2/02	

PCT International Application Number	N/A	

PCT International Filing date		

PCT Conventions:

#	PCT Application Number	Date of Convention	Priority Country	

1	01 10957	2001-08-21	France	

© All Indian Patents, 2013-2021.

  Patent data available in the public domain from Indian Patents Office, Department of Industrial Policy and Promotions, Ministry of Commerce and Industry, Government of India.

File: patents/222835-a-fuel-cell-assembly.html (part 1 of 2)
Indian Patents. 222835:"A FUEL CELL ASSEMBLY"

Indian Patents

Recently Granted Patents

  Recently Published Patents

Title of Invention	"A FUEL CELL ASSEMBLY"

Abstract	A fuel cell end plate configured to transmit substantially constant compressive forces along a surface of a fuel cell is provided. The fuel cell end plate is configured such that the compressive force is substantially constant along the surface of the fuel cell even when the surface of the fuel cell is non-parallel. The fuel cell end plate is also configured such that the surfaces of the end plate remain substantially parallel when the fuel cell end plate is in contact with a non-parallel surface of a fuel cell or fuel cell stack. The fuel cell end plate is also configured to act as a distribution manifold for the distribution of reactants and coolants to the fuel cell stack. Fuel cell assemblies including the fuel cell end plate and methods of assembling the fuel cell end plate are also disclosed.	

Full Text	The present invention relates to a fuel cell assembly.

FIELD OF THE INVENTION

[02] The invention relates to fuel cells and to end plates for fliel cell stacks and to means to uniformly transmit compression forces through end plate assemblies into fuel cell stacks.

BACKGROUND

[03] Fuel cell stacks include multiple individual fuel cells stacked to provide an electrical series relationship between individual cells. Fuel cell stacks further include end cells that act to terminate the stacked cells series relationships in opposing electrical poles, i.e. direct current positive and direct current negative end cells.

[04] Individual cells of a fuel cell stack are generally produced with two major opposing surfaces that are substantially parallel to one another with a high degree of precision so that compression forces from the compression system are uniformly distributed to all of the major surfaces of each fuel cell of the fuel cell stack. However, in stacks containing a high number of fuel cells, major-surface parallelism tolerance accumulation can result in substantial non-parallelism at the terminal end cells of the fuel cell stack.

[05] It is an object of the present invention to provide a fuel cell end plate for fuel cell stacks. It is a particular object of certain examples to provide a fuel cell end plate that is capable of complying with the shifting non-parallelism of the fuel cell stack while uniformly transmitting the compressive forces to the major surfaces of the end cells of fuel cell stack.

SUMMARY

[06] In accordance with a first aspect, a fuel cell end plate comprising a first structural

member and a second structural member and a plurality of vertical members

connecting the first structural member and the second structural member is disclosed.

The fuel cell end plate is configured to flex or to conform to a surface of a fuel cell to

transmit substantially constant compressive force along the surface of the fuel cell,

e.g., the end plate to conform to the surface of a fuel cell even if the parallelism of the

fuel cell surface changes during operation of the fuel cell. In at least certain examples

described below, the fuel cell end plate includes a first structural member connected

to a second structural member through a plurality of hollow tubes that can distort or

move to accommodate any non-parallelism of the fuel cell surface. In examples

where the fuel cell end plate distorts or conforms to non-parallel surface of a terminal

fuel cell, the first and second structural members of the end plate are substantially

parallel to transmit substantially constant compressive force across the surface of the

terminal fuel cells. Such a constant, uniformly compressive force is created by a

distributed compression system such as the distributed compression system described

in commonly held U.S. Patent No. 6,670,069, entitled "Fuel Cell Stack Assembly,"

the entire disclosure of which is incorporated herein by reference. In other examples

described below, the end plate further includes one or more alignment members in

contact with a structural member of the end plate. In some examples, the alignment

members include a protrusion, projection or nub to receive one end of the vertical

members. In at least some examples described below, the vertical members are

hollow tubes or columns.

[07] In accordance with a second aspect, a fuel cell assembly comprising a fuel cell stack

and at least one fuel cell end plate is disclosed. The fuel cell stack includes at least a

first fuel cell and a second fuel cell in electrical communication with the first fuel cell.

The fuel cell plate is configured to transmit substantially constant compressive force

to the first surface of the first fuel cell of the fuel cell stack. In certain examples, a

second fuel cell end plate is in contact with a surface of the second fuel cell to

transmit substantially constant compressive force to the first surface of the second fuel

cell of the fuel cell stack. In certain examples described below, the first and second

3

fuel cell end plates each include a first structural member, e.g., a first structural sheet,

connected to a second structural member, e.g., a second structural sheet, through a

plurality of vertical members. In examples where the fuel cell end plate distorts or

conforms to non-parallel surface of a terminal fuel cell, the structural members of the

end plates are substantially parallel to transmit substantially constant compressive

force across the surface of the terminal fuel cells. In other examples, the end plate(s)

may also include one or more alignment members, e.g., alignment sheets, to facilitate

assembly of the fuel cell end plate.

[08] In accordance with an additional aspect, a molten carbonate fuel cell assembly a

molten carbonate fuel cell stack and at least one fuel cell end plate is disclosed. The

fuel cell stack includes a plurality of molten carbonate fuel cells stacked to provide an

electrical series relationship between individual fuel cells. The fuel cell stack

includes a cathode end cell and an anode end cell. The molten carbonate fuel cell

assembly also includes a first fuel cell end plate configured to transmit substantially

constant compressive force to an outer surface of the cathode end cell. In certain

examples, the molten carbonate fuel cell assembly also includes a second fuel cell end

plate configured to transmit substantially constant compressive force to an outer

surface anode end cell. In at least certain examples described below, the first and

second fuel cell end plates include a first structural sheet and a second structural

sheet, a first alignment sheet in contact with the first structural sheet and a second

alignment sheet in contact with second structural sheet, and a plurality of hollow tubes

connecting the first alignment sheet and the second alignment sheet.

[09] In accordance with a method aspect, a method of assembling a fuel cell end plate is

disclosed. The method includes providing first and second alignment members each

having spacers or projections at suitable positions, applying adhesive to ends of the

vertical members and/or the spacers or projections on the alignment sheets, inserting a

first end of the vertical members in the spacers or projections on the first alignment

sheet and inserting a second end of the vertical members in the spacers or projections

positioned on the second alignment sheet. In certain examples, fasteners are inserted

into the alignment sheets to hold the assembly together.

4

[10] It will be recognized by the person of ordinary skill in the art that the fuel cell end

plates/ and fuel cell assemblies including the fuel cell end plates, provide

improvements not obtainable with prior art devices. Fuel cell end plates can be

constructed to transmit substantially constant compressive forces along the surface of

a fuel cell or fuel cell stack even when the terminal surfaces of the fuel cell stacks are

non-parallel.

BRIEF DESCRIPTION OF THE FIGURES

[11] Certain aspects and examples are described below with reference to the figures, in

which:

i

[12] FIG. 1 is a fuel cell stack side view comprising a plurality of individual cells, an

anode end cell, and a cathode end cell, in accordance with certain examples;

[13] FIG. 2 is a fuel cell stack is shown in side view comprising a plurality of individual

cells, an anode end cell, a cathode end cell, a prior art anode end plate and a prior art

cathode end plate;

[14] FIG. 3 is a fuel cell stack is shown in side view comprising a plurality of individual

cells, an anode end cell, a cathode end cell, an anode end plate and a cathode end

plate, in accordance with certain examples;

[15] FIG. 4 is an isometric cut-away of the end plate of FIG. 3, in accordance with certain

examples;

[16] FIG. 5 is a cross-section taken at line AA of FIG. 4, in accordance with certain

examples;

[17] FIG. 6 is a side view of end plates, in accordance with certain examples;

[18] FIG. 7 is a plan view of a fuel cell stack including an array of internal reactant

manifolds along an edge of a fuel cell, in accordance with certain examples;

5

[19] FIG. 8 is a cross-section taken at line BB of FIG. 7, in accordance with certain

examples;

[20] FIG. 9 is an isometric cut-away showing an end plate enclosed within an enclosure of

sheet-like material, in accordance with certain examples

[21] FIG. 10 is an isometric view of an assembled fuel cell stack, in accordance with

certain examples; and

[22] FIG. 11 is another example of an assembled fuel cell stack, in accordance with certain

examples.

[23] FIG. 12 is an isometric view of an alternative embodiment of an assembled fuel cell

stack.

[24] FIG. 13 is an isometric view of another alternative embodiment of an assembled fuel

cell stack.

[25] FIG. 14 is an isometric view of yet another alternative embodiment of an assembled

fuel cell stack.

[26] It will be recognized by the person of ordinary skill in the art that certain features or

components in certain figures may have been exaggerated, enlarged or distorted

relative to other features or components of the figures to facilitate understanding of

the inventive subject matter disclosed herein.

DETAILED DESCRIPTION OF CERTAIN EXAMPLES

[27] In accordance with certain examples, the fuel cell end plates disclosed here can flex,

move or conform to a non-parallel or non-flat surface of a fuel cell to transmit

substantially constant compressive force along the surface of the fuel cell. For

example, without wishing to be bound by any particular scientific theory, during

operation of a fuel cell or fuel cell stack, variations in thermal output can cause

changes in the degree of parallelism of the terminal surfaces of the fuel cells in a fuel

6

cell stack. Such changes in parallelism can cause a compressive device resting

against a terminal fuel cell surface to exert uneven compression forces along the fuel

cell surface which can result in poor connections between fuel cells in a fuel cell

stack. Compressive forces are used to provide very close contact between adjacent

cells for the benefit of low electrical resistivity and high inter-cell sealing integrity.

The conformability of the fuel cell end plate disclosed here overcomes such

limitations and transmits compressive forces which are substantially constant over the

surface of terminal fuel cells. At least certain examples of the fuel cell end plates

disclosed here act to transmit substantially constant compressive forces over the

terminal surface of the fuel cell stack, and, in operation, the first and second structural

members of the end plate are substantially parallel to transmit such substantially

constant compressive force across'the surface of the terminal fuel cells in a fuel cell

stack.

[28] In accordance with certain examples, a fuel cell end plate comprising a first structural

member and a second structural member and a plurality of vertical members

connecting the first structural member and the second structural member is disclosed.

The first and second structural members are generally planar and may take numerous

shapes and dimensions depending on the configuration of the fuel cell or fuel cell

stack for which the end plate is to be used, hi certain examples, the structural

members are semi-flexible or flexible sheets. As used here, semi-flexible sheet means

a sheet that can flex or distort at least to the extent necessary to conform to a nonparallel

or no-flat surface of a fuel cell or a fuel cell in a fuel cell stack. For example,

the parallelism of the fuel cell surface may change during operation of the fuel cell.

The structural members are flexible enough that they may counter the shifting nonparallelism

of the fuel cell or fuel cell stack. Additionally, the fuel cell end plates

disclosed here are capable of complying with the shifting non-parallelism of the fuel

cell or fuel cell stack so as to avoid concentrated and uneven compressive forces on

the surface of the fuel cell or fuel cell stack, which may reduce the efficiency of the

fuel cell stack.

[29] In accordance with some examples, the structural members may include any suitable

material that is capable of conforming to non-parallel surfaces of a fuel cell. For

7

example, the structural members may include steel, ceramics, plastics, elastomers and

combinations of these materials. In some examples, the materials in the structural

members are selected depending on the type of fuel cell or fuel cell stack the end plate

is to be used with. For example, in molten carbonate fuel cells, the structural

members are typically steel, e.g., stainless steel such as 316 Stainless Steel, to

withstand the high operating temperatures of the fuel cell. In other examples, the

structural members are alloys or composites of materials. Suitable materials for use in

the structural members will be readily selected by the person of ordinary skill in the

art, given the benefit of this disclosure. The dimensions and thicknesses of the

structural members will also typically vary depending on the area of the fuel cell as

well as the type of fuel cell or fuel cell stack the end plate is to be used with, as well

as the degree of compressive force to be applied to the fuel cell stack by the

compression system. In certain examples, the structural member is about 1 mm (0.04

inches) to about 7.5 mm (0.3 inches) thick, more preferably about 2.5 mm (0.1 inches)

to about 5 mm (0.2 inches) thick, and most preferably about 3 mm (0.12 inches) to

about 4 mm (0.16 inches) thick, e.g., about 3.175 mm (0.125 inches) thick.. However,

depending on the type of material selected for the structural members, the thickness

may be greater or lesser than the exemplary thicknesses disclosed above. It will be

within the ability of the person of ordinary skill in the art, given the benefit of this

disclosure, to select suitable thicknesses for the structural members.

[30] In accordance with certain examples, the vertical members of the fuel cell end plate

are hollow tubes or hollow columns which are configured to connect the structural

members. In certain examples, a first end of the vertical member sits on or against

one of the structural members and a second end of the vertical member sits on or

against the second structural member. In examples where the vertical members are

hollow tubes or hollow columns, the longitudinal axis of the hollow tubes is

perpendicular to the surface of the structural members. The structural members may

include raised projections, ridges, protrusions, bulges, nubs, etc. that are designed to

the ends of the vertical members. Such raised projections, ridges, protrusion, bulges,

nubs, etc. may include one or more adhesives to attach the vertical members to the

structural members. In examples where the vertical members are hollow tubes or

hollow columns, the hollow tubes are inserted into the projections of the structural

8

member and may optionally be held in place with adhesive. In other examples, the

vertical tubes are attached to the structural members using fasteners, couplers, springs

or the like. In all cases of attachment, the method of attachment should avoid limiting

the ability of the structural members to comply with the non-parallelism of the fuel

cell stack. If adhesive is used to attach the vertical members to the structural

members, the adhesive may contain one or more elastomers such that the vertical

member can distort or move slightly to assist in accommodating the non-parallelism

of the surfaces of a fuel cell. Suitable materials for use in the vertical members will

be readily selected by the person of ordinary skill in the art given the benefit of this

disclosure, and exemplary materials include, but are not limited to, steel, plastics,

ceramics and combinations of these materials, hi all examples, the materials of the

vertical members can withstand the compressive forces used to compress the fuel cell

or fuel cell stack. The exact size and dimensions of the vertical members may vary

depending on the materials selected for the structural members, vertical members, etc.

Exemplary dimensions for the vertical members include, but are not limited to, about

25 mm (0.1 inches) to about 76 mm (0.3 inches) in diameter, about 2.5 mm (0.01

inches) to about 12.5 mm (0.05 inches) wall thickness, and about 19 mm (0.75 inches)

to about 51 mm (2 inches) in length. In at least one example where the vertical

members are hollow tubes, the dimensions typically are about 6.4 mm (0.25 inches) in

diameter by 0.9 mm (0.035 inches) wall thickness by about 31.75 mm (1.25 inches) in

length. Other suitable dimensions will be readily selected by the person of ordinary

skill in the art, given the benefit of this disclosure.

[31] hi accordance with certain examples, the exact number of vertical members included

in a fuel cell end plate may vary depending on the material selected for the vertical

members. Where the vertical member materials are highly resistant to compressive

forces, fewer vertical members may be used. Where the vertical member materials

are less resistant to compressive forces, more vertical members may be used. In

certain examples, the vertical members are spaced about 25 mm (1 inch) to about 37.5

mm (1.5 inches) apart in the lengthwise direction of the fuel cell end plate and about

19 mm (0.75 inches) to about 32 mm (1.25 inches) apart in the width direction of the

fuel cell end plate. It will be within the ability of the person of ordinary skill in the

art, given the benefit of this disclosure, to select suitable numbers of vertical members

9

for use in the fuel cell end plates disclosed here. In accordance with certain examples,

in an assembled fuel cell end plate, void space is created between the vertical

members. As discussed below, this void space may contain catalysts, baffles, ducts,

and the like.

[32] In accordance with certain other examples, the fuel cell end plate may also include

alignment members to facilitate assembly of the fuel cell end plate. An alignment

member may take numerous forms, such as a sheet of semi-flexible or flexible

material. An alignment member may include projections, protrusions, nubs, ridges,

etc. to receive the vertical members. The alignment member may be attached to the

structural member, e.g., through one or more adhesive layers, or can rest against the

structural member without any intervening adhesive layer. In certain examples, the

end plate includes two alignment members where each structural member has an

associated alignment member. In other examples, three alignment members can be

used. In examples including three alignment members, one of the alignment members

includes holes or openings of a suitable shape and size for insertion of the vertical

members. For examples, in assembly of a fuel cell end plate that include three

alignment members, a first alignment member rests against a structural member.

Vertical members may be inserted through the opening of a third qr intermediate

alignment member and into the raised projection of the first alignment member. The

third alignment member acts to keep the vertical members in a substantially vertical

position such that a second alignment member can be placed on top of the vertical

members to provide an assembled fuel cell end plate. Exemplary methods for

assembling such fuel cell end plates having three alignment members are discussed

below.

[33] In accordance with other examples, the fuel cell end plate can include one or more

inlets for introducing one or more reactants into the fuel cell end plate. In examples

where the fuel cell end plate includes an inlet, the flat surfaces of the alignment

member and/or structural member may include openings or holes that allow the

reactant to diffuse into the fuel cell. For example, a top surface of a fuel cell may

include a plurality of openings for receiving reactant(s). The bottom surface of the

fuel cell end plate may include corresponding openings in fluid communication with

10

openings in the fuel cell. Reactants may be introduced into the fuel cell end plate and

can enter the fuel cell through the openings. In certain examples, each of the fuel

cells of a fuel cell stack has a suitable opening(s) to allow reactant to flow from the

fuel cell end plate to each of the fuel cells in the fuel cell stack. In examples where an

inlet in the fuel cell end plate is used to introduce reactant into the fuel cell, a weld

may be applied to the periphery of the inlet between the terminal cell and the end

plate to minimize loss of reactant. In certain examples, a conformable gasket may be

used between the fuel cell end plate and the fuel cell to minimize loss of reactant.

Suitable conformable gaskets will be readily selected by the person of ordinary skill

in the art, given the benefit of this disclosure. Exemplary gaskets vary by fuel cell

operating temperature and may include steel gaskets, plastic gaskets, mineral gaskets

and the like. In some examples, the fuel cell end plate may include an outlet for

exiting of gases from the fuel cell stack.

[34] In accordance with certain examples, inlets in the fuel cell end plate may be

configured into a manifold. For example, reactants can be introduced into the fuel

cell end plate through a first inlet tube or conduit and a series of internal tubes or

conduits may split from the first inlet tube to distribute reactant to the fuel cells of the

fuel cell stack. Similarly, a fuel cell end plate may contain a similar manifold for

exiting of gases from the fuel cell stack. It will be within the ability of the person of

ordinary skill in the art, given the benefit of this disclosure, to design suitable

manifolds for use with the fuel cell end plates disclosed here.

[35] In accordance with certain other examples, two or more fuel cell end plates may be

stacked on each other and the resulting assembly placed on a fuel cell or fuel cell

stack. The use of stacked fuel cell plates may be advantageous where more than one

type of reactant is introduced into a fuel cell or fuel cell stack. For example, the

innermost fuel cell end plate can be in fluid communication with one set of internal

manifolds for introduction of one reactant to a fuel cell or fuel cell stack. The

outermost fuel cell end plate can be in fluid communication with another set of

internal manifolds for introducing another reactant into the fuel cell or fuel cell stack

or for introducing a coolant into the fuel cell or fuel cell stack. In certain examples,

two fuel cell end plates are stacked and placed on one side of a fuel cell or fuel cell

11

stack and two additional fuel cell end plates are stacked and placed on the opposite

side of the fuel cell or fuel cell stack. Additional fuel cell end plates may also be

used. Given the benefit of this disclosure, the person of ordinary skill in the ait will

be able to'select suitable numbers of fuel cell end plates for use in fuel cell assemblies

disclosed here.

[36] In accordance with other examples, one or more catalysts may be placed within the

void space of the fuel cell end plate for purposes of promoting various chemical

reactions with the reactants. The catalysts may be in loose form, e.g., powders,

pellets, etc. or may be coated on the various components of the fuel cell end plates,

e.g., coated on the vertical members, the alignment members and/or the structural

members. The nature and amount of catalyst typically depends on the reactant

introduced into the fuel cell end plate and/or the type of fuel cell that the end plate is

used with. It will be within the ability of the person of ordinary skill in the art, given

the benefit of this disclosure, to select suitable catalysts to promote a desired chemical

reaction within the fuel cell end plate.

[37] In accordance with other certain examples, baffles or ducts may be placed within the

void space of the fuel cell end plate for directing the flow of reactants or coolants and

influencing flow distribution of reactants or coolants in the end plate. The baffles

may be integrated into the structural members, alignment members and/or the vertical

members or may be inserted into the void space during assembly of the fuel cell end

plate.

[38] In other preferred embodiments the entire fuel cell end plate including any enclosure

may be separated into two or more separate components feeding specific internal

manifolds of a fuel cell stack. For example, one half of the fuel cell end plate may

have a major fluid coupling in fluid communication with one set of internal

manifolds, as in one set of inlet internal manifolds. A second half of the fuel cell end

plate may have a major fluid coupling in fluid communication with another set of

internal manifolds, as in another set of outlet internal manifolds. In certain examples,

each half of the endplate is fully enclosed by respective enclosures.

12

[39] In accordance with other examples, a fuel cell assembly comprising a fuel cell stack

and at least one fuel cell end plate is disclosed. In at least some examples, fuel cell

stacks are comprised of a plurality of individual fuel cells stacked so as to provide an

electrical series relationship between individual cells. The fuel cell stacks may further

comprise end or terminal cells that act to terminate the stacked cells series

relationships in opposing electrical poles, i.e. direct current positive and direct current

negative end cells. The fuel cell stacks can further comprise end plates adjacent end

cells for the benefit of removal and introduction of product electrical current, hi

some examples, the fuel cell stacks further comprise one or more manifolds for the

benefit of uniformly introducing and removing reactant gases to each cell of the fuel

cell stack. Manifolds may be installed to the external sides of the fuel cell stack for

extemally manifolded fuel cells. Manifolds may also be installed in the end plates of

the fuel cell stack for internally manifolded fuel cells. In some examples, fuel cell

stacks further comprise a thermal barrier for containing thermal energy for the benefit

of maintaining an optimum and uniform operating temperature. Thermal barriers

include but are not limited to foam, thermal insulation that surrounds the fuel cell

stack, etc.

[40] In accordance with certain examples, the individual fuel cells of a fuel cell stack are

generally produced with two major opposing surfaces that are substantially parallel to

one another with a high degree of precision so that compression forces from the fuel

cell end plates are uniformly distributed to all of the major surfaces of each cell of the

fuel cell stack. However, in stacks containing a high number of fuel cells, majorsurface

parallelism tolerance accumulation can result in substantial non-parallelism at

the terminal end cells of the fuel cell stack. For example, the fuel cell stack under

normal operating conditions produces thermal energy in addition to the electrical

energy. The electrical energy produced by the cells of the fuel cell stack generally is

not produced uniformly across the major surfaces of the cells. As a result, the thermal

energy is also not produced uniformly across the major surfaces of the cells. Nonuniform

thermal energy generation results in non-uniform thermal expansions that

further contribute to substantial non-parallelism at the terminal end cells of the fuel

cell stack. Thermal energy produced during normal operating conditions of the fuel

cell requires removal by cooling means. Flowing a coolant medium through the fuel

13

cell stack, or, increasing the flow of reactants through the fuel cell stack can assist in

removal of excess thermal energy from the stack. However, coolant flow through the

stack will result in thermal gradients across the major surfaces of the cells of the fuel

cell stack. Coolant induced thermal gradients also contribute to non-uniform thermal

expansions that further contribute to substantial non-parallelism at the major surfaces

of the terminal end cells of the fuel cell stack. While proper design and manufacture

of the fuel cell stack can reduce the non-parallelism at the terminal end cells of the

fuel cell stack, given the broad range of operating conditions that are desirable for

commercial applications of fuel cells, it is very difficult to design the fuel cell stack in

a manner that avoids non-parallelism at the terminal end cells of the fuel cell stack.

Additionally, as fuel cell operating conditions are routinely changed and as

mechanical compressive forces induce creep in individual cell components over time,

it can be expected that the degree of non-parallelism of major surfaces at the terminal

end cells of the fuel cell stack can be constantly shifting. Use of the fuel cell end

plates provided here can overcome the drawbacks of using rigid and non-conforming

compression devices in fuel cell stacks.

[41] In accordance with certain examples, the fuel cell end plate of the fuel cell assembly

typically includes structural members connected by vertical members as discussed

above, hi at least certain examples, the fuel cell end plate of the fuel cell assembly

include a first structural member,in contact with a first alignment member and a

second structural member in contact with a second alignment member. The fuel cell

end plate also includes vertical members which connect the first and second alignment

members. Optionally, the fuel cell end plate can include an enclosure or housing

which contains the components. The fuel cell end plate can also include an inlet for

introducing one or more reactants into the fuel cell end plate. In examples where the

fuel cell end plate includes an inlet, the flat surfaces of the alignment member and/or

structural member may include openings or holes mat allow the reactant to diffuse

into the fuel cell. For example, a top surface of a fuel cell may include a plurality of

openings for receiving reactant(s). The bottom surface of the fuel cell end plate may

include corresponding openings in fluid communication with the openings in the fuel

cell. Reactants may be introduced into the fuel cell end plate and can enter the fuel

cell through the openings, hi examples where an inlet in the fuel cell end plate is used

14

to introduce reactant into the fuel cell, a conformable gasket may be used between the

fuel cell end plate and the fuel cell to minimize loss of reactant. Suitable conformable

gaskets will be readily selected by the person of ordinary skill in the art, given the

benefit of this disclosure. Exemplary gaskets vary by fuel cell operating temperature

and may include steel gaskets, plastic gaskets, mineral gaskets and the like. The fuel

cell end plate may also include suitable'outlets for existing of gases from the fuel cell

stack.

[41] In accordance with certain examples, a fuel cell assembly may include a fuel cell end

plate in contact with a cathode end cell and a fuel cell end plate in contact with an

anode end cell. The fuel cell end plates may be the same or may be different. For

example, the fuel cell end plate in contact with the cathode end cell may include

different materials or components than the fuel cell end plate in contact with the

anode end cell. In some examples, one of the fuel cell end plates can be used as a

current collector. It will be within the ability of the person of ordinary skill in the art,

given the benefit of this disclosure, to select suitable materials and components for the

fuel cell end plates for use with fuel cell stacks. In accordance with certain examples,

each of the fuel cell end plates includes a first structural member, e.g., a first

structural sheet, connected to a second structural member, e.g., a second structural

sheet, through a plurality of vertical members. In other examples, the end plate(s)

may also include one or more alignment members, e.g., alignment sheets, to facilitate

assembly of the fuel cell end plate.

[43] In accordance with additional examples, a molten carbonate fuel cell assembly a

molten carbonate fuel cell stack and at least one fuel cell end plate is disclosed. The

fuel cell stack includes a plurality of molten carbonate fuel cells stacked to provide an

electrical series relationship between individual fuel cells. The fuel cell stack

includes a cathode end cell and an anode end cell. The molten carbonate fuel cell

assembly also includes a first fuel cell end plate configured to transmit substantially

constant compressive force to an outer surface of the cathode end cell. In certain

examples, the molten carbonate fuel cell assembly also includes a second fuel cell end

plate configured to transmit substantially constant compressive force to an outer

surface of the anode end cell. The first and second end plates include those

15

components discussed above, e.g., structural members, vertical members and

optionally alignment members.

[44] In accordance with certain examples and referring to FIG. 1, a fuel cell stack 1 is

shown in side view comprising a plurality of individual cells 2a, 2b, and 2c, an anode

end cell 3, and a cathode end cell 4. In the example of the fuel cell stack shown in

FIG. 1, the outer surfaces of the terminal fuel cells are substantially non-parallel. For

example, surfaces 5 and 6 are substantially non-parallel. As discussed above, such

non-parallelism can result from expansion of'the fuel cell surfaces during operation of

the fuel cell stack. Also as discussed above, use of existing compression devices can

result in uneven compression forces across surfaces 5 and 6 of fuel cell stack 1. Such

uneven compression forces can decrease the efficiency of the fuel cell stack. For

example, referring now to FIG. 2, a fuel cell stack 1 is shown in side view comprising

a plurality of individual cells 2a, 2b, and 2c, an anode end cell 3, a cathode end cell 4,

a prior art anode end plate 20 and a prior art cathode end plate 21. The outer surfaces

5 and 6, which are in contact with anode end plate 20 and cathode end plate 21

respectively, are substantially non-parallel. The prior art end plates are unable to

conform to the non-parallel surfaces. Without wishing to be bound by any particular

scientific theory, when compressive force is exerted by the prior art end plates 20 and

21 onto the fuel cell stack, surfaces of the terminal fuel cells that are higher will

receive more compressive force than surfaces that are lower. For example, at gap 23

there is little mechanical pressure because of the non-conformity of end plate 20 with

outer surface 5 of anode end cell 3.

[45] In accordance with certain other examples and referring'to FIG. 3, a fuel cell stack 1

is shown in side view comprising a plurality of individual cells 2a, 2b and 2c, an

anode- end cell 3, a cathode end cell 4, an anode end plate 30 in accordance with

certain examples of the fuel cell end plate disclosed here, and a cathode end plate 31

in accordance with certain examples of the fuel cell end plate disclosed here. Even

though opposing surfaces 5 and 6 of the end cells are substantially non-parallel, the

conforming ability of end plates 30 and 31 are capable of uniformly providing

compression forces 22 to the fuel cell stack 1. There are substantially no areas of low

mechanical pressure or physical gaps seen at areas where the non-parallelism has

16

accumulated. The surfaces of the ends plates 30 and 31 remain substantially parallel

even when the end plates are attached to the non-parallel terminal surfaces of the fiiel

cell stack. Anode end plate 30 and cathode end plate 41 may include those

components discussed above for the fuel cell end plates, e.g., structural members,

vertical members and/or alignment members and may also include other suitable

components selected by the person of ordinary skill in the art, given the benefit of this

disclosure.

[46] In accordance with certain examples and referring to FIG. 4, an isometric cut-away of

anode end plate 30 of FIG. 3 is shown comprising first and second opposing structural

members 41 and 42 separated by structure 43 comprising a plurality of vertical

members 44a, 44b, and 44c and alignment members 45 and 46. hi the examples

shown in FIG. 4, the structural members and the alignment members are each

substantially planar sheets and the,vertical members are hollow tubes or hollow

columns. Structure 43 is contained within an enclosxire 90. Vertical members 44a,

44b and 44c are located over projections or protrusions 50a, 50b and 50c pierced

through alignment members 45 and 46. In the examples shown in FIG. 4, the

thickness of the first and second opposing structural members 41 and 42 are selected

to deflect minimally or distort between adjacent vertical members under compressive

mechanical load. The degree of deflection can be selected based upon the adjacent

fuel cell stacks ability to tolerate non-uniformity of compression. For example, a

molten carbonate fuel cell may tolerate inter-vertical member deflections of the

structural sheet of about 0.05 mm (.002 inches). The wall thickness of the vertical

members can be selected to avoid budding under compressive mechanical load.

[47] The materials of the vertical members, structural members, alignment members, and

enclosure can be selected to avoid corrosion of the material in the environments

created by the fuel cell type into which they are installed. For example, 316 stainless

steel can be used in end plates used with molten carbonate fuel cells, hi some

examples, the structural members, vertical members and/or alignment members can

be coated with a catalyst in order to promote various chemical reactions with the

reactants. In other embodiments, a catalyst in a loose form such as pellets, powder,

etc. may be disposed within the fuel cell end plate. The nature and amount of catalyst

17

typically depends on the reactaiit introduced into the fuel cell end plate and/or the type

of fuel cell that the end plate is used with. It will be within the ability of the person of

ordinary skill in the art, given the benefit of this disclosure, to select suitable catalysts

to promote a desired chemical reaction within the fuel cell end plate. In other

embodiments, the structural members, vertical members .and/or alignment members

may be coated with a substantially non-reactive substance, such as Teflon®, for

example, to prevent unwanted reactions of reactants with the components of the fuel
