Repository: anandvc/allindianpatents

File: patents/222844-silica-rubber-mixtures-having-improved-hardness.html (part 1 of 4)
Indian Patents. 222844:"SILICA-RUBBER MIXTURES HAVING IMPROVED HARDNESS."

Indian Patents

Recently Granted Patents

  Recently Published Patents

Title of Invention	"SILICA-RUBBER MIXTURES HAVING IMPROVED HARDNESS."

Abstract	A method for increasing the hardness of silica/rubber mixtures is disclosed wherein the method comprises blending with said mixture at least one silane and a hardnessincreasing amount of at least one member selected from the group consisting of thixotropic fumed silica, precipitated silica, an MQ resin Q is Si04/2, M is RaRbRcSiO1/2, and Ra, Rb, and RC are the same or different functional or non-functional organic groups; carbon black; a thermoplastic resin; and a thermosetting resin.	

Full Text	SILICA-RUBBER MIXTURES HAVING IMPROVED HARDNESS

We claim the benefit under Title 35, United States Code, § 120 to U.S. Provisional Application Number 60/394,264 filed July 9,2002, entitled SILICA-RUBBER MIXTURES HAVING IMPROVED HARDNESS, and U.S. Provisional Application Number 60/451,449, filed March 3,2003, entitled SDLICA-RUBBER MIXTURES HAVING IMPROVED HARDNESS.

BACKGROUND OF THE INVENTION 1.  Field of the Invention

The present invention relates to elastomers containing inorganic fillers and silane coupling agents. More particularly, the present invention pertains to such elastomer compositions containing inorganic fillers that have improved dynamic and static hardness coupled with desirable strength, wear resistance, fatigue resistance, improved hysteresis, and the like and to pneumatic tires in which these elastomers are used in the tread.

The term "hardness" is used herein in its broadest technical sense and includes Shore A (ASTM D2240) hardness, IRHD (ASTM D1415, ISO standard) hardness, or other common methods of hardness measurement. Alternatively, the modulus of the rubber

compound (G1 shear, E' Extensional) measured under small dynamic strains (anywhere from

i 0 to 10% strain, but preferably closer to 0% strain) will be referred to herein as hardness.

2.  Description of Related Art

The use of organofunctional silanes as coupling agents in silica-filled tire tread compounds results in substantial performance benefits, including lower hysteresis, improved wet and ice traction, and high abrasion resistance. Unfortunately, these improvements in performance are usually accompanied by a loss in dynamic stiffness (hardness) of the filled rubber. Polysulfide silanes currently used in silica-filled tire treads lead to lower hardness of the compound and blocked mercaptosilanes (e.g., 3-octanoylthio-l-propyltriethoxysilane)

amplify this effect. Chemical interaction of silanes with the silica surface results in a weaker silica "network",!.e., an improved dispersion of the silica in the rubber, thereby reducing the thixotropic benefits of the system. The lack of adequate bound rubber and hydrodynamic interactions between the filler and polymer also causes a reduction in hardness of the rubber. Since hardness of the tread compound is a very important parameter that dictates many of a tire's performance properties, an increase in hardness of compounds containing these silanes is necessary.

From the early 1960's to the present, two families of sulfur-containing silanes have been the most common coupling agents to provide reinforcement in mineral-filled rubbers. The first to be introduced, mercapto-functional silanes, are widely used for effective coupling, but tend to create scorchy compounds and often have noticeable odors. The polysulfidic bis-alkoxysilanes, introduced in the 1970's, provided improved processabjlity and odor. The tradeoff was the requirement to use higher loadings in some formulations. Variations of this family with reduced sulfur content have appeared, providing easier

compounding, due to reduced sulfur donation in the high temperature non-productive mix

stages typically used for silica compounds. The major growth in recent years in silica/silane-reinforced passenger tire tread formulations using up to 100% silica filler has placed new demands on compounding technology.

Much of the art relating to the use of sulfur-containing coupling agents in rubber involves silanes containing one or more of the following chemical bond types: S-H (mercapto) and S-S (disulfide or polysulfide). Mercaptosilanes have offered superior coupling at substantially reduced loadings. However, their high chemical reactivity with organic polymers leads to unacceptably high viscosities during processing and premature curing (scorch). This undesirability is aggravated by their odor. Hence, a compromise must

be found between coupling and the associated final properties, processability, and required loading levels. Polysulfidic silane coupling agents provide this optimal balance of processing and performance characteristics to a certain extent.

Voronkov et al. in Inst. Org. Khim., Irkutsk, Russia and U.S. Patent No. 3,922,436

disclose acylthioalkyl silanes, such as CH3C(=O)S(CH2),.3Si(OR)3 and HOC(=O)CH2CH2C(=O)S(CH2)3Si(CK:2H3)3. In particular, U.S. Patent No. 3,922,436 discloses organosilanes useful as coupling agents for glass fibers and as flame retardants, formed by reaction of an epoxy, a mercapto, or an arnino silane with a carboxylic acid or anhydride, or formed by a Diels-Alder reaction of a halogenated cyclopentadiene with an unsarurated silane.

U.S. Patent No. 3,957,718 discloses silica-containing mixtures for the improvement of the adhesion of vulcanizable mixtures of natural and/or synthetic rubber to reinforcing fillers or supports of textile and/or metallic fabrics after the vulcanization that substantially consist of (A) active synthetically produced silica or silicates having a specific surface area according to the BET procedure of about 50 to 500 m2 /g and an average primary particle size of from about 5 to 100 and at least one of (B) phenolic resin or aminoplast forming components, namely on the one hand phenols and/or amines and on the other hand aldehydes or aldehyde donors, and/or at least (C) one organosilane which can be a bisalkoxysilylalkyl-oligosulfide of a given formula.

U.S. Patent No. 4,184,998 discloses the bonding of rubber or other plastics to mineral reinforcements, such as silica pigment, that is brought about by a mercapto alkyl silane without production of foul odors from the mercapto compound by preliminary reversible coupling of the mercapto compound with a material capable of addition reaction, such as toluene diisocyanate. U.S. Patent No. 4,519,430 discloses a pneumatic radial tire with a tread having from 1 part by weight of hydrated amorphous fine-particle silica per 3 parts of carbon black tread reinforcing filler, to about 3 parts by weight of the silica to 1 part of the carbon black. The amount of silica present is preferably in the range from about 18 parts to about 50 parts by weight per 100 parts of natural or synthetic rubber. When such a tread is compounded with a mercaptosilane in which the mercapto group is reversibly blocked with an isocyanate group, the tread is said to provide reduced rolling resistance without loss of traction. The blocking group in this case can be an aromatic isocyanate group or any other organic group that can readily un-block under vulcani/ation conditions.

U.S. Patent No. 4,942,192 discloses a rubber composition for use in tires, particularly

bead filler, comprising 2 to about 30 parts by weight of a particular modified novolak resin

having a self-curability based on 100 parts by weight of rubber ingredient.

U.S. Patent No. 5,266,620 discloses a rubber composition for the manufacture of automotive vehicle tires suitably as a bead filler therefor. The composition comprises specified proportions of carbon black, a modified novolak phenolic resin, hexamethylenetetramine and a polymeric cardanol based on a starting rubber component such that the resulting rubber composition has a relatively low rigidity prior to vulcanization and a relatively high dynamic modulus after vulcanization.

U.S. Patent No. 5,387,637 discloses polybutadienc compositions suitable for molded go]f ball core construction. The compositions contain specific naturally occurring, essentially, non-reinforcing, crystalline (preferably niicrocrystalline) silica particles, which have the effect of increasing the resilience mid/or hardness of the resulting molded cores,

U.S. Patent No. 5,886,074 discloses rubber compositions containing o-salicylsalicyclic acid of the formula:

(Figure Removed)

U.S. Patent No. 6,005,027 discloses blends of silanes and specific silicas, , characterized in that when the blend is compounded into a rubber formulation even after four months of storage following formation of the blend, an unexpectedly high proportion of the silane present is available as a coupling and reinforcing agent for the rubber formulation. Over 80 % and even over 90 % of the silica can be extracted from the blend even four  ^ months after formation of the blend, and rubber formulation properties indicate high availability of the silane for coupling and reinforcement.

U.S. Patent No. 6,028,143 discloses a rubber composition in which the coexistence of low heat build-up, heat resistance and high hardness can be achieved without damaging failure characteristics. A rubber composition comprising 100 parts by weight of matrix rubber and 2-75 parts by weight of a polyethylene composition which contains 0-80% by weight of polyethylene and 20% by weight or more of a composite comprising a

polyethylene component and a rubber component previously bonded via a coupling agent to

the polyethylene component, said rubber component is crosslinked with the matrix rubber. At least at one of the kneading stages before the final stage, the compound is kneaded so that the maximum temperature of the compound of the kneading of that stage is higher than the melting point of the polyethylene component mixed, preferably, by 10° C or more.

U.S. Patent No. 6,037,418 discloses a resin-reinforced elastomer which comprises as principal components, a rubber and a polyolefin having an average particle diameter of at most 1 micrometer, and in which the rubber and the polyolefin are linked together; a process for producing the resin-reinforced elastomer by melt kneading a polyolefin, a No.l rubber and a binding agent to prepare a thermoplastic composition, adding a No.2 rubber to the resultant thermoplastic composition and melt kneading the mixture thus formed to disperse the polyolefin in the rubber components; and a pneumatic tire using the resin-reinforced elastomer in its tread. The above resin-reinforced elastomer is said to have a uniform modulus and a low density, to be minimized in directionality, and to have excellent tensile strength, fatigue resistance and abrasion resistance.

Australian Patent AU-A-10082/97 discloses the use in rubber silanes of the structure

represented by RInX3^Si-(AJk)7n(Ar)p-S(C=O)-R; where R1 is phenyl or alkyl; X is halogen, alkoxy, cycloalkoxy, acyloxy, or OH; Alk is alkyl; Ar is aryl; R is alkyl, alkenyl or aryl; n is 0 to 2; and m and p are each 0 or 1, but not both zero.

Japanese Patent Publication No. 78155/1995 describes a thermoplastic elastomer composition that provides molded articles such as a car bumper that are minimized in dependence of tensile strength on thickness and in anisotropy and have favorable moldability as well as excellent external-appearance, while maintaining impact resistance.

Japanese Patent Provisional Publication No. 186606/1995 discloses a pneumatic tire that comprises a rubber composition containing a thermoplastic resin in its tread rubber and

that is improved in rolling resistance, while maintaining favorable traction characteristics.

Japanese Patent Publication No. 10204221 discloses studless tires comprising treads prepared by mixing hard rubber showing hardness (HD) at 0°of £ 70 with £ 40 parts of  ' inorganic fillers per 100 parts of hard rubber, partly vulcanizing the compositions, particularizing the compositions to form particles (A), kneading matrix rubber having a glass transition temperature (Tg) of-40° C with 5-50 parts of A particles per 100 parts of matrix rubber, and extruding the compositions to form treads containing A particles. A hard rubber composition with HD 70 and 50 phr ceramic particles with diameters of 150 (micrometers) were mixed, vulcanized, and particularized to form particles. A 70:30 blend of matrix rubber with a Tg of-40° C and the particles were kneaded to give a tire tread showing skid resistance index (control tire 100) of 112 and abrasion resistance index of 99 on forming a tire comprising the tread.

Japanese Patent JP 63270751 A2 discloses the use of compounds represented by the general formula CH2=C(CH3)C(=O)S(CH2)MSi(OCH3)3 in tire tread compositions.

Korean Patent Publication No. 2000031877 discloses a rubber composition for tire  treads said to have improved wear, driving, braking, and handling performance comprising 50 wt % styrene butadiene rubber (SBR) containing 23.5 % styrene, 20 - 30 wt % SBR containing 40 - 50 % styrene, 70 - 80 wt % carbon black, and 3 - 5 wt % toluol rosin, which is said to improve composition hardness, and additives. The synthetic rubber used comprises 59 wt % SBR with 23.5 % styrene, 20 - 30 wt % styrene with 40 - 50 wt % styrene and 20 -30 wt % BR, wherein the SBR content increases driving/braking performance, but decreases wear performance.

EP 894819 discloses a method for decreasing dynamic modulus without decreasing hardness in silica tread compounds in tires. The tread composition comprises an elastomer including a performance-enhancing package comprising silica, carbon black, and a silica replacement. The replacement replaces up to 40 percent by weight of the silica and yet maintains one or more selected performance properties as if the performance enhancement package were pure carbon black and silica. The replacement is kaolin clay present in conjunction with a silane coupling agent.

EP 964028 discloses compositions of triazoles, such as benzotriazole or tolyltriazole, in silica reinforced rubber compositions for tire components and tires made of such compounds. It is said that this results in high cure rate, cure efficiency, hardness, static and dynamic moduli without deleteriously affecting hysteresis. Methods for optimizing silica reinforced tire properties utilizing triazoles, brass powder and carbon black are also provided. EP 1172406 discloses a rubber composition for a tire tread that comprises (a) a diene rubber, (b) glass fibers, (c) a reinforcing agent, and 1 to 15 parts by weight of (d-1) inorganic

powders having a mohs hardness of less than 6.5 and an average particle size of less than 25,

micrometers and/or (d-2) siljcone rubber powders based on 100 parts by weight of the diene rubber.

WO99/22951 discloses a pneumatic tire that has belts, gum strips and an overlay that contains 2 to 15 phr thermoplastic reinforcing polymer as an addition to the compound, or as a replacement for 5 to 25 phr carbon black. The tire is said to have good high speed properties.

SUMMARY OF THE INVENTION

Structures formed by carbon black and bound rubber surrounding the surface of the carbon black provide necessary reinforcement and rigidity to the rubber compound. It is possible that thixotropy from this network contributes more towards hardness in the low strain region, whereas bound rubber provides reinforcement in the high strain regions. Nevertheless, there are hydrodynamic interactions that also provide a hardness bo6st. If carbon black were replaced by precipitated sib'ca (no coupling agent), owing to the extreme thixotropic effects from the silica filler network, the hardness of the system would be very high, but at the expense of poor dispersion and reinforcement. Incorporating a coupling agent eliminates or reduces the filler network effects, thereby leading to a decrease in hardness at low strains. A silane, such as 3-octanoylthio-l^propyltriethoxysilane (also referred to herein as NXT silane), amplifies this effect beyond that found with polysulfidic (TESPT and TESPD) silanes. Adjusting the crosslink density up to the optimal point will help improve this hardness to a certain extent. Then, a reduction of small amounts of oil accompanied by small increases in carbon black loading might bring the hardness values to a level comparable with the controls. In some formulations, it might be impossible to adopt these changes.

In accordance with the present invention, alternate formulation adjustments that bring in more hydrodynamic and hardness contributions in a neutral manner are provided.

In one aspect, the present invention is directed to the use of thixotropic (hydrophilic and hydrophobic) fumed silica or of precipitated silica-silane (preferably 3-octanoylthio-l-propyltriethoxysilane) compounds, or of mixtures of the two.

In another aspect, the present invention is directed to the use of blends of

thermoplastic resins with rubber compositions containing silica and silane compounds.

IB still another aspect, the present invention is directed to the use of blends of high stiffness resins, i.e., resins having high glass transition temperatures, with rubber compositions containing silica and silane.

In still another aspect, inorganic fillers, such as alumina, calcium carbonate, carbon fibers, glass fibers, kaolin clay, mica, talc, wollastonite, and the like, can also improve the hardness of the silica-filled rubber compound. Preferred loading levels for these components is between 0.1 phr and 50 phr.

The silanes employed in the practice of the present invention can be

organofunctional group-substituted silanes having at least one alkoxy group per silicon atom and preferably 2 or 3 alkoxy groups per silicon atom or can be mercaptosilane derivatives in which the mercapto group is blocked ("blocked mercaptosilanes"), i.e., the mercapto hydrogen atom is replaced by another group (hereafter referred to as "blocking group"). Preferably, such silanes are blocked mercaptosilanes in which the blocking group contains an unsaturated heteroatom or carbon chemically bound directly to sulfur via a single bond. This blocking group optionally may be substituted with one or more carboxylate ester or carboxylic acid functional groups.

As noted above, the polysulfide silanes currently used in silica-filled tire treads lead to lower hardness of the compound and the blocked mercaptosilanes, e.g., 3-octanoylthio-1-propyltriethoxysilane, amplify this effect. Chemical interaction of silanes with the silica surface results in a weaker silica "network", thereby reducing the thixotropic benefits of the system. The lack of adequate bound rubber or the lack of hydrodynamic interactions between the filler and polymer also causes a reduction in hardness of the rubber. Since hardness of the tread compound is a very important parameter that dictates many of its

performance properties, an increase of hardness of compounds containing these silanes is necessary.

The present invention is directed to means for increasing the hardness of rubbers containing these silanes.

In one embodiment, the present invention is directed to the blending of thermoplastic resins with rubber compositions containing silica and silane compotinds. Homogeneous blending of high hardness resins is expected to provide a higher bulk hardness. For efficient incorporation, micronisation of the thermoplastic resin may be necessary before mixing into the rubber compound. This invention includes, but is not limited to, thermoplastic resins, such as high-density polyethylene (HDPE), ultra high molecular weight polyethylene (UHMWPE), and low density-polyethylene (LDPE).

In another embodiment, the present invention is directed to blending high stiffness (high glass transition temperature) resins with rubber compositions containing silica and silane compounds. The blending of high hardness resins is expected to provide a higher bulk hardness. For efficient incorporation, micronisation of the resin may be necessary before mixing into the rubber compound. Some examples of high stiffness resins include phenolic (thermoplastic-novolaks and thermosetting- resoles), polyamide (polyimide), and polycarbonate resins.

In another embodiment, the present invention is directed to the use of carbon black in conjunction with silica-silane rubber compounds. The high surface area from the carbon black provides substantial bound rubber and hydrodynamic reinforcement so as to increase the hardness. Since hysteresis in the compound increases with the addition of black, one of the objectives of the invention is to get as much increase in rigidity as possible with

minima] increase in hysteresis. A range of carbon blacks with differing structures (surface area and particle sizes) can be used to achieve the necessary hardness enhancement.

In still another embodiment, the present invention is directed to the use of thixotropic- (hydrophilic and hydrophobic) fumed silica, or of precipitated silica, or of mixtures of the two, in rubber compounds. A description of precipitated and fumed (pyrogenic) silicas is given in the next section. The use of hydrophijic fumed silica results in formation of a strong network, which provides the necessary hardness in the small strain regime. Hydrophobic silica also provides the required hardness enhancement via weaker interactions. However, the side effects of using hydrophobized silica are minimal. Silicas with different types of hydrophobic groups can be employed.  ,

Along with the above described means for increasing the hardness, small amounts of sulfur and/or certain accelerators which do not generate nitrosamines maybe needed to increase the bulk crosslink density of the rubber up to the required optimal levels. For example, small amounts of sulfur and/or small amounts of MBTS (bis-mercapto benzothiazole) lead to an optimal crosslink density where the silane compound is 3-octanoylthio-1 -propyltriethoxysilane.

More particularly, the present invention is directed to a method for increasing the hardness of silica/rubber mixtures comprising blending with said mixture at least one silane and a hardness-increasing amount of at least one member selected from the group consisting of thixotropic fumed silica; precipitated silica; an MQ resin wherein Q is SiO^, M is R'R^SiOjfl, and R1, R2, and R3 are the same or different functional or non-functional organic groups; carbon black; a thermoplastic resin; and a thermosetting resin.

In another aspect, the present invention is directed to an article of manufacture

comprising a silica/rubber mixture hardened by blending with said mixture at least one silane

and a hardness-increasing amount of at least one member selected from the group consisting of thixotropic fumed silica; precipitated silica; an MQ resin wherein Q is SiO4/2, M is R'R^SiO,^, and R1, R2, and R3 are the same or different functional or non-functional

i

organic groups; carbon black; a thermoplastic resin; and a thermosetting resin.

i

BRIEF DESCRIPTION OF THE DRAWINGS

Figure 1 is a graph depicting a comparison of controls and NXT silane compounds for viscoelastic response.

Figure 2 is a graph depicting the effect of high silica loading on viscoelastic response of NXT compounds.

Figure 3 is a graph depicting the viscoelastic response as a function of mixing variations with 100 phr silica loaded NXT compounds.

Figure 4 is a graph depicting the effect of CAB-O-SDL M5 on the viscoelastic response of NXT compounds.

Figure 5 is a graph depicting the effect of CAB-O-SIL TS-530 on the viscoelastic response of NXT compounds.

Figure 6 is a graph depicting the effect of CAB-O-SDL TS-610 on the viscoelastic response of NXT compounds

DESCRIPTION OF THE PREFERRED EMBODIMENTS In silica filled rubber compounds, the addition of silane causes reduction of filler-filler interactions, wliich can be observed as an improved dispersion of the filler in the rubber. Blocked mercaptosilanes, such as 3-octanoylthio-l-propyltriethoxysilane, amplify this effect beyond the levels of conventional polysulfidic silanes, such as triethoxysilylpropyltetrasulfide (TESPT) and triethoxysilylpropyldisulfide (TESPD).

Separation of filler-filler interactions reduces the network effects and consequently the

hardness of the rubber compound. On the other hand, creation of silica-rubber bonds via the coupling agent enhances the bound rubber content and the hydrodynamic interactions of the filler. This leads to an increase in hardness. In the case of 3-octanoylthio-l-propyltriethoxysilane, the hardness decrease from lowered network effects is more than the evolving hydrodynamic hardness due to silica dispersion and silica-rubber coupling. One way of increasing the hardness is to increase the loading of precipitated silica beyond the. levels normally used in conventional tire-tread compounds. With a corresponding increase in silane loading, the hardness of 3-octanoylthio-I-propyltriethoxysilane-containing compounds can be brought to the level obtained with polysulfidic silane compounds that contain conventional loadings of silica.

Another means of improving hardness is by introducing a "transient network". The term "transient network" as used herein is defined as a structure formed in the rubber compound that provides the necessary hardness increase, while not deleteriously affecting hysteresis. From these discussions, those skilled in the art will understand that there is a need

to introduce interfacial area and/or a transient network into the rubber compound with 3-

octanoylthio-1-propyltriethoxysilane or other silanes. A wide range of inorganic and organic (oligomeric and polymeric) materials can be mixed into the rubber compound in order to achieve this goal.

Following is a description of each of the components that, when mixed and blended into the rubber compound, lead to an increase of hardness.

Silicas

Any precipitated or pyrogenic (fumed) silica, with a BET surface 
silicas (referred to as highly dispersible silicas) are preferred as the main component in the

rubber compound. The organofunctional silane reacts with the surface of the precipitated silica, thereby providing the necessary hysteresis and reinforcement benefits. In addition, small amounts of pyrogenic (famed) silica maybe added to the rubber compound to provide

the necessary hardness increase. An alternate method of increasing the hardness of the

compound would be to increase the loading of precipitated silica (the main filler component

in the rubber matrix) beyond those typically employed in silica-rubber compounds for tire

treads (3 85 phr).

The following is a brief description of the preparation and physical characteristics of

precipitated and fumed silicas. Precipitated silica:

Fine particle reinforcing silica is precipitated by the controlled neutralization of sodium silicate solution (water glass) by either sulfuric or carbonic acids. The basic raw materials are those required for the silicate: sand, soda ash (or caustic soda), and water. Dilution with water provides a concentration suitable to produce, together with proper reaction rates, a precipitate of particulates rather than gel agglomerates. Reaction temperature is the major determinant of particle size. Precipitation produces a low solids content slurry of silica and sodium sulfate or sodium carbonate from which the salts are removed by washing, either in a counter current decantation system or during a filter press concentration step. Further filtration, drying, and micronizing steps lead to precipitated silicas that can be used as inorganic fillers for rubber. U.S. Patent No. 4,704,425 and French Patent No. 2,556,709 exemplify some methods of preparation of precipitated highly dispersible silicas. Some non-limiting examples of such preferred highly dispersible silicas are: the silica Perkasil KS 430 from Akzo, the silicas Zeosil 1165 MP and 85 MP from

Rhodia, the silica Hi-Sil 2000 from PPG, the silicas Zeopol 8741 and 8745 from Huber, and

Ulbrasil VN3 GR from Degussa. The silicas that are more suitable and preferred a CTAB specific surface of between 120 and 200 m2/g, more preferably between 140 and 380 m2/g, and a BET specific surface of between 120 and 200 m2/g, more preferably between 150 and 190m2/g.

In the case where precipitated silica loading is increased beyond the conventional phr levels, an increase of 1 to 100 phr, preferably 2 to 30 phr, of silica .beyond the currently used levels is desired to achieve the desired hardness improvement. Fumed (pyrogenic) silica:

Fumed silica is typically produced by the vapor phase hydrolysis of a silicon compound, e.g., silicon tetrachloride, in a hydrogen oxygen flame. The combustion process creates silicon dioxide molecules that condense to form particles. The particles collide, attach, and sinter together. The result of these processes is a three dimensional 0.2 to 0.3 micron branched chain aggregate. Once the aggregates cool below the fusion point of silica (1710° C), further collisions result in mechanical entanglement of the chains, termed

agglomeration. Treated grades are manufactured by reacting organosilicones or other

compounds with fumed silica. Compared to precipitated silica, fumed silica contains low silanol and adsorbed water contents. In addition, when treated with certain organosilicones, its surface becomes predominantly hydrophobic. This attribute of fumed untreated and treated silica differentiates it from precipitated silicas. In addition, fumed silicas also provide smaller particle sizes. Some non-limiting examples of fumed silicas in this invention are CAB-O-SIL*1 grade untreated fumed silicas from Cabot Corporation:

Grade	Surface Area

L-90	90±10m2/g

LM-130	130±15m2/g

LM-150	160±15m2/g

M-5	200± 25 m2/g

MS-55	255± 25 m2/g

H-5	300± 25 m2/g

HS-5	325±25m2/g

EH-5	380± 30 m2/g

Some non-limiting examples of treated fumed silicas of the CAB-O-SIL6 grade include:

Grade	Base silica	Treatment

TS-610	LM-130	Dimethyldichlorosilane

TS-720	M-5	Polydimethylsiloxane

TS-530	HS-5	Hexamethyldisilazane

Where fumed silica is used to improve the hardness of the rubber compound, additidn of 0.1 to 20 phr of fumed silica can result in the requirements of the invention, with a range of 0.1 to 10 phr being more preferred.

Carbon Blacks

Carbon blacks with varying surface and geometric characteristics can be useful in the practice of this invention. Generally, high surface area carbon blacks contribute substantially towards improvement of hardness and reinforcement of the rubber, but also result in a decrease of resilience characteristics. The following are some non-limiting examples w of

carbon blacks that are suitable for this invention:

Grade	Iodine absorption	DBF No.  CTABNo.

No. (g/kg)	10'5 nrVkg  103 m2/kg

(Table Removed)

"General test methods, Carbon black, Vol. 9, ASTM 1995, Dl 765	

Where carbon black is used to improve the hardness of the rubber compound, an

addition of 0.1 to 50 phr of carbon black can result in the requirements of the invention. A

range of 0.1 to 20 phr is more preferred.	

Thermoplastic, Thermosetting, and High Glass Transition Resins

In another embodiment of this invention, the hardness of the rubber compound is increased by blending with thermoplastic, thermosetting, and high glass transition resins. An overview of many of these polymers is given in "Handbook of Plastic Materials and Technology", Ed. I. Rubin, John Wiley & Sons, Inc. 1990.

HDPE (high density polyethylene) and UHMW PE (ultra high molecular weight polyethylene) are thermoplastic materials that can be blended with the rubber compound, so as to improve the hardness of the final tread compound. HDPE is a partially crystalline, partially amorphous material. UHMW PE has very high molecular weight, and can be used as high modulus filler in the rubber compound. Both these resins can be mixed with rubber in the range of 0.1 to 80 phr, with 1 to 20 phr being a more preferred range.

Phenolic resins are thermosetting resins, typically hard, stiff (high-modulus) polymers. They are most'commonly the reaction products of phenol and formaldehyde. There are two types of phenolic resins: Novolaks - two step resins and Resols - one step resins. When these materials are blended with the rubber compound, a loading of 0.1 to 50 phr can increase the hardness, with 0.1 to 30 phr being more preferred.

Some non-limiting examples of high glass transition polymers are: 6 (PMMA). Preferred loading levels for these components is between 0.1 phr and 50 phr.

MQ Resins

Derivatives of TEOS (tetraethoxysilane), TMOS (tetramethoxysilane) - termed the "MQ" resins, and polyhedral oligomeric silsesquioxanes are also non-limiting examples of this invention. Preferred loading levels for these components is between 0.1 phr and 50 phr.

MQ resins are low molecular weight, hyperbranched polymers having the hydrophobic character of organosilicones and a rigidity similar to colloidal silica. With regard to the hardness of the rubber compound, these materials can offer a substantial improvement in hydrodynamic reinforcement. The presence of M groups, e.g., trimethyJ siloxy surface, imparts a relatively neutral nature to their surface. MQ resins are used in a variety of applications, such as, for example, pressure sensitive adhesives, liquid injection

molding applications, paper release coatings, and personal care products. The "MQ" resins

employed in practice of the present invention are macromolecular polymers comprising

R,R2R3SiO1/2 and Si04/2 units (the M and Q units, respectively) wherein R,, R2, and R3 are the

same or different and are functional or non-functional organic groups, including, but not

limited to, alkyl, alkenyl, aryl, and arylalkyl groups.	As used herein, alkyl includes

straight, branched and cyclic alkyl groups; alkenyl includes any straight, branched, or cyclic alkenyl group containing one or more carbon-carbon double bonds;, aryl includes any aromatic hydrocarbon from which one hydrogen atom has been removed; and arvlalkvl includes any of the aforementioned alkyl groups in which one or more hydrogen atoms have been substituted by the same number of like and/or different aryl (as defined herein) substituents and. Specific examples of alkyls include methyl, ethyl, propyl, isobutyl. In general, alkyls containing from 1 to about 10, preferably from 1 to about 3, carbon atoms are preferred in the practice of this invention. Specific examples of alkenyls include vinyl, propenyl, allyl, methallyl, ethylidenyl norbornane, ethylidene norbomyl, ethylidenyl norbornene, and ethylidene norbornenyl.

Specific examples of aryls include phenyl and naphthalenyl. Specific examples of aralkyls

>i

include benzyl and phenethyl. Specific examples of arenyls include tolyl and xylyl.

A computer generated molecular structure of a common commercially prepared MQ resin

has been reported by Wengrovius et al. at the XXUth Organosilicon symposium, Troy NY

March 1994.

The structure of an MQ resin is defined by three characterization parameters: M/Q ratio, molecular weight, and % OH. Most commercially useful MQ resins have an M/Q ratio between 0.6 and 1. Ratios lower than 0.6 result in insoluble solids, whereas those greater than 1 produce liquids. Molecular weight is related to M/Q ratio: higher molecular weights

are associated with lower MQ ratios. The silanol content (% OH by weight) of these resins,

typically ranging between 0 and 3%, is process dependent. IR studies indicate that OH groups are intramolecularly associated through hydrogen bonding.

More detailed descriptions of MQ resins can be found in the conference proceedings from the 215lh ACS National meeting, Dallas, March 29-April 2 (1998) by Wengrovius ef al. In this article the performance of MQ^PDMS interpenetrating networks (IPN's) in silicone products is discussed on the basis of molecular level interactions between the rigid MQ resin and flexible PDMS components. Yet another article by B.C. Copley in Polymer Science and Technology (Plenum) 1984, 29 (Adhesion Chemistry) 257-67 discusses the use of MQ resins in silicone pressure adhesives. Reference to or use of MQ resins appears in several patents. For example, U.S. Patent Nos.

5,510,430; 6,072,012; and European Patent 1016442 A2 disclose the preparation of MQ resins and their use in foam control compositions. U.S. Patent No. 6,075,087 relates to resin-fillers having monofunctional siloxane (M) units and tetrafunctional siloxane (Q) units that are chemically linked. These resins have properties more similar to those of silica fillers and less like those of MQ resins with trimethyl siloxy units. These resin fillers have been reported to form homogeneous blends with silicone polymers, and dramatically impact ^ modulus and viscosity of a polymer even at low loading levels. EP 1113036 A2 describes a continuous process for producing a silicon resin (MQ resin). In a preferred embodiment, the process of this invention comprises continuously capping the quenched silica hydrosol in a reaction medium comprising water and a liquid selected from the group consisting of organic solvents, siloxane fluids, and mixtures thereof with an organosilicon capping compound to form the MQ resin. This process permits consistent, reproducible production of silicon resins having narrow molecular weight distributions and high silanol content. U.S. Patent No.

5,324,806 describes a method for making free-flowing silicone resin powder that can be

blended with a silicone fluid to produce a stable dispersion. In accordance with a further

embodiment of the present invention, MQ resins can be reacted with organofunctional

silanes(described below) to form a reaction product that can be utilized in accordance with

the invention. In addition, physical blends of MQ resins and organofunctional silanes can be

employed.

Organ of unction al Silanes  As noted above, the presence of an organofunctional silane will normally increase the dispersion of the silica in the rubber. However, with increased dispersion, the hardness of the rubber composition is decreased. The present invention is thus directed to overcoming this problem by the addition of various additives to the composition.

Any organofunctional group-substituted silane with at least one alkoxy group per silicon atom and preferably two or three alkoxy groups per silicon atom is suitable for use herein. The organofunctional groups are those typically found in organic chemistry and include groups such as mercapto, sulfide, disulfide, polysulfide, vinyl, acetylene, ureido, carboxyl, carbonyl, amino, epoxy, halide, and the like.

These organofunctional silanes can be defined by the chemical formula:

wherein

R is a divalent alkylene, arylene or aralkylene group of 1 to 20 carbon atoms, a vinyl group, or acetylenyl;

R1 is a monovalent alkyl, aryl, or aralkyl group of 1 to 10 carbon atoms;

R" is a monovalent alkyl, aryl or aralkyl group of 1 to 12 carbon atoms, wherein one or more of the carbon atoms can be replaced with a heteroatom, such as oxygen, nitrogen or sulfur;

Y is an organofunctional group selected from the group consisting of mercapto, sulfides, and polysulfides of the structure R'"-SI- where R1" is a monovalent alkyl, aryl, or aralkyl group of 1 to 20 carbon atoms or the radical -RSiR', (OR")3.a, and x is 1 to 9, which resulting molecule must contain at least one alkoxysilane bond; other bis, tris, and higher

silanes with sulfur or other heteroatom linkages in the groups between the alkoxy silane

groups; vinyl; acerylenyl, carbonyl; amino; alkyl, aralkyl, or ary] substituted amino; ureido; tliiocyanate; thiourea; epoxy; hydrogen; and the like; and a is an integer and is 0, 1, or 2. In some cases, low molecular weight condensates of such silanes maybe used.
