Repository: anandvc/allindianpatents

File: patents/223032-photoelectrochemical-determination-of-chemical-oxygen-demand.html (part 1 of 2)
Indian Patents. 223032:PHOTOELECTROCHEMICAL DETERMINATION OF CHEMICAL OXYGEN DEMAND

Indian Patents

Recently Granted Patents

  Recently Published Patents

Title of Invention	PHOTOELECTROCHEMICAL DETERMINATION OF CHEMICAL OXYGEN DEMAND

Abstract	A method for determining chemical oxygen demand of a water sample comprises the steps of (a) applying a constant potential bias to a photoelectrochemical cell, having a photoactive working electrode (e.g. a layer of titanium dioxide nanoparticles coated on an inert conductive substrate) and a counter electrode, and containing a supporting electrolyte solution; (b) illuminating the working electrode with a light source and recording the background photocurrent produced at the working electrode from the supporting electrolyte solution; (c) adding a water sample, to be analysed, to the photoelectrochemical cell; (d) illuminating the working electrode with a light source and recording the total photoelectrocurrent produced with the sample; (e) determining the chemical oxygen demand according to the type (exhaustive or non-exhaustive) of degradation conditions employed. An apparatus for carrying out the method is also claimed.	

Full Text	PHOTOELECTROCHEMICAL DETERMINATION OF CHEMICAL OXYGEN DEMAND

Field Of The Invention

This invention relates to a new method for determining oxygen demand of

water using photoelectrochemical cells. In particular, the invention relates to a

i new photoelectrochemical method of determining chemical oxygen demand of

water samples using a titanium dioxide nanoparticulate semiconductive electrode.

Background To The Invention

Nearly all domestic and industrial wastewater effluents contain organic

compounds, which can cause detrimental oxygen depletion (or demand) in

waterways into which the effluents are released. This demand is due largely to the

oxidative biodegradation of organic compounds by naturally occurring

microorganisms, which utilize the organic material as a food source. In this

process, carbon is oxidised to carbon dioxide, while oxygen is consumed and

reduced to water.

Standard analytical methodologies for the determination of aggregate

properties such as oxygen demand in water are biochemical oxygen demand

(BOD) and chemical oxygen demand (COD). BOD involves the use of

heterotrophic microorganisms to oxidise organic material and thus estimate

oxygen demand. COD uses strong oxidising agents, such as dichromate or

permanganate, to oxidise organic material. BOD analysis is carried out over five

days and oxygen demand determined by titration or with an oxygen probe. COD

measures dichromate or permanganate depletion by titration or

spectrophotometry.

Despite their widespread use for estimating oxygen demand, both BOD and

COD methodologies have serious technological limitations. Both methods are time

consuming and very expensive, costing water industries and local authorities in

excess of $1 billion annually worldwide. Other problems with the BOD assay

include: limited linear working range; complicated, time consuming procedures;

and questionable accuracy and reproducibility (the standard method accepts a

relative standard deviation of ±15% for replicate BOD5 analyses). More

importantly, interpretation of BOD results is difficult since the results tend to be

specific to the body of water in question', depend on the pollutants in the sample

solution and the nature of the microbial seed used. In addition, the BOD

methodologies cannot be used to assess the oxygen demand for many heavily

polluted water bodies because of inhibitory and toxic effects of pollutants on the

heterotropic bacteria.

The COD method is more rapid and less variable than the BOD method and

thus preferred for assessing the oxygen demand of organic pollutants in heavily

polluted water bodies. Despite this, the method has several drawbacks in that it is

time consuming, requiring 2-4 hours to reflux samples, and utilises expensive (e.g.

Ag2SO4), corrosive (e.g. concentrated H2SO4) and highly toxic (Hg(ll) and Cr(VI))

reagents. The use of toxic reagents being of particular environmental concern,

leading to the Cr(VI) method being abandoned in Japan.

Titanium(IV) oxide (TiO2) has been extensively used in photooxidation of

organic compounds. T1O2 is non-photocorrosive, non-toxic, inexpensive, relatively

easily synthesised in its highly catalytic nanoparticulate form, and is highly efficient

in photooxidative degradation of organic compounds.

Fox MA and Tien, T, Anal. Chem, (60 1988) 2278-2282 investigated the

development of a photoelectrochemical detector by employing an anodically

formed TiO2 electrode for use in high-pressure liquid chromatography. This

photoelectrochemical detector is reported as being sensitive to oxidisable

organics, such as alcohols. The electrode system developed by Fox et al had low

photocatalytic efficiency of the system and is difficult to use as it cannot

discriminate between the respective currents generated from the oxidation of water

and organic matter.

Brown, G.N., etal., Anal. Chem, 64 (1992) 427-434 investigated the use of

a photoelectrochemical detector by employing a thermally formed TiO2 electrode

for use as a detector in flow injection analysis and liquid chromatography. The

detector was found to be non-selective in its response to a variety of organic

analytes. Brown et al found that the response of the detector varied with

temperature, duration of heating, oxidative atmosphere, etching of the titanium

wire electrode, amount of doping on the TiO2 detector and solvents. Similar to Fox

et al this electrode system had low photocatalytic efficiency and cannot

discriminate between the currents generated from the oxidation of water and

organic matter.

Matthews R.W. et ai., Analytica Chimica Acta 233 (1990) 171-179 (also the

subject of Australian patent 597165) utilised a TiO2 photocatalytic oxidation system

to determine total carbon in water samples, by placing T1O2 into a slurry or

suspension, photooxidising the organic material with in the sample to evolve

carbon dioxide (CO2). The evolved CO2 was measured to predict TOC value of

the sample. Matthews found that the total organic carbon can be estimated from

the total amount of carbon dioxide purged from photocatalytic cell.

Jiang D. et al., J. Photochem & Photobio A: Chemistry 144 (2001) 197-204 also

investigated the photoelectrochemica! behaviour of nanoporous TiO2 film

electrodes in the photooxidation of methanol. Jiang found that the photocurrent

response of the electrode was greatly influenced by applied potential, light

intensity, methanol concentration and pH. A linear relationship was found to exist

between the photocurrent produced through the photo-oxidation of methanol and

the concentration of methanol in the sample. However, as concentration of

methano! increased the migration of photoelectrons across the TiO2 film and

therefore photogenerated charge separation becomes a rate-limiting step, thus

limiting the working range in which the linear relationship between photocurrent

and concentration occurs.

Lee Kyong-Hoon et al., Electroanalysis 12, No 16 (2000) 1334-1338,

investigated the determination of COD using a microfabricated Clark-type oxygen

electrode and TiO2 fine particles suspended in a sample solution under

photocatalytic oxidative degradation conditions. The current generated from the

oxygen electrode under -800mV applied potential was used to indicate the oxygen

concentration change before and after the photooxidation. The change in oxygen

concentration was then correlated to COD value of the sample.

Kim, Yoon-Chang, et a!., Anal. Chem, 72 (2000) 3379-3382; Analytica

Chimica Acta 432 (2001) 59-66 and Anal. Chem, 74 (2002) 3858-3864 all relate to

the determination of COD using a photocatalytic oxidative degradation of organic

compounds at a titanium dioxide particles, in Anal Chem, 2000, Kim et al

investigated the use of translucent poly(tetrafluroethylene) (PTFE) membrane

having fine particles of TIO2 absorbed or entrapped onto the surface of the

membrane in combining with a oxygen electrode as a possible COD sensor. The

immobilised TiO2 particles serve as an oxidation reagent and the analytical

signal was based on the oxygen concentration measurements between the

working and reference oxygen electrodes.

Calibration curves where established using sodium sulfite (Na2SO3), prior to

determining COD of analytes. In this study Kim et al reports that the membrane

sensor did not show good reproducibility.

In Anaiytica Chimica Acta 432 (2001) 59-66, Kim et al invest/gated the use

of titanium dioxide (TiO2) beads in a photochemical column and an oxygen

electrode as the sensor in determining dissolved oxygen from the photocatalytic

oxidation of organic compound and thus the COD value of the analyte.

In Anal. Chem, 74 (2002) 3858-3864Kim et a! investigated the use of

0.6mm TiO2 beads in a quartz tube in the determination of oxygen consumption

from photochemical oxidation of organic compounds and subsequent calculation of

COD values from the difference in the currents recorded at the reference and

working oxygen electrodes.

The methods described by Lee et a! and Kim et ai above all utilise TiO2 as

an oxidative reagent to replace the traditional reagent used in COD such as

chromate salts, with the analytical signal being obtained via two traditional oxygen

electrodes. There are many disadvantages of their method, which makes the

practical application of the method very difficult.

To date the COD assay methodologies of the prior art are indirect in their

analysis methods requiring calibration and often suffer from having low sensitivity,

poor accuracy, narrow linear working ranges and/or difficult to operate. More

importantly, these prior art COD assay methodologies are matrix dependent due to

the low oxidation efficiency, it is an object of this invention to overcome these

shortcomings.

Summary Of The Invention

To this end this invention provides a method of determining chemical

oxygen demand of a water sample, comprising the steps of

a) applying a constant potential bias to a photoelectrochemical ce!J, having

a photoactive working electrode and a counter electrode, and containing a

supporting electrolyte solution;

b) illuminating the working electrode with a light source, preferably a UV

light source, and recording the background photocurrent produced at the working

electrode from the supporting electrolyte solution;

c) adding a water sample, to be analysed, to the photoelectrochemical cell;

d) illuminating the working electrode with a UV light source and recording

the total photocurrent produced;

e) determining the chemical oxygen demand of the water sample

according to the type of degradation conditions employed.

The working electrode may be formed from any nanoparticulate

semiconductive material capable of photooxidation of organic compounds. The

nanoparticulate semiconductive electrode may be selected from titanium dioxide,

niobium pentoxide, strontium titanate, indium trioxide, calcium titanate, tungsten

trioxide, barium titanate, ferric oxide, zinc oxide, potassium tantalate, tin dioxide,

cadmium oxide, hafnium oxide, zirconium oxide, tantalum pentoxide, chromium

trioxide or yttrium trioxide. Preferably the semiconductive electrode is titanium

dioxide. More preferably the semiconductive electrode is formed by laying

nanoparticles of titanium dioxide on an inert substrate, such as conducting glass.

This invention is partly predicated on the insight that the methods described

in the prior art, utilising photoelectrochemical properties of TiO2 nanoparticle

semiconductive electrodes provide for the direct determination of COD. In the

prior art method, the method relies for accuracy on the two oxygen electrodes,

which have to be identical in responding to the oxygen change. In addition, the

prior art method cannot be used for low COD samples due to the insufficient

sensitivity of the method. Low COD content is important in testing water for

suitability in drinking and cleaning applications. By using this technique the

measurement of milliamperes of current allows much greater sensitivity in the low

COD range.

The method of determining the chemical oxygen demand value of a water

sample may be determined under exhaustive degradation conditions, in which all

organics present in the water sample are oxidised. Under exhaustive degradation

conditions the chemical oxygen demand value can be obtained according to the

steps of;

a) integrating both the background photocurrent and total photocurrent

(ji(1)) to give the background charge and total charge, and subtracting the

background charge from the total charge to determine the net charge Qnet;

for the water sample; and

b) calculating the chemical oxygen demand value utilising formula (I);

The method of determining the chemical oxygen demand value of a water

sample may be determined under non-exhaustive degradation conditions, in which

the organics present in the water sample are partially oxidised. Under non-

exhaustive degradation conditions, all photocurrent are measured under the

diffusion controlled conditions and the method of determining oxygen demand

value may further include the steps of;

adding a standard solution, having known organic concentration or chemical

oxygen demand value, to the photoelectrochemical cell containing the water

sample to be analysed;

illuminating working electrode with a UV light source and recording the

limiting photocurrent produced from the partial oxidative degradation of the

standard solution (il(2)); and

determining the chemical oxygen demand value by;

a) calculating the current for the water sample by subtracting the

limiting background photocurrent (iibackgmund)from the limiting photocurrent of the

sample (il(1)) at a predetermined illumination time according to the formula

b) calculating the limiting photocurrent for the standard solution by

subtracting the background photocurrent (ibackground) from the limiting photocurrent

of the sample and standard (il(2)) at the predetermined illumination time according

to the formula:

The method steps for both the exhaustive and non-exhaustive degradation

condition may be repeated as many times as required to analyse all necessary

> water samples.

The potential bias applied to the electrodes is preferably between -0.1V and

+0.5V. More preferably the potential difference is between approximately +0.15V

and +0.35V.

A supporting electrolyte is used to determine the background photocurrent

and to dilute the water sample to be tested. The determination of the background

photocurrent measures the oxidation of water and this can be deducted from the

sample reading to give the photocurrent due to the oxidation of organic material in

the sample. This measurement may be made as a separate measurement to the

sample reading or when conducting an exhaustive degradation the final steady

current after the oxidation is completed is a measure of the background photo

current. The supporting electrolyte may be selected from sodium nitrate, sodium

perchlorate or any other electrolytes that are electrochemically and

photoelectrochemically stable under the experimental conditions and do not

absorb UV radiation in the range being used. The dilution of the samples

enables the method to have a wide linear range while still keeping the test duration

to a relatively small period.

The water sample is preferably illuminated by a light source having a photo

intensity of between between 1 and 100 mWcm-2. More preferably the frequency

of the light source is between approximately 6 - 9,5mWcm-2.

In another aspect the present invention provides a photoelectrochemica)

assay apparatus for determining oxygen demand of a water sample which consists

of

a) a measuring cell for holding a sample to be analysed

b) a photoactive working electrode and a counter electrode disposed in

said cell,

c) a light source, preferably a UV light source, adapted to illuminate the

photoactive working electrode

d) control means to control the illumination of the working electrode, the

applied potential and signal measurement

e) current measuring means to measure the photocurrent at the working

and counter electrodes

f) analysis means to derive a measure of oxygen demand from the

measurements made by the photocurrent measuring means.

Preferably a reference electrode is also located in the measuring cell and the

working electrode is a nanoparticulate semiconductive electrode preferably

titanium dioxide.

In other embodiments the measuring cell may be a stationary cell with different

ceil geometry and volume, or a flow through cell with different cell geometry and

volume, and with a flow rate adjusted to optimise the sensitivity of the

measurements.

Brief Description of ACCOMPANYING Drawings

To assist in understanding the invention preferred embodiments will now be

described with reference to the following figures in which:

Fig. 1. is a schematic illustration of the analytical signal generation for

use in the chemical oxygen demand method of this invention;

Fig. 2 Schematic of the instrumentation of photoelectrochemical detection

system;

Fig. 3. Schematic diagram of the photoelectrochemical batch (stationary)

cell of this invention;

Fig. 4. is a schematic cross section of a thin-layer photoelectrochemical flow

cell according to this invention;

Fig. 5 Schematic diagram of the thin-layer photoelectrochemical flow cell.

Fig. 6. FIA Manifolds for sample and supporting electrolyte injection in an

automatic COD photoelectrochemical detection system.

Fig. 7. Graphical representation of non-exhaustive degradation,

photocurrent/time profiles of supporting electrolyte, sample and

standard solutions.

Fig. 8. Photocurrent response of a solution containing 40µM of potassium

hydrogen phthalate and 0.1M NaNO3. Photo intensity; 9.1mWcm-2;

Applied potential bias: +0.20V vs Ag/AgCI.

Fig. 9 il -C curves for a range of organic compounds, namely;

1 = p-chlorophenol; 2 = potassium hydrogen phthalate;

'3 = methanol; 4 = d-glucose;

5 = malonic acid; 6 = succinic acid;

7 = gfutaric acid; and 8 = glycine.

Photo intensity: 9.1mWcm-2; Applied potential bias: +0.20V vs

Ag/AgCI.

Fig. 10 Photocurrent response of (a) 0.10M NaNO3 and (b) a solution

containing potassium hydrogen phthalate and 0.1M NaNO3. Photo

intensity: 9.1mWcm-2; Applied potential bias: +0.20V vs Ag/AgCI.

Fig. 11. Q -C curves for a range of organic compounds, namely;

1 = p-chlorophenol; 2 = potassium hydrogen phthalate;

3 = methanol; 4 = d-glucose;

5 = malonic acid; 6 = succinic acid;

7 = glutaric acid; and 8 = glycine.

Photo intensity: 9,1mWcm-2; Applied potential bias: +0.20V vs

Ag/AgCl.

Fig 12. Correlation between experimental COD value and standard COD

value, (a) COD standard test solution (KHP); (b) a synthetic COD

sample containing equal molar concentration of all compounds used in

Figure 8.

Fig. 13. Comparison of PECOD and conventional COD method (dichromate)

in the detection of real samples.

Fig. 14 Photoelectrochemical detection of synthetic examples showing peak

height to concentration

Fig.15 Photoelectrochemica! determination of COD vaiue for the synthetic

samples: (a) the quantitative relationship between the peak height

and concentration (µM) of organic compounds, (b) the quantitative

relationship between the peak height and theoretical COD. (c) the

correlation between the PECOD and theoretical COD for the

synthetic COD test samples.

Fig. 16 Pearson correlation between PECOD and conventional COD method

(dichromate).

Detailed Description Of The Invention

The preferred assay method of the invention takes advantage of the highly

efficient photochemical properties of TiO2 nanoparticulate fiim electrodes to

develop a new, rapid, cost-effective assay for the determination of aggregate

organic properties, such as oxygen demand and in particular COD.

This embodiment is directed to a method of determining chemical oxygen

demand of water samples utilising a nanoparticulate TiO2 film electrode. It will be

appreciated by the person skilled in the art that other nanoparticulate

semiconductive film electrode may be utilised in the method without departing from

the essence of the invention.

The assay method of the invention allows for easy quantification of electron

transfer at a TiO2 nanoparticle film electrode during photocatalytic oxidative

degradation of organic material. This approach overcomes many of the current

problems with existing oxygen demand techniques.

The photocatalytic oxidation approach for COD determination utilizes TiO2

particles as photocatalyst to replace the traditional oxidizing agent, e.g. dichromate

and permanganate, illumination of TiO2, with photons whose energy is equal to or

greater than the band-gap energy, will result in promotion of an electron from the

valence band to the conduction band (see Fig. 1). This promotes an electron (e-)

to the conduction band and leaves a positive photohole (h+) in the valence band.

The photohole is one of the most powerful oxidizers due to its high bandgap

potential (+3.2V for anatase). The photocatalysis can lead to stoichiometric

mineralization of organic compounds due to the strong oxidation power of

photoholes.

MATHEMATICAL DERIVATION

The method of determining chemical oxygen demand of water samples,

according to the invention, utilises photoelectrochemical current (or charge)

generated from photoeiectrochemical oxidative degradation of organic compounds

as an analytical signal.

The photocatalytic degradation efficiency at TiO2 depends on the degree of

recombination of photoeiectrons and holes. With traditional TiO2 photocatalysis

systems, this relies on how fast the photoeiectrons and holes are consumed by the

adsorbed species.

A TiO2 nanoparticulate film electrode is used as the working electrode in a

three-electrode photoelectrochemical cell. By applying an appropriate potential

bias to the working electrode, it becomes more favourable for the photoelectron to

be transferred to the working electrode rather than to the adsorbed O2. The

photoeiectrons are subsequently forced to pass into the external circuit and to the

counter electrode, where the reduction of oxygen (or other species) takes place.

The photocurrent (or charge) is monitored and gives a direct measure of the

oxidation of organic compounds. In effect the assay shunts photoeiectrons

through the external circuit to quantify the extent of oxidative degradation.

Separation of the oxidative and reductive half-reactions (Eqn.s 1 and 2,

below) by imposing the electrochemical potential suppresses the recombination of

photoelectrons and holes. As a result, the degradation efficiency is enhanced.

In addition it has been found that the rate of degradation of organic materials is

independent of O2 concentration as the rate of reduction at the counter electrode

will never be the rate-limiting step of the overall degradation process. Thus

overcoming the prior art problem of oxygen reduction being a rate-limiting step in

the photooxidation of organic material.

Quantification of analytical signal

The photoelectrochemical system described above can be used for two different

degradation models - exhaustive and non-exhaustive degradation. With

exhaustive degradation, 100% of the organic analyte in the sample is consumed;

with non-exhaustive degradation, only a small fraction of available analyte is

consumed and its concentration in the bulk solution remains essentially

unchanged. The former is analogous to bulk electrolysis in which all of the anaiyte

is electrolysed and Faraday's Law is used to quantify the concentration by

measuring the charge passed; the latter is analogous to amperometric methods

where the analytical signal (i.e. current) is dependent on the rate of mass transfer

to the electrode surface. In our case, however, the charge/current produced is the

result of photoelectrochemical processes.

When the exhaustive degradation mode! is employed, the charge (Q) can

be measured by the integration of photocurrent within the degradation period. The

analytical principle can be established using Faraday's Law:

Q = idt =nFN = nFVC (3)

where: N = number of moles of analyte in the sample,

n = number of electrons transferred during the photo- electrochemical

degradation,

F = Faraday constant,

V= sample volume; and

C = analyte concentration.

Since TiO2 oxidises organic compounds to the fully oxidised form of carbon

(i.e. CO2), the value n for a given compound will be a constant. Eqn 3 can

therefore be used to quantify the anaiyte concentration.

In principal, analytically useful photocurrents (or charge) can be obtained

from any photo-electrochemically degradable species. The TiO2 system proposed

is capable of oxidising nearly any organic or low redox state inorganic species (e.g.

Fe2+, Cl-, NH4+, NO2-) In this respect, the proposed system can be employed as a

"universal" detector capable of detecting any compounds that can be

photoelectrochemically oxidised at a TiO2 electrode. In combination with an

appropriate separation system (e.g. HPLC), the concentration of individual

analytes can be determined.

In terms of general water quality issues and pollution control, the effect and

quantification of aggregate mixtures of organics (such as in COD or BOD analysis)

are often more important than the analysis of single species. The proposed

photoelectrochemical system is capable of determining such aggregate properties

by summing the charge measured from individual photo-electrochemically

degradable compounds within a mixture (Eqn 4).

The measured charge, Q, is simply the total amount of electron transfer that

results from the degradation of all compounds in the sample. Given that oxidation

by O2 can be represented as:

where one oxygen molecule is equivalent to 4 electrons, the measured Q value

can be easily converted into an equivalent O2 concentration (or oxygen demand)

value:

For exhaustive degradation, the equivalent COD value of the sample can

therefore be represented as:

in the case of non-exhaustive degradation, the quantitative relationship

between the photocurrent and the concentration of the analyte can be developed

using a well-known semi-empirical treatment of Steady-State Mass Transfer [A. J.

Bard and L R. Faulkner, Electrochemical Methods-Fundamental and Applications.

John Wiley & Sons, Inc. New York. 2001], Under conditions of forced convection,

the rate of mass transfer (dN/df) to an electrode is directly proportional to the

concentration gradient at the electrode surface.

where, Cb, - concentration of analyte in the bulk solution;

Cs = concentration of analyte at the electrode surface;

k = mass-transfer coefficient [A. J. Bard and L. R. Faulkner,

Electrochemical Methods-Fundamental and Applications. John Wiley & Sons,

Inc. New York. 2001] which is = D/5, where D = diffusion coefficient and 5 =

thickness of stagnant layer.

When sufficient photo intensity and adequate potential bias are employed,

and the overall process is controlled by mass transfer, then, Cs(x=0)
[Cb-Cs(x=0)3˜Cb, The maximum rate of mass transfer, (dN/dt)i is achieved and the

rate of overall reaction equals:

If we again assume that after photochemical oxidation the analyte is fully

oxidised, then the number of electrons transferred (n) during photoelectrochemical

degradation is a constant, for a given analyte. The limiting photocurrent (il) can,

therefore, be used to represent the rate of reaction:

where A = active electrode area.

The development of equation 10, by the current inventors, leads to definition

of the quantitative relationship between the limiting photocurrent and the

concentration of analyte and can be regarded as the principle of analysis.

This analytical principle can again be applied to determine concentrations of

individual analytes (and serve as a "universal" detection system) or to aggregate

mixtures of organics (to determine properties such as COD). Whilst formula 10

above may allow for the general determination of analyte concentration, it is the

application of the findings from formula (10) to the determination of COD that

assists in addressing one or more of the disadvantages in the prior art

methodologies. Standard analytical and mathematical techniques may be used to

calculate the COD of a sample from the limiting photocurrent measured in a

photoelectrochemicai cell utilising a nanoparticulate TiO2 semiconductive electrode

in the manner described in more detail below.

METHOD OF DETERMINING COD

FORMATION OF TiO2 ELECTRODE

A) Synthesis of TiO2 Colloid

A1) A mixture of 12.5ml titanium butoxide and 4ml isopropyl alcohol was added,

drop-wise, to 150ml 0,1 M nitric acid solution under vigorous stirring at room

temperature. After the hydrolysis the slurry was heated to 80°C and stirred for 8h

to achieve peptization. The colloid is then filtered to remove the nonpeptized

agglomerates. For better crystallinity of the nanoparticles, the colloid was

hydrothermally treated in an autoclave at 200°C for 12h. During the autoclaving

sedimentation occurred, and the particles were redispersed by sonication. The

particle size is in the range of 8 to 10nm as characterised by transmission electron

microscopy (TEM). Water was used to adjust the final solid concentration to ca.

6% (wt) and carbowax 20M (Merck) was added to the colloid in a proportion of 1 -

50% of the TiO2 weight. The colloid thus obtained was used for the preparation

T/O2 nanoporous film electrode.

A2) A 16.0 cm3 of isopropanol (Aldrich, AR grade) and 50.0 cm3 of titanium

butoxide (Aldrich, AR grade) were accurately measured into a 150 cm3 dropping

funnel. The resulting solution was added over 15 minutes with vigorous stirring to

600 cm3 of ultrapure deionized water (18.2 M? cm) in a conical flask. On the

completion of the addition, 4.0 cm3 of 70% nitric acid (AR grade) was added into

the solution as a peptizing agent. The solution was immersed in a hot water

bath, heated to 80°C and stirred continuously for 10 hours. Approximately 400

cm3 of a white colloidal solution remained and was stored in a dark glass vessel for

use. The sizes of the TiO2 synthesised according to this procedure were in a

range of 8 to 10 nm.

The colloidal TiO2 prepared above was placed in an autoclave reactor (Parr

bomb) and autociaved for 12 hours at 200°C before concentrating on a rotary

evaporator to 8% (w/w), resulting in a white semi-viscous colloidal solution. 40%

TiC>2 weight equivalent (e.g. 1.6g in 50.0 cm3 of 8% colloidal solution) of Carbowax

6,000 was added to the solution and stirred for approximately 20 minutes.

B) Immobilisation of TiO2 film on ITO glass

B1) ITO (tin doped iridium oxide) conducting glass slides were used as the

substrate for immobilisation of TiO2 particles. To get a clean surface the ITO glass

slide was pretreated by washing in turn with detergent, water, and ethanol. After

the pretreatment the ITO slide was dip-coated in the above colloidal solution from

Al, above. The coated slides were then calcined in a muffle furnace in air at 500 to

800°C for 0.5h to 30h. The-particle size of TiO2 on the films characterised by x-ray

diffraction and scanning electron microscopy (SEA/I) is in the range of 10nm to

100nm and the rutile/anatase phase ratio is in the range of 0.1 to 50%.

B2) TiOz films were prepared in a clean room environment to minimize

contamination from dust particles. TiO2 colloidal coating solution, from A2 above,

was stirred vigorously and subjected to the ultrasonic treatment for 20 minutes

prior to a dtp coating process to achieve a consistent, reproducible homogeneous

mixture. The ITO slide (conducting glass) was used as the electrode substrate

and was pre-treated by washing in turn with detergent, water, acetone and water,

and finally dried by pure nitrogen. After pre-treatment, the VTO slide was dip-

coated with the TiO2 colloidal coating solution using a dip coating equipment with

withdrawing speeds of 0.5 - 1.5 cm/min. The coated electrodes were then

calcined in a muffle furnace at 450°C for 30 minutes in air. The nanoporous TiO2

films with I^rn thickness and anatase crystalline structure were obtained. The

films with different thicknesses can be prepared by controlling the withdrawing

speed during the dip coating.

C) General Setup of the Photoelectrochemical System

Fig. 2 shows the schematic of the instrumental set up of the

photoelectrochemical detection system. Illumination was carried out using a 150W

xenon arc /amp fight source with focusing lenses (HF-200W-95, Beijing Optical

Instruments). To avoid the sample solution being heated-up by infrared light, the

light beam was passed an UV-band pass filter (UG 5, Avotronics Pty, Limited) prior

to illumination of the electrode surface. A light shutter was used to control the ON

and OFF of the illumination.

Generally, photoelectrochemical experiments were performed in a three-

electrode electrochemical cell with a quartz window for illumination. The TiO2 film

electrode was installed in an electrode holder with ca. 0.65cm2 left unsealed to be

exposed to the solution for illumination and photoelectrochemical reaction. A

saturated Ag/AgCI electrode and a platinum mesh were used as the reference and

counter electrodes respectively. A voltammograph (CV-27, BAS) was used for

application of potential bias in steady state photocurrent measurements. Potential

and current signals were recorded using a Macintosh computer (7220/200)

coupled to a Maclab 400 interface (AD Instruments),

D) Th© measurement procedures:

D1) Exhaustive degradation conditions

Step 1: Once the system is set up (see Fig 2 - 6), the supporting electrolyte

solution was pumped through the photoelectrochemical cell (a thin layer cell). A

bias potential of +0.20 Vvs a Ag/AgCI reference electrode was applied. Once the

stable baseline was obtained, the pump was stopped. The photo shutter was then

switched on to allow UV radiation to reach the electrode. The photocatalytic

reaction occurred and the background current-time profile can be measured (see

Fig 10 curve (a)). The background current (iBackground) was resulted from the

photocatalytic oxidation of water. Integrating (Background with time we can obtain the

background charge, QBachkround.

Step 2: After the measurement of QBachkround. the photo shutter was switched

off and a 5µl to 200µI of sample solution with appropriate concentration was

injected into the photoeiectrochemical cell (It is to note that the sample volume

injected is depending the volume of the cell and if the concentration of organics in

the sample was too high then an appropriate dilution may be required prior the

injection). Once the sample injection was completed, the pump was stopped and

the photo shutter was switched on. The Current-time profile was measured (see

Fig 10 curve (b)). The current obtained here is the total photocurrent (iTotal) that

resulted from the oxidation of water and organics. Same to the above, by

integrating itotal with time we have the total charge, Qrota.-

Step 3: Since the background charge, QBackgvund, is a constant for the given

experimental conditions and the total charge, QTotal, varied with the concentration of

the sample, therefore, the net charge, Qnet (the shaded area shown in Fig 10) that

resulted from the oxidation of organics can be obtained by subtracting the

background charge from the total charge, that is:

Qnet= QTotal- QBackground

The COD value of the sample can then be calculated according to the equation (7)

since in the equation,

F is a constant and V is known sample volume.

Repeating steps 2 and 3 to analysis next sampie.

D2) Non-exhaustive degradation conditions

The system set up was same as described above (see Fig 2-6) except that a

normal flow-through cell was employed to replace the thin layer cell. The

measurement can be done by using a standard addition method or by other

calibration means.

Step 1: The supporting electrolyte solution was pumped through the

photoelectrochemica! cell (a normal flow-through cell with cell volume of 0.5 to 2.5

ml). A bias potential of +0.20 V vs a Ag/AgCl reference electrode was applied.

Once the stable baseline was obtained, the pump was stoped. The photo shutter

was then switched on to allow UV radiation to reach the electrode. The

photocatalytic reaction occurred and the background current-time profile can be

recorded (see Fig 7 curve (a)). The background current (ibackground) was resulted

from the photocatalytic oxidation of water.

Step 2; After the measurement of ibackground, the photo shutter was switched

off and a 0.5ml to 2.5ml of sample solution with appropriate concentration was

injected into the photoelectrochemica! cell (It is to note that the sample volume

injected is depending the volume of the cell and if the concentration of organics in

the sample was too high then an appropriate dilution may be required prior the

injection). Once the sample injection was completed, the pump was stopped and

the photo shutter was switched on. The Current-time profile was recorded (see Fig

7 curve (b)). The current obtained here is the total photocurrent (iTotal) that resulted

from the oxidation of water and organics.

Step 3: Once the measurement of iTotal was completed, the photo shutter was

switched off and a 0.5ml to 2.5ml of sample solution containing an appropriate

concentration of standard was injected into the photoelectrochemical cell. Once

the sample injection was completed, the pump was stopped and the photo shutter

was switched on. The current-time profile was recorded (see Fig 7 curve (c)). The

current obtained here is the photocurrent (istandard) that resulted from the oxidation

of water and the organics in both original sample and the added standard.

Step 4: After the above measurements, the COD of the sample can be

calculated according to the equation (10).

The limiting current for each case (/l background, il(1) and il(2)), can be obtained

by measuring the steady current value from each curve, for example, at 45s (see

Figure 5). The net limiting photocurrents for the sample solution (/;(1)) and for the

sample with added standard (/,(2)) can then be calculated.

Net limiting photocurrents (or current) for the sample solution:

Net limiting photocurrents (or current) for the sample with standard:

According to equation (10), above, we have:

Repeat the steps 2 to 4 for the next sample.

It will be appreciated by the person skilled in the art that the necessary

computations set out above may be automated with the appropriate programming

of a personal computer.

There are a few operational modes with different photoelectrochemica)

reactor designs (i.e. online thin-layer flow cell, and batch cell) that utilise the assay

methodology and are demonstrated by following examples.

Example 1: Quantification of COD using photocurreni

The photoelectrochemical experiment was performed in a three-electrode

electrochemical batch cell with a quartz window for illumination as shown in Fig. 3

The TiO2 film electrode was placed in an electrode holder with ca. 0.65cm2 left

unsealed to be exposed to the solution for illumination and photoelectrochemical

reaction. 0.1M NaNO3 solution was used as the supporting electrolyte. A potential

bias of +0.2V was applied at the electrode and limiting photocurrents were

obtained for different organic compound concentrations when the current reached

steady state. The limiting photocurrent differences between samples and the
