Repository: anandvc/allindianpatents

File: patents/223034-a-particulate-pigment-suitable-for-ink-recording-medium-coating-compositions-and-a-method-for-making-a-pigment-composition-for-ink-recording-media.html (part 1 of 2)
Indian Patents. 223034:A PARTICULATE PIGMENT SUITABLE FOR INK RECORDING MEDIUM COATING COMPOSITIONS AND A METHOD FOR MAKING A PIGMENT COMPOSITION FOR INK RECORDING MEDIA

Indian Patents

Recently Granted Patents

  Recently Published Patents

Title of Invention	A PARTICULATE PIGMENT SUITABLE FOR INK RECORDING MEDIUM COATING COMPOSITIONS AND A METHOD FOR MAKING A PIGMENT COMPOSITION FOR INK RECORDING MEDIA

Abstract	Pigment suitable for use in coating compositions for inkJet recording media. Surfaces of an inorganic particulate are interacted with a water-soluble polyvalent metal salt in an aqueous medium. The treated particle surfaces have a significant catioinic surface charge imparted to them. The salt is a salt of a metal of Group II or Group III of the Periodic Table. inkJet recording media treated with a coating composition containing the above pigment provide high density, fast-drying, and non-feathering ink images with suitable water fastness, while the coating compositions also offer cost advantages and improved rheology at higher pigment levels over coatings based on silica pigments.	

Full Text	A PARTICULATE PIGMENT SUITABLE FOR INK RECORDING MEDIUM

COATING COMPOSITIONS AND A METHOD FOR MAKING A PIGMENT

COMPOSITION FOR INK RECORDING MEDIA

BACKGROUND OF THE INVENTION

Field of the Invention

This invention relates to pigments for ink recording medium coating compositions, especially adapted for inkJet printing, and methods of making and using the pigments and coating compositions.

Description of the Related Art

InkJet recording processes represent one of the most important and widely used technologies for high-speed electronic printing. InkJet printers typically include a plurality of nozzles connected to a supply of liquid based ink. The nozzles can be energized to spray ultrafine liquid droplets of the ink upon demand. Typically, a series of the nozzles is controlled to emit the droplets of ink in the pattern of characters or images on a paper surface. Thermal, bubble and pi troelectric printers are the two prevailing primary inkjet technologies currently used by printer manufacturers. Conventionally, inkjet printers have used an aqueous-based ink. Typical inks, contain a minor amount of ink pigment and a major amount of water as a vehicle.

The paper used on. an inkjet printer greatly determines the quality of the image printed. Papers suitable for inkjet printing typically involve a base paper coated with a composition that improves the ink reception properties of the paper. Base paper for ink receptive coatings is generally made

from bleached chemical pulp to Which fillers, dyes, and if needed, sizing agents and strength enhancers are added. The cciivantional ink receptive coating composition applied to the base paper generally includes a binder and porous fine powder . capable of absorbing ink coated on a paper surface. Matte and. high gloss ink jet papers are currently available at a significant price premium over uncoated papers.

Brightness and absorption properties of paper greatly affect image quality. Standard uncoated papers generally are not suitable for high-resolution inkJet printing. A rough or course paper scatters light in more directions than a smoother surfaced paper. The smoother paper makes images printed thereon appear brighter all other factors being equal. Regarding absorption, ideally, when the ink is sprayed onto the paper, it \v;l .1 stay in a tight, symmetrical dot. The ink should not be absorbed to deeply by the paper because the sprayed dot will loose optical density at the paper surface and tend to "feather." "Feathering" means the sprayed dot of ink is absorbed by the paper in a manner such that it spreads out laterally in an irregular manner to cover a slightly larger area than intended.. As a result, the printed image looks somewhat fuzzy, especially at the edges. High quality inkJet paper ideally would be precoated with a film that keeps the ink close to the paper surface to give a printed image of enhanced optical density, while permitting the aqueous medium or vehicle to be absorbed further into the body of the paper to accelerate setting and drying of the ink. This supports faster print rates and reduces set-off or ink transfer problems created by low vehicle absorbency. Therefore, improved print quality and accelerated ink drying times are desired. A proper balance of these properties is difficult to achieve, especially at higher printer resolutions and smaller dot diameters.

Currently silicas are the most widely used coating pigment for making coated inkJet paper. Structured silicas are synthetic products. The silicas generally create an acceptable balance of inkjet printability and ink drying attributes. However, the prior -use of silicas for this purpose has drawbacks. Silicas are relatively costly to manufacture. In addition to the relative high cost of silicas, mill dusting associated with silicas during coating make down must be dealt with as a material handling issue. Furthermore, silicas have high surface areas, and coatings containing them tend to develop viscosity very rapidly with small increases in silica content. Consequently, for inkjet paper application coatings using silicas, the silica solids content typically is formulated to a relatively low value, while relatively large amounts of binder are required to achieve a sufficiently high binding strength. The increased coating viscosities encountered at lower pigment levels associated with the use of silicas as the absorptive pigment in paper coatings makes it difficult to manipulate coat weights at these low solids levels. The high surface area of the silica is useful in that it creates an open structure in a continuous binder phase. This open structure permits fast absorption of the ink leading to good ink drying properties on an ink jet printer.

U.S. Pat. No. 4,478,910 describes ink jet recording paper comprising a base sheet with a spacific sizing degree having a coating layer comprising fine silica particles and a water-soluble polymeric binder.

U.S. .Pat. Nos. 6,140,406 and 6,129,785 describe a coating composition for an inkJet recording medium comprising an aqueous suspension of absorptive silica pigment, polyvinyl alcohol binder, and a cationic fixing agent. The pigment preferably is a mixture of 75% or more silica gel having a pore

volume of 0.5-2.0 cc/g, and 10% or more of alumina or alumina trihydrate.

U.S. Pat. No. 5,985,424 describes a coated paper for ink jet: printing in which, a base coat having good absorbency for ink vehicle and a top coat is an ink receptive coating. In a preferred embodiment the base coat contains a mixture of precipitated calcium carbonate and calcined clay dispersed in a standard coating binder, while the topcoat includes fumed or pyrogenic silica dispersed in an emulsion prepared, from styrene polymerized in the presence of polyvinyl pyrrolidone { a non-standard binder).

Other types of pigments besides silica have been proposed fox coating compositions for paper. For instance, conventional celcium carbonate powders used as a paper coating pigment do not functionally improve print characteristics of ink jet-coated papers. Consequently, conventional calcium carbonate can be beneficially added to paper coatings to impart optical effects, e.g., to enhance brightness and smoothness, but typically adversely affects printability and ink drying properties.

U.S. Pat. No. 6,441,076 describes production of a paper coating composition applicable to inkJet paper in which the composition contains a high solids level of ultrafine particle size calcium carbonate and dissolved fine particle size, partially hydrolyzed, low molecular weight polyvinyl alcohol. X:.: this application the surface area of the calcium carbonate is very'high in order to mimic the performance of a high surface area silica. Still color reproduction and ink drying are not consistent with a silica coated sheet.

U.S. Pat. No. 5,397,619 describes an ink jet recording paper comprising a base paper having a recording layer on at least one surface containing at least 40 weight % of a pigment

and not more than 60 weight % of binder, having a surface roughness by ten point height on the recording layer surface of no more than 5 µm and an air permeability of nor more than 1,000 seconds, The pigment can be silica, white carbon or silica gel obtained by wet method, superfine silica obtained by-dry method, or a calcium carbonate silica complex having a paracticle structure consisting essentially of silica crystallized in calcium carbonate crystals.

U.S. Pat. No. 6,274,226 describes mesoporous

silicoaluminate pigments, which are formulated with polyvinyl alcohol as binder, for use in ink jet and carbonless paper coatings.

U.S. Pat. No. 5,997,625 describes a coating pigment for ink jet printing comprising hydrous clay, a caustic leached calcined clay, and porous mineral.

U.S. Pat. No. 5,882,396 describes a paper coating composition for preparing a coated paper for ink jet printing including a composite pigment selected from one or more of kaolin, calcined kaolin, dolomite, ground natural calcium carbonate, precipitated calcium carbonate, calcium sulfate, or talc preferably comprising 1-50% by weight coarse pigment and from 99-50% fine pigment of certain prescribed particulate size distributions, and a hydrophilic polymeric adhesive.

U.S. Pat. No. 4,554,181 describes an ink jet recording sheet having a bicomponent cationic recording surface, comprising a substrate having a recording surface containing a cationic polymer that is used in combination with a water-soluble polyvalent metal salt in which the polymer provides the surface with cationic groups for ionically interacting with an anionic dye and insolubilizing it. To the extent the coating compositions contain pigments, the %181 patent does not describe any significance attached to the order of admixing

that type of component with the other ingredients, and indicates a single pot mixing procedure for formulating the coating compositions. In addition, the *181 patent only describes the use of non-anionic type binders in coating compositions.

Most cationic polymers are slightly colored in their liquid form ranging from pale orange colors to deep orange-red colors. The inherited colors from cationic polymer ingredients used in paper coating compositions can affect the final coated sheet brightness and shade. Further the use of specific cationic pigments leads to differential reactivity with colored ink jet components which creates good ink hold out but can . change the color gamut of the picture that is being printed. It would be desirable to provide coating compositions using reduced levels of cationic polymers, which can still meet performance requirements.

A need exists for less costly pigment alternatives to synthetic silicas for paper coating applications, especially inkJet paper, which provide desirable coating rheology for high solids applications along with uniform printability, including but not limited to color reproduction, print density and ink drying. It would also be desirable if these coating pigments could function with standard paper coating binders and bs applied on modern paper machine at high speed.

SUMMARY OF THE INVENTION

The present invention relates to pigment suitable for use in ink recording medium coating compositions, comprising an inorganic particulate having treated surfaces obtained by contact made between surfaces of the inorganic particulate with a water-soluble polyvalent metal salt in an aqueous medium, wherein the treated surfaces have a cationic surface charge and

the salt is a salt of a metal of Group II or Group III of the Periodic Table.

Papers coated with, treatments containing the pigments provide rapid ink vehicle absorption, dye fixation on the surface, and strong surface properties attributable to the low binder demand of the coating. inkJet recording media treated with a coating composition containing the above pigment provide high density, fast-drying* and non-feathering ink images with enhanced water fastness. The pigments of this invention are effective functional replacements for relatively more expensive siliceous pigments and can be applied at high solids on a standard paper machine.

In one embodiment, the coating compositions of this invention can contain about 45% to about 70% by weight, and more particularly about 50% to about 65% by weight, of the surface treated pigment, and still are processable and perform well.

In one embodiment of this invention, coating compositions are prepared by a method in which inorganic pigments are separately pretreated with a polyvalent salt of a metal of Group II or Group III of the Periodic Table before the pigment is contacted with, a cationic polymer effective that the water-soluble polyvalent metal salt contacts surfaces of the inorganic particulate to provide a surface treated inorganic particulate having a cationic surface charge on the contacted surfaces, and then in subsequent processing' the surface treated pigment is combined with a cationic polymer in a coating composition. This method has been discovered to permit solids levels as high as 60% or more by weight to be made possible in c ating compositions without experiencing gelling problems. Preferably, the cationic polymer comprises a quaternary amine

compound, and more preferably an epichlorohydrin polyamine

compound.

The term "gelling", for purposes herein, means a high degree of

pigment coagulation is experienced such that the mixing

operation can not be continued due to the rapid, high viscosity

buildup.

In another embodiment, pigments are separately admixed with a cationic polymer comprising a quaternary amine compound before the mineral is contacted and surface treated with a salt of a metal of Group II or Group III of the Periodic Table, which has been discovered to permit solids levels as high as 45% or more by weight to be made possible in coating compositions without experiencing gelling problems.

If these sequences of admixture of the mineral according to embodiments of this invention are not followed, it has been observed that at least; 45% solids coating compositions are not achievable in coating compositions prepared using cationic polymers and pigments. In addition, the present invention makes it possible reduce the amount of cationic polymer otherwise needed in coating compositions.

A more uniform coating appearance is also achieved using the coating formulations of the invention. In addition, the Present invention makes it possible to use reduced binder coments and standard binder types in inkJet coatings.

Simplicity in the formulation and reduced costs come from the reduction in the surface area of the pigment used in the present invention. The low surface area pigment of the present invention gains ink drying properties through coating structure, in one embodiment, proper ink interaction is achieved in an inkJet recording medium using a coating pigment pursuant to an embodiment of this invention in which the pigment is derived from a relatively low surface area inorganic

particulate, such, as, for example, precipitated calcium carbonate {PCO or ground calcium carbonate (GCC) having a specific surface area of less than about 15m2/g. This capability attained is unexpected in view of the trend in the ink jet paper coating field towards use of high specific surface area . calcium carbonates (viz., > 30 ra2/g) in paper coatings. For purposes herein, "specific surface area" is measured by BET method.

In addition, when the PCC or GCC, which is alkaline material, is treated with highly acidic polyvalent metal salt surface treatments according to an embodiment of the invention, such as aluminum chlorohydrate (ACH) (pH 4-5) , surprisingly, the ACH does not dissolve the calcium carbonate particles during the surface treatment procedure. Moreover, the highly cationic charge formed at the particles surfaces by the ACH-treatment is retained even at high alkaline pH values after the surface treatment without causing an undue increase in Ca+2 content, as an indicator of particle dissolution. A paper coated with this pigment behaves as if the surface is cationic in nature. As a consequence, high-density images can be printed on the coated paper, especially by using an ink jet ink dye that is anionic in character. In addition, the use of ACH results in a uniform absorption of all ink dyes leading to more faithful color reproduction.

Also, the cationically-charged pigments of the present invention can surprisingly be used with an anionic binder in paper coating compositions without incurring high viscosity. Consequently, the pigments can be used with standard anionic latexes, such as those based on styrene-butadiene rubber binder, polyvinyl acetate binder, and so forth. Polyvinyl acetate and other anionic latexes also are attractive from a cost and convenience standpoint. As a result, the pigment

solids content of the paper coating compositions, can be increased as high as 45% or more by weight, while concomitantly reducing ths binder content level, which supports usage of the coating compositions on modern paper machines.

The low specific surface area pigment and low binder content of the paper coating compositions yields enhanced hiding power, which is manifested as a high coating whiteness considered attributable to the coating opacity attained over the print substrate. In addition, the pigments do not impart off-colors while having low odor and low fluid viscosity in aqueous suspension form.

The pigments of the present invention can be used to enhance the printability. of a wide variety of print substrates, such as coated and uncoated paper sheets and rolls, plastic fiber paper, plastic films, metal foils, coated boards, irncoated boards, and so forth. inkJet paper coatings for matte paper in particular can be advantageously formulated to employ the non-siliceous pigments according to the present invention. The pigments of the present invention also may be suitable for coating compositions for high gloss papers. The above benefits and advantages translate into a less costly paper coating composition for inkJet paper.

The present invention also, relates to the coating formulation, as the coating formulation is quite unique in its use of anionic latex binders as well as the low levels of these binders in an ink jet coating.

BRIEF DESCRIPTION OF THE ACCOMPANYING DRAWINGS

FIG. 1 is a flow chart of a process scheme for making ana using a pigment and paper coating according to an embodiment of the invention.

FIG. 2 is a flow chart of a process scheme for making a paper coating according to a particular embodiment of the invention.

FIG. 3 is a flow chart of a process scheme for making a paper coating according to an alternative embodiment of the invention.

FIG. 4 is a plot illustrating various blends of fine and structured clay and their impact on print ink densities and ink drying rate as described in an Example herein.

FIG. 5 is a graph representing the particle size distribution of an ultrafine ground calcium carbonate (UFGCC) as described in an Example herein.

DETAILED DESCRIPTION OF THE PREFERRED EMBODIMENTS

In accordance with the preceding summary, the present invention is directed to a unique surface treated pigment useful for paper coating compositions. The surface treated pigment has a cationic surface charge/ which will effectively attract anionic ink dyes and the like. Among other things, papers treated with coatings containing surface treated pigments described herein meet commercial demands for good quality, water-fastness, and high speed printability on paper or other print substrates coated with the compositions based on the surface-treated pigraents described herein. The surface treated pigments described herein also provide a low cost alternative to silica pigments, and paper coatings containing them have lower binder demands and improved rheology. In addition, the present invention includes techniques for preparing the coating compositions including the surface treated pigments and cationic polymers which makes it possible to increase solid levels. As such, the invention makes possible

lower cost, high solids, yet highly effective coated inkJet papers and other substrates suitable for digital printing.

Referring to FIG. 1, an illustrative, non-limiting process scheme 100 for making a surface treated pigment having a significant cationic surface charge, and uses of that pigment in other intermediate and final products is set forth. The inorganic particulate starting material is a wiaching agent in solid powder form. In one preferred embodiment, the inorganic particulate comprises calcium carbonate (CaCO3) particles. The particulate calcium carbonate is supplied either as mechanically treated natural calcium carbonate material, or as a chemically synthesized reaction product.

The calcium carbonate particles can be ground natural calcium carbonate (GCC) , as indicated in step 101. Marble, limestone, chalk, and coral, are natural source materials for calcium carbonate. These natural sources of calcium carbonate are subjected to mechanical treatments including comminution to provide a particulate form of the material, such as ultrafine ground calcium carbonate (UFGCC). Typically, a nondispersed grind is performed or alternatively a fugitive dispersant may be used for the grind.

Alternatively, the calcium carbonate particles can be supplied as a synthetic reaction product in the form of precipitated calcium carbonate (PGC) , as indicated in step 102. A wide variety of calcium carbonate particles sizes and particle shapes can be chemically produced via the precipitation processes. The precipitated calcium carbonate products have a more uniform particles size distribution, and a higher degree of chemical purity, than commercially available GCC. However, GCC may be less costly.

Calcium carbonate is commonly precipitated in the form of calcite, in which the crystals are typically either rhombohedral, cubic or scalenohedral in shape, or in the form . of aragonite, which is acicular. Vaterite is another

precipitated form of calcium carbonate known in the art that is metastable.

Precipitated calcium carbonate generally is manufactured in a reactor by carbonating a hydrated lime slurry or "milk of lime, " which is produced from the slaking of quick lime (CaO) , followed by dewateringV filtering the reaction product and railling the product to a desired particle size and distribution. Suitable techniques for precipitating; calcium carbonet are generally known and applicable here. Although generally not required for this application, the raw synthesized calcium carbonate particles could also be screened or milled to a desired size distribution range by processing techniques described, fox example, in U.S. Pat. Nos. 6,143,065 and 6,402, 824 (Freeman et al.) , which descriptions are incorporated herein by reference.

The untreated calcium carbonate particles then can be supplied to the surface treatment station of step 103 in a preexisting aqueous slurry form. Alternatively, the untreated calcium carbonate can be supplied for surface treatment in dry powder form, which is dispersed in an aqueous medium to form a slurry as an initial procedure of the surface treatment.

The untreated calcium carbonate particles supplied for surface treatment generally have a median particle size of about 0.1 µm to about 5 .© µm, and more particularly between about 0.5 µm to about 2.0 µm. The particle size distribution, as defined by slope (steepness factor), is preferably less than about 1.8. The term "slope" means the quotient value of the diameter value for whhich. 75% of the particles are less than (as

the numerator), divided by the diameter value for which. 25% of the particles are less (as the denominator), where particle sizes are measured by a Sedigraph Particle Size Analyzer. The precipitated calcium carbonate (PCC) or ground calcium carbonate (GCC) generally has a specific surface area of less than about 15 m2/g. The TAPPI Brightness of the calcium carbonate particles generally is at least about 96, both before and after surface treatment as described herein.

The inorganic white pigment starting material that is surface treatable according to this invention is not limited to calcium carbonate. For example, it also can be aluminum trihydrate (ATH) and/or magnesium hydroxide (Mg(OH)2) particulates, and the like. However, calcium carbonate is especially preferred as it not only is conducive to the surface treatment used to impart cationic surface charge to the particles, as described herein, but calcium carbonate also enhances the opacifying, brightness, and resistance to yellowing and aging of coated paper using it.

The calcium carbonate particles supplied via step 101 or 102 are then subjected to a surface treatment step that imparts or increases cationic charge at the surfaces of the calcium carbonate particles to an advantageous level for print applications, as indicated in step 103.

The calcium carbonate pigment is surface treated with a water-soluble polyvalent metal salt of a metal of Group II or Group III of the Periodic Table dispersed in a common aqueous medium.

In one preferred embodiment, the polyvalent metal salt is aluminum chlorohydrate. For purposes herein, aluminum chlorohydrate is occasionally abbreviated as "ACH" .

ACH has the chemical structure Al2(OH)nCl6_n. ACH can be made by reacting hydrated alumina with hydrochloric acid

according to the following general equation:

2A1(OH)3 + nHCl - Al2 (OH)nCl6_n + nH2O, where l
The ACH is added onto the surface of the calcium carbonate particles in an amount effective to provide a level of cationic surface charge enhancement that correlates into

observable/measurable increases in print density or ink drying performance of inkJet papers coated with a coating composition containing the surface treated pigment. The addition level needed to attain such improvements can determined empirically by applying the teachings provided herein. This ACH-addition level generally, but not necessarily always, ranges from about .0.1% to about 5%, based on dry weight of the calcium carbonate. The calcium carbonate preferably is treated with the ACH before its introduction into a paper coating composition and the ACH can be added in wet or dry form.

The increase in cationic charge imparted to the surface treated pigments by ACH-treatment is directly measurable qualitatively and quantitatively by use of a charge titration analyzer such as the Mµtek PCD02 particle charge detector. It also is demonstrated by comparing the print properties, such as print density, ink drying, and so forth, of papers coated with the coating compositions containing the surface treated pigments with comparisons using the untreated pigment.

In addition/ when the PCC or GCC, which is alkaline material, is treated with highly acidic polyvalent metal salt surface treatments according to an embodiment of the invention, such as aluminum chlorohydrate (ACH) {pH 4-5) , quite sprisingly the ACH does not dissolve the calcium carbonate particles during the surface treatment procedure. Moreover, the highly cationic charge formed at the particles surfaces by the ACH-treatment is retained even at high alkaline pH values after the surface treatment without causing an undue increase in Ca+2 content, as an indicator of particle dissolution. A paper coated, with, this pigment behaves as if the surface is cationic in nature. As a consequence, high density, water-fast images can be printed on the coated paper, especially by using an inkjet ink that is anionic in character, such that the pigment surfaces and ink have opposite and thus mutually attractive ionic charge. The beneficial, non-destructive interaction provided and observed between the surface of the calcium carbonate particles and the highly acidic ACH used to treat them according to this invention was unexpected-

The surface treated calcium carbonate product obtained in step 103 is in slurry foxst. It is an aqueous dispersion of the surf ace-treated calcium carbonate particles produced at about 30% solids.

The slurry product of step 103 containing the surface treated particulate can be dewatered by a slurry drying technique suitable to provide a dried powder form of the surface treated inorganic particulate without reducing its efficacy. The dried powder can used as a pigment source ingredient in formulating paper coating compositions, as inicicated in step 104. the pigments can be dried to powder form by spray drying or flash drying techniques. Equipment and

conditions useful for this general purpose include those generally known and applied to particulate mineral slurries.

Alternatively, as indicated in step 109, the slurry resulting from the surface treatment of the pigment with the polyvalent metal salt while dispersed in the aqueous medium in step 103, can be used directly as pigment source ingredient in formulating paper coating compositions. This slurry can contain up to approximately 60%, or even 70%, by weight solids content composed of the surface treated pigments without encountering high viscosity related problems.

As a further alternative, dry ACH, which is commercially available, can be mixed with dry pigment powder, in a dry blending operation. this dry mixture can be made down into slurry and produces the same surface-active calcium carbonate material.

In step 105, the dried powder form of pigment obtained through step 104 is packaged in any suitable and convenient manner. Alternatively, a slurry containing the surface treated pigment that is supplied directly from step 103 (step 109) can be packaged in a liquid leak-proof container and shipped and handled. In another alternative embodiment, packaging step 105 could be omitted altogether in scenarios where the surface-trsated pigment is manufactured and used in a paper coating composition at the same or a nearby manufacturing facility. In that situation, the product may be transported in bulk form via conveyor, truck, or rail car (powder) , and the like, or via pipeline (slurry) , between the different manufacturing stations or sites.

in step 106, a paper coating composition is formulated with the surface-treated pigment in combination with a binder, and other optional additives.

In one preferred embodiment of this invention, as shown in tha process scheme 200 of FIG. 2, coating compositions are prepared by a method in which inorganic pigments are separately pre created with, a polyvalent salt of a metal of Group II or Group III of the Periodic Table before the pigment is contacted with a cationic polymer effective that the water-soluble polyvalent metal salt contacts surfaces of the inorganic particulate to provide a surface treated inorganic particulate having a cationic surface charge on the contacted surfaces, similar to step 103 of FIG. 1. Thereafter, the surface treated-pigments are mixed with water in step 201 to provide a slurry, and then in subsequent processing step 202, which basically can correspond to step 106 in FIG. 1, the surface treated pigment slurry is combined with a cat ionic polymer in preparing a coating composition, or intermediate composition that can be added to a coating composition. The coating composition prepared in this manner can be used in paper coating procedure, such as step 107 in FIG. 1. This method has been discovered to permit solids levels of the surface-treated pigment as high as 60% or more by weight to be made possible in coating compositions. The cationic polymer preferably comprises a cationic quaternary amine compound, and more preferably is epichlorohydrin polyamine. In one embodiment, the coating compositions of this invention can contain about 50% to about 70% by weight of the ACH-surface treated pigment, and still remain processable (e.g., they do not gel, and perform well.

Diallyldimethylamraonium chloride (DADMAC) also can be used as a cationic quaternary amine compound in the practice of this invention. Commercial examples of these a cationic quaternary amine compounds include, for instance, TRAMFLOC 864 by Tramfloc, Inc., Tempe, Arizona; and Nalkat 7 507 by Ondeo; and PRP 2550.

In another embodiment:, illustrated in FIG. 3, a process scheme 300 is used in which a mixture of water and cationic polymer comprising a quaternary amine compound is prepared in step 301, which is combined with pigments that have not yet been surface treated yet with ACH in step 302 with thorough mixing to provide a uniform mixture. Thereafter, in step 303, the resulting aqueous mixture or slurry of cationic polymer and pigments is contacted and surface treated with the salt of a metal of Group II or. Group III of the Periodic Table. This alcernative method has been discovered to permit solids levels as high as 45% or more by weight to be made possible in coating compositions. In one embodiment, at least about a 45% by weight level of surface treated pigment is sustainable in a coating composition prepared by this alternative technique of the invention. The cationic polymer used in this embodiment comprises the quaternary amine compounds described above.

If these orders of admixture of the mineral according to embodiments of this invention are not followed, it has been observed that at least 45% pigment-content coating compositions are not achievable in coating compositions prepared using cationic polymers and pig»ents.

Therefore, this invention can incorporate inclusion of cationic polymers may also be practiced to reduce the overall cost of the coating fonslation. while maintaining the advantages seen in using a polyvalent metal ion treatment. Cationic polymer requirements for the coating formulations are reduced, and can even be eliminated, by the present invention. The other additives can include commonly used categories of additives for coating compositions intended for use on inkJet paper, such as binder crosslinkers, sizing agents, dispersants, rheology modifiers, organic brighteners, starches,

and so forth, illustrations of some of these additives are provided herein.

Importantly, the cationic pigments of the present invention can be used with an anionie binder in paper coating compositions without incurring high viscosity. Consequently, the pigments can be used with anionie latexes, such as those based on styrene-butadiene rubber binder, polyvinyl acetate binder, and so forth. Polyvinyl acetate and other anionie latexes are additionally attractive from a cost standpoint.

Since the coating viscosity does not unduly increase when adding increasing levels of the surface treated pigment of the invention, the pigment solids content of the paper coating compositions can be formulated up to approximately 50% by weight, or even higher, while concomitantly reducing the binder content level, which supports usage of the coating compositions on modern paper machines. Enhanced slurry makedown solid levels are made possible by the surface treated pigments carrying the cationic charge according to the present invention.

In one aspect, a coating composition of the present invention includes, on a solids basis, the ACH-treated pigments in an amount of about 25 to about 70% by weight; an anionie binder in an amount of about 2 to about 15% by weight, and a cationic polymer in an amunt of 0 to about 15% by weight. More particularly, a coating composition of the present invention includes, on a solids basis, the ACH-treated pigments in an amount of about 45 to about 60% by weight; an anionie binder in amount' of about 5 to about 12%, and a cationic polymer in an amount of about 5 to about 15% by weight.

in step 107, a print substrate is coated on at least one face or side, and typically both faces, with the coating composition formulated in step 106. The coating can be applied to a print substrate using suitable coating techniques

Including conventional paper coating techniques. The coating composition can be applied at low coat weight using a metering size press, or other suitable applicator means. Xn another embodiment of the invention, the surface treated pigment may be used alternatively or additionally as a paper filler incorporated into the base paper.

In step 108, an inkJet printer sprays ink image-wise on this coated paper or other print substrate. The coat weights generally are from 2 gsm (g/m2) for one specific ink jet grade (in which the coating is normally applied at low solids) to greater than 10 gsm on higher quality ink jet grades. The coat weight is generally independent of the type of print substrate printed upon in sheet or roll form.

The print substrates to which this invention can be applied is not necessariXy limited and includes coated paper and standard uncoated paper, in either discrete sheets or rolls; plastic fiber paper (e.g., TYVEK sheets); plastic films (e.g., vinyl plastic filas); metal foils (e.g., aluminum foil); coated boards; uncoated boards; and so forth. Papers obtained from commercially available synthetic pulps and synthetic pvlp/wood pulp blends are generally useful, and particularly those having uniform absorption characteristics. inkJet paper coatings for matte paper in particular can be advantageously formulated to employ the non-siliceous surface treated pigments described herein. The surface treated pigments of the present invention also may be suitable for coating compositions for some high gloss papers, depending on the print specifications.

The aqueous ink jet printing inks and dyes used in connection with paper coatings containing the surface treated pigments according to this invention may be formulated in a conventional manner with the understanding that anionic inks are preferred, and the inks may include additives such as

surface active agents, solubilizing agents, humectants and bo forth.

Papers coated with, treatments containing the pigments provide rapid ink vehicle absorption and ink dye fixation on the surface. High density, uniform, fast-drying, and non-feathering ink images with enhanced water fastness are attained. The pigments of this invention are effective functional replacements for more expensive siliceous pigments when used in a high solids low binder content coating.

In addition, the pigments of the present invention fix dye-based inks in a manner that enhances water fastness that otherwise would be faced with untreated calcium carbonate in inkjet coating applications.

The low specific surface area pigment and low binder content of the paper coating compositions yields enhanced hiding power, which is manifested as a high coating whiteness considered attributable to the coating opacity attained over the print substrate.

In addition, the surface treated pigments according to this invention do not iiqpart off-colors to print substrates while having low odor and low fluid viscosity in aqueous suspension form. By comparison, wlien many mineral pigments are treated with commercial cationic polymers, such as cationic polymers of quaternary aaine and epichlohydrin, their inkJet print ability, color densities, water fastness and coating mezadown efficiency does Increase. However, most cationic polymers carry varied amounts of active component in the range of 30 - 50% and their viscosities are different depending on molecular weight of the polymer used, which thus reqpiires close monitoring when formulating the coating composition. In addition, and as a serious drawback, most cationic polymers are slightly colored in their liquid form ranging from pale orange
