Repository: anandvc/allindianpatents

File: patents/223057-heat-resistant-super-alloy-and-its-use.html
Indian Patents. 223057:HEAT RESISTANT SUPER ALLOY AND ITS USE

Indian Patents

Recently Granted Patents

  Recently Published Patents

Title of Invention	HEAT RESISTANT SUPER ALLOY AND ITS USE

Abstract	A heat resistant super alloy suffices the following conditions: - carbon 0.01 - 0.2 percent in weight - chromium 8 - 10 percent in weight - aluminum 4 6 percent in weight - titanium 2 4 percent in weight - molybdenum 1.5 - 2.8 percent in weight - tungsten 10 - 13.5 percent in weight - niobium 1.5 - 2.5 percent in weight - boron 0 < B = 0.04 percent in weight - zircon 0 <2r = 0.15 percent in weight - the coitents of hafnium anc. lanthanum together amounts to 0 < Hf + La = 1.5 percent in weight, - optionally traces of tantalum, - the remainder being nickel. Such an alley is preferably used for turbine wheels and particularly for turbochargers.	

Full Text	HEAT RESISTANT SUPER ALLOY AND ITS USE

Field of the invention

The present irvention relates to a heat resistant super alloy,

particularly on a nickel basis. Such alloys are used in

turbines for s variety of components, but also for other

parts, for example for components of furnaces or appliances

to be installed in furnaces and kilns. The invention relates

also to a special use of this super alloy.

Background of the invention

As mentioned above, a variety of alloys is known for similar

purposes, as nay be seen from U.S. Patent Nos. 3,4 66,171;

4,236,921 or 5,439,640. The alloy MAR 247 LC on the market is

also known and is particularly used in turbine wheels for

achieving higher vibration strength. It consists of eleven

elements, among them a large amount of cobalt, but also relative

large proportions of tantalum and hafnium. This renders

this alloy relative unfavorable as to costs.

In the field of use mentioned above, it will generally be a

high corrosion resistance with respect to hot gases, a high

service life (long-time rupture strength, but also the creep

rupture strength which play an important role for the service

value. In the case of turbine wheels, and particularly in the

case of high-speed turbines of turbochargers, the vibration

strength will add, because the wheels are subjected to high

vibration stress at varying temperatures.

Summary of the invention

It is an object of the invention to provide an alloy having

improved vibration stress properties and, if possible, can be

made at reduced costs.

According to the invention, this object is achieved in that

the alloy suffices the following conditions:

- carbon 0.01 - 0.2 percent in weight

- chromium 8 - 10 percent in weight

- aluminum 4-6 percent in weight

- titanium 2 - 4 percent in weight

- molybdenum . 1.5 - 2.8 percent in weight

- tungsten 10 - 13.5 percent in weight

- niobium 1.5 - 2.5 percent in weight

- boron 0 
 zircon 0 
- the contents of hafnium and lanthanum together amounts

to 0 
- optionally traces of tantalum,

- the remainder being nickel.

Thus, this alloy does not present any cobalt at all and has

only small proportions of tantalum and hafnium so that it is

more cost saving than up to now. The alloy permits direction

oriented solidification, is resistant against breaking open

the particle size grading during casting, is adapted for a

thin wall thickness and shows, as compared with the prior

art, an improved microstructure of carbide, an improved stability

of carbide and a relative high ductility which is also

particularly important. The traces of tantalum should, in any

case, be below 2 percent in weight, preferably below 1.5 percent

in weight, and more particularly below 1 percent in

weight.

Apart of this, it has an increased modulus of elasticity due

to the relative high proportion of tungsten and molybdenum

which have strong bonding properties with respect to nickel.

Furthermore, the y' solution temperature is increased and,

not at last, it provides also an optimized service life ae to

vibration strength. These proportions of tungsten and molyb-

denum together amount preferably to > 14 percent in weight.

In this alloy, forming of a y' phase Ni3 is due to the proportions

of aluminum and titanium which preferably amount together

to a proportion of > 7 percent in weight. The proportion

of aluminum serves a double purpose, i.e. for forming

the y' phase of nickel, on the one hand, and for obtaining

long-time corrosion protection, because it forms a protective

layer of Al2O3 at the surface that is especially effective at

high temperatures, particularly of the waste gas driving the

turbine of a turbocharger. The elements Ti, Nb and Al are responsible

for precipitation-hardening and intermetallic bonding,

the latter being particularly dense in the alloy according

to the invention. These three elements together, therefore,

should preferably have a greater proportion than 9.5

percent in weight. Thus, precipitation-hardening attains a

higher level of nominal strength so that the matrix of material

has to stand less plastic than elastic thermodynamic vibration

amplitudes, thus achieving higher vibration strength.

It should be emphasized that the general micro-structural effect

of the small Ti-contents provided according to the invention

reduces the formation of eutectic needles (dendrites)

of the y/y' phases as well as the volume proportion in the

eutectic. This., in turn, is significant for the reduction of

intercrystalline failures.

Apart from the protective layer of Al2O3, the combined effect

of the basic elements of the matrix with the element lanthanum

contributes also to corrosion resistance. Of course, intercrystalline

refining is of importance for the desired improved

ductility. To this, the elements B, C, Zr, Hf and La

will contribute. Just hafnium and lanthanum (which, in this

case, has a multiple and synergetic function) attain micro-

alloys which result in an absolute increase of ductility and

the cohesion/adhesion ratio at the grain boundaries of the

matrix. Therefore, is it preferred if the contents of hafnium

and lanthanum together amounts to 0.7 percent in weight in

maximum. Thus, in a particular case, the contents of lanthanum

will amount to at least 0,0035 percent in weight, and

will suitably not exceed 0.015 percent in weight, preferably

0.01 percent in weight in maximum. On the other hand, the

contents of hafnium should amount at least to 0.3 percent in

weight, and advantageously 0.7 percent in weight, preferably

0.6 percent ir weight in maximum. These proportions will

counteract to the tendency of dislocation within the matrix

of material which results in a positive time delay for low-

cycle fatigue and, thus, leads to a significant improvement

of service life.

There are, however, still further (multiple and synergetic)

mechanisms of function in the super alloy according to the

invention. For example, the element hafnium is incorporated

into the y' phase of nickel in the alloy and increases,

therefore, its strength. At the same time, the hot-crackiness

when casting the alloy is reduced by the hafnium proportion,

especially with materials having columnar dendrites (columnar

grain).

The elements B and Zr improve creep resistance, long-time

rupture strength and ductility (to which, thus, several elements

of this alloy will contribute) by intercryetalline cohesion.

Both elements prevent the formation of carbide films

on the grain boundaries. These elements should, however, incorporated

only in traces just enough to saturate the grain

boundaries. Therefore, it is preferred, if the contents of

boron is between 0.01 and 0.035 percent in weight and/or if

the contents of zircon is between 0.02 and 0.06 percent in

weight.

Finally, it should be pointed out that the element niobium

substitutes aluminum in the y' phase, thus increasing the y'

proportion in a desired manner. However, low-cycle fatigue is

strongly influenced by fineness of the y' phase, and it is

the element niobium which counteracts very effectively to

coarsening of the y' phase. In addition, this element, in the

matrix according to the invention, plays also the role of a

mixed crystal former.

In total, it has been found that the alloy according to the

invention, in an environment of up to 900° C, is free of any

formation of a sigma phase. This fact, in conjunction with

the improved low-cycle fatigue, makes the alloy according to

the invention especially adapted for the use fcr turbine

wheels, particularly in turbochargere.

Brief description of the drawings

Further details of the invention shall be discussed with reference

to the drawings in which:

Fig. 1 is a micro-section of an alloy according to the inventicn

of which

Fig. 2 illustrates a detail at an enlarged scale for clarifying

the grain boundaries.

Detailed description of the drawings

In Fig. 1, a micro-section of an alloy according to example

1, discussed later in detail, may be seen. The surface of the

alloy, which comprises the layer of Al2O3 protecting against

corrosion, is not visible in this figure. However, it shows

clearly the y' phase of dense, approximately elongated hexagonal

crystallites with a surprising low extend of dislocation

and with a direction oriented solidification which provides

for extremely high strength ana low-cycle fatigue.

Thus, it is stable against breaking open the grain boundaries

when casting, and it is adapted for producing a thin wall

thickness, as is required particularly for the rotor blades

of turbine rotors, particularly of a turbine, that is subjected

to high temperatures, such as in a turbocharger.

Eutectic needles (dendrites) of the y/y' phase cannon be observed

in this figure.

The grain boundaries show margins, which can better be seen

in Fig. 2 (10-fold magnification) , of a layer just of predominantly

titanium, tantalum, hafnium and lanthanum, that

the grain surface is just covered, as may be seen. This has

two important advantages, because on the one hand, the proportion

of the last-named, expensive elements may be very

small, while on the other hand, as has already been mentioned,

the elements hafnium and lanthanum cause an absolute

increase in ductility and of the cohesion/adhesion ratio at

the grain bourdaries of the matrix, where they, optionally

together with the proportion of molybdenum, act like a "lubricant"

of the grain boundaries which permits good ductility,

but in the end contributes also to less fatigue. Thus,

Fig. 2 clarifies why the above-mentioned elerr elements are present

in so small amounts.

The invention will be better understood with reference to the

following examples.

Example 1:

An alloy of the following composition (in percent in weight)

has been used, the remainder being nickel:

Thus, this resulted in a nickel proportion of 65.22 percent

in weight. It should be pointed out that this alloy had,

therefore, a total contents of tungsten and molybdenum of 15

percent in weight, and a total concents of aluminum and titanium

of 8 percent in weight, the sum of the contents of titanium,

niobium and aluminum totaling 10 percent in weight. The

contents of hafnium and lanthanum totaled accordingly 0.41

percent in weight, thus being far below the maximum contents

and even below the preferred maximum value of 0.7 percent in

weight.

The thus formed alloy was subsequently subjected to high-

temperature isostatic' pressing at 1200°C and a pressure of

1400 bar durirg four hours. Then, samples were made and

tested in acccrdance with ASTM, Standard E 13 9. During this

test, the samples were subjected to a vibration strength test

at 500°C, at 750°C and at 900°C, and at a frequency of l.s-1

and 5.s-1, i.e. it was a series of 6 tests in total. In all

tests, the improved longer service life hoped for up to

breaking of the sample was attained, the performance in the

domain of fatigue strength being defines as follows:

- Temperature: 500°C, number of vibrations 103 x 103; minimum

oscillation amplitude tension 305 N/mm2;

- Temperature: 750°C, number of vibrations 103 x 103; minimum

oscillation amplitude tension 360 N/mm2

- Temperature: 900°C, number of vibrations 103 x 103; minimum

oscillation amplitude tension 380 N/mm2 .

Corrosion resistance was tested in a hot gas test, and this

showed a micrograph under the scanning electron microscope

having a clear aluminum layer at the surface, which oxidized

to AI2O3, thus providing a corrosion protective layer. This

micrograph inciicated clearly also the saturation of the grain

boundaries by boron and zircon. Neither dendrites had been

formed that are worth mentioning, .nor were there columnar

crystals, and there was a rather uniform grain, as may be de-_

sired (see Fief, l) .

A part of the sample was used to s,aow that an excellent duc-

tility and elasticity was obtained, as is particularly impor-

tant with turbine blades.

Example 2:

A second alloy of the following composition (in percent in

weight) has been used, the remainder being nickel:

This resulted, thus, in a proportion of nickel of 65.1 percent

in weight. It should be pointed out that this alloy had,

therefore, a total contents of hafnium and lanthanum of 0.455

percent in weight, a total contents of tungsten and molybdenum

of 15 percent in weight, and a total contents of aluminum

and titanium of 8 percent in weighs, the sum of the contents

of titanium, niobium and aluminum totaling 9.75 percent in

weight. Thus, no tantalum had been used in this example.

Subsequently, the alloy thus formed was subjected to the same

tests as in example 1 wherein the elasticity was slightly improved

as compared with example 1.

Example 3:

A third alloy of the following composition (in percent in

weight) has been used, the remainder being nickel:

This resulted, thus, in a proportion of nickel of 65.586 percent

in weight. It should be pointed out that this alloy had,

therefore, a total contents of hafnium and lanthanum of 0.604

percent in weight, a total contents of tungsten and molybdenum

of 15 percent in weight, and a total contents of aluminum

and titanium of 8 percent in weight, the sum of the contents

of titanium, niobium and aluminum totaling 10 percent in

weight.

The tests carried as in example 1 showed, slightly increased

ductility. When, however, a long-time test in a corrosive atmosphere

(combustion gas of a gasoline engine at about 900°C)

was carried out, a slightly reduced corrosion resistance was

found as compared to a similar test of the samples of examples

1 and 2.

Example 4:

This example, after the previous good results with alloys of

the examples 2 to 3, served mainly the purpose to be able td

assess the terdency resulting from somewhat more extreme proportions

of the elements. Therefore, an alloy of the following

composition (in percent in weight) was used, the remainder

being nickel:

This resulted, thus, in a proportion of nickel of 67.45 percent

in weight . It should be pointed out that this alloy had,

therefore, a total contents of hafnium and lanthanum of 0.82

percent in weight, a total contents of tungsten and molybdenum

of 12 percent in weight, and a total contents of aluminum

and titanium of 8 percent in weighs, the sum of the contents

of titanium, niobium and aluminum totaling 9.5 percent in

weight. In this example too, one had abstained from using

tantalum.

It should be stated that the samples produced from this alloy

did not lead to any additional improvement as compared with

the results of examples 1 to 3. In spite of the somewhat

higher proportion of hafnium and lanthanum, the ductility was

rather lower which may, possibly, be a consequence of the

higher proportion of C and Cr, but possibly also due to the

lack of tantalum.

Still further examples and tests were carried out to determine

the limiting proportion of the elements of the alloy,

wherein the values were determined which form the subject

matter of the claims and are discussed above.

From the alloys of the above examples, turbine rotors for a

turbocharger vere produced which were then subjected to solution

annealing at 1200°C for 8 hours, and then to precipitation

hardening at 860°C for 16 hours, each time with subsequent

air cooling. All sample rotors were subjected to a

long-time test and stood the tests beyond expectance.

WE CLAIM

1. Heat resistant super alloy suffices the following conditions :

- carbon 0.01 - 0.2 percent in weight

- chromium 8 - 10 percent in weight

- aluminum 4-6 percent in weight

- titanium 2-4 percent in weight

- molybdenum 1.5 - 2.8 percent in weight

- tungsten 10 - 13.5 percent in weight

- niobium 1.5 - 2.5 percent in weight

- boron 0 
- zircon 0 
- the contents of hafnium and lanthanum together amounts to

0 
tantalum, 0 
the remainder being nickel.

2. Super alloy as claimed in claim 1, wherein the contents of boron suffices

at least one of the following conditions:

(a) it amounts to at least 0.01 percent in weight;

(b) it amounts to 0.035 percent in weight in maximum.

3. Super alloy as claimed in claim 1, wherein the contents of zircon suffices

at least one of the following conditions:

(a) it amounts to at least 0.02 percent in weight;

(b) it amounts to 0.08 percent in weight in maximum.

4. Super alloy as claimed in claim 1, wherein the contents of lanthanum

suffices at least one of the following conditions:

(a) it amounts to at least 0.0035 percent in weight;

(b) it amounts to 0.015 percent in weight in maximum.

preferably ø.ø1 percent in weight in maximum.

5. Super alloy as claimed in claim 1, wherein the contents of

hafnium and lanthanum together amounts to 0.7 percent in weight

in maximum, preferably the following additional conditions being

met :

(a) the contents of hafnium amounts at least to 0.3 percent

in weight;

(b) the contents of hafnium amounts 0.7 percent in weight

in maximum, preferably 0.6 percent in weight in

maximum.

6. Super alloy as claimed in claim it wherein the contents of

tungsten and molybdenum together is greater than or equals to 14

percent in weight.

7. Super alloy as claimed in claim 1, wherein the contents of

aluminium and titanium together is greater than or equals to 7

percent in weight.

8. Super alloy as claimed in claim 1, wherein the contents of

titanium, niobium and aluminum together is greater than or equals

to 9.5 percent in weight.

9. Super alloy as claimed in claim 1, wherein the contents of

titanium is below 2 percent in weight, preferably below 1.5

percent in weight, and more particularly below 1 percent in

weight.

10. Turbine wheel of a turbocharger, wherein it is made of an

alloy as claimed in any one of preceeding claims.

A heat resistant super alloy suffices the following conditions:

- carbon 0.01 - 0.2 percent in weight

- chromium 8 - 10 percent in weight

- aluminum 4 6 percent in weight

- titanium 2 4 percent in weight

- molybdenum 1.5 - 2.8 percent in weight

- tungsten 10 - 13.5 percent in weight

- niobium 1.5 - 2.5 percent in weight

- boron 0 
- zircon 0 
- the coitents of hafnium anc. lanthanum together

amounts to 0 
- optionally traces of tantalum,

- the remainder being nickel.

Such an alley is preferably used for turbine wheels and particularly

for turbochargers.	

Documents:

				422-KOL-2005-FORM 27.pdf

				422-KOL-2005-FORM-27-1.pdf

				422-KOL-2005-FORM-27.pdf

				422-kol-2005-granted-abstract.pdf

				422-kol-2005-granted-claims.pdf

				422-kol-2005-granted-correspondence.pdf

				422-kol-2005-granted-description (complete).pdf

				422-kol-2005-granted-drawings.pdf

				422-kol-2005-granted-examination report.pdf

				422-kol-2005-granted-form 1.pdf

				422-kol-2005-granted-form 18.pdf

				422-kol-2005-granted-form 2.pdf

				422-kol-2005-granted-form 3.pdf

				422-kol-2005-granted-form 5.pdf

				422-kol-2005-granted-gpa.pdf

				422-kol-2005-granted-reply to examination report.pdf

				422-kol-2005-granted-specification.pdf

« Previous Patent

Next Patent »

Patent Number	223057	

Indian Patent Application Number	422/KOL/2005	

PG Journal Number	36/2008	

Publication Date	05-Sep-2008	

Grant Date	03-Sep-2008	

Date of Filing	20-May-2005	

Name of Patentee	BORG WARNER INC.	

Applicant Address	3850 HAMLIN ROAD, AUBURN HILLS, MI	

Inventors:

#	Inventor's Name	Inventor's Address	

1	GERALD SCHALL	GUTENBERGSTR. 8 BOBENHEIM-ROXHEIM, MI 67240	

PCT International Classification Number	C22C	

PCT International Application Number	N/A	

PCT International Filing date		

PCT Conventions:

#	PCT Application Number	Date of Convention	Priority Country	

1			NA	

© All Indian Patents, 2013-2021.

  Patent data available in the public domain from Indian Patents Office, Department of Industrial Policy and Promotions, Ministry of Commerce and Industry, Government of India.
