Repository: anandvc/allindianpatents

File: patents/223090-a-process-for-the-heat-treatment-of-bale-fiber-feed-stock.html
Indian Patents. 223090:A PROCESS FOR THE HEAT TREATMENT OF BALE FIBER FEED-STOCK

Indian Patents

Recently Granted Patents

  Recently Published Patents

Title of Invention	A PROCESS FOR THE HEAT TREATMENT OF BALE FIBER FEED-STOCK

Abstract	ABSTRACT A PROCESS FOR THE HEAT TREATMENT OF BALE FIBER FEED-STOCK The invention relates to a process for the heat treatment of bale fiber feedstock, to restrict biological activity and to improve the quality of the spun yarn, by forcing heated dry steam into the bale for at least one short period, comprising the steps of: (i) placing the bale in a sealed chamber; (ii) evacuating the chamber to a reduced pressure; (iii) introducing steam into the sealed chamber to raise the temperature of the bale to an elevated level; (iv) repeating steps ii and iii to effect a desired degree of conditioning of the bale; and (v) removing the bale from the chamber, characterized in that the reduced pressure in the evacuating steps is between 50 to 200 mbar.	

Full Text	Field of the Invention

The present invention relates to a process for the heat treatment of bale fiber feed-stock.

Background of the Invention

During conventional fabrication of textile feedstock, especially of cotton pressed in bales, numerous health, technical and economic problems often arise.

In US 3,802,030 cotton processing with improved procedure for reducing the byssinotic effect thereof is disclosed. In the EP-Al-0 275 812, a method and apparatus for conditioning of baled materials are proposed. The main object of the therein described invention is to facilitate further processing of wool fibers which has developed a set on storage and/or transportation. The special apparatus proposed presses at least two pads onto opposite sides of the bale and inserts dry steam through a plurality of openings in these pads. The steam flows under pressure into the bale. The temperature of the steam is about 105°C, the pressure 45 kPa and the process time is 180 s. A second step proposes to introduce compressed saturated air at a temperature of 50° to 65°C into the bale at pressures of up to 300 kPa by means of a fictitious liquid ring compressor.

This specific design has several disadvantages. A process applied in the open air, which infuses gas into a set, causes a lot of loss of energy and can never reach a homogenous effect in the bale. The high pressures applied to the set needs costly compressors to be developed and expensive maintenance. The installation is not able to solve any hygienic problems involved in the further processes in manufacturing textiles.

These problems include the development of health threatening molds, especially aflatoxines in the leaves (bracts); insufficient moisture for subsequent treatment steps; and wild behavior of the delivered material in the processing machine or gin before subsequent treatment depending on the quality of the cotton gin, its previous storage condition, press condition and moisture content.

Attempts to pretreat the feedstock to address the problems have been unsuccessful for technical and/or economic reasons.

It is therefore a purpose of the present invention to provide a process to solve health and technical problems which have affected prior art textile feedstock fabrication processes.

It is a further purpose of the invention to provide a process which allows an improvement in the quality of the spun yarn, with a raised yield.

Yet a further purpose of the present invention is to provide a feedstock preparation method which is reproducible, efficient, and which produces a feedstock which is greatly restricted in its biological activity, especially insuring that only a minimal further development of mold fungi can occur, even in the case of a new contamination occurring by means of airborne spores.

Brief Description of the Invention

The foregoing and other objects of the invention are achieved by a heat treatment of the feedstock in a pressed state, i.e. in the bale. By a specific, gradual heat treatment of the bale at least partial sterilization and a conditioning of the feedstock is effected simultaneously.

The heat treatment of the present invention comprises placing the feedstock in a treatment chamber and subjecting the feedstock to a plurality of treatment cycles comprising the evacuation of the chamber to a reduced pressure, and the application of steam to the feedstock for a treatment period to allow the steam to penetrate into the interior of the bale. At least 4, and preferably 5 treatment cycles are conducted.

The heat treatment can be accomplished by a type of fractional conditioning (alternating evacuation and steaming with holding times) which may be carried out by conventional treating systems.

It has been surprisingly found that the present invention makes it possible to successfully treat a heavily pressed cotton bale in an economically reasonable time with a economically justifiable expenditure of energy. The treatment installation is preferably operated according to WO 98/21390 and U.S. Pat. No. 6,094,840.

It has been found that a 5 cycle steaming procedure yields an ultimate temperature of about 80°C in the inner part of the bale. Higher bale temperatures may be desired or utilized when required for sterilization or destruction of biologically active material.

Brief Description of the Accompanying Drawings

A fuller understanding of the invention will be achieved upon consideration of the following description of the invention when considered in connection with the annexed drawings, in which:

Figs. 1 a-c are diagrams depicting the structure and placement of temperature probes in a cotton bale for test purposes.

Detailed Description of the Invention

It is known in the art that the conditioning of textile feedstocks, and particularly by conditioning by steam treatments, improve the process ability and quality of the resulting fabric. Conditioned knitting yams exhibit reduced unwinding tension and are of a softer quality than untreated yam, reducing needle wear. Further, consistency of the fmished products is improved with a substantial decrease in lint and fiber fly. Weaving processes utilizing yams which have been subject to such conditioning have fewer breaks, improved strength and elongation qualities, and yield softer fabrics. Similarly, treated fabrics expe-

rience increased sewing efficiency with fewer needles breaks and improved needle wear.  While conventional condi¬tioning treatments are applied to the yarns and threads, the present invention provides an improved methodology for such general heat treatment, and is of particular benefit in connection with cotton, which in accordance with the in¬vention may be treated in the bale, rather than in the form of yarn or finished fabric, thus increasing treatment effi¬ciency.  By applying a repeated procedure of evacuation and steam application treatment through the entirety of the bale can be effected in an economical manner.

In general, the present procedure comprises placing the cotton bale to be treated in a closed container, and evacu¬ating the container to a reduced pressure in the range of about 50 to 200 mbar.  Steam is then introduced, and the steam is allowed to permeate the bale for a treatment pe¬riod typically between 5 and 15 minutes, during which steaming step the internal temperature of the bale in¬creases to roughly between 60° and 80° C.  The container is again evacuated, the remaining steam being simultaneously withdrawn and condensed exterior to the container, and the procedure is repeated.  Preferably, the fabric is subjected to a minimum of 4 steaming cycles.  The the end of the treatment the cotton bale is removed. After an appropriate cool-down period, during which time a small amount of re¬sidual moisture evaporates, the bale can be wrapped for shipment.

Each steam treatment step may be of a chosen duration, on the order of 5 minutes, which typically allows the interior of the bale to reach between 60° and 80° C, the bale tempe¬rature increasing with each steaming cycle.  A final inte-

rior temperature of 80° C is preferred to insure extermina¬tion or elimination of bacteria and/or mold.  Temperature monitoring of the bale may be conducted using temperature sensor probes, with the treatment step time being dictated by the interior bale temperature desired.  Similarly, the vacuum employed may be at levels of between about 50 and 200 mbar, with the greatest vacuum typically being applied in the initial treatment step.  Vacuums of 50, 200, 2000 and 200 mbar for a five cycle process may be acceptable, the vacuum serving primarily to facilitate the entry of the steam deep into the bale and thus improving heat transfer between the steam and bale.  Overall process time, includ¬ing treatment steps and the time necessary to re-evacuate the chamber between treatment steps, is in the order of less than 2 hours.

The procedure may be carried out in a vacuum steamer cham¬ber of the type known in the art having an internally lo¬cated water bath which is heated to generate the steam. Alternatively, the steam can be generated exterior to the chamber and introduced to the evacuated chamber through ap¬propriate valved piping.  Vacuum pumps and condensers as known in the art establish the vacuum and exhaust the re¬maining water vapor/steam at the end of a steaming cycle. When an external steam source is used, as opposed to a heated water bath, it may be advantageous to have a drain to allow condensate to be withdrawn before or during vacuum establishment.

The following sets forth a series of tests carried out in accordance with the invention and are exemplary of the pa¬rameters which may be employed in connection therewith.

A bale having the dimensions  1380 x 530 x 900 vm,  a vol¬ume V = 660 cm\ weight G approx. 250 kg and a density y= 0.38 kg/dm  was subjected to a treatment in accordance with the present invention.  Temperature probes were inserted at different locations within the bale as depicted in Figs-la-lc.  A treatment with a Xorella CONTEXXOR unit with a volume of 10.2 m was utilized for the treatment process.

The bale was subjected to a steaming/evacuation program with four vacuum cycles, as follows:

Weight increase of bale with 4 measuring probes and pallet:

Before conditioning:	258.60 kg = 100 % weight

05 minutes after conditioning:  268.90 kg = + 3.98 %

weight increase. 90 minutes after conditioning:  267.40 kg =+3.40%

weight increase.

After a cooling time of 90 minutes, the measuring probes were removed and the bale was wrapped in foil with a pallet binder.  In practice it takes about 1-1 1/2 hours before the bales can be packed. A weight increase of 3.0% to a maximum of about 3.2% can therefore be expected.

Notes on test procedure

The test was erroneously carried out in 2 phases, because on startup and after the first cycle the CPU failed due to software intervention with the programming unit.  After the first cycle (96 %, 60°C - 5 min) and after reaching the first intermediate vacuum, the program stopped when the heating was switched on, and the evaporator was vented. The process was then restarted.  The process was restarted af¬ter correcting the above-mentioned fault. And the program ran according to the pre-selected process steps.  In gen¬eral, phase 1 had no effect, on the test parameters. This test can be evaluated as a normal steam program with 4 cy¬cles with a prior warm-up program.

Vacuum

The startup vacuum of 50 mbar = 95 % of the vacuum was gen¬erated with a gas jet at the vacuum pump intake. The gas jet was not switched on until vacuum had reached 90%.

The intermediate vacuum up to 100 mbar was generated with a tube bank condenser at the vacuum pump intake.

Measuring point MPl reached the setpoint temperature Tl = 60° C after the first cycle, and followed the pre-selected temperatures in the subsequent cycles". Steam penetration to a depth of 100 mm occurred by the end of the first cycle.

Temperatures at depths of 150 and 200 mm respectively for MP 2 and MP 3 started to rise significantly during the warm-up phase of the second vacuum cycle to the setpoint temperature T2 = 70°C , although the setpoint temperatures was not yet reached.  The MP2  setpoint temperature T = 80° C at the 150 mm depth was not reached until the holding phase of the third vacuxxm cycle.

The MP 3 setpoint temperature T = 80°C at the 200 mm depth was reached during the fourth vacuum cycle. By this time steam had penetrated the bale to a depth of about 200 mm.

The temperature rise at MP 4 inside the bale was slow. The temperature rose at 0-75°C per minute on average. However, the temperature rise was steeper after the end of each vac¬uum cycle, indicating that steam penetration is accelerated by the intermediate vacuum.

The setpoint temperature at measuring point MP 4 was reached 10 minutes after reaching the fourth cycle tempera¬ture.

Steam penetration is theoretically complete after reaching the setpoint temperature T4 = 8 0°C inside the bale. Further steaming time does not increase humidity since the entire bale is then heated up to a temperature of 80°C.

Weight loss after packaging

After a cooling time of 90 minutes, the measuring probes were removed and the bale was wrapped in foil with a pallet binder for storage.  The temperature inside the bale was still high at this time, as shown by the following read¬ings :

Weight loss of the packaged bale after 2 weeks of storage was 0.3 % referred to the original weight of 267.45 kg. No weight change occurred during the following week.

Assuming that the wrapping foil is impermeable to air, no further weight losses are expected. The above-mentioned weight loss of 0.80 kg also includes that of the timber pallet weighing about 15 kg. Steaming increased the pallet

weight by about 4 % due to 0.60 Jcg additional water con¬tent, which evaporates during storage.

If this pallet weight loss of about 0.60 kg is deducted from the total weight loss, weight loss attributable to the foil is practically negligible at only 0,20 kg or 0.075%.

Condensate accumulation

After 2 hours of cooling time a condensate film is formed inside the packaging foil, which about 2 days later had consolidated into water drops. These water drops were still clearly visible two days later, but they were no longer visible when the weight measurement was taken 6 days after packaging.

The cotton bales cooled down within about 4 days, when evaporation ceased and the cotton bales reabsorbed the con¬densate drops. Cotton can absorb up to about 15 % of its own weight in moisture at 100 % air humidity.

Steam penetration can be accelerated by increasing the tem¬perature as rapidly as possible to the setpoint value of about 80° C after reaching 100 mbar vacuum. Since steam has a vapor saturation pressure of about 450 mbar at 80°C, the pressure differential is then 450 - 100 = 350 mbar; this helps to force steam into the bale more efficiently and rapidly.

Theoretical considerations

The weight increase after steaming was 3.98%. This fact

alone establishes that 100% of the bale mass was heated up by steaming.

The theoretical weight increase is calculated as follows based on the given data:

The bale is hfeated with saturated steam. The steam trans¬fers its vaporization heat to the cotton through condensa¬tion. Cotton is hygroscopic and can store up to 18 % by weight of moisture at 20°C.  Since the cotton absorbs the condensate, its weight increases according to the amount of steam required.

With an evaporation heat of r = 2309 kJ per kg steam, the following steam quantity D is required:

D = 19,500/2350 •= 8.29 kg steam

8.29 kg of steam is therefore required to heat the cotton bale to 8 0°C. The steam then condenses into 8.29 kg of wa¬ter, which is absorbed by the cotton.  This weight increase

of 8.29 kg corresponds to a 3.32% increase.

Since the above calculation does not take into account the original moisture content of about 6 %,  the actual weight increase is about 13% more than calculated, i.e. about 3.75%. The difference between this figure and the measured weight increase of 3.93% - which is greater than theoreti¬cally calculated - is attributable to weighing precision of the balance of +/- 0.2 kg and of the physical data.

In a second test in accordance with the invention, a 5-cy-cle procedure was performed on a bale under the following conditions:

After about 10 minutes the bale, probes and pallet were wrapped in foil.

On OP 5 a 1-cycle program was programmed with T = 80°C for 99 minutes. During the holding time of 99 minutes the vac¬uum pump was switched on and off manually. The holding time for each cycle was maintained until it was clearly estab¬lished that the temperatures at measuring points 1 to 4 ei¬ther changed or remained unchanged.

Vacuum

Startup vacuum - 50 mbar

The startup vacuum of 50 mbar = 95 % was generated with a gas jet at the vacuum pump intake. The gas jet was not

switched on vmtil vacuum had reached 90 %. The time re¬quired to reach the correct vacuum with cold water bath was rather long at 15 minutes. According to calculation (t = 60 X V/S X In pl/p2 = 60 X 10,2/400 x 3 = 5), the vacuum should be attained within about 5 minutes. With a cooling water temperature of 15 °C  and dry air extraction, vacuum pump operating conditions were optimal. The long time re¬quired may be attributable to evaporator leakage or to vac¬uum piomp power deficiency.

Intermediate vacuum - 200 mbar

The intermediate vacutim up to 200 mbar was generated with a tube bank condenser at the vacuum pump intake. The first 2 vacuums after the 1st and 2nd cycles lasted 7 minutes, and 8-9 minutes after the 3rd and 4th cycles. The reason for this longer vacuum time after cycles 3 and 4 was that part of the bale mass had already been heated up after the 3rd cycle and had to be cooled down again during the vacuum phase.

Measuring point temperature sequence

Temperatures at the 4 measuring points were recorded during the process .

Measuring point MP 1: depth 100mm (black)

The temperature at this point did not begin to rise until the 2"" cycle heating and holding phase. It reached the setpoint value at the beginning of the 3' cycle.

Measuring point MP 2: depth 150 mm (green)

The temperature at this point did not begin to rise until the 3rd cycle heating and holding phase. It then rose in

parallel with the steam temperature, but only reached the setpomnt temperature at the beginning of the 5 cycle heating phase. During the 4 cycle holding phase the tem¬perature no longer rose and remained constant. Extending the holding time would therefore have been pointless since the temperature would not have increased any further.

Measuring point MP 3: depth 200 mm (blue)

This temperature characteristic was similar to that at MP 2,  but at rather lower temperature level.  The setpoint temperature was reached together with MP 2 at the beginning of the 5" cycle heating phase.

The temperature characteristics at MP 2 and MP3 clearly show that 4 cycles are not enough: the fifth cycle is es¬sential. The 4 cycle holding time, can however be short¬ened from 7 to 5 or even 3 minutes.

Measuring point MP 4; depth 250 mm (brown)

As in test No. 1, the temperature at MP 4 inside the bale rose only slowly at approx. 0.75 °C per minute. The set-point temperature was not reached until during the 5" cy¬cle holding time. Here again, the temperature rise was steeper after the end of each cycle.

Weight loss after packaging

After a short cooling time of only 10 minutes the bale was wrapped with the four probes inserted in order to record the temperature characteristics on cool down. See comments on A Bale weight increase.

The total weight of the wrapped bale including probes and pallet on the steaming day was 271.35 kg. The probes (weight 1.25 kg) were removed after temperature measure¬ments 6 days later.  The starting weight (100% reference for weight loss measurements) was: 271,35 kg - 1.25 kg = 270.10 kg

The percentage weight loss of 0.37 % after 12 days was 0.07% more, or 20% higher than in test No. 1. So even after 12 days, the percentage weight loss was still about 0.3%. This large difference may be attributable to a lower qual¬ity packaging with stretch-foil, or to weighing inaccuracy. It can also be due to higher vapor diffusion through the foil with excessively warm packing in the case of bale No. 3.

If the 0.60 kg pallet weight is deducted as with test No. 1, the weight loss after 12 days is 0.40 kg or 0.15%.

Condensation inside the packaging foil

Condensate formed inside the foil and was re-absorbed by the cotton fibers within 5 to 6 days.

In order to reach steaming temperature as quickly as possi¬ble, direct steam injection is preferred. At T = 80°C  the vapor pressure is about 500 mbar, so that steam is forced into the bale by a pressure differential of 300 mbar over the previous 200 mbar vacuum.

Direct steam injection can eliminate the problem of water batch contamination by cotton fibers.

At least four cycles are required. With adequate heating capacity, it should be possible to complete the process in less than 2 hours.

Energy consumption per ton of cotton fiber - approx. 45 kWh

The theoretical energy consumption per ton of yarn with temperature rise of AT = 50°C is 1.3 x 1000 x 60 = 78,000 kJ = 22kWh. Taking into account the 4 to 5 reheatings - re¬quired after the intermediate cycles, each time by about 20°C, as well as other losses, about 100 % additional en¬ergy is required. In general we should expect here an opti¬mistic energy consumption of about 45 kWh per ton of yarn.

WE CLAM:

1.	A process for the heat treatment of bale fiber feedstock, to restrict biological

activity and to improve the quality of the spun yarn, by forcing heated dry steam into

the bale for at least one short period, comprising the steps of:

(i)  placing the bale in a sealed chamber;

(ii)  evacuating the chamber to a reduced pressure;

(iii)  introducing steam into the sealed chamber to raise the temperature of the bale to an elevated level;

(iv)  repeating steps ii and iii to effect a desired degree of conditioning of the bale; and

(v)  removing the bale from the chamber,

characterized in that the reduced pressure in the evacuating steps is between 50 to 200 mbar.

2.	The process as claimed in claim 1, wherein step (iv) is performed at least 3 times.

3.	The process as claimed in claim 1, wherein step (iv) is performed 4 times.

4.	The process as claimed in claim 2, wherein the temperature of the bale during the last repetition of step (iii) is 80°C.

5.	The process as claimed in claim 2, wherein step (iv) is performed three times and the reduced pressure in the evacuating steps is 50, 100, 100 and 200 mbar.

6.	The process as claimed in claim 3, wherein the reduced pressure in the five

evacuating steps is 50, 200, 200, 200 and 200 mbar, respectively.

7.	The process as claimed in claim 3, wherein the temperature of the bale to be

obtained during step (iii) is 60°, 70°, 80°, and 80° C, respectively.

8.	The process as claimed in claim 5, wherein each step (iii) is maintained for

about 5 minutes

9.	The process as claimed in claim 5, wherein step (iii) is maintained for a period

of 5 minutes, 5 minutes, 10 minutes and 15 minutes, respectively.

Documents:

				in-pct-2002-1731-che abstract-duplicate.pdf

				in-pct-2002-1731-che abstract.jpg

				in-pct-2002-1731-che abstract.pdf

				in-pct-2002-1731-che claims-duplicate.pdf

				in-pct-2002-1731-che claims.pdf

				in-pct-2002-1731-che correspondence-others.pdf

				in-pct-2002-1731-che correspondence-po.pdf

				in-pct-2002-1731-che description(complete).pdf

				in-pct-2002-1731-che description(complete)duplicate.pdf

				in-pct-2002-1731-che drawings.pdf

				in-pct-2002-1731-che form-1.pdf

				in-pct-2002-1731-che form-18.pdf

				in-pct-2002-1731-che form-26.pdf

				in-pct-2002-1731-che form-3.pdf

				in-pct-2002-1731-che form-5.pdf

				in-pct-2002-1731-che others.pdf

				in-pct-2002-1731-che petition.pdf

« Previous Patent

Next Patent »

Patent Number	223090	

Indian Patent Application Number	IN/PCT/2002/1731/CHE	

PG Journal Number	47/2008	

Publication Date	21-Nov-2008	

Grant Date	04-Sep-2008	

Date of Filing	22-Oct-2002	

Name of Patentee	XORELLA AG	

Applicant Address	HARDSTRASSE 41, CH-5430 WETTINGEN,	

Inventors:

#	Inventor's Name	Inventor's Address	

1	WANGER FREDDY	RIEDMATTENSTR 11, CH-5452 OBERROHRDORF,	

PCT International Classification Number	D01G37/00	

PCT International Application Number	PCT/IB01/00708	

PCT International Filing date	2001-04-30	

PCT Conventions:

#	PCT Application Number	Date of Convention	Priority Country	

1	60/200,804	2000-05-01	U.S.A.	

© All Indian Patents, 2013-2021.

  Patent data available in the public domain from Indian Patents Office, Department of Industrial Policy and Promotions, Ministry of Commerce and Industry, Government of India.

File: patents/223187-polymer-blend-and-method-of-preparing-same.html
Indian Patents. 223187:POLYMER BLEND AND METHOD OF PREPARING SAME

Indian Patents

Recently Granted Patents

  Recently Published Patents

Title of Invention	POLYMER BLEND AND METHOD OF PREPARING SAME

Abstract	The present invention relates to a method of preparing an electrically conductive polymer blend, the method comprising steps of selecting at least two polymeric materials that are substantially immiscible together, mixing said polymeric materials into a blend so that at least one of the polymeric materials forms a continuous three-dimensional phase through the entire blend, and mixing an electrically conductive filler into said blend, wherein the electrically conductive filler contains a metal, and that the difference in surface tension between the polymeric material forming the continuous three-dimensional phase and the other polymeric materials forming the polymer blend is at least 2mN/m.	

Full Text	 

POLYMER BLEND AND METHOD OF PREPARING SAME

The invention relates to a method of preparing an electrically conductive polymer blend, the method comprising steps of selecting at least two polymeric materials that are substantially immiscible together, mixing said polymeric materials into a blend so that at least one of the polymeric materials forms a continuous three-dimensional phase through the entire blend, and mixing an electrically conductive filler into said blend.

The invention further relates to an electrically conductive polymer blend.

With respect to their electrical properties, polymers and polymer blends are usually insulating materials. However, for some applications it is advantageous for a polymeric material to have some degree of electrical conductivity. Such applications include housings for electronic appliances, antistatic packages, containers and pipelines for flammable materials, objects to be painted electrostatically, and several other applications known per se. It should be noted that in the present application the expression 'polymeric material' refers to a material based on a blend of one or more polymers and additives, where the polymers are in a continuous phase that determines the nature of the material.

The prior art teaches preparation of electrically conductive polymer blends by blending, i.e. filling the polymeric material with electrically conductive additives or fillers. Conductive fillers used most often include electrically conductive soot, carbon fibre, metal powders and fibres, and different particles and fibres coated with electrically conductive material.

The filled material is conductive if the electrically conductive particles in the filler are in contact with one another, or if the distance between the particles is very small, so that a conductive chain extends through the material. If the particles are evenly distributed in the material, they must have a relatively large volume fraction in order to form an electrically conductive structure. However, a large volume fraction of a filler in a plastic matrix fonned of the polymeric material usually deteriorates significantly e.g. the mechanical properties, processability or surface quality of the material. Furthermore, the price of the material increases considerably.

There have been efforts to reduce the filler content required for electric conductivity in various manners, e.g. by means of fibrous conductive fillers and conductive fillers with extremely small particles. For example fibrous con-

ductive particles provide conductivity at lower concentrations tiian splierical particles. Furthermore, fibrous materials often reinforce the matrix. A drawback is the fibre orientation and cracking in melt processing, and a higher price, which substantially restrict the use of fibres. When processed suitably, fillers with minuscule particles, such as soot and carbon black, often form chains of several particles, where a sufficient level of conductivity is obtained at rather low concentrations. Dispersion of fillers with small particles In molten plastic requires high shearing forces in melt mixing, which can damage the plastic matrix. On the other hand, insufficient melt mixing leads to poor dispersion, which deteriorates the mechanical properties and electric conductivity of the material. A fine filler also significantly Increases the melt viscosity of the plastic, thus deteriorating the processability thereof. The processing conditions also affect the conductivity of particles.

The required amount of filler can also be reduced by fonning a plastic matrix of two or more polymeric materials, which constitute at least two separate phases, and the conductive filler is dispersed mainly in some, preferably one, of ttie phases. In order that such a blend could be electrically conductive, at least the phase with the conductive filler should be continuous. Furthermore, at least one other phase must be continuous to obtain good mechanical properties and/or processing properties. In other words, at least two polymeric materials must form a continuous three-dimensional phase, and the filler must be mainly dispersed In only one of the phases. Such stnjctures are disclosed e.g. in US Patent 5,844,037, WO Publication 9,941,304, and in European Patent Applications 0,272,541, 0,718,350 and 0,581,541, which do not disclose, however, an accurate method of preparing an electrically conductive polymer blend. The references do not substantiate the occurrence of a two-phase structure, nor do they explain the distribution of the electrically conductive filler mainly into only one phase of polymeric material.

An objective of the present invention Is to provide a method of preparing an electrically conductive polymer blend, and a polymer blend avoiding the aforementioned drawbacks.

A method according to the invention for preparing an electrically conductive polymer blend is characterized In that the electrically conductive filler contains a metal, and that the difference in surface tension between the polymeric material forming the continuous three-dimensional phase and the other polymeric materials fomnlng the polymer blend is at least 2 mN/m.

Furthermore, an electrically conductive polymer blend according to the invention is characterized in that the polymer blend is prepared by the method according to claim 1.

According to a basic idea of the invention, at least one of the polymeric materials to be mixed together forms a continuous three-dimensional phase in the polymer blend, and the difference in surface tension between the polymeric material forming the continuous phase and the other mixed polymeric materials is at least 2 mN/m measured with the same method. Further-more, the idea of a preferred embodiment of the invention is that the surface tension of the polymeric material forming the continuous three-dimensional phase is at least 2 mN/m higher than the surface tension of the other polymeric materials forming the blend, and that the electrically conductive filler has higher surface tension than the polymeric materials forming the polymer blend. Moreover, the idea of another preferred embodiment of the invention is that the surface tension of the polymeric material forming the continuous three-dimensional phase is at least 2mN/m lower than the surface tension of the other polymeric materials fomiing the polymer blend, and that the electrically conductive filler has lower surface tension than the polymeric materials forming the polymer blend. Further, the idea of a third prefen-ed embodiment of the invention is that the polymer blend comprises at least two three-dimensional continuous phases.

An advantage of the invention is that it provides a very clear and simple method of preparing matrix combinations of conductive polymer blends. Compared to a single-phase structure, the invention provides sufficient electrical conductivity with a very small volume fraction of an electrically conductive filler, since the conductive filler is dispersed in a relatively small part of the matrix volume, i.e. mainly in only one polymeric material phase, instead of being distributed homogenously into the matrix material of the entire blend. The polymer blend can be processed in several manners with processing equipment and methods used generally in the plastics industry, such as injection moulding, extrusion, thennofomiing or the like. Despite good electrical conductivity, the blend according to the invention has a low melt viscosity, wherefore it can be used to manufacture high-quality products of demanding shapes.

The invention will be described in more detail in the accompanying working examples and in the drawings, in which Figures 1 and 2 show microscopic images of a blend according to the invention.

Example 1

A pair of selected polymeric materials A and B, shown in Table 1, was mixed with a volume ratio of 1:1. The criterion in the selection of polymeric material pairs was that the melt viscosities should be as close to one another as possible within a range of shear rates between 100 and 1000 1/s. An objective was a viscosity ratio of about 1:2 to 1:0.5, since the blend was to comprise two continuous polymeric material phases. The viscosity ratio of the blends was estimated from viscosity-shear rate curves provided by the manufacturers. The blends were made with mixer head W50E of Brabender torque rheometer. Nickel particles were added to the melt plastic blend, such that the amount of nickel in the final composition was about 50% by weight, i.e. about 11 to 12% by volume, depending on the density of the matrix polymeric materials. The nickel used was INCO 210 with a particle size of about 0.5 to 1 ^im. After mixing for about five minutes, the rheometer was stopped and the blend was scraped into an aluminium mould, where it was allowed to cool. The cooled mass was granulated by Rapid granulator, a suitable amount of the granulated mass was measured into the mould and pressed in a heatable press into sheets, which were cooled in the closed press. Both mixing and pressing were carried out utilizing the lowest possible processing temperature of that plastic of the blend which is to be processed at a higher temperature. Table 1 shows resistivities measured from a compression-moulded sample with a two-point metiiod. when the voltage of measurement was 1V and the distance between sensors was 53 mm.

The abbreviations for the polymers are as follows: PBT = polybuty-lene terephthalate, PA6 = polyamide 6, PA66 = polyamide 66, PMMA = poly-methyl-methacrylate. PC = polycarbonate, SAN = styrene/acrylonitrile copolymer, and ABS = acrylonitrile/butadiene/styrene copolymer. The surface tension values are primarily tabular values from the "Polymer Handbook".

Figures 1 and 2 show microscopic images of granulated material formed of blend number 3 shown in Table 1. The matrix PMMA has been dissolved with ethyl acetate to provide an electrically conductive continuous PBT phase. The image of Figure 1 is enlarged 2000 times and the image of Figure 2 is enlarged 2500 times. As seen from the figures, the electrically conductive continuous phase forms a net-like three-dimensional close-textured structure that extends through the entire volume of the blend.

An electrically conductive filler particle has preferably a size of less than 5 ^.m. The filler particles thus fit well inside the conductive phase. The particle size is preferably less than 500 nm in blends that are intended for use especially in treatment processes where the blend is subjected to high shear rates.

Example 2

The polymeric material pairs disclosed in Example 1 were mixed at a volume ratio of about 1:1 in 25 mm twin screw Berstorff compounder. The premixed blend was fed into the feeding zone of the compounder screw, and powdery nickel was supplied to the molten plastic by a gravimetric feeder. In this example, too, the amount of nickel in the final blend was about 50% by weight, i,e. about 11 to 12% by volume, depending on the density of the matrix polymeric materials. The blend was granulated, dried and injection-moulded with Engel 200/50 HL into a test bar mould dimensioned according to ISO 3167. Since compression-moulded samples generally provide better conductivity values than injection-moulded samples, only one batch of blends (no 11) was made for injection moulding tests from blends that are non-conductive after compression moulding.

Table 2 shows resistivities measured from an injection-moulded sample. The table shows the best value of characteristic resistivity measured with either a two-point or a four-point method from test bars injected at different rates.

The measurement results for resistivity indicated in Tables 1 and 2 unexpectedly show that when the difference in the surface tension between the polymeric materials of the pair is about 2 mN/m or more, as with blends 1 to 8, the blend has such a low resistivity that it is conductive. On the other hand, when the difference in the surface tension Is lower, as with blends 9 to 11, the blend is not electrically conductive. The essential difference in the electrical conductivity can be explained as follows: since metal particles are known to have higher surface tension than polymeric materials, a nickel particle is mainly dispersed in the phase with higher suri'ace tension. When the difference in surface tension between the phases is about 2 mN/m or more, such a high proportion of nickel part:icles is dispersed in phase A that the particles form electrically conductive paths extending through the entire phase. In blends 9 to 11, the difference in the surface tension between the phases is so small that substantial amounts of conductive particles are dispersed in each phase. In such a case the density of the electrically conductive particles in each phase is too low to form conductive paths that would extend through the entire phase. Naturally the phase combinations of blends 9 to 11 can also be made electrically conductive by substantially increasing the amount of the conductive filler,

but as it has already been noted above, a high volume fraction of filler in the plastic matrix usually deteriorates significantly the mechanical properties and processability of the blend and increases the price thereof.

The proportion of the volume ratio of the polymeric materials to the melt viscosity ratio thereof follows a formula

where Vi = combined volume fraction of polymeric material 1 and a conductive filler of the volume of the entire blend, V2 = volume fraction of polymeric material 2 of the volume of the entire blend, K = factor with a value in the range 0.3 
Example 3

Blends were prepared as disclosed in Example 1, but at volume ratios that were different from the volume ratio 1:1 used in Example 1. The proportion of nickel powder from the total volume decreased, since the volume fraction of the dispersing phase A diminished, and the proportion of nickel from the dispersing phase was still about 22% by volume. Table 3 shows resistivities measured from compression-moulded samples.

The value of factor K with the materials shown in Table 3 was between 0.8 and 1,5. As seen from Table 3, very low resistivity values were obtained.

The examples and the related description are only intended to illustrate the inventive idea. The details of the invention can vary within the scope of the claims. Therefore the invention is naturally not restricted to the plastic blends disclosed in the examples. Table 4 shows some other blends of polymeric materials that can be applied according to the invention. The invention can naturally also be applied to other blends of polymeric materials.

POM = polyoxymethylene, PET = polyethylene terephthalate, PS = polystyrene. PA12 = polyamide 12, PP = polypropylene, COC = cyclic polyole-fin copolymer, PMP = polymethyl pentene, LCP = liquid crystalline polymers

The basic particle form of the conductive filler can be for example a sphere, cube, flake, fibre or some other particle fonri known per se. The filler can also comprise two or more different particle forms. A filler particle can be made of entirely conductive material or it can consist of particles coated with a conductive material. The conductive filler can also comprise some other conductive material known per se than nickel, such as silver or graphite. The electrically conductive filler can also be a conductive polymer. Soot and carbon black or other similar conductive fine fillers or additives can also be applied. A blend of two or more conductive fillers can also be utilized. The concentration of the conductive filler can naturally vary In the conductive phase within limits

known per se. The blend can comprise more than two phases of polymeric nnateriaL For example the phase structure can be stabilized in a manner disclosed in US Patent 4,088,626 by adding a suitable block copolymer or some other similar compatibiliser to the blend. If the electrically conductive filler has lower surface tension than the polymeric materials forming the blend, and the surface tension of the polymeric material forming the continuous three-dimensional phase is at least 2 mN/m lower than the surface tension of the other polymeric materials forming the blend, the filler is dispersed in the continuous phase.

WE CLAIM

1.	A method of preparing an electrically conductive polymer blend, the method

comprising steps of selecting at least two polymeric materials that are substantially

immiscible together, mixing said polymeric materials into a blend so that at least one

of the polymeric materials forms a continuous three-dimensional phase through the

entire blend, and mixing an electrically conductive filler into said blend, wherein the

electrically conductive filler contains a metal, and that the difference in surface

tension between the polymeric material forming the continuous three-dimensional

phase and the other polymeric materials forming the polymer blend is at least 2mN/m.

2.	The method as claimed in claim 1, wherein the surface tension of the polymeric

material forming the continuous three-dimensional phase is at least 2mN/m higher

than the surface tension of the other polymeric materials forming the polymer blend,

and that the electrically conductive filler has higher surface tension than the polymeric

materials forming the polymer blend.

3.	The method as claimed in claim 1, wherein the surface tension of the polymeric

material forming the continuous three-dimensional phase is at least 2 mN/m lower

than the surface tension of the other polymeric materials forming the polymer blend,

and that the electrically conductive filler has lower surface tension than the polymeric

materials forming the polymer blend.

4.	The method as claimed in anyone of the preceding claims wherein at the same

temperature and in some point between shear rates of about 10 and 1000 1/s, the

proportion of the melt viscosity ratio to the volume ratio of the polymeric materials

follows a formula 

Where Vi = combined volume fraction of the dispersing polymeric material 1 and a conductive filler of the volume of the entire blend, V2 = volume fraction of polymeric

material 2 of the volume of the entire blend, K = factor with a value in the range 0.3
K 

5.	The method as claimed in any one of the preceding claims, wherein the

polymer blend comprises at least two three-dimensional continuous phases.

6.	The method as claimed in any one of the preceding claims, wherein mixing a

bloc copolymer into the blend to stabilize the structure thereof

7.	An electrically conductive polymer blend, wherein the polymer blend is

prepared by the method as claimed in claim 1.

Documents:

				1558-chenp-2003 abstract duplicate.pdf

				1558-chenp-2003 claims duplicate.pdf

				1558-chenp-2003 description (complete) duplicate.pdf

				1558-chenp-2003 drawing duplicate.pdf

				1558-chenp-2003-abstract.pdf

				1558-chenp-2003-claims.pdf

				1558-chenp-2003-correspondnece-others.pdf

				1558-chenp-2003-correspondnece-po.pdf

				1558-chenp-2003-description(complete).pdf

				1558-chenp-2003-drawings.pdf

				1558-chenp-2003-form 1.pdf

				1558-chenp-2003-form 18.pdf

				1558-chenp-2003-form 26.pdf

				1558-chenp-2003-form 3.pdf

				1558-chenp-2003-form 5.pdf

				1558-chenp-2003-pct.pdf

				abs-1558-chenp-2003.jpg

« Previous Patent

Next Patent »

Patent Number	223187	

Indian Patent Application Number	1558/CHENP/2003	

PG Journal Number	47/2008	

Publication Date	21-Nov-2008	

Grant Date	05-Sep-2008	

Date of Filing	01-Oct-2003	

Name of Patentee	PREMIX OY	

Applicant Address	MUOVITIE, FIN-05200 RAJAMAKI,	

Inventors:

#	Inventor's Name	Inventor's Address	

1	VILKMAN, TAISTO	SAVIRIIHENTIE 11, FIN-04310 TUUSULA,	

2	MUSTONEN, JENNI	TEISKONTIE 23 B 36, FIN 33500 TAMPERE,	

3	MINKKINEN, HANNU	RANTANIEMENTIE 50, FIN 34180 LANSI-TEISKO,	

4	KARTTUNEN, MIKKO	HUOVARINKATU 1E9, FIN 33270 TAMPERE,	

PCT International Classification Number	C08L101/12	

PCT International Application Number	PCT/FI02/00286	

PCT International Filing date	2002-04-03	

PCT Conventions:

#	PCT Application Number	Date of Convention	Priority Country	

1	20010707	2001-04-04	Finland	

© All Indian Patents, 2013-2021.

  Patent data available in the public domain from Indian Patents Office, Department of Industrial Policy and Promotions, Ministry of Commerce and Industry, Government of India.
