Repository: anandvc/allindianpatents

File: patents/223539-formulation-comprising-electrolyzed-water.html
Indian Patents. 223539:FORMULATION COMPRISING ELECTROLYZED WATER

Indian Patents

Recently Granted Patents

  Recently Published Patents

Title of Invention	FORMULATION COMPRISING ELECTROLYZED WATER

Abstract	The invention provides a formulation comprising a electrolyzed water, wherein the electrolyzed water has negative reduction potential in the range of about 150 to about OmV and wherein the formulation is a beverage, mouth rinse or other cariostatic formulation to be administered to teeth, and increases the PH of dental plaque in contact with the formulation to greater than 5.5. The composition is useful to treat dental caries.	

Full Text	 

1.	Cross-Reference to a Related Application

This Application claims priority to a provisional application having a serial no. 60/340,769, filed December 11, 2001, which is hereby incorporated by reference.

2.	Filed of the Invention

This invention provides a Trim water formulation that minimizes acidification from forming inside the mouth to treat dental caries. The Trim water may be provided in the form of mouthwash or drinking formulations to treat dental caries.

3.	Related Art

Dental caries (toolh decay) is one of the most common oral diseases. Dental caries often appears as a white chalky area on the tooth enamel. This occurs in teeth where microbial plaque exists. Fermentable carbohydrates such as sugars in the diet are metabolized to acids such as lactic acid by plaque bacteria causing a pH change at the tooth surface. If the pH is sufficiently acidic and is not neutralized, the tooth, which is comprised mainly of calcium phosphate crystals such as hydroxyapatite will dissolve or decalcify producing a carious lesion. This area of the tooth then softens to later break down the structure of the tooth to form a cavity. If the tooth is not treated in the early stage, it can progress towards the pulp and require extensive treatment to save the tooth.

A diet with high concentration of sugar increases the risk of tooth decay. After a single sugar challenge, some surface decalcification will take place, but the damage will be reversed (recalcification) if the acid is neutralized within a short period of time after the sugar challenge (within 40 to 60 minutes). This neutralization, or buffering, takes place naturally by ammonia-producing bacteria in plaque. If sugar challenges are frequent, especially with children that frequently eat sweet snacks during the day, neutralization of plaque pH and recalcification will not take place. Cavitation of the tooth will result if the latter process continues for a few months. Frequent sugar challenges also cause the microbial composition of plaque to shift toward one which is more acidogenic and aciduric. A pH at or below 5.5 is generally accepted as critical for decalcification.

Limiting the dietary intake of sugar can reduce the chance of dental caries from occurring. This is, however, very difficult for most children who crave sugar. Another approach would be enhancement of plaque neutralization after sugar challenges.  This has been attempted

experimentally by having subjects chew sugar-free chewing a gum after sweet snacks, which theoretically stimulates saliva flow and thereby increases salivary bicarbonate concentrations, the main buffer in saliva. The increased saliva flow and the chewing action also helps clear the oral sugar concentrations. Reduction of dental caries has been reported using this technique (Scheinin, Acta Odont Scan 33:267, 1975). However, chewing a gum after a sugar intake may not be appropriate at times and the gum may need to be chewed for some time to increase the saliva flow.

SUMMARY OF THE INVENTION

This invention provides a Trim water formulation to prevent or treat dental caries by preventing the acidification solution from forming inside the mouth. Trim water (alkaline) is used as a post-sugar snack rinse that neutralizes plaque acids and enhance recalcification of teeth. As such, rinsing with Trim water substantially prevents dental caries from occurring in teeth. Trim water may be provided in a variety of formulations such as mouthwash rinse and drinkable beverage.

The Trim water may be placed into a cariostatic formulation to be administered near the tooth. The Trim water may be acidic or alkaline. The time of administration may be for about one minute near the location of the teeth. For example, a mouthwash rinse may be rinsed for about 1 minute. Preferably, the mouth rinse or beverage of the invention results in the maintenance of pH above 5.5 near the tooth.

These and other objects of the invention will be more fiilly understood from the following description of the invention, the referenced drawings attached hereto and the claims appended hereto.

BRIEF DESCRIPTION OF THE DRAWINGS

The present invention will become more frilly understood from the detailed description given below, and the accompanying drawings which are given by way of illustration only, and thus are not limitative of the present invention, and wherein;

Figure 1 shows the pH response of Streptococcus mutans in plain water or Trim water containing 5% sucrose.

Figure 2 shows the pH response of tooth #26 after a one-minute rinse with water.

Figure 3 shows the pH response of tooth #26 after a one-minute rinse with Trim water.

Figure 4 shows the pH response of tooth #27 after a one-minute rinse with water.

Figure 5 shows the pH response of tooth #27 after a one-minute rinse with Trim water.

Figure 6 shows the pH response of tooth #28 after a one-minute rinse with water.

Figure 7 shows the pH response of tooth #28 after a one-minute rinse with Trim water. Figure 8 shows the pH response of tooth #29 after a one-minute rinse with water. Figure 9 shows the pH response of tooth #29 after a one-minute rinse with Trim water. Figure 10 shows the pH response of tooth #26 in Trim water containing 5% sucrose. Figure 11 shows the pH response of tooth #27 in Trim water containing 5% sucrose, Figure 12 shows the pH response of tooth #28 in Trim water containing 5% sucrose. Figure 13 shows the pH response of tooth #29 in Trim water containing 5% sucrose. Figures 14A to 14L shows sequential radiography of teeth exposed to Streptococcus mutans and Lactobacillus casei.

DETAILED DESCRIPTION OF THE PREFERRED EMBODIMENTS

As described in this application, the term "Trim" and "Trim water" are used interchangeably. Furthermore, Trim water is described in United States Patent No. 5,938,915, which is incorporated herein by reference in its entirety in the description of how the Trim water is produced in either acidic or alkaline form.

One way the Trim water may be made comprises the steps of providing an electrolytic water treatment apparatus including a cathode chamber with a cathode and an anode chamber with an anode, wherein the chambers are separated by a diaphragm, and further introducing raw water into the cathode chamber and the anode chamber, applying a current within a range of about 0.16 mA/cm2 to about 3.2 mA/cm2 per each pair of electrodes and a diaphragm across the cathode and anode for about 0.5 seconds to about 5 seconds for electrolyzing the raw water, and then extracting the electrolyzed water from the cathode chamber, thereby obtaining the Trim water.

In certain instances, the current range may be within a range of about 0.224 mA/cm to about 1.6 mA/cm2. hi another embodiment, the extracted electrolyzed water may be boiled or fiirther filtered. By Trim water, boiled and filtered water are included so long as the water has passed through the current as discussed above.

In another embodiment, the extracted electrolyzed water may be boiled or fiirther filtered. By Trim water, boiled and filtered water are included so long as the water has passed through the current as discussed above. In this way, the Trim water was found to be rich in electrons.

Experiments to evaluate the buffering potential of Trim water and three experiments using in vitro cariogenic plaque are described below. Experiments were designed to test anti-cariogenic potential of Trim as a 1) post sugar rinse, 2) base for a sweet beverage, and 3) cariostatic agent for active carious lesions.

Since in vivo rinsing exposes Trim water to human saliva that contains a bicarbonate buffering system, the pH of Trim water was measured after mouth rinsing for different periods of time (Table 1). A 3-minute rinse with either acidic or alkaline Trim water showed salivary buffering to change the pH from 11.2 (alkaline) or 2.94 (acidic) to between 6 and 7. With shorter rinse of up to one minute, alkaline Trim remained above pH 9 even when sucrose was present.

Using caries model experiments, the following advantages of the inventive method are seen.

1.	A 1 -minute rinse with alkaline Trim water produced a rapid buffering of sucrose-

exposed experimental cariogenic dental plaques. The pH remained above 5.5, which is the generally

accepted pH when the enamel starts to decalcify, for at least 25 minutes. Normally, most sugar-

containing snacks or beverages become cleared from the mouth within 25 minutes. Water rinsing

did not provide an adequate anti-acid effect. (Figures 2-9)

2.	Compared with water containing sucrose, Trim plus sucrose kept the pH above 5.5 for at least 25 minutes. When Trim plus sucrose was cleared from the plaques by a 1-minute water rinse, the pH continued to remain above 5.5 for an additional 25 minutes. Water plus sucrose failed to maintain the plaque pH within the protective range.

3.	Trim rinsing did not greatly alter the pH within active experimental carious lesions which remained fairly constant at approximately pH 4.

Thus, frequent oral exposure to Trim in the form of a beverage or a mouth rinse may have caries-preventative effects, particularly if employed immediately after a sugar challenge.

Therefore, use of Trim as a base for a sweet beverage appears preferable to water as a base. However, since there may be some residual cariogenic effects of sugar after Trim is cleared from the mouth, or buffered by saliva, its use in sugar-free beverages is recommended. This should provide a non-cariogenic, and may also produce an anti-caries effect since an alkaline pH enhances recalcification of teeth.

In addition, use of Trim to arrest active carious lesions or prevent acidogenesis within the lesions does not seem feasible.

The following examples are offered by way of illustration of the present invention, and not by way of limitation.

EXAMPLES

Example 1. Effect of Trim' Watsion Streptococcus mutans Exposed to Sucrose

■ The purpose of this experiment is to determine if Trim Can reduce acidogenicity of S. mulans.

As a control, washed cells of Streptococcus mutans (GEM), the primary pathogen in human dental caries, was incubated in water containing 5% sucrose for 35 minutes. The pH changes were monitored with a pH meter.  The same number of cells was also incubated in Trim water  . containing 5% sucrose for 35 minutes and the pH monitored.

Water containing 5% sucrose showed a decrease in pH from 5.02 to 4.06 during 35 minutes exposed to S. mutans. With Trim water containing 5% sucrose the pH decreased from 10.4 to 9.15. The latter pH range was well within the safe range for tooth integrity. (Decalcification usually takes place below pH 5.5)

Example 2. In vivo Mouth Rinse with Trim or Trim Plus Sucrose

The purpose of this experiment is 1) to test the effect of oral exposure on the pH of Trim with and without sucrose and 2) to determine if Trim will buffer acidogensis of salivary bacteria for a prolonged period of time.

Trim containing 10% sucrose was rinsed in vivo for 3 minutes and then expectorated into a container, which was incubated at 37°C for 110 minutes. The pH was monitored with a pH meter. A control solution with water containing 10% sucrose was examined similarly.

Trim was rinsed in vivo for 5, 10, 15 and 30 seconds. After each rinse it was expectorated into a container and the pH was measured, The same experiment was repeated with water.

Trim containing 10% sucrose was rinsed in vivo for 5, 15, 30 and 60 seconds. After each rinse it was expectorated into a container and the pH was measured. The same experiment was repeated with water.

A 3-minute rinse with Trim containing 10% sucrose in vivo caused a pH drop from 10.33 (original pH of Trim plus sucrose) to 6.25. After incubation of the expectorated rinse containing saliva for 110 minutes at 37°C, the pH decreased to 5.59.

The same experiment with water plus 10% sucrose resulted in a pH change from 5.61 to 6.45 after a 3-minute rinse in vivo. During the 110-minute incubation of the expectorated rinse, the pH dropped from 6.45 to 5.95.

The same experiment repeated with acidic Trim changed from a pH of 2.94 to 5.45 after a 3 minute rinse and to 5.53 after a 110 minute incubation of the expectorated mouthrinse.

These data show strong buffering potential of saliva when Trim is kept in the mouth for 3 minutes. When shorter rinses (up to 1 minute) with Trim were employed, the pH remained high. (Table 1)

Example 3. In Vitro Dental Caries Model

According to a Dentinal Caries Model System (Minah, Pediat. Dent 20:345,1998), crowns of extracted in tact primary teeth were mounted in acrylic bases shaped to fit a_ holding jig in a digital radiograph apparatus, which permitted accurate positioning for sequential exposures. After enamel was covered with a layer of cold-cure acrylic, the dentin was exposed by circular openings 1.0 mm in diameter made with a # 330 rotating dental bur. Dental caries-like lesions were induced by exposure for 6 weeks to Streptococcus mutans GEM, a biotype I clinical isolate [S. m.), and Lactobacillus casei {ATCC 11578)(L. c.) according to the following protocol: mounted teeth were placed in Brain Heart Infusion broth (BHI; Difco, Detroit, MI) containing 5.0% sucrose w/v which was inoculated with S. m. The medium was changed daily and incubation conducted at 37°C for 7 days in air containing 10% CO2. At day 8, mounted teeth were placed in MRS broth (Difco) containing 5.0% sucrose which was inoculated with L. c. This medium was alternated daily with a solution of 0.85% NaCl (normal saline) and 5.0% w/v sucrose.  Incubation proceeded for an

,  additional  97 days, Incremental caries progression was evaluated by sequential radiography.  Spot microbial culturing of lesions was conducted.

Teeth were incubated with pure cultures of cariogenic bacteria for 105 days. Dentinal-like carious lesions appeared in the teeth and progressed with time (Figures 14A to 14L).

Example 4. Effect of a 1-Minute Rinse with Trim or Water on Acidogenesis of Experimental Dental Plaque (Indirect Plaque pH Measurements) See Figures 2-9.

The purpose of this experiment is to simulate the effect on acidogenesis of plaque following a 1-minute Trim rinse.

Mounted teeth containing cariogenic plaques were removed from the incubation medium and rinsed in 0.85% saline solution (normal saline) to remove substrates and allow glycolysis to cease. Mounted teeth were then placed in 2 ml of water with 5% sucrose for 25 minutes at 37°C. This procedure simulated a typical dietary exposure to a cariogenic substrate. During this time pH of the water was measured by a pH meter (Orion 420A, Fisher Scientific) with a Ross combination microelectrode (Orion, Fisher). Teeth were then immersed for 1 min in either Trim (test solution) or water (control solution) after which they were placed in 2 ml of water and the pH was monitored for additional 25 minutes.

Teeth exposed to 5% sucrose in water for 25 minutes decreased the plaque pH from approximately 6.5 to 4.00. After a 1 minute water rinse the pH returned to about 5.00 and dropped to 4.00 after an additional 25 minutes of incubation.

After a 1 minute Trim rinse, the pH rose to roughly 7.5 and then dropped to about 5.5 after an additional 25 minute incubation.

Trim appeared to have a protective effect on cariogenic plaque after a I minute rinse since acidity was immediately raised to a safe level and it remained above the critical pH of 5.5 for up to 25 minutes.

Example 5. Effect of Trim or Water containing 5% sucrose on Acidogenesis of Experimental Cariogenic Plaque (Indirect Plaque pH Measurements). See Figures 10-13.

The purpose of this experiment is to test plaque acidogenesis during exposure to Trim containing a cariogenic substrate.

The steps outlined in Example 2 above was repeated with the exception that Trim containing 5% sucrose replaced 5% sucrose in water during the first incubation. All teeth were then rinsed in water for 1 minute and the pH was followed for additional 25 minutes.

When Trim containing 5% sucrose was incubated with cariogenic plaques for 25 minutes the pH decreased from about 10.0 to 6.2. After a 1 minute water rinse the pH continued to drop to approximately 5.0 when incubated in water for additional 25 minutes.

These results indicate that if Trim were the base for a sweet drink, for example, pH of plaque would not decrease to a cariogenic level when the Trim drink is present in the mouth. Plaque acldogenesis would continue, however, after it is cleared by washing with water or perhaps, swallowing.

Example 6. Effect of a 1-min.ute rinse with Trim or Water on Acldogenesis of Experimental Dental Plaque (Direct Plaque pH Measurements)

The purpose of this experiment is to simulate the effect on acldogenesis of plaque following a 1-minute Trim rinse.

The steps outlined in Example 2 above was followed with the exception that plaque pH was measured directly with a microelectiode (Wpi Inc. MEPH-3 touch microelectrode, Londonderry, NH).

In this experiment, pH was measured directly within experimental lesions. During a 25-minute incubation with 5% sucrose, the pH decreased only slightly &om approximately 4.2 to 4.0. After a 1 minute rinse with Trim the pH rose to roughly 7.00 in 3 of 4 teeth and decreased to about 4.5 during a second 25 minute incubation. When the plaques were rinsed with the control solution, water, and then incubated for additional 25 minutes, the pH remained at approximately 4.00. This experiment seemed to indicate that Trim buffering capacity would not be very effective in deep carious lesion. Results are tabulated below (Table 2).

We Claim,

1.	A formulation comprising a electrolyzed water, wherein the electrolyzed water

has a negative reduction potential in the range of 150 to  o mV

and wherein the formulation is a beverage, mouth rinse or other cariostatic formulation to be administered to teeth, and increases the pH of dental plaque In contact with the formulation to greater than S.5.

2.	The formulation as claimed in claim 1, wherein the formulation comprises at

least one metal ion.

3.	The formulation as claimed in claim I, wherein the metal ion is selected from

the group consisting of sodium, potassium, magnesium and calcium.

4.	The formulation as claimed in claim 1, wherein the formulation is beverage.

5.	The formulation as claimed In claim 1, wherein the formulation is a ,mouth

rinse.

6.	The formulation as claimed in claim 1, where the formulation is a cariostatic

formulation to be administered to teeth.

7.	Vhe formuation as claimed in claim 1, further comprising a sweetener.

8.	The formulation as calimed in claim 7, wherein Vne sweetner is selected from

the group consisting of acesulfame potassium, com syrup, dextrose,

hydrogenated starch hy»J!-olysates, fructose, glucose, isomattose, iactitol,

maltitol, malHtol syrup, msnnitol, sorbitol, sorbitol syrup, sucrose, sucralose,

thaumatin and xylitol.

9.	The formulation as claimed in claim 7, wherein the sweetner is an artificial

sweetener.

10.	The formulation as claimed In claim 9, wherein the sweetner Is selected from

the group consisting of saccharine and aspartame.

11.	The formulation as claimed In claim 7, further comprising a colouring agent.

12.	The formulation as claimed in claim 7, further comprising carbonation.

Documents:

				0920-mas-2002 abstract duplicate.pdf

				0920-mas-2002 abstract.pdf

				0920-mas-2002 claims duplicate.pdf

				0920-mas-2002 claims.pdf

				0920-mas-2002 correspondence-others.pdf

				0920-mas-2002 correspondence-po.pdf

				0920-mas-2002 description (complete) duplicate.pdf

				0920-mas-2002 description (complete).pdf

				0920-mas-2002 drawings.pdf

				0920-mas-2002 form-1.pdf

				0920-mas-2002 form-13.pdf

				0920-mas-2002 form-19.pdf

				0920-mas-2002 form-26.pdf

				0920-mas-2002 form-3.pdf

				0920-mas-2002 form-5.pdf

				0920-mas-2002 petition.pdf

« Previous Patent

Next Patent »

Patent Number	223539	

Indian Patent Application Number	920/MAS/2002	

PG Journal Number	47/2008	

Publication Date	21-Nov-2008	

Grant Date	12-Sep-2008	

Date of Filing	10-Dec-2002	

Name of Patentee	XIAO BING WANG	

Applicant Address	C/O TRIMGEN CORPORATION, 34 LOVETON CIRCLE, #210 SPARKS, MARYLAND 21152,	

Inventors:

#	Inventor's Name	Inventor's Address	

1	XIAO BING WANG	C/O TRIMGEN CORPORATION, 34 LOVETON CIRCLE, #210 SPARKS, MARYLAND 21152,	

2	SHINKATSU MORISAWA	C/O NIHON TRIM CO LTD, 8-34 OYODONAKA 1-CHOME KITA-KU, OSAKA-SHI, OSAKA,	

PCT International Classification Number	A61K6/00	

PCT International Application Number	N/A	

PCT International Filing date		

PCT Conventions:

#	PCT Application Number	Date of Convention	Priority Country	

1	10/306,970	2002-11-27	U.S.A.	

2	60/340,769	2001-12-11	U.S.A.	

© All Indian Patents, 2013-2021.

  Patent data available in the public domain from Indian Patents Office, Department of Industrial Policy and Promotions, Ministry of Commerce and Industry, Government of India.

File: patents/223551-coating-and-binding-agent-for-oral-or-dermal-pharmaceutical-forms.html
Indian Patents. 223551:COATING AND BINDING AGENT FOR ORAL OR DERMAL PHARMACEUTICAL FORMS

Indian Patents

Recently Granted Patents

  Recently Published Patents

Title of Invention	COATING AND BINDING AGENT FOR ORAL OR DERMAL PHARMACEUTICAL FORMS

Abstract	ABSTRACT IN/PCT/2001/00097/CHE COATING AND BINDING AGENT FOR ORAL OR DERMAL PHARMACEUTICAL FORMS A process for preparation of a coating and binding agent for oral or dermal pharmaceutical forms comprising (a) 35 to 98 wt% a copolymer comprising radical-polymerized C1 to C4 esters of acrylic or methacrylic acid and further {meth)acrylate monomers containing functional tertiary amino groups and (b) 1 to 50 wt% of a plasticizer as well as (c) 1 to 15 wt% of an emulsifier with an HLB value of at least 14, wherein the components (a), (b) and (c) are intermixed with each other with or without addition of water and possibly with addition of a pharmaceutical active principle and further common fillers, and the coating and binding agent is prepared by melting, casting, doctoring or spraying, characterized in that the copolymer (a) is introduced in powder form with a mean particle size of 1 to 40 um.	

Full Text	 

Coating and binding agent for oral or dermal pharmaceutical forms

The invention relates to a coating and binding agent for oral and dermal pharmaceutical forms, comprising a {meth)acrylate copolymer, plasticizer and emulsifier.

Prior Art

The use of (meth)acrylate copolymers in pharmaceutical coatings has been known for decades. (Meth)acrylate copolymers containing monomer units with tertiary amino groups are suitable, for example, for pharmaceutical coatings which mask the taste and which dissolve in the gastric fluid and thus permit rapid release of active principle. Such polymers can be processed very effectively in the form of organic solutions. Unfortunately organic solvents suffer from several disadvantages, in that, for example, they pollute the environment and are toxic and readily flammable. Thus efforts already began years ago, wherever possible, to replace organic solutions by aqueous dispersions or to permit processing without any addition of solvent whatsoever (such as processing in the melt).

US Patent 4705695 describes a process for coating pharmaceutical formulations with an aqueous coating agent containing a water-soluble (meth)acrylate copolymer with tertiary amino groups as well as a water-in soluble, neutral polymer as binder. The solubility of the (meth)acrylate copolymer comprising, for example, equal proportions of methyl methacrylate and dimethytaminoethyl methacrylate is achieved by stirring the powder form with particle sizes smaller than 0.25 mm into water while simultaneously adding an acid. As the binder there is used an insoluble copolymer comprising, for example, methyl methacrylate and ethyl acrylate (70:30). The preparation of the coating solution is relatively complex. Because of the acid content,

the coating has an unpleasant taste. Corresponding films dissolve both in synthetic gastric fluid as well as in water in less than two minutes.

European Patent 181515 B describes a process for preparation of an aqueous coating agent dispersion and the use thereof for coating of pharmaceuticals. For this purpose there Is used a (meth)acrylate copolymer containing quaternary ammonium groups, which copolymer swells but is not soluble in water. The copolymer can comprise, for example, methyl methacrylate, ethyl acrylate and 2-trimethylammonium ethyl methacrylate chloride (60:30:10). It is preferably used in the form of finely gnaund powder in the particle-size range smaller than 200 //m. Particle sizes smaller than 20 to 50 um can be used, but are less suitable because of the dust generation tendency. The powder dissolves in water at elevated temperature after prolonged stirring. Dispersion is promoted by the addition of piasticizers. Addition of emulsifiers is said to be unnecessary.

European Patent Application 0727205 A describes thermoplastically processable coating and binding agents for pharmaceutical forms. Therein there Is described among other possibilities the solvent-free processing to meltable pharmaceutical formulations of (meth)acrylate copolymers containing monomer units with tertiary amino groups, by means of addition of incompatible fluidlzing agents such as glycol monostearate.

Object and Achievement

in contrast to (meth)acrylate copotymers containing monomer units with quaternary amino groups, heretofore it has not been possible, without addition of acids, to convert to stable aqueous solutions or dispersions (meth)acrylate copolymers which contain monomer units with tertiary amino groups. In addition, further additives such as neutral (meth)acryiate copotymers are usually necessary in order to obtain formulations that can be sprayed at all.

Coatings according to US Patent 4705695 cited in the introduction also have the disadvantage that they are expensive to prepare, have a bitter taste and can be prepared only by relatively complex means. Since such formulations already dissolve rapidly in pure water, they are unsuitable as taste-masking coatings.

One object of the present invention was seen as providing a formulation and a process for preparation of a coating and binding agent for pharmaceutical forms containing (meth)acrylate copolymers which monomer units with tertiary amino groups, which process pemiits simple wet or dry ftjrther processing. In this connection the formulations should be suitable in particular for preparation of taste-masking coatings and therefore should be less soluble in water than in synthetic gastric fluid. The aqueous fomiulations should be readily processable, especially by spray application. Furthermore, the formulations should also be suitable for dry processing, in order to provide a further alternative to the meltable pharmaceutical formulations according to European Patent Application 0727205 A.

Surprisingly it has been found that the object is achieved by a process for preparation of a coaling and binding agent for oral or dermal pharmaceutical forms comprising

(a)	35 to 98 wt% of a copolymer comprising radical-polymerized C1 to C4 esters of acrylic or methacrylic acid and further (meth)acrylate monomers containing functional tertiary ammonium groups and

(b)	1 to 50 wt% of a piasticizer as well as

(c)	1 to 15 wt% of an emulsifier with an HLB value of at least 14,

wherein components (a), (b) and (c) are intermixed with each other with or without addition of water and possibly with addition of a pharmaceutical active principle and further common fillers, and the coating and binding agent is prepared by melting, casting, doctoring or spraying,

characterized in that

the copolymer (a) is introduced in powder form with a mean particle size of 1 to 40 um.

The surprisingly good processability of the formulation is due to the provision of copolymer (a) in powder form with extremely small particle size, and was not foreseeable. Copolymer (a) in this powder form is new and is also claimed. Furthermore, the invention is based on the knowledge that components (a), (b) and (c) must be present in well-defined ratios in order to achieve the stated object. It is

assumed that the advantageous effects are due to mutual interactions of the components with each other during the preparation process. The coating and binding agents which are also part of the invention are therefore characterized by the preparation process.

Since the advantageous effects are also achieved without use of water or solvents, the components can also be processed in dry form. It is suspected that under these conditions constituents (a) and (b) and (c) aggregate with each other in advantageous manner under the effect of heat.

The layers or coatings that can be prepared from the powder are insoluble or difficultly soluble in water. The layer transformed to film remains impervious in the neutral environment of the mouth, but in synthetic gastric fluid it dissolves rapidly and releases the encapsulated or embedded active principle very rapidly in the desired manner.

operation of the Invention

Component (aCopolymers (a) comprise substantially or completely radical-polymerized 01 to 04 esters of acrylic or methacrylic acid and further (meth)acrylate monomers containing functional tertiary ammonium groups.

Suitable monomers with functional tertiary ammonium groups are listed in US Patent 4705695, column 3, line 64 to column 4, line 13. Worth special mention are dimethylaminoethyl acrylate, 2-dimethylaminopropyl acrylate, dimethylaminopropyl methacrylate, dimethylaminobenzyl acrylate, dimethylaminobenzyl methacrylate, (3-dimethylamino-2,2-dimethyl)propyl acrylate, dimethylamino-2,2-dimethyl)propyl methacrylate, (3-diethylamino-2,2-dimethyl)propyl acrylate and diethylamino-2,2-dimethyl)propyl methacrylate. Especially preferred is dimethylaminoethyl methacrylate.

The content of monomers with tertiary ammonium groups in the copolymer can range advantageously between 30 and 70 wt%, preferably between 40 and 60 virt%. The proportion of the 01 to C4 esters of acrylic or methacrylic acid is 70 to 30 wt%. Examples of such esters are methyl methacrylate, ethyl methacrylate, butyl methacrylate, methyl acrylate, ethyl acrylate, butyl acrylate.

A {meth)acrylate copolymer with tertiary amino groups, corresponding to component (a), can be composed, for example, from 20 to 30 wt% of methyl methacrylate, 20 to 30 wt% of butyl methacrylate and 60 to 40 wt% of dimethylaminoethyl methacrylate.

The proportion of component (a) in the formulation is 35 to 98 wt%, preferably 60 to 90 wt%.

Copolymers (a) are obtained in a manner known in itself by radical, bulk, solution, bead or emulsion polymerization. Before processing they must be transformed into the inventive particle-size range by appropriate grinding, drying or spraying processes. Suitable apparatus for preparation of the powders are familiar to those skilled in the art. Examples are air-jet mills, pinned-disk mills, fan mills. If necessary, appropriate sieving steps can be included. A suitable mill for industrial large quantities is. for example, a counterjet mill (Multi No. 4200), which is operated with a gauge pressure of about 6 bar.

The mean particle size of the powders can be determined as follows:

-	By air-jet screening for simple separation of the ground product into a few fractions. In the present measurement range, this method is somewhat less accurate than the alternatives. At least 70% and preferably 90% of the particles relative to the weight (weight distribution), however, must lie within the inventive size range of 1 to 40 um.

-	A highly suitable measuring method is laser refraction for determination of particle-size distribution. Commercial instruments permit measurement in air (Malvern Co. S3.01 Particle Sizer) or preferably in liquid media (LOT Co., Gala! CIS 1). The prerequisite for measurement in liquids is that the polymer does not dissolve therein or the particles do not change in some other way during the measurement. An example of a suitable medium is a highly diluted (about 0.02%) aqueous Polysorbate 80 solution. The mean particle diameter must range between 1 and 40, preferably between 5 and 35, especially between 10 and 20 um.

Component (h)

Plasticizers can influence the functionality of the polymer layer depending on type (lipophilic or hydrophilic) and added proportion. Plasticizers achieve lowering of the glass transition temperature by physical interaction with the polymers and promote film formation as a function of the added proportion. Suitable substances usually have a molecular weight of between 100 and 20.000 and contain one or more hydrophilic groups such as hydroxyl, ester or amino groups in the molecule.

Examples of suitable plasticizers are citric acid alkyl esters, glycerol esters, phthalic acid alkyl esters, sebacic acid alkyl esters, sucrose esters, sorbitan esters, dibutyl sebacate and polyethylene glycols 200 to 12.000. Preferred plasticizers are triethyl citrate (TEC), acetyl triethyl citrate (ATEC) and dibutyl sebacate (DBS). Others worth mentioning are esters that are usually liquid at room temperature, such as citrates, phthalates. sebacates or castor oil. Preferably there are used citric acid and sebacic acid esters.

The addition of plasticizer (b) to the formulation can be accomplished in known manner, directly, in aqueous solution or after heat pretreatment of the mixture. Mixtures of plasticizers can also be used.

The proportion of component (b) in the formulation is 1 to 50, preferably 5 to 30 wt%.

Component c

Emulsifiers or surfactants are interfacially active substances with lyobipolar character, meaning that nonpolar, lipophilic centers as well as polar, hydrophillc centers must be present in their molecule (P.H. List, The Science of Pharmaceutical Forms, Wissenschaftliche Verlagsgesellschaft mbH Stuttgart. 1982, Chapter 6.2). Depending on molecular structure, a distinction is made between ionogenic and nonionogenic emulsifiers.

The HLB value is a concept introduced by Griffin in 1950 as a measure of the hydrophilicity or lipophlHcity of nonionic surfactants. It can be determined experimentally by the phenol titration method of Marszall; see "Parfumerie, Kosmetik", Vol. 60, 1979. pp. 444-448; further literature references can be found in Rdmpp, Chemistry Lexicon, 8th Edition 1983, p. 1750. See also, for example, US Patent 4795643 (Seth).

An HLB value {hydrophllic/lipophilic balance) can be determined exactly only for nonionic emulsifiers. In the case of anionic emulsifiers this value can be determined theoretically, but it is almost always higher or much higher than 14.

According to the invention, emulsifiers (c) with an HLB value above 14 are to be understood as hydrophillc, nonionic emulsifiers with an HLB range of at least 14 as well as anionic emulsifiers, which are also hydrophilic, and salts thereof that have a theoretical HLB value above 14. Certainly emulsifiers with HLB values of less than 14, such as glycerol monostearate, can also be present in addition, but they do not replace the emulsifiers (c) with HLB values of at least 14.

Examples of suitable emulsifiers (c) are sodium lauryl sulfate and sodium cetyl stearyl sulfate, sucrose stearate and Polysorbate 80. Emulsifiers (c) are present in proportions of 1 to 15, preferably 5 to 10 wt%. Naturally the use of emulsifier mixtures is also possible.

The addition of emulsifiers (c) to the formulation can be accomplished in known manner, directly in aqueous solution or after heat pretreatment of the mixture.

Emulsifiers can influence the functionality of the polymer layer depending on type and added proportion.

Further fillers

Standard fillers are usually added to the inventive formulation during processing to coating and binding agents.

The quantities introduced and the use of standard fillers in pharmaceutical coatings or overlayers are familiar to those skilled in the art. Examples of standard fillers are release agents, pigments, stabilizers, antioxidants, pore-forming agents, penetration-promoting agents, brighteners, fragrances or flavoring agents. They are used as processing adjuvants and are intended to ensure a reliable and reproducible preparation process as well as good long-term storage stability, or they achieve additional advantageous properties in the pharmaceutical form. They are added to the polymer formulations before processing and can influence the permeability of the coatings. This property can be used if necessary as an additional control parameter.

Release agents:

Release agents usually have lipophilic properties and are usually added to spray suspensions. They prevent agglomeration of cores during film formation. There are preferably used talc, Mg or Ca stearate, ground silica, kaolin or nonionic emulsifiers with an HLB value of between 3 and 8. Standard proportions for use of release agents in the inventive coating and binding agents range between 0.5 and 100 wt% relative to copolymer (a).

In a particularly advantageous embodiment, the release agent is added in concentrated fonn as the outer layer.application takes place in the form of powder o by spraying from aqueous suspension with 5 to 30% solid content. The necessary concentration is lower than for incorporation into the polymer layer and amounts to 0.1 to 2% relative to the weight of the pharmaceutical form.

•  Pigments:

Only rarely is the pigment added in soluble form. As a rule, aluminum oxide or iron oxide pigments are used in dispersed form. Titanium dioxide is used as a whitening pigment. Standard proportions for use of pigments in the inventive coating and binding agents range between 20 and 60 wt% relative to the polymer mixture. Because of the high pigment-binding capacity, however, proportions as high as 100 wt% can also be processed.

In a particuiariy advantageous embodiment, the pigment is used directly in concentrated form as the outer layer) Application takes place in the form of powder or by spraying from aqueous suspension with 5 to 30% solid content. The necessary concentration is lower than for incorporation into the polymer layer and amounts to 0.1 to 2% relative to the weight of the pharmaceutical form.

In principle, all substances used must of course be toxicotogically safe and be used in pharmaceuticals without risk for patients.

The preparation orocess

Components (a), (b) and (c) are intermixed with each other with or without addition of water and if necessary with addition of a pharmaceutical active principle and further common fillers, and the coating and binding agent is prepared by melting, casting, doctoring or spraying. In this connection transformation of the coating to a film and binding agent Is the prerequisite for the functional effect in pharmaceutical forms.

Transformation to film takes place by input of energy, regardless of the application process. This can be accomplished by convection (heat), radiation (infrared or microwave) or conduction. Water used as suspension agent for application then evaporates. If necessary, a vacuum can also be employed to accelerate evaporation. The temperature required for transformation to film depends on the combination of components used.

Use of the inventive formulation for preparation of binding agents:

The use as binding agents is carried out, for example, by spraying the aqueous polymer suspension of cores free of active principle (nonpareils) w'Ah simultaneous addition of powdered active principles or mixtures thereof. A further embodiment comprises spraying of the aqueous polymer suspension together with active principles dissolved or suspended therein.

Use of the inventive formulation for preparation of coatino aoents:

Substrates for coatings are capsules, tablets, granules, pellets and crystals of regular or irregular shape. The size of granules, pellets or crystals ranges between 0.01 and 2.5 mm, and that of tablets between 2.5 and 30.0 mm. Capsules are made of gelatins, starches or cellulose derivatives.

They usually contain up to 95% of the biologically active substance (active principle) as well as up to 99.9 wt% of further pharmaceutical adjuvants. Standard manufacturing processes are direct pressing, pressing of dry, moist or sintered granules, extrusion followed by forming to rounded shape, moist or dry granulation or direct pelleting (on plates, for example) or by binding of powders (powder layering) on spherules free of active principle (nonpareils) or on particles containing active principle.

Besides the active principle they can contain further pharmaceutical adjuvants: binders such as cellulose and derivatives thereof, polyvinylpyrrolidone (PVP), humectants, disintegration promoters, lubricants, blasting agents, (nneth)acrylates, starches and derivatives thereof, sugar, solubilizers or other substances.

Of special importance is the disintegration time of the cores, which influences the release of the active principle. Current practice is to aim for short disintegration times of less than 5 or less than 10 minutes in the disintegration test per the European Pharmacopoeia. Longer disintegration times are problematic, because additional coatings further retard release of the active principle and can jeopardize the therapeutic effect. A disintegration time of 30 minutes is now regarded as the limit value. The property is tested in water and synthetic gastric fluid (0.1 N HCI). As regards the function of polymers containing tertiary amino groups, the influence of pH on disintegration of the cores or release of active principle is important. Adequate hjnctionality is achieved if the disintegration time in water is at least twice as long as in synthetic gastric fluid.

The cores used are homogeneous or have a layered stnjcture. If splitting lines are sunk into the surfaces, they should be covered as well as possible but only slightly filled by coatings. The layer thickness of polymer powder used according to the invention varies greatly and depends on the processing method or on the quantity of fillers. It ranges between 1 and 100 //m, preferably between 10 and 50 //m. On standard tablets this corresponds to a polymer application of 0.5 to 5 wt%. According to K. Lehmann et al., Drugs made in Germany 37, 2, 53-60 (1994) and T.E. Beckert et al., International Journal of Pharmaceutics 143 (1996). 13-23, coated

microparticles can be pressed to disintegrating tablets without significant influence on tfie function of the polymer.

The function of the polymer layer transformed to film in the final pharmaceutical form can be diverse:

protection against harmlijl environmental influences due to humidity,

gases, light, etc.

masking smell or taste,

identification by color

mechanical stabilization

isolation of incompatible adjuvants

prevention of adherence to the mucous membranes

timed release of active principles

pH-controlIed release of active principles

An advantage is the low viscosity of the polymer mixture in aqueous dispersion even at high solid contents of up to 30%, since splitting lines on the surface of tablets can be patterned in detail. Particularly advantageous is the good protective and masking effect of the inventive polymer mixture with simultaneously slight influence on tablet disintegration. Even in the case of small polymer applications of 1 wt%, taste masking for longer than 30 seconds is already achieved. Thicker coatings with a copolymer of methyl methacrylate, butyl methacrylate and dimethylaminoethyl methacryiate in proportions of 25:25:50 (EUDRAGIT® E 100) improve the taste masking without prolonging the disintegration time in 0.1 N HCI. Also advantageous is the reliable

covering of colored cores by coatings with high proportion of pigment. A special embodiment comprises the embedding of a second active principle in the coating on a core containing active principle.

Application on the inventive formulation for preparation on substrates

The inventive formulation can be used in powder form, as a melt or in aqueous suspension by casting, doctoring or by means of spray application. For this purpose water Is mainly used as the vehicle, in order to apply thin encapsulations uniformly on spherical cores, for example by spraying. Doctoring processes are also used for forming layers. The process used depends mainly on the selected substrate. Dry powder is applied by doctoring or dusting, if necessary by also using electrostatic forces. The deciding factor for operation is that uniform, continuous layers are produced.

Application processes of the prior art can be found in, for example, Bauer, Lehmann, Osterwald, Rothgang, "Coated Pharmaceutical Forms, Wissenschaftliche Verlagsgesellschaft mbH Stuttgart, Chapter 7, pp. 165-196. Properties relevant for application as well as required tests and specifications are listed in pharmacopoeias. Details can be found in common textbooks, such as:

•	Voight, R. (1984): Textbook of Pharmaceutical Technology; Verlag Chemie Weinheim - Beerfield Beach/Florida - Basel.

•	Sucker, H., Fuchs, P., Speiser, P.: Pharmaceutical Technology, Georg Thieme Verlag Stuttgart (1991), especially Chapters 15 and 16, pp. 626-642.

Gennaro, A.R. (Editor), Remington's Pharmaceutical Sciences, Mack Publishing Co.. Easton Pennsylvania (1985), Chapter 88, pp. 1567-1573. List, P.H. (1982): The Science of Pharmaceutical Forms, Wissenschaftliche Verlagsgesellschaft mbH, Stuttgart.

The inventive coating and binding agents can be used as constituents of a transdermal therapy system. The typical case for this purpose is an adhesive bandage, which contains a pharmaceutical active principle which, after release, acts topically or is absorbed through the sltin into the bloodstream and distributed in the body, where it acts systemically.

Dermal and transdermal therapy systems often have a multilayer structure and, on the basis of the structural composition, are divided into:

•	reservoir systems

•	matrix systems

•	drug-in-adhesive systems

•	multi-laminate systems

This pharmaceutical is embedded in one or more layers of these systems and, after fixation on the skin, is released at a controlled rate in order to develop the desired effect.

The following active principles (or salts thereof) are already contained in commercial preparations or are undergoing development:

nicotine, nitroglycerin, scopolamine, clonidine, fentanyl, estradiol, testosterone, oxybutynin, diclophenac, ibuprofen, ketoprofen. diltiazem. propranolol, albuterol, alprazolam, amethocaine, atenolol, benzoporphyrin, buprenorphine, calcitonin, dithranol, diphencyprone, diverse peptides, eptazocines, ethinyl estradiol, methotrexate, naloxone and tretinion.

In a special embodiment, a layer of antiadhesive substrates Is applied and the inventive coating and binding agent is transformed to a film. Then the obtained film is separated from the substrate and used in free form for lamination, calendering or encapsulation. The necessary adhesion is achieved by heating, adhesive bonding. In the process, pressure can additionally be used for stabilization.

Bioloqicallv active substances:

The pharmaceuticals used vi'ithin the meaning of the invention are designed for

administration in the human or animal body in order

1.	to cure, alleviate, prevent or detect diseases, injuries, body damage or pathological conditions,

2.	to allow the nature, condition or functions of the body or mental conditions to be discerned,

3.	to replace active principles or body fluids generated by the human or animal body,

4.	to combat, eliminate or render harmless pathogens, parasites or substances foreign to the body or

5.	to influence the nature, condition or functions of the body or mental conditions.

Common pharmaceuticals can be found in reference works such as the Red List or the Merck Index.

According to the invention there can be used all active principles that satisfy the therapeutic effect within the meaning of the definition given hereinabove and that have adequate thermal stability.

Without claiming completeness, important examples (groups and individual

substances) are the following:

analgesics,

antiallergics. antiarrhythmics

antibiotics, chemotherapeutics, antidiabetics, antidotes,

antiepileptics, antihypertensives, antihypotensives,

anticoagulants, antimycotics, antiphloglstics,

beta receptor blockers, calcium antagonists and ACE inhibitors,

broncholytics/antiasthmatics, cholinergics, corticosteroids (internal),

dermatics, diuretics, enzyme inhibitors, enzyme preparations and transport proteins,

expectorants, geriatrics, gout remedies, flu medicines,

hormones and their inhibitors, hypnotics/sedatives, cardiacs, iipid-lowering drugs,

parathyroid hormones/calcium metabolism regulators,

psychopharmaceuticals, sex hormones and their inhibitors,

spasmolytics, sympatholytics, sympathomimetics, vitamins,

wound medications, cytostatics.

Preferred active principles for slow release of active principles are:

nifedipine, dlltiazem, theophylline, diclofenac sodium, ketoprofen, ibuprofen,

indomethacin, ambroxol, terbutaline, vincamine, propranolol, pentoxifylline, codeine,

morphine, etilefrin, carbamazepine or the therapeutically used salts thereof.

APDJication forms:

In principle the described pharmaceutical forms can be administered directly by oral application. The granules, pellets or particles prepared according to the invention can be filled into gelatin capsules, bags (sachets) or appropriate multi-dose containers

with dispensing device. Ingestion takes place in solid form or as a suspension in liquids. By pressing there are obtained, if necessary after mixing in further adjuvants, tablets that disintegrate after ingestion and usually release coated subunits. Also conceivable is the embedding of agglomerates in polyethylene glycol or lipids for preparation of suppositories or vaginal pharmaceutical forms. Coated tablets are packed in blisters or multi-dose containers and are removed by the patient just before ingestion.

EXAMPLES

The formulations and galenic data of the tablets used in the examples are described in the following table:

Air adjuvants used have pharmaceutical quality.

The preparation of the aqueous suspension of glycerol monostearate (GMS) used in some examples and accomplished by suspension of GMS in an appropriate volume of water, heating to about 60*0 and cooling the batch to room temperature while homogenizing with a high-speed mixer (such as Ultra Tuirax).

The powder fnDm copolymer (a) of methyl methacrylate, butyl methacrylate and dimethylamlnoethyl methacrylate in proportions of 25:25:50 {EUDRAGIT® E100) was prepared by grinding of the extruded granules in various air-jet mills (inventive particle sizes) or a pinned-disk milt (not inventive particle size).

The particle sizes were determined in an S3.01 Particle Sizer (Malvern Instruments Co.) or in a Galai CIS 1 (LOT Co.).

Examples 1 to 3 describe the direct application of the inventive coating and binding agent as a powder or paste.

In Examples 4 to 17 there are described alternative formulations and embodiments in the form of aqueous suspensions.

Examples 18 to 20 describe embodiments that are not in accordance with the invention (comparison examples).

1.-Preparation of a masking layer with a hvdrophilic plasticizer and a nonionic amulsifier

3.5 g of a copolymer of methyl methacrylate, butyl methacrylate and dimethylaminoethyl methacrylate in proportions of 25:25:50 {EUDRAGIT® E 100) was mixed in the mortar with 5 g of polyethylene glycol 12000 plus 1.5 g of sucrose stearate. The obtained powder was doctored uniformly onto Teflon sheet and transformed to a film in a drying oven at 100°C for about 15 hours. There was formed a cohesive clear film, which does not dissolve in demineralized water. It can be transferred by the transfer process, for example, onto flat substrates or can be used as free film for encapsulation of cubic cores. In the process, individual layers can be adhesively bonded or heat-sealed to one another.

2. Preparation of a masking laver with a hvdrophilic plasticizer and a nonionic emulsifier

In a mortar there were mixed 100 g of a copolymer of methyl methacrylate, butyl methacrylate and dimethylaminoethyl methacrylate in proportions of 25:25:50 (mean particle size 10 //m), 5 g of TEC and 1.5 g of Polysorbate 80. This milky white, highly viscous paste was doctored onto a Teflon-coated glass plate and transformed to a film as in Example 1. There was formed a clear, tacky film, which is insoluble in demineralized water and can be used as in Example 1.

3/ Preparation of a masking laver with a lipophilic ptasticizer and a nonionic emulsifier

In a mortar there were mixed 5 g of dibutyl sebacate, 1.5 g of sucrose stearate and 5 g of a copolymer of methyl methacrylate, butyl methacrylate and dimethylaminoethyl methacrylate in proportions of 25:25:50 {mean particle size 10 //m). This milky white, highly viscous paste was doctored onto a Teflon-coated glass plate and transfonned to a film as in Example 1. There was formed a clear, tacky film, which is insoluble in demineralized water and can be used as in Example 1.

4. Colorless masking coating with a nonionic emulsifier and a hydrophillc plasticizer

In a glass beaker there were mixed by means of a paddle stirrer 274 g of water, 18 g of a 33.3% Polysorbate solution and 9 g of triethyl citrate. Then 60 g of a copolymer of methyl methacrylate. butyl methacrylate and dimethylaminoethyl methacrylate in proportions of 25:25:50 (mean particle size 15.3 pm) was added slowly with stirring, after which stirhng was continued for a further 90 minutes.

Now 20 g of a 6% glycerol monostearate suspension was added to the mixture and homogenized for another 10 minutes at a speed of 3500 rpm using an Ultra Turrax.

The obtained spray suspension was sprayed onto 1500 g of placebo tablets in a sugar-coating pan (25 cm diameter, speed about 40 rpm) using a spray gun (spraying pressure 0.8 bar). The product temperature was kept at 25 to 40*'C and the water

used was evaporated by passage of preheated air. The polymer application corresponded to 4 mg/cm2. The spraying time was 60 minutes. Finally, 3 g of magnesium stearate was sprinkled and the product was dried ovemight at room temperature. The tablets had a smooth glossy surface and, in the disintegration test per the European Pharmacopoeia, exhibited the following values in demineralized water and synthetic gastric fluid:

5. Colorless masking coating with an ionic emulsifier and a lipophilic olastJcizer

In a glass beaker there were placed 30.0 g of a copolymer of methyl methacrylate, butyl methacrylate and dimethylaminoethyl methacrylate in proportions of 25:25:50 (mean particle size 13.3 pmj and 3.0 g of sodium lauryl sulfate, 150 g of demineralized water, then 6 g of dibutyl sebacate was mixed in and stirred for 1.5 hours. Then 20 g of talc and 80 g of demineralized water were added to the suspension, after which stirring was continued for a further 10 minutes. The obtained spray suspension was applied on placebo tablets as described in Example 4. The total polymer application corresponded to 2 mg/cm2. The spraying time was 71 minutes. Then the product was dried overnight at room temperature. The tablets had a glossy uniform coating and, in the disintegration test per the European

Pharmacopoeia, exhibited the following values in demineralized water and synthetic gastric fluid:

In a glass reactor there were placed 123.0 g of a copolymer of methyl methacrylate, butyl methacrylate and dimethylaminoethyl methacrylate in proportions of 25:25:50 plus 4.5 g of sodium lauryl sulfate and 600 g of demineralized water, and were stirred with the dissolver disk at a speed of 600 rpm under a vacuum of 720 mbar, heated to 45'C and stirred at this temperature for 1.5 hours. Then 18.0 g of dibutyl sebacate was added slowly and the mixture cooled with stirring to 20'C within 60 min. Now another 4.5 g of sodium lauryl sulfate was added and stirring was continued for up to a total of 5 hours. 183 g of this dispersion was mixed with 30 g of talc and 40 g of demineralized water in a glass beaker and stirred for about 20 minutes. The obtained spray suspension was applied on placebo tablets as described in Example 4. The total polymer application corresponded to 2 mg/cm2. The spraying time was 46 minutes. Then the product was dried overnight at room temperature. The tablets had a uniform, glossy coating and, in the disintegration test per the European Pharmacopoeia, exhibited the following vatues in demineralized water and synthetic gastric fluid:

7. Coloriess masking coating with an ionic emulsifier and a lipophilic olastJcizer

In a glass reactor, 131.8 g of an extruded and ground mixture (mean particle size 4.5 fim) of a copolymer of methyl methacrylate. butyl methacrylate and dimethylaminoethyl methacrylate In proportions of 25:25:50 plus glycerol monostearate (70/30). 7.3 g of sodium lauryl sulfate and 10.94 g of dibutyl sebacate in 600 g of demineralized water were dispersed with the dissolver disk for 5 hours at a speed of 400 rpm under a vacuum of 720 mbar at SCC. The obtained spray suspension was applied on placebo tablets as described in Example 4. The polymer application corresponded to 2 mg/cm2. The spraying time was 84 minutes. The tablets were dried overnight at room temperature. They had a uniform, glossy coating and, in the disintegration test per the European Pharmacopoeia, exhibited the following values in demineralized water and synthetic gastric fluid:

8. Colorless masking coating with an ionic emulsifier and a lipophilic plasticizer with outer oaatino

In a glass beaker there was dissolved at TCC 6 g of sodium cetyl stearyl sulfate (Lanette E) in 288 g of demineralized water. Now 60 g of a copolymer of methyl methacrytate, butyl methacrvlate and dimethylaminoethyl methacrylate in proportions of 25:25:50 (mean particle size 15.3 //m) plus 6 g of dibutyl sebacate were added slowly. IMow stin-ing was continued for a further hour at this temperature on the beatable magnetic stirrer, after which the mixture was cooled to about 50'C, a further 3 g of dibutyl sebacate was added and the mixture was cooled to room temperature. 30 g of talc was dispersed in the batch.

The obtained spray suspension was applied on placebo tablets as described in Example A. The polymer application corresponded to 4 mg/cm2. The spraying time was 62 minutes. Then 40 g of an 18.7% aqueous talc suspension was additionally sprayed on within 5 minutes. The tablets were dried for 2.5 hours at 40°C in the

arying oven. I he tablets had a uniform, glossy coating.

In the disintegration test per the European Pharmacopoeia, they exhibited the

following values in demineralized water and synthetic gastric fluid:

9. Colored masking coating with an ionic emulsifier and a lipophilic plasticizer

In a glass beaker there were mixed, for 3 minutes, 370 g of demineralized water, 4.2 g of sodium lauryl sulfate and 9 g of dibutyl sebacate and united slowly under stirring with 60 g of a copolymer of methyl methac'late, butyl methacrylate and dimethylaminoethyl methacrylate in proportions of 25:25:50 {mean particle size 15.3 //m) then stirred for 3.5 hours at room temperature. To this suspension there was added 100 g of 20% talc suspension and the contents were mixed uniformly.

The obtained spray suspension was applied on placebo tablets as described in Example 4. The polymer appllcaton corresponded to 4 mg/cm2. The spraying time was 95 minutes. Then 55 g of pigment suspension (comprising 0.2% Polysorbate 80, 14.9% talc, 2.1% magnesium stearate, 6.4% titanium dioxide, 6.4% quinollne yellow, 2.1% polyethylene glycol 6000 and 67.9% water) was within 15 minutes. The tablets

were dried overnight at room temperature. They had a smooth, glossy coating, in the disintegration test per the European Pharmacopoeia, they exhibited the following values in demineralized water and synthetic gastric fluid:

10. Colored masking coating with a nonionic emulsifier and a hvdrophilJc plasticizer

In a glass beaker there were premixed, by means of a paddle stirrer, 333.5 g of demineralized water, 12.6 g of 33.3% Polysorbate 80 solution and 9 g of triethyl citrate, and 60 g of a copolymer of methyl methacrylate, butyl methacrylate and dimethylaminoethyl methacrylate in proportions of 25:25:50 (mean particle size 15.3 f/m) was slowly stirred in then stirred for 1.5 hours at room temperature. Then there was added 50 g of 10% talc suspension, the contents were homogenized for 10 minutes at 3000 rpm with the Ultra Turrax and mixed with 2 to 3 drops of anti-foaming emulsion on the magnetic stirrer.

The obtained spray suspension was applied on placebo tablets as described in Example 4. The polymer application con-esponded to 4 mg/cm2. The spraying time was 70 minutes. Then 55 g of pigment suspension (according to Example 9) was

sprayed on within 15 minutes. Half of the tablets were dried overnight at room temperature, while the other half were dried for 6 hours at 40'C in the drying oven. The tablets had a smooth, glossy coating. In the disintegration test per the European Pharmacopoeia, they exhibited the following values in demineralized water and synthetic gastric fluid:

11. Colored masking coating with a ncnionic emulsifier and a hvdrophllic plasticizer

In a glass beaker there were mixed 175 g of demineralized water, 18 g of 33.3% Polysorbate 80 solution and 9 g of triethyl citrate at room temperature. Then 60 g of a copolymer of methyl methacrylate, butyl methacrylate and dimethylaminoethyl methacrylate in proportions of 25:25:50 (mean particle size 15.3 //m) was slowly added thereto and stirred overnight. Then there was added thereto 40 g of 3% glycerol monostearate suspension, the contents were homogenized for 10 minutes at a speed of 3000 rpm with the Ultra Turrax, diluted with water to 400 g and mixed with 2 drops of anti-foaming emulsion. The obtained spray suspension was applied on placebo tablets as described in

Example 4. The polymer application corresponded to 4 mg/cm2. The spraying time was 56 minutes. After application, 25 g of 3% GMS suspension was sprayed on within 5 minutes. In order to obtain a colored coating, 35 g of pigment suspension {comprising 0.2% polyethylene glycol 6000. 2.4% GMS, 2.4% titanium dioxide, 2.4% quinoline yellow and 92.6% water) was additionally sprayed on within 8 minutes. Half of the tablets were dried overnight at room temperature, while the other half were dried for 6 hours at 40'C in the drying oven. They had a smooth, uniformly colored coating. In the disintegration test per the European Pharmacopoeia, they exhibited the following values in demineraltzed water and synthetic gastric fluid:

12. Powder coating with subsequent transformation to film by infrared radiation

In a glass beaker there were mixed 85.0 g of demineralized water, 9 g of 33.3% Polysorbate 80 solution, 6 g of ATBC, then 30 g of a copolymer of methyl methacrylate, butyl methacrylate and dimethylaminoethyl methacrylate in proportions of 25:25:50 (mean particle size 15.3 m) was suspended therein and stirred for one

The obtained polymer suspension was applied in a layer of 500 um thickness on a glass plate by means of a doctor blade and was transformed to a film by heating to 80'C for 5 minutes under an infrared lamp. There was obtained a clear glossy film that did not dissolve in water.

13.	Powder coating with subsequent transformation to film bv infrared radiatinn

In a glass beaker there were mixed 81.5 g of demineralized water, 9 g of 33.3% aqueous Polysorbate 80 solution, 4.5 g of TEC, then 30 g of a copolymer of methyl methacrylate, butyl methacrylate and dimethylaminoethyl methacrylate in proportions of 25:25:50 (mean particle size 15.3 //m) was suspended therein and stirred for 1 hour. The obtained polymer suspension was applied as a layer and transformed to a film as in Example 12. There was obtained a clear film that did not dissolve in water.

14.	Powder coating with subsequent transformation to film bv microwaves

A polymer suspension according to Example 12 was applied as described therein and was transformed to a film in a NE-972-973 microwave combination apparatus (Panasonic Co.) by treatment for 12 minutes at 360 W. There was obtained a clear glossy film that did not dissolve in water.

15.	Powder coating with subsequent transformation to film bv microwaves

A polymer suspension according to Example 13 was applied as described therein and transformed to a film as in Example 14. There was obtained a dear, flexible and glossy film that did not dissolve in water.

16.	Taste-masking coating

The experiment described in Example 4 was repeated with quinidine sulfate tablets. A sensory test yielded the following times for masking of the bitter taste.

17. Coating for insulation against moisture

In an MZ 50 colloid mill (Fryma Co.) there were dispersed for 1.5 hours 1540 g of demineralized water, 400.0 g of a copolymer of methyl methacrylate, butyl methacrylate and dimethylaminoethyl methacrylate in proportions of 25:25:50 {mean particle size 15.3 m), 20.0 g of sodium lauryl sulfate and 40.0 g of dibutyl sebacate.

In 388.0 g of this suspension there were dispersed 34.0 g of talc and 433.0 g of demineralized water, after which stirring was continued for a further 10 minutes.

The obtained spray suspension was applied on Methylene Blue tablets as described in Example 4. The total polymer application corresponded to 4 mg/cm2. The spraying time was 110  minutes. Then the product was dried for 4 hours in the drying oven at 40'C. The tablets had a glossy uniform coating and, in the disintegration test per the European Pharmacopoeia, exhibited the values listed in the table in demineralized water and synthetic gastric fluid. In addition, the times for penetration of the test liquid through the film coating into the tablet core were determined by the appearance of a blue coloration.

18.	Masking coating with particle size that is not in conformity with the invention

The experiment described in Example 4 was repeated with coarser copolymer of methyl methacrylate, butyl methacrylate and dimethylaminoethyl methacrylate In proportions of 25:25:50 (mean particle size 42 um). The spray application proceeded irregularly because of intense dust formation. The coating was not uniform and had a rough, irregular surface.

19.	Masking coating without plasticizer addition

The experiment described in Example 4 was repeated without addition of TEC. The spray application proceeded irregularly because of intense dust formation. The coating was not uniform and had a rough, irregular surface.

20.	Masking coating without surfactant addition

The experiment described in Example 4 was repeated without addition of Polysorbate 80 solution. The spray application proceeded irregularly because of intense dust formation. The coating was not uniform and had a rough, irregular surface.

WE CLAIM:

1.	A process for preparation of a coating and binding agent for oral or dermal

pharmaceutical forms comprising

(a)	35 to 98 wt% a copolymer comprising radical-polymerized Cl to C4 esters of acrylic or methacrylic acid and further (meth)acrylate monomers containing functional tertiary amino groups and

(b)	1 to 50 wt% of a plasticizer as well as

(c)	1 to 15 wt% of an emulsifier with an HLB value of at least 14,

wherein the components (a), (b) and (c) are intermixed with each other with or without addition of water and possibly with addition of a pharmaceutical active principle and further common fillers, and the coating and binding agent is prepared by melting, casting, doctoring or spraying,

characterized in that

the copolymer (a) is introduced in powder form with a mean particle size of 1 to 40 nm.

2.	The process according to claim 1, wherein a release agent is applied in concentrated form as the outer layer on the coating and binding agent.

3.	The process according to claim  1, wherein a pigment is applied in concentrated form as the outer layer on the coating and binding agent.

4.	The coating and binding agent that can be prepared by the process

according to claim 1.

5.	The copolymer comprising radical-polymerized C1 to C4 esters of acrylic

or methacrylic acid and further (meth)acrylate monomers containing

functional tertiary amino groups, wherein it exists in the form of powder

with a mean particle size of 1 to 40 um.

6.	The copolymer according to claim 5, wherein it comprises 20 to 30 wt% of

methyl methacrylate, 20 to 30 wt% of butyl methacrylate and 60 to 40 wt%

of dimethylaminoethyl methacrylate.

7.	The coating and binding agent according to claim 4 as a taste-masking

coating for pharmaceutical compositions containing active principles, a

moisture-insulating coating for pharmaceutical compositions containing

active principles and a transdermal therapy system.

Documents:

				in-pct-2001-0097-che abstract.pdf

				in-pct-2001-0097-che claims duplicate.pdf

				in-pct-2001-0097-che claims.pdf

				in-pct-2001-0097-che correspondence-others.pdf

				in-pct-2001-0097-che correspondence-po.pdf

				in-pct-2001-0097-che description (complete) duplicate.pdf

				in-pct-2001-0097-che description (complete).pdf

				in-pct-2001-0097-che form-1.pdf

				in-pct-2001-0097-che form-19.pdf

				in-pct-2001-0097-che form-26.pdf

				in-pct-2001-0097-che form-3.pdf

				in-pct-2001-0097-che form-5.pdf

				in-pct-2001-0097-che others.pdf

				in-pct-2001-0097-che petition.pdf

« Previous Patent

Next Patent »

Patent Number	223551	

Indian Patent Application Number	IN/PCT/2001/97/CHE	

PG Journal Number	47/2008	

Publication Date	21-Nov-2008	

Grant Date	12-Sep-2008	

Date of Filing	22-Jan-2001	

Name of Patentee	ROHM GMBH	

Applicant Address	KIRSCHENALLE 5, D-64293 DARMSTADT,	

Inventors:

#	Inventor's Name	Inventor's Address	

1	PETEREIT HANS-ULRICH	HANDELSTRASSE 40, D-64291 DARMSTADT,	

2	MEIER CHRISTIAN	KOLBEWEG 35, D-64295 DARMSTADT,	

3	ROTH ERNA	EBERSTADTER KIRCHSTRASSE 5, D-64207 DARMSTADT,	

PCT International Classification Number	C08L33/08	

PCT International Application Number	PCT/EP99/04620	

PCT International Filing date	1999-07-02	

PCT Conventions:

#	PCT Application Number	Date of Convention	Priority Country	

1	DE 199 18 435.6	1999-04-23	Germany	

2	DE 198 33 016.2	1998-07-23	Germany	

© All Indian Patents, 2013-2021.

  Patent data available in the public domain from Indian Patents Office, Department of Industrial Policy and Promotions, Ministry of Commerce and Industry, Government of India.
