Repository: anandvc/allindianpatents

File: patents/223600-method-for-producing-thin-casting-steel-strip-with-low-surface-roughness-and-low-porosity.html (part 1 of 2)
Indian Patents. 223600:"METHOD FOR PRODUCING THIN CASTING STEEL STRIP WITH LOW SURFACE ROUGHNESS AND LOW POROSITY"

Indian Patents

Recently Granted Patents

  Recently Published Patents

Title of Invention	"METHOD FOR PRODUCING THIN CASTING STEEL STRIP WITH LOW SURFACE ROUGHNESS AND LOW POROSITY"

Abstract	A method of producing cast steel strip having low surface roughness and low porosity by casting with molten steel having a total oxygen content of at least about 70 ppm and a free oxygen content between 20 and 60 ppm, and a temperature that allows a majority of any oxide inclusions to be in a liquidus state. The total oxygen content may be at least 100 ppm and the free oxygen content between 30 and 50 ppm. The steel strip produced by the method may have a per unit area density of at least 120 oxide inclusions per square millimeter to a depth of about 2 microns from the strip surface.	

Full Text	TECHNICAL FIELD

The present invention relates to a method for producing thin casting steel strip with low surface roughness and low porosity. This invention relates to the casting of steel strip in a twin roll caster.

In a twin roll caster molten metal is introduced between a pair of counter-rotated horizontal casting rolls, which are cooled so that metal shells solidify on the moving roll surfaces and are brought together at the nip between them to produce a solidified strip product delivered downwardly from the nip. The term "nip" is used herein to refer to the general region at which the rolls are closest together. The molten metal may be poured from a ladle into a smaller vessel from which it flows through a metal delivery nozzle located above the nip forming a casting pool of molten metal supported on the casting surfaces of the rolls immediately above the nip and extending along the length of the nip. This casting pool is usually confined between side plates or dams held in sliding engagement with end surfaces of the rolls so as to dam the two ends of the casting pool against outflow.

When casting steel strip in a twin roll caster, the casting pool will generally be at a temperature in excess of 1550°C and usually 1600 °C and greater. It is necessary to achieve very rapid cooling of the molten steel over the casting surfaces of the rolls in order to form solidified shells in the short period of exposure on the casting surfaces to the molten steel casting pool during each revolution of the casting rolls. Moreover, it is important to achieve even solidification so as to avoid distortion of the solidifying shells which come together at the nip to form the steel strip. Distortion of the shells can lead to surface defects known as "crocodile skin" surface roughness. Crocodile skin surface roughness is illustrated in Figure 1, and involves periodic rises and falls in the strip surface of 40 to 80 microns, in periods of 5 to 10 millimeters, measured by profilometer. Even if pronounced surface distortions and defects are avoided, minor irregularities in shell growth and shell distortions will still lead to liquid entrapment in discrete pockets, or voids, between the two shells in the middle portion of the steel strip. These voids are generated as the entrapped liquid solidifies, and cause a porosity in the steel strip observed by x-ray as shown in Figure 2 herein and in Figure 2b of our paper entitled "Recent Developments in Project M the Joint Development of Low Carbon Steel Strip Casting" by BHP and IHI, presented at the METEC Congress 99, Dusseldorf Germany (June 13-15, 1999). This necessitates in-line hot rolling of the strip to eliminate the porosity since the strip cannot otherwise be used even as feed for cold rolling because of cracks generated by the voids and potential breakage of the strip under tension.

It has hitherto been thought that such internal porosity was inevitable in as-cast thin cast strip, which needed to be eliminated by in-line hot rolling. However, after carefully considering the factors which may lead to uneven solidification and extensive experience in casting steel strip in a twin roll caster with control over those various factors, we have determined that it is possible to achieve more even shell growth to avoid crocodile skin surface roughness, and also, avoid significant liquid entrapment and thus substantially reduce porosity.

DISCLOSURE OF THE INVENTION

According to the present invention, there is provided a method of producing thin cast strip with low surface roughness and low porosity comprising the steps of:

assembling a pair of cooled casting rolls having a nip between them and with confining closure adjacent the ends of nip;

introducing molten steel having a total oxygen content of at least 70 ppm, usually below 250 ppm, and free oxygen content between 20 and 60 ppm, between the pair of casting rolls to form a casting pool at a temperature such that the majority of oxide inclusions formed therein are in liquid state;

counter-rotating the casting rolls and transferring heat from the molten steel to form solidified shells on the surfaces of the casting rolls such that the shells grow to include oxide inclusions relating to the total oxygen and free oxygen content of the molten steel and form steel strip free of crocodile surface roughness; and

forming solidified thin steel strip through the nip between the casting rolls from said solidified shells.

According to the present invention, there is also provided a method of producing thin cast strip with low surface roughness and low porosity comprising the steps of:

assembling a pair of cooled casting rolls having a nip between them and with confining closure adjacent the ends of nip;

introducing molten steel having a total oxygen content of at least 100 ppm, usually below 250 ppm, and free oxygen content between 30 and 50 ppm, between the pair of casting rolls to form a casting pool at a temperature such that the majority of oxide inclusions formed therein are in liquid state;

counter-rotating the casting rolls and transferring heat from the molten steel to form solidified shells on the surfaces of the casting rolls such that the shells grow to include

oxide inclusions relating to the total oxygen and free oxygen content of the molten steel and form steel strip free of crocodile surface roughness; and

forming solidified thin steel strip through the nip between the casting rolls from said solidified shells.

Although also useful in making stainless steel, the method has been found particularly useful in making low carbon steel. In any case, the steel shells may have manganese oxide, silicon oxide and aluminum oxide inclusions so as to produce steel strip having a per unit area density of at least 120 oxide inclusions per square millimeter to a depth of 2 microns from the strip surface. The melting point of the inclusions may be below 1600°C, and preferably is about 1580°C, and below the temperature of the metal in the casting pool. Oxide inclusions comprised of MnO, SiOa and A^Os may be distributed through the molten steel in the casting pool with an inclusion density of between 2 and 4 grams per cubic centimeter.  •

Without being limited by theory, avoidance of crocodile skin surface roughness and lower porosity is believed to be provided by controlling the rate of growth and the distribution of growth of the solidifying metal shells during casting. The primary factors in avoiding shell distortion have been found to be caused by a good distribution of solidification nucleation sites in the molten steel over the casting surfaces, and a controlled rate of shell growth particularly in the initial stages of solidification immediately following nucleation. Further, we have found that it is important that before the solidifying shells pass through the ferrite to austenite transformation, the shells reach sufficient thickness of greater than 0.30 millimeters to resist the stresses that are generated by the volumetric change that accompanies this transformation, and further that transformation from ferrite to austenite phase occur before the shells pass through the nip. This will generally be sufficient to resist the stresses that are generated by the volumetric change that accompanies the transformation. For example, with the heat flux on the order of 14.5 megawatts per square meter, the thickness of each shell may be about 0.32 millimeters at the start of the ferrite to austenite transformation, about 0.44 millimeters at the end of that transformation and about 0.78 millimeters at the nip.

We have also determined that crocodile skin roughness is avoided by having a nucleation per unit area density of at least 120 per square millimeter. We believe such crocodile skin roughness is also avoided by generating controlled heat flux of less than 25 megawatts per square meter during the initial 20 millisecond solidification in the upper or meniscus region of the casting pool to establish coherent solidified shells, and to ensure a

controlled rate of the growth of those shells in a way which avoids shell distortion which might lead to liquid entrapment in the strip.

5

A good distribution of nucleation sites for initial solidification can be accomplished by employing casting surfaces with a texture formed by a random pattern of discrete projections. Said discrete projections of the casting surfaces may have an average height of at least 20 microns and they may have an average surface distribution of between and 200 peaks per mm2. In any event, the casting surface of each roll may be defined by a grit blasted substrate covered by a protective coating. More particularly, the protective coating may be an electroplated metal coating. Even more specifically, the substrate may be copper and the plated coating may be of chromium.

The molten steel in the casting pool may be a low carbon steel having carbon content in the range of 0.001% to 0.1% by weight, manganese content in the range of 0.01% to 2.0% by weight and silicon content hi the range of 0.01% to 10% by weight. The molten steel may have aluminum content of the order of 0.01% or less by weight. The molten steel may have manganese, silicon and aluminum oxides producing hi the steel strip MnOSiOz'MzOa inclusions in which the ratio of MnO/SiOz is in the range of 1.2 to 1.6 and the AJbOs content of the inclusions is less than 40%. The inclusion may contain at least 3% A1203.

Part of the present invention is the production of a novel steel strip having improved surface roughness and porosity by following the method steps as described above. This composition of steel strip cannot, to our knowledge, be described other than by the process steps used in forming the steel strip as described above.

In order that the invention may be more fully explained, the results of extensive experience in casting low carbon steel strip in a twin roll caster will be described with reference to the accompanying drawings in which:

BRIEF DESCRIPTION OF THE DRAWINGS

Figure 1 is a photograph of crocodile skin surface roughness in prior art thin steel strip;

Figure 2 is a photograph of an x-ray showing porosity in prior art thin steel strip;

Figure 3 is a plan view of a continuous strip caster which is operable in accordance with the invention;

Figure 4 is a side elevation of the strip caster shown in Figure 3;

Figure 5 is a vertical cross-section on the line 5—5 in Figure 3;

Figure 6 is a vertical cross-section on the line 6—6 in Figure 3;

Figure 7 is a vertical cross-section on the line 7—7 in Figure 3;

Figure 8 shows the effect of inclusion melting points on heat fluxes obtained in twin roll casting trials using silicon/manganese killed steels;

Figure 9 is an energy dispersive spectroscopy (EDS) map of Mn showing a band of fine solidification inclusions in a solidified steel strip;

Figure 10 is a plot showing the effect of varying manganese to silicon contents on the liquidus temperature of inclusions;

Figure 11 shows the relationship between alumina content (measured from the strip inclusions) and deoxidation effectiveness;

Figure 12 is a ternary phase diagram for MnO.SiOa.AlaOa;

Figure 13 shows the relationship between alumina content inclusions and liquidus temperature;

Figure 14 shows the effect of oxygen in a molten steel on surface tension;

Figure 15 is a plot of the results of calculations concerning the inclusions available for nucleation at differing steel cleanliness levels;

Figure 16 illustrates the affect of MnO/SiOj ratios on inclusion melting point;

Figure 17 illustrates MnO/SiC>2 ratios obtained from inclusion analysis carried out on samples taken from various locations in a strip caster during the casting of low carbon steel strip;

Figure 18 illustrates the effect on inclusion melting point by the addition of A^Os at varying contents;

Figure 19 illustrates how alumina levels may be adjusted within a safe operating region when casting low carbon steel in order to keep the melting point of the oxide inclusions below a casting temperature of about 1580°C;

•  Figure 20 illustrates results of casting with steels of varying total oxygen and AlaOs content;

Figure 21 indicates heat flux values obtained during solidification of steel samples on a textured substrate having a regular pattern of ridges at a pitch of 180 microns and a depth of 60 microns and compares these with values obtained during solidification onto a grit blasted substrate;

Figure 22 plots maximum heat flux measurements obtained during successive dip tests in which steel was solidified from four different melts onto ridged and grit blasted substrates;

Figure 23 indicates the results of physical measurements of crocodile-skin defects in the solidified shells obtained from the dip tests of Figure 22;

Figure 24 indicates the results of measurements of 5 standard deviation of thickness of the solidified shells obtained in the dip tests of Figure 22;

Figures 25 and 26 are photomicrographs of the surfaces of shells formed on ridged substrates having differing ridge depths;

Figure 27 is a photomicrograph of the surface of a shell solidified onto a substrate textured by a regular pattern of pyramid projections; and

Figure 28 is a photomicrograph of the surface of a steel shell solidified onto a grit blasted substrate.

Figures 29 through 33 are plots showing the total oxygen content of production steel melts in the tundish immediately above the casting pool of molten steel during casting of thin strip with a twin-roll caster; and

Figures 34 through 38 are plots of the free oxygen content of the same steel melts reported in Figures 29 through 33 in the tundish immediately above the casting pool of molten steel during casting of thin strip with a twin-roll caster.

DETAILED DESCRIPTION OF THE PREFERRED EMBODIMENT

For the purposes of promoting an understanding of the principles of the invention, reference will now be made to the. embodiments illustrated in the drawings and specific language will be used to describe same. It will nevertheless be understood that no limitation of the scope of the invention is thereby intended, such alterations and further modifications in the illustrated device, and such further applications of the principles of the invention as illustrated therein being contemplated as would normally occur to one skilled in the art to which the invention relates.

Figures 3 to 7 illustrate a twin roll continuous strip caster which may be operated in accordance with the present invention. This caster comprises a main machine frame 11 which stands up from the factory floor 12. Frame 11 supports a casting roll carriage 13 which is horizontally movable between an assembly station 14 and a casting station 15. Carriage 13 carries a pair of parallel casting rolls 16 to which molten metal is supplied during

a casting operation from a ladle 17 via a tundish 18 and delivery nozzle 19 to create a casting pool 30. Casting rolls 16 are water cooled so that shells solidify on the moving roll surfaces 16A and are brought together at the nip between them to produce a solidified strip product 20 at the roll outlet. This product is fed to a standard coiler 21 and may subsequently be transferred to a second coiler 22. A receptacle 23 is mounted on the machine frame adjacent the casting station and molten metal can be diverted into this receptacle via an overflow spout 24 on the tundish or by withdrawal of an emergency plug 25 at one side of the tundish if there is a severe malformation of product or other severe malfunction during a casting operation.

Roll carriage 13 comprises a carriage frame 31 mounted by wheels 32 on rails 33 extending along part of the main machine frame 11 whereby roll carriage 13 as a whole is mounted for movement along the'rails 33. Carriage frame 31 carries a pair of roll cradles 34 in which the rolls 16 are rotatably mounted. Roll cradles 34 are mounted on the carriage frame 31 by inter-engaging complementary slide members 35, 36 to allow the cradles to be moved on the carriage under the influence of hydraulic cylinder units 37, 38 to adjust the width of the nip between die casting rolls 16 and to enable the rolls to be rapidly moved apart for a short time interval when it is required to form a transverse line of weakness across the strip as will be explained in more detail below. The carriage is movable as a whole along the rails 33 by actuation of a double acting hydraulic piston and cylinder unit 39, connected between a drive bracket 40 on the roll carriage and the main machine frame so as to be actuable to move the roll carriage between the assembly station 14 and casting station 15 and vice versa.

Casting rolls 16 are counter-rotated through drive shafts 41 from an electric motor and transmission mounted on carriage frame 31. Rolls 16 have copper peripheral walls formed with a series of longitudinally extending and circumferentially spaced water cooling passages supplied with cooling water through the roll ends from water supply ducts in the roll drive shafts 41 which are connected to water supply hoses 42 through rotary glands 43. The roll may typically be about 500 mm in diameter and up to 2000 mm long in order to produce 2000 mm wide strip product.

Ladle 17 is of entirely conventional construction and is supported via a yoke 45 on an overhead crane whence it can be brought into position from a hot metal receiving station. The ladle is fitted with a stopper rod 46 actuable by a servo cylinder to allow molten metal to flow from the ladle through an outlet nozzle 47 and refractory shroud 48 into tundish 18.

Tundish 18 is also of conventional construction. It is formed as a wide dish made of a refractory material such as magnesium oxide (MgO). One side of the tundish receives molten metal from the ladle and is provided with the aforesaid overflow 24 and emergency plug 25. The other side of the tundish is provided with a series of longitudinally spaced metal outlet openings 52. The lower part of the tundish carries mounting brackets 53 for mounting the tundish onto the roll carriage frame 31 and provided with apertures to receive indexing pegs 54 on the carriage frame so as to accurately locate the tundish.

Delivery nozzle 19 is formed as an elongate body made of a refractory material such as alumina graphite. Its lower part is tapered so as to converge inwardly and downwardly so that it can project into the nip between casting rolls 16. It is provided with a mounting bracket 60 to support it on the roll carriage frame and its upper part is formed with outwardly projecting side flanges 55 which locate on the mounting bracket.

Nozzle 19 may have a series of horizontally spaced generally vertically extending flow passages to produce a suitably low velocity discharge of metal throughout the width of the rolls and to deliver the molten metal into the nip between the rolls without direct impingement on the roll surfaces at which initial solidification occurs. Alternatively, the nozzle may have a single continuous slot outlet to deliver a low velocity curtain of molten metal directly into the nip between the rolls and/or it may be immersed in the molten metal pool.

The pool is confined at the ends of the rolls by a pair of side closure plates 56 which are held against stepped ends 57 of the rolls when the roll carriage is at the casting station. Side closure plates 56 are made of a strong refractory material, for example boron nitride, and have scalloped side edges 81 to match the curvature of the stepped ends 57 of the rolls. The side plates can be mounted in plate holders 82 which are movable at the casting station by actuation of a pair of hydraulic cylinder units 83 to bring the side plates into engagement with the stepped ends of the casting rolls to form end closures for the molten pool of metal formed on the casting rolls during a casting operation.

During a casting operation the ladle stopper rod 46 is actuated to allow molten metal to pour from the ladle to the tundish through the metal delivery nozzle whence it flows to the casting rolls. The clean head end of the strip product 20 is guided by actuation of an apron table 96 to the jaws of the coiler 21. Apron table 96 hangs from pivot mountings 97 on the main frame and can be swung toward the coiler by actuation of an hydraulic cylinder unit 98 after the clean head end has been formed. Table 96 may operate against an upper strip guide flap 99 actuated by a piston and a cylinder unit 101 and the strip product 20 may be

confined between a pair of vertical side rollers 102. After the head end has been guided in to the jaws of the coiler, the coiler is rotated to coil the strip product 20 and the apron table is allowed to swing back to its inoperative position where it simply hangs from the machine frame clear of the product which is taken directly onto the coiler 21. The resulting strip product 20 may be subsequently transferred to coiler 22 to produce a final coil for transport away from the caster.

Full particulars of a twin roll caster of the kind illustrated in Figures 3 to 7 are more fully described in our U.S. Pat. Nos. 5,184,668 and 5,277,243 and International Patent Application PCT/AU93/00593.

After extensive operation of a twin roll caster as described herein with reference to Figures 3 to 7, we have identified factors to be controlled in order to cast steel strip which is substantially free of crocodile skin surface roughness and of porosity in the as-cast condition. Such strip need not be subjected to in-line hot rolling to eliminate porosity and may be used in the as-cast condition or used as feed stock for cold rolling.

In general terms, the improvement of crocodile skin surface roughness and porosity can be achieved by careful control over initial nucleation and initial heat flux in the initial stages of solidification to ensure a controlled rate of shell growth. Initial nucleation may be controlled by ensuring a good distribution of nucleation sites by the provision of textured casting surfaces formed by a random pattern of discrete projections which, together with a steel chemistry of the molten steel feed of total oxygen content greater than 70 ppm, typically less than 250 ppm, and free oxygen content of between 20 and 60 ppm, produces a good distribution of oxide inclusions to serve as nucleation sites. The oxygen content of the molten steel feed may be at least 100 ppm total oxygen and between 30 and 50 ppm free oxygen.

For example, forming a textured surface on the casting surfaces of the casting rolls having a random pattern of discrete projections, having an average height of at least 20 microns and having an average surface distribution of between 5 and 200 peaks per square millimeters may produce the desired distribution of nucleation sites. The temperature of the molten casting pool is maintained at a temperature at which the majority of oxide inclusions are in liquid form during nucleation and the initial stages of solidification. We have also determined that the initial contact heat flux should be such that the transfer of heat from the molten metal to the casting surfaces during the initial 20 milliseconds of solidification is no more than 25 megawatts per square meter in order to prevent rapid shell growth and

distortion. This control of shell growth also can be met by the use of the selected surface texture.

Casting trials using silicon manganese killed low carbon steel have

demonstrated that the melting point of oxide inclusions in the molten steel have an effect on the heat fluxes obtained during steel solidification as illustrated in Figure 8. Low melting point oxides improve the heat transfer contact between the molten metal and the casting roll surfaces heat transfer rates. Liquid inclusions are not produced when their melting points are greater than the steel temperature in the casting pool. Therefore, there is a dramatic reduction in heat transfer rate when the inclusion melting point is greater than approximately 1600°C. The melting point of the inclusions in the casting pool should therefore be maintained at 1600°C and below, and particularly beyond the temperature of molten steel in the casting pool.

The oxide inclusions formed in the solidified metal shells and in turn the thin steel strip contain solidification inclusions formed during solidification of the steel shells, and deoxidation inclusions formed during refining in the ladle. With casting trials, we found that with aluminum killed steels, the formation of high melting point alumina inclusions (melting point 2050°C) could be limited if not avoided by calcium additions to the composition to provide liquid CaOAlaOa inclusions.

The free oxygen level in the steel is reduced dramatically during cooling at the meniscus, resulting in the generation of solidification inclusions near the surface of the strip. These solidification inclusions are formed predominantly of MnOSi02 by the following reaction:

Mn+Si+30 = MnOSiO2.

The appearance of the solidification inclusions on the strip surface, obtained from an Energy Dispersive Spectroscopy (EDS) map, is shown in Figure 9. It can be seen that solidification inclusions are extremely fine (typically less than 2 to Sum) and are located in a band located within 10 to 20um from the surface. A typical size distribution of the oxide inclusions through the strip is shown in Figure 3 of our paper entitled Recent Developments in Project M the Joint Development of Low Carbon Steel Strip Casting by BHP and ffll, presented at the METEC Congress 99, Dusseldorf Germany (June 13-15,1999), which may be consulted for more information.

In silicon manganese killed steel, the comparative levels of the solidification inclusions are primarily determined by the Mn and Si levels in the steel. Figure 10 shows that the ratio of Mn to Si has a significant effect on the liquidus temperature of the inclusions.

A manganese silicon killed steel having a carbon content in the range of 0.001% to 0.1% by weight, a manganese content in the range 0.1% to 10% by weight, a silicon content in the range of 0.01% to 10% by weight, and an aluminum content of the order of 0.01% or less by weight can produce such solidification oxide inclusions during cooling of the steel in the upper regions of the casting pool. In particular, the steel may have the following composition, termed M06:

Deoxidation inclusions are generally generated during deoxidation of the molten steel in the ladle with Al, Si and Mn. Thus, the composition of the oxide inclusions formed during deoxidation is mainly MnOSiCVAlzOs based. These deoxidation inclusions are randomly located in the strip and are coarser than the solidification inclusions near the strip surface formed by reaction of the free oxygen during casting.

The alumina content of the inclusions has a strong effect on the free oxygen level in the steel, and can be used to control the free oxygen levels in the melt. Figure 11 shows that with increasing alumina content, free oxygen in the steel is reduced. The free oxygen reported in Figure 4 was measured using the Celox® measurement system made by Heraeus Electro-Nite, and the measurements normalized to 1600°C to standardized reported of the free oxygen content as in the claims that follow. With the introduction of alumina, MnOSiOj inclusions are diluted with a subsequent reduction in their activity which in turn reduces the free oxygen level, as seen from the following reaction:

Mn + Si + 3O + A12O3 0> (Al2O3).MnO.SiO2

For MnO-SiCVAkOs based inclusions, the effect of inclusion composition on liquidus temperature can be obtained from the ternary phase diagram shown in Figure 12. Analysis of the oxide inclusions in the thin steel strip has shown that the MnO/SiO2 ratio is typically within 0.6 to 0.8 and for this regime, it was found that alumina content of the oxide inclusions had the strongest effect on the inclusion melting point (liquidus temperature) of the inclusions, as shown in Figure 13.

We have determined that it is important for casting in accordance with the present invention to have sufficient solidification and deoxidation inclusions and be at a temperature such that a majority of the inclusions are in liquid state at the initial solidification temperature of the steel. The molten steel in the casting pool has a total oxygen content of at

least 70 ppm and a free oxygen content between 20 and 60 ppm to produce metal shells with levels of oxide inclusions reflected by the total oxygen and free oxygen contents of the molten steel to promote nucleation during the initial solidification of the steel on the casting roll surfaces. Both solidification and deoxidation inclusions are oxide inclusions and provide nucleation sites and contribute significantly to nucleation during the metal solidification process, but the deoxidation inclusions may be rate controlling in that their concentration can be varied and their concentrations effect the concentration of the free oxygen present. The deoxidation inclusions are much bigger, typically greater than 4 microns, whereas the solidification inclusions are generally less than 2 microns and are MnOSiO2 based and have no A^OS whereas the deoxidation inclusions also have A^Oa as part of the inclusions.

It has been found in casting trials using the above M06 grade of silicon/manganese killed low carbon steel that if the total oxygen content of the steel is reduced in the ladle refining process to low levels of less than 100 ppm, heat fluxes are reduced and casting is impaired whereas good casting results can be achieved if the total oxygen content is at least above 100 ppm and typically on the order of 200 ppm. As described in more detail below, these oxygen levels in the ladle result in total oxygen levels of at least 70 ppm and free oxygen levels between 20 and 60 ppm in the tundish, and in turn slightly lower oxygen levels in the casting pool. The total oxygen content may be measured by an "LECO" instrument and is controlled by the degree of "rinsing" during ladle treatment i.e. the amount of argon bubbled through the ladle via a porous plug or top lance, and the duration of the treatment. The total oxygen content was measured by conventional procedures using the LECO TC-436 Nitrogen/Oxygen Determinator described in the TC 436 Nitrogen/Oxygen Determinator Instructional Manual available from LECO (Form No. 200-403, Rev. Apr. 96, Section 7 at pp. 7-1 to 7-4).

In order to determine whether the enhanced heat fluxes obtained with higher total oxygen contents was due to the availability of oxide inclusions as nucleation sites during casting, casting trials were carried out with steels in which deoxidation in the ladle was carried out with calcium silicide (Ca-Si) and the results compared with casting with the low carbon Si-killed steel known as M06 grades of steel. The results are set out in the following table:

Although Mn and Si levels were similar to normal Si-killed grades, the free oxygen level in Ca-Si heats was lower when the oxide inclusions contained more CaO. This is shown in Table 2. Heat fluxes in Ca-Si heats were therefore lower despite a lower inclusion melting point. (Table Remove)

The free oxygen levels in Ca-Si grades were lower, typically 20 to 30 ppm compared to 40 to 50 ppm with M06 grades. Oxygen is a surface active element and thus reduction in free oxygen level is expected to reduce the wetting between molten steel and the casting rolls and cause a reduction in the heat transfer rate between the metal and the casting rolls. However, from Figure 14 it appears that free oxygen reduction from 40 to 20 ppm may not be sufficient to increase the surface tension to levels that explain the observed reduction in the heat flux. In any case, lowering the total and free oxygen level in the steel reduces the volume of inclusions and thus reduces the number of oxide inclusions for initial nucleation. This adversely impacts the nature of the initial and continued contact between the steel shells and the roll surface.

Dip testing work has shown that a nucleation per unit area density of about 120/mm2 is required to generate sufficient heat flux on initial solidification in the upper or • meniscus region of the casting pool. Dip testing involves advancing a chilled block into a bath of molten steel at such a speed as to closely simulate the conditions of contact at the casting surfaces of a twin roll caster. Steel solidifies onto the chilled block as it moves through the molten bath to produce a layer of solidified steel on the surface of the block. The thickness of this layer can be measured at points throughout its area to map variations in the solidification rate and hi turn the effective rate of heat transfer at the various locations. Overall solidification rate as well as total heat flux measurements can therefore be determined. Changes in the solidification microstructure with the changes in observed solidification rates and heat transfer values can be correlated, and the structures associated with nucleation on initial solidification at the chilled surface examined. A dip testing apparatus is more fully described in United States Patent 5,720,336.

The relationship of the oxygen content of the liquid steel on initial nucleation and heat transfer has been examined using a model described hi Appendix 1. This model assumes that all the oxide inclusions are spherical and are uniformly distributed throughout the steel. A surface layer was assumed to be 2 um and that only inclusions present in that surface layer could participate in the nucleation process on initial solidification of the steel. The input to the model was total oxygen content in the steel, inclusion diameter, strip thickness, casting speed, and surface layer thickness. The output was the percentage of inclusions of the total oxygen in the steel required to meet a targeted nucleation per unit area density of 120/mm2.

Figure 15 is a plot of the percentage of oxide inclusions in the surface layer required to participate in the nucleation process to achieve the target nucleation per unit area density at different steel cleanliness levels as expressed by total oxygen content, assuming a strip thickness of 1.6 mm and a casting speed of 80m/min. This shows that for a 2 um inclusion size and 200 ppm total oxygen content, 20% of the total available oxide inclusions in the surface layer are required to achieve the target nucleation per unit area density of

n

120/mm . However, at 80 ppm total oxygen content, around 50% of the inclusions are required to achieve the critical nucleation rate and at 40 ppm total oxygen level there will be an insufficient level of oxide inclusions to meet the target nucleation per unit area density. Accordingly, the oxygen content of the steel needs to be controlled to produce a total oxygen content of at least 100 ppm and preferably below 250 ppm, typically about 200 ppm. The result is that the two micron deep layers adjacent the casting rolls on initial solidification will

contain oxide inclusions having a per unit area density of at least 120/mm2. These inclusions will be present in the outer surface layers of the final solidified strip product and can be detected by appropriate examination, for example by energy dispersive spectroscopy (EDS).

EXAMPLE

In silicon manganese killed low carbon steel strip, we have further determined that the presence of A^Os in the deoxidation inclusions can be highly beneficial in ensuring that those inclusions remain molten until the surrounding steel melt has solidified. With manganese/silicon killed steel, the inclusion melting point is very sensitive to changes in the ratio of manganese to silicon oxides and for some ratios the inclusion melting point may be quite high, for example greater than 1700°C, which can prevent the formation of a satisfactory liquid film on the casting surfaces, and also may lead to clogging of flow

passages in the steel delivery system. The deliberate generation of A12O3 in the deoxidation inclusions so as to produce a three phase oxide system comprising MnO, SiO2 and A12O3 can reduce the sensitivity of the melting point to changes in the MnO/SiO2 ratios and can reduce the melting point.

The degree to which the melting point of the deoxidation inclusions is sensitive to changes in the Mn/SiO2 ratio for those inclusions is illustrated in Figure 16 which plots variations in inclusion melting point against the relevant MnO/SiO2 ratios. When casting low carbon steel strip the casting temperature is about 1580°C. It will be seen from Figure 16 that over a certain range of MnO/SiO2 ratios the inclusion melting point is much higher than this casting temperature and may be in excess of 1700°C. With such high melting points it is not possible to satisfy the requirement of ensuring the maintenance of a liquidus state in the oxide inclusions and in turn a liquid film on the casting surfaces. This steel composition is therefore not appropriate for casting. Furthermore, clogging of flow passages in the delivery nozzle and other parts of the steel delivery system can become a problem.

Although manganese and silicon levels in the steel can be adjusted with a view to producing the desired MnO/SiO2 ratios, it is difficult to ensure that the desired ratios are in fact achieved in practice in a commercial plant. For example, we have determined that a steel composition having a manganese content of 0.6% and a silicon content of 0.3% is a desirable chemistry and based on equilibrium calculations should produce a MnO/SiO2 ratio greater than 1.2. However, operating a commercial scale plant has shown that much lower MnO/SiO2 ratios are obtained. This is shown by Figure 17 in which MnO/SiO2 ratios obtained from inclusion analysis carried out on steel samples taken at various locations in a commercial scale strip caster during casting of MO6 steel strip, the various locations being identified as follows:

LI	- ladle

Tl, T2, T3  - a tundish which receives metal from the ladle.

TP2, TP3  - a transition piece below the tundish.

S, 1, 2	- successive parts of the formed strip.

It will be seen from Figure 17 that the measured MnO/SiO2 ratios are all considerably lower than the calculated expected ratio of more than 1.2. Moreover, small changes in MnO/SiO2 ratio, for example a reduction from 0.9 to 0.8, can increase the melting point considerably. It is further worth noting that during steel transfer operation from the

ladle to the mould, steel exposure to air will cause re-oxidation which will tend to reduce the MnO/SiOi ratios (Si has more affinity for oxygen compared to Mn and thus more SiC>2 will be formed, so lowering the ratio). This effect can clearly be seen in Figure 17 where the MnO/SiO2 ratios in the tundish (Tl, T2, T3), transition piece (TP2, TP3) and strip (S, 1,2) are lower than in the ladle (LI).
