Repository: anandvc/allindianpatents

File: patents/223604-a-process-for-producing-an-electrolyzed-water-of-anode-side.html
Indian Patents. 223604:"A PROCESS FOR PRODUCING AN ELECTROLYZED WATER OF ANODE SIDE"

Indian Patents

Recently Granted Patents

  Recently Published Patents

Title of Invention	"A PROCESS FOR PRODUCING AN ELECTROLYZED WATER OF ANODE SIDE"

Abstract	NA	

Full Text		

Documents:

« Previous Patent

Next Patent »

Patent Number	223604	

Indian Patent Application Number	514/DEL/2002	

PG Journal Number	40/2008	

Publication Date	03-Oct-2008	

Grant Date	17-Sep-2008	

Date of Filing	01-May-2002	

Name of Patentee	See attached documents	

Applicant Address	See attached documents	

Inventors:

#	Inventor's Name	Inventor's Address	

1	See attached documents	See attached documents	

PCT International Classification Number	C02F 1/461	

PCT International Application Number	N/A	

PCT International Filing date		

PCT Conventions:

#	PCT Application Number	Date of Convention	Priority Country	

1			NA	

© All Indian Patents, 2013-2021.

  Patent data available in the public domain from Indian Patents Office, Department of Industrial Policy and Promotions, Ministry of Commerce and Industry, Government of India.

File: patents/223617-a-process-for-the-preparation-of-fe-based-ultrasoft-nanocrystalline-ferromagnetic-alloys.html
Indian Patents. 223617:A PROCESS FOR THE PREPARATION OF FE-BASED ULTRASOFT NANOCRYSTALLINE FERROMAGNETIC ALLOYS

Indian Patents

Recently Granted Patents

  Recently Published Patents

Title of Invention	A PROCESS FOR THE PREPARATION OF FE-BASED ULTRASOFT NANOCRYSTALLINE FERROMAGNETIC ALLOYS

Abstract	A process for the preparation of Fe-based ultrasoft nanocrystalline ferromagnetic alloys having melting low carbon iron at a temperature of 1600K - 1700K, adding ferro-niobium, ferro-boron to the melt and raising the temperature to 1900K - 2000K, adding ferro-silicon & copper to the above said melt, casting the melt of alloy matrix in the form of cylindrical ingot, melting the cast of alloy matrix in a crucible at a temperature of 1400K - 1500K and ejecting on a rapidly rotating quenching wheel to get ribbon, characterized in flat heating the ribbon for 15-20 minutes in inert gas atmosphere at a temperature of 600-900K to get nanocrystalline state.	

Full Text	The present invention relates to a process for the preparation of Fe-based ultrasoft nanocrystallme ferromagnetic alloys.

The present invention particularly relates to a process for preparation of Fe-Nb-Cu-Al-Mn-Si-B based ferromagnetic alloys and preparation of ultrasoft nanocrystalline ferromagnetic ribbons by using the same alloys.

The present invention will be useful for the preparation of low cost ferromagnetic alloys used in magnetic cores for sensor applications. It will be used for high frequency transformers, magnetic heads, saturable reactors, choke coils etc.

Conventional materials used in various magnetic parts of power supplies and magnetic head are mainly permalloy, Fe-Al-Si alloy, Silicon steels, ferrite and the like. In view of increasing demand for miniaturization, higher frequency electronic equipment and appliances, the above materials are not suitable.

There are various metallic magnetic alloys which have good soft magnetic properties. These alloys are electrical grade silicon steel, Fe-Si-Al alloys, Ni-based permalloy etc. These materials are prepared by melting, casting and very controlled rolling and heat-treatment to generate texture as descnbed in the book 'Ferromagnetism' by Richard M.Bozorth, Bell Telephone Laboratories, Murray Hill, N.J.,1993. The process of generating texture is expensive. In this process of preparation the magnetocrystalline anisotropy, which is detrimental for achieving superior soft magnetic properties, cannot be eliminated. Moreover the brittleness of the alloy like Fe-Si-Al prevents the production of thin sheets for winding as a transformer core or for other applications. Some alloys like Ni-base permalloy are mechanically soft and very sensitive to plastic deformations and special care is needed to handle it.

Reference may be made to European Patent No.: 87114568.6 and 88111364.1 entitled "Fe-based soft magnetic alloy and method of producing same" and "Magnetic core an method of producing the same" respectively, wherein the addition of Cu and at least one element selected from the group consisting of Nb, W, Ta, Zr, Hf, Ti and Mo to a Fe-based alloy having an essential composition of Fe-Si-B and a proper heat treatment exhibited excellait soft magnetic properties. The alloy was initially made in the form of amorphous material and then by proper heat treatment gave nanocrystalline particles and thus having good soft magnetic properties. However, it uses the pure metals which are expensive and not cost-effective for industrial scale production Moreover, the properties are still unsatisfactory, as there is scope of further improvement of properties like core loss, coercivity and permeability.

Reference may be made to Japanese Patent No.320504 wherein Fe-based soft magnetic alloys having precipitated super fine crystal grains and soft magnetic properties comparable to those of Co-based amorphous alloys have been proposed. The disadvantages of these Fe-based alloys is that their magnetic properties have large dependence on the heat-treatment temperatures during their production process. When the heat treatment temperature exceeds the prescribed range, coarse crystals are liable to be precipitated and the above excellent soft magnetic properties cannot be obtained.

Reference may be made to U.S Patent No.5522948 entitled "Fe-based soft magnetic alloy, method of producing same and magnetic core made of same". Here super fine grains necessary for soft magnetic properties have been generated using a ceramic fusible material like CuO, Cu2O, SnO> etc as nucleation centres in Fe-based alloys This process bear a disadvantage of using powder technique were consolidation into magnetic cores may lead to porosity which deteriorates the magnetic properties.

The main object of the present invention is to provide a process for preparation of Fe based ferromagnetic alloys.

Another object of the present invention is to provide a process for preparation of Fe-Nb-Cu-Al-Mn-Si-B based ultrasoft nanocrystallme ferromagnetic alloys using commercial grade raw matenals and thereby reducing the cost of production.

Still another object of the present invention is to provide a process for preparation of Fe-Nb-Cu-Al-Mn-Si-B based ultrasoft nanocrystallme magnetic ribbons.

The matenals which can be magnetised and demagnetised easily are considered to be the soft magnetic alloys. Thus the Fe-based alloys which have been prepared in the form of rod was considered to be the soft magnetic matenals However, their magnetic softness are restricted by the magnetocrystalline and magnetoelastic anisotropies. The melt spinning process where the melt is quenched by the rapidly rotating drum to bye pass the crystallisation process has been adopted in the present work to reduce the effect of magnetocrystalline amsotropy. Hence the process which involved the preparation of amorphous ribbons by rapid quenching technique eliminate the magnetocrystalline anisotropy and the materials became magnetically softer. However, after this process the matenals were having magneto-elastic anisotropy. So there was scope for further processing of the materials to reduce magnetoelastic anisotropy to get ultrasoft magnetic matenals. This was done by heat-treatment process. After the heat-treatment process nanoparticles, which have negative magnetostriction value, embedded in positive magnetostrictive amorphous matnx. Hence the overall

magnetostriction value was minimum after the heat-treatment process.  Thus after entire process the materials have ultrasoft magnetic properties

In the process of present invention Fe - based soft magnetic alloy matrix is prepared by mixing commercial grade low carbon iron, ferro-niobium, ferro-silicon, ferro-boron and elctrolytic grade copper and have the general formula:

Accordingly the present invention provides a process for preparation of Fe-based ultrasoft nanocrystallme ferromagnetic alloys which comprises:

i)	melting low carbon iron in the temperature of 1 600K - 1 700K,

ii)  adding ferro-niobium, ferro-boron to the melt and raising the temperature to 1 900K - 2000K,

lii)  adding ferro-silicon & copper to the said melt,

iv)  casting the melt of alloy matrix in the form of cylindrical ingot,

v)  melting the cast of alloy matrix in a crucible in the temperature 1400-1500K and ejecting on a

rapidly rotating quenching wheel to get ribbon, vi)  heating the ribbon for 1 5-20 minutes in inert gas atmosphere in the temperature 600-900K to

get nanocrystallme state.

In the present invention heat treatment in an optimum temperature, a-Fe(Al,Si) nanocrystallme particles are embedded in amorphous matrix and hence ultrasoft magnetic properties are acheived.

In an embodiment of the present investigation the matenals used to prepare Fe-based alloy matrix may be selected from the commercial grade low carbon iron, ferro-niobium, ferro-silicon, ferro-boron and electrolytic grade copper and may have composition range:

Low Carbon iron (Wt %)

Fe	: «8-Q«

C	: 0.0 1 -0.04

Mn	0.02-0.06

Si	: 0.0-0.2

Al	0.001-0006

Ferro-Niobium (Wt %)

Fe	: 50-70

Nb	; 30-50

Al	: 6-8

Mn	:3-6

Ferro-Silicon (Wt %)

Fe  : 15-20

Si	: 70-90

Fe  : 40-60

B	: 30-50

In another embodiment of the present invention Fe-based alloy matrix may have the general formula Feioo-x-y-/.a-iH;NbxCuyAlzMn,SibBc which may satisfy the following equation:

3 
0.5
0.5 
12.5
7.5 
20 
5
In another embodiment of the present invention the separation between the quenching wheel and the nozzle of die crucible may be 0.4 - 0.6 mm and nozzle diameter may be 1.2 -1.8mm.

In yet another embodiment of the present invention the quenching wheel velocity may be 32 - 42 mitre/second

In still another embodiment of. the present invention the Fe-based alloy matrix may be heat-treated in die temperature  725 - 825K to obtain nanocrystalline structure.

The novelty of the present invention is the use of commercial grade low carbon iron, ferro-niobium, ferro-silicon, ferro-boron materials for preparation of Fe-based alloy matrix and thereby reducing the cost of production. In the preparation of Fe-based alloy ribbon the crucible position and heat temperature schedule are the important novel features of the invention.

The following examples are given by way of illustration and should not be construed to limit the scope of the invention:

Example-1

3kg of the alloy having composition Fevo.gNb.vTCuiAh.vMno.TSii.^By.fi was prepared in air induction furnace using the following materials

low carbon (
Ferroniobium	= 0.43 kg

Ferrosilicon	=0.34 kg

Ferroboron	= 0.44 kg

Cu	= 0.04 kg

The required amount of Al and Mn came from their presence in ferroalloys and iron. The melting of the alloy was done in a air-induction heating furnace. When the temperature of the low carbon iron was 1675K, terroniobium was added to it. Subsequently, ferro-boron and ferro-silicon were added. The temperature of the melt was allowed to nse up to 1925K when copper was added. The melt was poured in a sand mould and cast in the form of rod.

Example-2

3kg of the alloy  having composition Fe^.sNb^UiAlo.sMno-iSiioBg.., (m at%) was prepared in air induction furnace using the following materials:

low carbon (
Ferroniobium	= 0.58 kg

Ferrosihcon Ferroboron Cu

=0.38 kg = 0.45 kg = 0.04 kg

Hie required amount of Al and Mn came from their presence in ferroalloys and iron. The melting of the alloy was done in a air-mductjon heating furnace. When the temperature of the low carbon iron was 1675K, ferroniobium was added to it. Subsequently, ferro-boron and ferro-silicon were added. The temperature of the melt was allowed to rise up to 1925K when copper was added. The melt was poured in a sand mould and cast in the form of rod

Example-3

About 250 gins of the alloy of composition Fe7o.8TMb.v7CiiiAl2.7lvm0.7Sii3.
Table -1

(Table Removed)

Example-4

The processing of FeTdsNbijCuiAhjMno.TSiu.^B?,, alloy in the form of ribbon was done by keeping separation between the quenching wheel and the crucible nozzle end at 0.5mm and changing the quenching wheel velocity The wheel surface velocity was varied between 27m/sec and 42m/sec. The thickness as well as the fracture strain of the prepared ribbons changed with the quenching wheel velocity The magnetic properties of the materials was also dependent on the quenching wheel velocity

The results are shown in the table-2

Table - 2

(Table Removed)

Example-5

The ribbon of composition Fe7o.8Nb^CuiA1...7Mn0.7Sii:,.?B7.(, Was processed heat treated at different temperature in inert atmosphere for 15 minutes. The magnetic properties were evaluated for different heat treated materials and is shown in the table-3

Table - 3

(Table Removed)

Main advantages of the present invention are:

1	Processing of ultrasoft magnetic materials using low carbon iron, elctrolytic copper and commercial

grade ferroalloys of boron, niobium and silicon reduces the cost of preparation of the alloys.

2	Processing of the magnetic materials in the form continuous ribbons and hence no further rolling is

required for thinning down the ingot.

3	Processing of magnetic materials in the form of ribbon with coercivity as low as 0.32AAn by suitable

heat-treatment schedule.

We Claim:

1.  A process for the  preparation  of Fe-based  ultrasoft nanocrystalline ferromagnetic alloys which comprises:

I.	melting low carbon iron at a temperature of 1600K - 1700K,

II.	adding ferro-niobium, ferro-boron to the melt and raising the temperature to 1900K - 2000K,

III.	adding ferro-silicon & copper to the above said melt,

IV.	casting the melt of alloy matrix in the form of cylindrical ingot,

V.	melting the cast of alloy matrix in a crucible at a temperature of 1400K - 1500K and ejecting on a rapidly rotating quenching wheel to get ribbon,

VI.	characterized in that heating the ribbon for 15-20 minutes in inert gas atmosphere at a temperature of 600-900K to get nanocrystalline state.

2.	A process as claimed in claim 1 wherein the materials used to prepare Fe-based alloy matrix are selected from the commercial grade low carbon iron, ferro-niobium, ferro-silicon, ferro-boron and electrolytic grade copper.

3.	A process as claimed in claims 1-2 wherein the separation between the quenching wheel and the nozzle of the crucible is 0.4 - 0.6 mm and nozzle diameter is 1.2 - 1.8mm.

4.	A process as claimed in claims 1-3 wherein the quenching wheel velocity is 32 - 42 metre/second.

5.A process for the preparation of Fe-based ultrasoft nanocrystalline ferromagnetic alloys substantially as herein described with reference to the examples.

Documents:

				267-DEL-2002-Abstract-(16-09-2008).pdf

				267-del-2002-abstract.pdf

				267-DEL-2002-Claims-(16-09-2008).pdf

				267-del-2002-claims.pdf

				267-DEL-2002-Correspondence-Others-(16-09-2008).pdf

				267-del-2002-correspondence-others.pdf

				267-DEL-2002-Description (Complete)-(16-09-2008).pdf

				267-del-2002-description (complete).pdf

				267-del-2002-form-1.pdf

				267-del-2002-form-18.pdf

				267-DEL-2002-Form-2-(16-09-2008).pdf

				267-del-2002-form-2.pdf

				267-del-2002-form-3.pdf

« Previous Patent

Next Patent »

Patent Number	223617	

Indian Patent Application Number	267/DEL/2002	

PG Journal Number	40/2008	

Publication Date	03-Oct-2008	

Grant Date	18-Sep-2008	

Date of Filing	20-Mar-2002	

Name of Patentee	COUNCIL OF SCIENTIFIC AND INDUSTRIAL RESEARCH	

Applicant Address	RAFI MARG, NEW DELHI-110001, INDIA.	

Inventors:

#	Inventor's Name	Inventor's Address	

1	AMITAVA MITRA	NATIONAL METALLURGICAL LABORATORY JAMSHEDPUR, JHARKHAND, INDIA.	

2	ASHIS KUMAR PANDA	NATIONAL METALLURGICAL LABORATORY JAMSHEDPUR, JHARKHAND, INDIA.	

3	VENKATESH RAO	NATIONAL METALLURGICAL LABORATORY JAMSHEDPUR, JHARKHAND, INDIA.	

4	PATCHA RAMACHANDRA RAO	NATIONAL METALLURGICAL LABORATORY JAMSHEDPUR, JHARKHAND, INDIA.	

5	SHRI RAM SINGH	NATIONAL METALLURGICAL LABORATORY JAMSHEDPUR, JHARKHAND, INDIA.	

PCT International Classification Number	C22C 38/26	

PCT International Application Number	N/A	

PCT International Filing date		

PCT Conventions:

#	PCT Application Number	Date of Convention	Priority Country	

1			NA	

© All Indian Patents, 2013-2021.

  Patent data available in the public domain from Indian Patents Office, Department of Industrial Policy and Promotions, Ministry of Commerce and Industry, Government of India.

File: patents/223659-method-of-reducing-the-n2o-content-of-gases-employing-a-zeolite-catalyst-and-the-zeolite-catalyst-thereof.html
Indian Patents. 223659:METHOD OF REDUCING THE N2O CONTENT OF GASES EMPLOYING A ZEOLITE CATALYST AND THE ZEOLITE CATALYST THEREOF

Indian Patents

Recently Granted Patents

  Recently Published Patents

Title of Invention	METHOD OF REDUCING THE N2O CONTENT OF GASES EMPLOYING A ZEOLITE CATALYST AND THE ZEOLITE CATALYST THEREOF

Abstract	The present invention relates to a method of reducing the N2O content in gases is described. A selected zeolite catalyst is used in the method. This catalyst is present in the H form and/or 10 contains exchanged iron and is characterized by the presence of nonlattice aluminum in addition to the lattice aluminum in a molar ratio of from 1:2 to 20:1. The method can be used in nitric acid production for 15 reducing the N2O content of process gases or offgases.	

Full Text	 

Description

Method of reducing the N2O content of gases and selected catalysts

The present invention relates to a method of reducing the N2O content of gases using specific zeolite catalysts.

Many processes, e.g. combustion processes or the industrial preparation of nitric acid, result in an offgas laden with nitrogen monoxide NO, nitrogen dioxide NO2 (collectively referred to as NOx) and nitrous oxide N2O, While NO and NO2 have long been known as compounds having an ecotoxic relevance (acid rain, smog formation) and threshold values for maximum permissible emissions of them have been laid down worldwide, nitrous" oxide has in recent years increasingly moved into the focus of environmental protection, since it contributes to a not inconsiderable extent to the degradation of stratospheric ozone and to the greenhouse effect. For reasons of environmental protection, there is therefore an urgent need for technical solutions for eliminating nitrous oxide emissions.

In contrast to the removal of NOx in off gases, which has been established in industry for many years, there are only few industrial processes for eliminating N2O and these are usually based on thermal or catalytic degradation of N2O. Methods of catalytically decomposing N2O into N2 and O2 offer the advantage over catalytic-reductive methods that there are no operating costs for reducing agents. Methods which can be carried out at a very low temperature are likewise advantageous, since heating of the offgas streams is generally associated with a high energy consumption. An overview of catalysts which have been shown to be

suitable in principle for the degradation of	nitrous

oxide is given by Kapteijn et al. (F. Kapteijn,	et al.,

Appl. Cat. B: Environmental 9  (1996) 25-64) .	Zeolite

catalysts appear to be particularly useful.

US-A-5,171,553 claims zeolite catalysts of this type which are laden at least partially with metals from the group consisting of copper, cobalt, rhodium, iridium, ruthenium and platinum. However, disadvantages of these catalysts are their sometimes high price and their pronounced tendency to become deactivated in the presence of NOx or H2O, which are often present together with N2O in offgases or process gases to be treated.

Fe-laden zeolite catalysts have also been examined extensively. Thus, according to Rauscher et al, (Appl. Cat. A: 184 (1999) 249-256), an 80% decrease in the N2O concentration can be brought about at 480^C by passing an N20-containing gas stream over an Fe-ZSM-5 catalyst (an Fe-laden zeolite catalyst of the MFI type). However, such an operating temperature is not practicable for many applications, e.g. for eliminating N2O emissions in HNO3 production.

Higher degrees of removal over Fe-zeolite catalysts can be achieved when the N2O-containing gas to be treated contains equivalent amounts of nitrogen monoxide (NO) which, according to Kapteijn et al. (Studies in Surface Science and Catalysis, Vol. 101 (1996) 641-650) , acts as a reducing agent for N2O:

N2O + NO --> NO2 + N2

It is also generally known that the catalytic activity of zeolites can often be increased by dehydroxylation, i.e.  by thermal elimination of water bound to the surface,  or  even  further  by  dealumination,  i.e. leaching of the lattice aluminum of the aluminosilicate

framework of the zeolite, for example by treatment with dilute acids or with steam. This applies particularly to the catalytic reaction of hydrocarbons, as demonstrated by way of example in US-A-6,165,439 or

WO-A-98/07513.

The activity in the catalytic decomposition of N2O could be increased by dehydroxylation of a zeolite of the H-ZSM-5 type (Zholobenko et al. in "Proceedings of the 9th International Zeolite Conference, Montreal 1992, 299-377), while the 95% dealumination of a zeolite of the MOR type (mordenite) led to a large decrease in the decomposition activity (Slinkin et al., Kinet. Ratal. (1978) 19(4), 922-927). In the case of Co- and Cu-exchanged zeolites of the ZSM-5 type which have been subjected to treatment with steam, a very nonuniform picture of N2O decomposition activity depending on the metal and the degree of exchange was found (Montes de Correa et al. ; Catal. Let. 38 (1996) 27-32) .

J. of Catalysis, 195, 287-297 (2000) describes steamed isomorphously substituted catalysts of the Fe-ZSM-5 type. These have iron contents of up to 0.61% by weight and are used for the catalytic oxidation of benzene to

phenol.

It is an object of the present invention to provide an economical method of catalytically decomposing N2O, in which the catalysts used display a high decomposition activity, i.e. high degrees of removal of N2O are achieved at low temperatures. High degrees of removal should also be achieved, in particular, in the simultaneous presence of NOx.

This is achieved by the present invention which , encompasses a method of reducing the content of N2O in ;' gases by passing the ISl20-containing gas over a zeolite

catalyst which comprises lattice aluminum (which may be partly replaced by one or more elements selected from the group consisting of B, Be, Ga, Fe, Cr, V, As, Sb and Hi together with nonlattice aluminum and, if desired, further nonlattice atoms selected from the group consisting of B, Be, Ga, Fe, Cr, V, As, Sb and Bi, has a molar ratio of nonlattice aluminum to lattice,' aluminum in the range from 1:2 to 20:1 and is present^ in the H form and/or contains exchanged iron.

Zeolites which can be used according to the invention are, in particular, zeolites of the MFI, BEA, FER or MEL types, particularly preferably those of the MFI type.

The method of the invention also encompasses the use of zeolites in which part of the lattice aluminum has been replaced by one or more elements selected from among B, Be, Ga, Fe, Cr, V, As, Sb and Bi. Also encompassed is the partial replacement of zeolites in which the lattice silicon has been replaced by one or more elements selected from among Ge, Ti, Zr and Hf. These elements may, like the aluminum, have moved from lattice positions to nonlattice positions.

Apart from the use of zeolite catalysts in the H form, the invention also encompasses the use of zeolite catalysts which are laden with iron as a result of ion exchange.

The H form of the catalysts used according to the invention is a form which is known to those skilled in the art and in which at least part of the counter ions present in the zeolite are protons. The preparation of zeolites in the H form is known to those skilled in the art. Not included are zeolites which have been exchanged with metals other than iron after their hydrothermal synthesis.

Preference is given to using zeolite catalysts which have a molar ratio of nonlattice aluminxim to lattice aluminum in the range from 1:1 to 15:1, particularly preferably from 3:2 to 10:1.

Particular preference is given to using zeolite catalysts which have been laden with iron. These are particularly advantageous when the N20-containing gas further comprises NOx in addition to N2O. In a particular embodiment, the invention is therefore directed at gases which comprise NOx in addition to N2O, in particular the processes gases or offgases from nitric acid production.

The temperature at which the N20-containing gas is passed over the zeolite catalysts to be used according to the invention is usually from 200 to 600^C, preferably from 250 to 450C.

It has surprisingly been found that aluminosilicate zeolites in which lattice aluminum and nonlattice aluminum are present in a molar ratio of nonlattice aluminum to lattice aluminiom of greater than 0.5 and less than 20, preferably less than 15, and are either present in the H form and/or have been exchanged with iron display a significantly increased activity in the decomposition of N2O.

For the purposes of the invention, nonlattice alumin-um encompasses all Al atoms which are not bound into the aluminosilicate lattice structure of the zeolite. Here, it is inconsequential whether this aluminum is present outside the tetrahedral oxygen matrix of the silicate as aluminum coordinated tetrahedrally, pentagonally or octahedrally by oxygen atoms. This distinction will be known to a person skilled in the art, who will know methods of analytically identifying and quantifying the

individual aluminum species, for example by means of IR spectroscopy (diffuse reflection) or Al NMR spectroscopy. The latter is hereby expressly incorporated by reference. An introduction to the use of these methods for differentiating lattice and nonlattice aliiminum is given in "Catalysis and Zeolites: Fundamentals and Applications/J. Weitkamp, I. Puppe (eds.); Springer-Verlag Berlin Heidelberg 1990".

For the purposes of thee invention, the way in which the ratio of nonlattice aluminum to lattice aluminum according to the invention has been set is likewise inconsequential. A person skilled in the art will know methods for achieving this; such methods are described, for example, in "Catalysis and Zeolites: Fundamentals and Applications/J. Weitkamp, I. Puppe (eds.); Springer-Verlag Berlin Heidelberg 1990" in the chapter "Dealuminierung von Zeolithen".

The treatment of the zeolites for producing the catalyst to be used according to the invention usually goes beyond a simple dehydroxylation of the zeolites as is effected by simple heat treatment, for example at temperatures up to 800°C.

Particularly useful ways of setting the ratio of nonlattice aluminum to lattice aluminum according to the invention are steaming of the zeolites, i.e. hydrothermal treatment of the zeolites by passing steam over them at elevated temperatures, and also treatment with dilute acids. A combination of various methods is also possible.

Treatment with H2O vapor results, as a person skilled in the art wi 11 know, in dealuminat ion or, if the zeolite comprises other metals such as Fe, Ga, etc. in addition to Al, demetalation making place, i.e. the aluminum or the  other metals  are driven  from the

lattice framework of the zeolite- The aluminum or the metals migrate from their lattice positions to the pores of the zeolite and remain there as amorphous constituents in oxidic or hydroxidic form as extralattice metal. The degree of dealiimination or demetalation can be set via the duration of steam treatment.

The treatment of the zeolite with steam can be carried out, for example, at temperatures of 300-800°C and for a period of 0.5-48 hours. The zeolite can be exposed to pure steam or a mixture of nitrogen and/or air and water vapor having a water vapor content of 1-100% at total pressures of up to 100 bar. If desired, a carrier gas can be added to the steam or the water vapor mixture. Suitable carrier gases are inert under the treatment conditions, and examples are N2, Ar, He, H2 and mixtures thereof.

The zeolites which have been steam-treated in this way can, if desired, be further dealuminated/demetalated by additional  treatment  with  mineral  acid.  The  acid treatment can both remove extralattice metal from the pores and lead to further demetalation of the lattice. This step can, for example, be carried out in a batch reactor at temperatures of 0-120°C at an acid/zeolite ratio of 1-100 cm"^/g and at acid concentrations of from 0.001 M to  the maximum concentration of  the acid. Examples of acids which can be used for this step are HCl, HF, H2SO4, HNO3 and H3PO4. After the acid treatment, the zeolite is separated off from the reaction mixture by  customary  methods,  e.g.  by  filtration  or centrifugation.

According to the present invention, the above-described treatment of the zeolite produces amorphous metal oxides or hydroxides at extralattice positions, which

are assumed to act as catalytic centers and increase the activity for the decomposition of N2O.

The structural type of the zeolites generally remains unaffected by this treatment.

Precise details of the general makeup and structure of zeolites are given in the Atlas of Zeolite Structure Types, Elsevier, 4th Revised Edition 1996, which is hereby expressly incorporated by reference.

To set the molar ratio of nonlattice aluminum to lattice aluminum according to the invention or for carrying out the method of the invention, it is possible to use, in particular, zeolites of the MFI, BEA, PER or MEL types, particularly preferably those of the MFI type. The method of the invention also encompasses zeolites in which the lattice aluminum has been partly replaced by one or more elements selected from among B, Be, Ga, Fe, Cr, V, As, Sb and Bi, i.e. has been isomorphously substituted. Isomorphous replacement of the lattice silicon by one or more elements selected from among Ge, Ti, Zr and Hf is likewise included.

The synthesis or production of zeolites can be carried out by methods known to those skilled in the art: many of the starting zeolites which can be used are commercially available from appropriate suppliers.

For the purposes of the invention, preference is given to zeolite catalysts which have the above-described molar ratio of lattice aluminum to nonlattice aluminum and which have been laden with iron by ion exchange.

The molar ratio of nonlattice aluminum to lattice aluminum according to the invention can be set before or after exchange with iron or after shaping of the

catalyst and, in a particularly preferred embodiment of the invention, during the intended use itself.

The iron is preferably introduced by solid-state ion exchange. This usually starts out from commercially available ammonium zeolites (e.g. NH4-ZSM-5) and appropriate iron salts (e.g. FeS04 - 7 H2O) , which are intensively mixed by mechanical means in a ball mill at room temperature. (Turek et al. ; Appl. Catal. 184, (1999) 249-256; EP-A-0 955 080). These reference are hereby expressly incorporated by reference. The catalyst powders obtained are subsequently calcined in air at temperatures in the range from 400 to 600°C in a muffle furnace. After calcination, the iron-containing zeolites are intensively washed with distilled water, filtered off and dried. The iron content can be up to 25% based on the mass of zeolite, but is preferably from 0.1 to 10%.

The iron-laden zeolite catalysts which are obtainable by solid-state ion exchange and have the abovementioned ratio of nonlattice aluminum to lattice aluminum display a particularly high catalytic activity and likewise form part of the subject matter of the present invention.

The invention also provides zeolite catalysts which comprise the abovementioned lattice metals, in particular lattice aluminum, together with the abovementioned nonlattice metals, in particular nonlattice aluminum, and have a molar ratio of nonlattice aluminum to lattice aluminum in the range from 1:2 to 20:1 and have been laden with iron by solid-state ion exchange,

The invention further provides zeolite catalysts which comprise both lattice aluminum (which may, if desired, have been partly replaced by one or more elements

selected from the group consisting of B, Be, Ga, Fe, Cr, V, As, Sb and Bi) and nonlattice aluminum and, if desired, further nonlattice atoms selected from the group consisting of B, Be, Ga, Fe, Cr, V, As, Sb and Bi, have a molar ratio of nonlattice aluminum to lattice aluminum in the range from 1:2 to 20:1 and contain at least 1% by weight, preferably from 2 to 15% by weight, in particular from 3 to 10% by weight, of iron (calculated as Fe203 and based on the mass of the zeolite).

Preference is given to zeolite catalysts which are obtainable by

a)	preparing a dry mixture of component 1 comprising ammonium salts, NH3/NH4-zeolites or N-containing compounds, component 2 comprising high-silicate zeolite structures having an Si/Al ratio of more than 5 and component 3 comprising an iron compound,

b)	heating this mixture at temperatures above 300°C until iron ion exchange has been completed, and

c)	dealuminizing the iron-exchanged zeolite catalyst obtained in a manner known per se, for example by treatment with steam, to set a molar ratio of nonlattice aluminum to lattice aluminum in the range from 1:2 to 20:1.

The zeolites obtained can, if appropriate together with a binder or a peptizing aid or extrusion aid, be shaped to produce a suitable shape, e.g. an extrudate or a pellet. They can thus be used, as desired, as 2-4 mm extrudates, as pellets having a diameter of from 3 to 5 mm, as granules having particle sizes of from 1.0 to 1.6 mm or in powder form.

Suitable binders are, inter alia, various aluminum oxides, preferably boehmite, amorphous al-uminosilicates having an Si02/Al203 ratio of from 25:75 to 90:5, preferably 75:25, silicon dioxide, preferably highly disperse Si02/ mixtures of highly disperse SiOa and highly disperse AI2O3, Ti02, Zr02 and also clay. The binder is usually used in a weight ratio of zeolite to binder of from 95:5 to 40:60% by weight.

Examples of extrusion aids or peptizing aids are methylcellulose, ethylcellulose, stearic acid, potato starch, formic acid, acetic acid, oxalic acid and graphite. The amount of these auxiliaries added is usually in the range from 0.1 to 10% by weight.

After shaping, the extrudates or pressed bodies are usually dried at 100-150°C for 1-24 hours. This is usually followed by calcination at a temperature of from 400 to 650^C for a period of from 0.25 to 24 hours. Advantageous catalysts can also be obtained when the isolated zeolites are shaped immediately after drying and subjected to calcination only after shaping.

The temperature at which the N2O-containing gas is passed over the catalyst is usually between 2 00 and 600°C, preferably between 250 and 450°C. The gas laden with nitrogen oxides is usually passed over the catalyst at a space velocity of from 200 to 200 000 h""^, preferably from 5 000 to 100 000 h-1 based on the catalyst volume. The choice of operating temperature is, like the space velocity selected, determined by the desired degree of removal of N2O. The method of the invention is generally carried out at a pressure in the range from 1 to 50 bar, preferably from 1 to 2 5 bar. The water content of the reaction gas is preferably in the range 

would make higher operating temperatures necessary. The method of the invention likewise functions in the presence of 02-

When using iron-containing catalysts, the simultaneous presence of NOx in the gas to be treated has been found to be particularly advantageous.

It has surprisingly been found that, in the presence of the iron-containing zeolite catalysts used according to the invention, the degree of removal of N2O is greatly increased in the presence of small amounts of NOx/ i.e. at a molar N0x/N20 ratio of 
This is all the more surprising since the prior art attributes the accelerated N2O degradation to the abovementioned stoichiometric reaction of N2O with NO. At sufficiently high temperature and low N0x/N20 ratio, NOx appears to take on the role of a homogeneous cocatalyst which accelerates the degradation of N2O according to N2O -> N2 + 1/2 O2.

In a particular embodiment, the method of the invention therefore encompasses the elimination of N2O from NOx-containing gases.

In particular, it is employed for the treatment of process gases and offgases of HNO3 production and the treatment of offgases from power stations and of offgases from gas turbines in which both N2O and NOx are usually present.

In a further embodiment, the invention provides for the hydrothermal treatment of catalysts for producing the ratio according to the invention of nonlattice aluminum to lattice aluminum as intermediate process step in the elimination of N2O, particularly when a decrease in the

decomposition activity is observed during operation of the catalyst. Thus, the catalyst of the invention can, for example, be treated with steam during the process to restore its properties according to the invention, so that regeneration of the catalyst is effected.

In a preferred embodiment, a carbonized, deactivated zeolite catalyst can be regenerated by treatment with oxygen or N2O or a mixture thereof with or without nitrogen at a temperature of 400-650°C, preferably 450-550°C, for a period of 0.25-24 hours. The water formed during this regeneration can likewise lead to demetalation or dealiimination.

The decomposition of N2O and the setting of the ratio according to the invention of nonlattice aluminum to lattice aluminum, and regeneration of the catalyst, can for the present invention be carried out in a customary reactor suitable for heterogeneous catalysis, for example in a fixed bed or a fluidized bed. As fixed-bed reactors, it is possible to use, for example, loop reactors, tray reactors and, in particular, tube reactors.

The fluidized-bed reactor, also known as the moving-bed reactor, has a reaction zone in which a bed of particulate solid is loosened by means of a gas flowing through it from below and maintained in this suspended state. This greatly loosened, gas-permeable bed is referred to as a fluidized bed. It behaves similarly to a boiling liquid with strong mixing. Fluidized material, in this case the catalyst, in extruded form with average diameters of from 80 to 250 m has been found to be particularly advantageous for this purpose.

Examples

The following examples illustrate the invention without restricting it to them. In the examples, the steam treatment of the zeolites used was carried out in the same apparatus used for the catalytic reaction. Instead of N2O, use was made of nitrogen or air which had previously been saturated with water in a saturator.

Examples 1-19

The catalytic tests of examples 1-19 described below were carried out using a fixed bed in a tube reactor having an internal diameter of 6 mm which was installed in a furnace. The reaction zone was located in the furnace which provided a uniform temperature over the entire reaction section. At the end of the reaction zone, a wire mesh prevented discharge of the catalyst grains (catalyst screen). Catalysts used were tableted or extruded shaped bodies whose mean particle sizes were between 0.5 and 5 mm.

The gas leaving the reactor was collected in an air bag and analyzed by gas chromatography.

Description of the catalysts used

Catalyst A

The H-ZSM-5 zeolite Zeocat PZ-2/50 H, batch PZ-2/23 H (Si02/Al203 = 60; 0.083% by weight of Fe203) from Uetikon was mixed with methylcellulose as peptizing agent and water in the ratio 100:7:100 and extruded to produce extrudates having a diameter of 2 mm. After drying at 110°C/12 h and subsequent calcination at 550°C/5 h in air, the catalyst was comminuted to give grains having a diameter of 1-1.6 mm.

Catalyst B

The  H-ZSM-5  zeolite  KAZ  92/005H-F,  M.  no.  KM769

(Si02/Al203  =  28;  0.051%  by  weight  of  FeaOs)  from

Degussa AG was mixed with methylcellulose as peptizing agent and water in the ratio 100:7:100 and extruded to produce extrudates having a diameter of 2 mm. After drying at 110°C/12 h and subsequent calcination at 550°C/5 h in air, the catalyst was comminuted to give grains having a diameter of 1-1.6 mm.

Catalyst C

The H-ZSM-5 zeolite M28, KM906 {Si02/Al203 = 28; 0.03% by weight of Fe203) from Degussa AG was mixed with methylcellulose as peptizing agent and water in the ratio 100:7:100 and extruded to produce extrudates having a diameter of 2 mm. After drying at llO°C/12 h and subsequent calcination at 550°C/5 h in air, the catalyst was comminuted to give grains having a diameter of 1-1.6 mm.

Catalyst D

The H-ZSM-5 zeolite Zeocat PZ-2/54 H, batch PZ-2/23 (Si02/Al203 = 60; 0.045% by weight of Fe2O3) from Uetikon was mixed with methylcellulose as peptizing agent and water in the ratio 100:7:100 and extruded to produce extrudates having a diameter of 2 mm. After drying at 110°C/12 h and subsequent calcination at 550°C/5 h in air, the catalyst was comminuted to give grains having a diameter of 1-1.6 mm.

Examples 1-6

The steam treatment was carried out in the above-described tube reactor (internal diameter: 6 mm) using 3 g of the catalyst A in grain form. The catalyst was firstly dried at a temperature of 150°C under atmospheric pressure for 1 hour in a stream of nitrogen of 16 1/h and subsequently heated to 55°C at a heating rate of lO°C/minute. After the temperature had been reached, the nitrogen was passed through a saturator in which water was maintained at 70°C. In this way, a partial  pressure  of  water  vapor  of  310 mbar  was

established. The degree of dealummination/demetalation was varied via the duration of the steam treatment.

After the steam treatment had been concluded, the catalyst was cooled to room temperature and 1 g was taken for analytical purposes. The remaining 2 g of catalyst were dried in the tube reactor at 350^C overnight in a stream of N2O, N2 or air.

The decomposition of N2O was then carried out at a reaction temperature of 350°C. The length of the fixed bed was about 15-2 0 cm. The volume flow of N2O was 1 standard 1/h. The samples were taken after a reaction time of 0-25 hour.

but instead merely a further calcination at a temperature of 550°C in nitrogen.

Examples 18 and 19

The procedure of Examples 1-5 was repeated using catalyst B. However, no steam treatment was carried out but instead merely a further calcination at a temperature of 550°C in nitrogen.

The results of examples 1-16 clearly show that hydro thermal treatment of the catalysts A-D to set the ratio according to the invention of nonlattice aluminum to lattice aluminum significantly increases the activity for the decomposition of N2O. The increase in activity correlates with an increasing ratio of nonlattice aluminum to lattice aluminum. Furthermore, examples 17-19 show that plain calcination treatment (in addition to the calcination in the preparation of the zeolite catalysts) does not increase the conversion of N2O. Setting of the ratio according to the invention of  nonlattice  aluminum  to  lattice  aluminum  is  a

prerequisite for achieving the high decomposition activity according to the invention of the catalysts.

Examples 20-23

Catalyst E

The catalyst used was an iron-laden zeolite of the

ZSM-5 type.

The Fe-ZSM-5 catalyst was prepared by solid-state ion exchange starting out from a commercially available zeolite in ammonium form (ALSI-PENTA, SM27). Details of the preparation may be taken from: M. Rauscher, K, Kesore, R, Monnig, W. Schwieger, A. TiSler, T. Turek: "Preparation of highly active Fe-ZSM-5 catalyst through solid state ion exchange for the catalytic decomposition of N20", in Appl, Catal. 184 (1999) 249-256.

The catalyst powders were calcined in air at 823 K for 6 hours, washed and dried overnight at 383 K. After addition of appropriate binders, they were extruded to produce cylindrical catalyst bodies which were broken up to give a granular material having a grain size of 1-2 mm. The iron content of the catalyst was 7.5% by weight, calculated as Fe203 and based on the mass of the zeolite.

As apparatus for reducing the N2O content, a tube reactor which had an internal diameter of 20 mm and had been charged with such an amount of the above catalyst that, based on the inflowing gas stream, a space velocity of 10 000 h-1 resulted was used in examples 20-23. The operating temperature of the reactor was set to 35 0°C by heating. The gas stream entering and leaving the apparatus was analyzed by means of an FTIR gas

The hydrothermal treatment of the catalyst E was likewise carried out in the above tube reactor by passing a stream of nitrogen containing 20% by volume of water over it at 450°C.

Exantples 20 and 21

The composition of the gas mixture to be treated in examples 2 0 and 21 was: 1 000 ppm of N2O; 2.5% by volume of O2 in N2-

The following results for N2O degradation were obtained (table 7):

Examples 22 and 23

The composition of the	gas mixture to be treated in

examples 22 and 23 was:	1 000 ppm of N2O; 1 000 ppm of

NO, 2.5% by volume of O2	in N2 -

The following results for N2O degradation were obtained (table 8):

Examples 20 and 21 demonstrate that the high activity of the Fe-ZSM-5 catalysts used can be increased further to a significant extent by steaming.

This effect is increased further in the simultaneous presence of NOx in the off gas, as shown in examples 22 and 23.

1.	A method of reducing the content of N2O in gases by catalytically decomposing N2O by passing the N2O - containing gas over a zeolite catalyst, wherein the zeolite catalyst comprises lattice aluminum (which may be partly replaced by one or more elements selected from the group consisting of B, Be, Ga, Fe, Cr, V, As, Sb and Bi) together with nonlattice aluminum and, if desired, further nonlattice atoms selected from the group consisting of B, Be, Ga, Fe, Cr, V, As, Sb and Bi, has a molar ratio of nonlattice aluminum to lattice aluminum in the range from 1:2 to 20:1 and is present in the H form and/or contains exchanged iron.

2.	The method as claimed in claim 1, wherein the zeolite catalyst or catalysts used are of the MFI, BE A, FER or MEL type, in particular of the MFI type,

3.	The method as claimed in claim 1, wherein the zeolite, catalyst or catalysts used have a molar ratio of nonlattice aluminum to lattice aluminum in the range from 1:1 to 15:1.

4.	The method as claimed in claim 1, wherein the lattice aluminum in the zeolite catalysts used has been partly replaced by one or more elements selected from among B, Be, Ga, Fe, Cr, V, As, Sb and Bi.

5.	The method as claimed in claim 1, wherein the lattice silicon in the zeolite catalysts used has been partly replaced by one or more elements selected from among Ge, Ti, Zr and Hf

6L The method as claimed in claim 1, characterized in that the zeolite catalyst used has been laden with iron by ion exchange.

7.  The method as claimed in claim 1, wherein the N20-Containing gas further comprises NOx in addition to N2O.

&  The method as claimed in claim 7, wherein the molar ratio of N0x/N20 is less

than 0.5.

9.	The method as claimed in claim 1, wherein the zeolite catalyst used is treated

hydrothermally	in	an	intermediate	process	step	to

produce the ratio of nonlattice aluminum to lattice aluminum as set forth in claim

1.

10.	The method as claimed in claim 1, wherein the N20-containing gas is a process

gas or offgas from nitric acid production.

11.	The method as claimed in claim 1, characterized in

that the N20-containing gas is an offgas from operation

of a gas turbine.

12.	The method as claimed in claim 1, wherein the N20-containing gas is an offgas from operation of a power station.

13.	The method as claimed in claim 1, wherein the temperature at which the N2O-containing gas is passed over an iron-containing zeolite catalyst is from 200 to 600°C, preferably from 250 to 450°C.

14.	The method as claimed in claim wherein a reducing agent for the catalytic

reduction of MOx, is added to the N2O- and NOx-containing gas.

15.	A zeolite catalyst which contains both lattice aluminum and nonlattice aluminum, has a molar ratio of nonlattice aluminum to lattice aluminum in the range 5 from 1:2 to 20:1 and contains at least 1% by weight of iron (calculated as Fe203 and based on the mass of the zeolites), wherein the lattice aluminum of the zeolite catalyst has been partly replaced by one or more elements selected 10 from the group consisting of B, Be, Ga, Fe, Cr, V, As, Sb and Bi and in that further nonlattice atoms selected from the group consisting of B, Be, Ga, Fe, Cr, V, As, Sb and Bi may be present, if desired, in addition to aluminum.

16.	The zeolite catalyst as claimed in claim 15,wherein it contains from 3 to 10% by 5 weight, of iron.

17.	The zeolite catalyst as claimed in claim 15,

wherein it is obtainable by

a)	preparing a dry mixture of component 1 comprising ammonium salts,

NH3/NH4-zeolites or N-containing compounds, component 2 comprising

high-siiicate zeolite structures which have an Si/Al ratio of more than and

in which the lattice aluminum has been partly replaced by

one or more elements selected from the group

consisting of B, Be, Ga, Fe, Cr, V, As, Sb and

Bi and component 3 comprising an iron compound,

b)	heating this mixture at temperatures above300°C until iron ion exchange

has been completed, and

c)	dealuminizing the iron-exchanged zeolite catalyst obtained in manner

known per se, for example by treatment with steam, to set a molar ratio of

nonlattice aluminum to lattice aluminum in the range from 1:2 to 20:1.

18.	The zeolite catalyst as claimed in claim 15, wherein the  zeolite is of the MFI, BEA, PER or MEL type .

19.	The zeolite catalyst as claimed in claim 15, wherein the dealumination has been carried out by treatment with steam.

20.	The zeolite catalyst as claimed in claim 15, wherein the lattice silicon

present therein has been partly replaced by one or more elements selected from

among Ge, Ti, Zr and Hf

Documents:

				1436-chenp-2003 abstract duplicate.pdf

				1436-chenp-2003 claims duplicate.pdf

				1436-chenp-2003 description (complete) duplicate.pdf

				1436-chenp-2003-abstract.pdf

				1436-chenp-2003-claims.pdf

				1436-chenp-2003-correspondnece-others.pdf

				1436-chenp-2003-correspondnece-po.pdf

				1436-chenp-2003-description(complete).pdf

				1436-chenp-2003-form 1.pdf

				1436-chenp-2003-form 26.pdf

				1436-chenp-2003-form 3.pdf

				1436-chenp-2003-form 5.pdf

				1436-chenp-2003-other documents.pdf

				1436-chenp-2003-pct.pdf

« Previous Patent

Next Patent »

Patent Number	223659	

Indian Patent Application Number	1436/CHENP/2003	

PG Journal Number	47/2008	

Publication Date	21-Nov-2008	

Grant Date	19-Sep-2008	

Date of Filing	12-Sep-2003	

Name of Patentee	UHDE GMBH	

Applicant Address	FRIEDRICH-UHDE-STRASSE 15, 44141 DORTMUND,	

Inventors:

#	Inventor's Name	Inventor's Address	

1	SCHWEFER, MEINHARD	AUF'M, UFER 12, 59872 MESCHEDE,	

2	MOTZ, JOACHIM	TAUNUSSTRASSE 80, 65779 KELKHEIM,	

3	GEHLEN, CARSTEN	RINGEROTT STRASSE 57, 45772 MARL,	

PCT International Classification Number	B01D53/86	

PCT International Application Number	PCT/EP02/02436	

PCT International Filing date	2002-03-06	

PCT Conventions:

#	PCT Application Number	Date of Convention	Priority Country	

1	10112396.5	2001-03-13	Germany	

© All Indian Patents, 2013-2021.

  Patent data available in the public domain from Indian Patents Office, Department of Industrial Policy and Promotions, Ministry of Commerce and Industry, Government of India.
