Repository: anandvc/allindianpatents

File: patents/223669-compositions-having-enhanced-deposition-of-a-topically-active-compound-on-a-surface.html (part 1 of 4)
Indian Patents. 223669:COMPOSITIONS HAVING ENHANCED DEPOSITION OF A TOPICALLY ACTIVE COMPOUND ON A SURFACE

Indian Patents

Recently Granted Patents

  Recently Published Patents

Title of Invention	COMPOSITIONS HAVING ENHANCED DEPOSITION OF A TOPICALLY ACTIVE COMPOUND ON A SURFACE

Abstract	The present invention relates to A topically active ,composition com- prising: (a) about 0.001% to about 5%, by weight, of a topically active compound; (b) about 0.1% to about 15%, by weight, qf an anionic surfactant; (c) about 0.5% to about 35%, by weight, of a hydrotrope; (d) about 0.5% to about 25%, by weight, I of a water-soluble hydric solvent; (e) 0% to about 5%, by weight, of co- , , surfactant selected from the group consisting of a nonionic surfactant, an ampholytic surfactant, and mixtures thereof; and (f) water, wherein the topically active compound is present in the composition in an amount of at least 25% of saturation concentration, when measured at room temperature. ,	

Full Text	 

COMPOSITIONS HAVING ENHANCED DEPOSITION OF A TOPICALLY ACTIVE COMPOUND ON A SURFACE

CROSS-REFERENCE TO RELATED APPLICATION

This application is a continuation-in-part of U.S. application Serial No. 09/578,020, filed May 24, 2000, allowed, which is a continuation of U.S. application Serial No. 09/338,654, filed June 23, 1999, now U.S. Patent Wo. 6,107,261.

FIELD OF THE INVENTION

The present invention is directed to compositions, particularly personal care compositions,-having an improved ability to deposit topically active compounds on a surface, such as skin or hair. More particularly, the present invention is directed to compositions comprising a topically active compound, a'primary surfactant, a hydrotrope, a hydric solvent, an optional cosurfactant, and other optional ingredients.  The topically active compounds include antibacterial agents, sunscreens, vitamins, medicaments, fragrance materials, .antioxidants, conditioners, emollients, and the like.  The topically active compounds typically are insoluble in water, and the compositions deposit the topically active compounds to surfaces more effectively than present-day commercial compositions.

BACKGROUND  OF  THE  INVENTION

For many personal  care products,  it  is desirable not  only  to  provide  consumers  the basic function of cleansing  the skin or hair,  but  also to deposit  a  topically  active  compound that  provides  a predetermined benefit.  The paradoxical  problem of cleaning  skin,  or  other  surfaces,  such  as  hair, cloth,  or hard surfaces,  while  simultaneously  depositing a topically  active  compound has  been  investigated for decades.  Recent  publications  show that  simultaneous  cleaning  and  deposition  of  topically  active  ingredients  is  still  a  challenge,  for example,  see U.S.  Patent  Nos.  5,885,948;  6,080,707; and  6,080,708.

The  need  for  cleansing  compositions  that efficiently deposit  topically  active  compounds  is magnified when  the  typically high  cost  of  the  topically active  compounds  is  considered,  because  a substantial portion  of  these  expensive  compounds  is wasted  in present-day  compositions.  In  addition, particular  topically  active  compounds,  like  antimicrobial  agents,  can  provide  both  quick-acting  and residual  benefits.  The  value  of  a  quick-acting antimicrobial  agent  is  evident,  and  the  residual benefit  of  antimicrobial  agents  is  discussed  in WO  98/55095  and U.S.  Patent  No.  6,113,933,  incorporated  herein by reference.

Topically  active  compounds  encompass  a wide  range  of  materials,  including antibacterial agents,  sunscreens,  vitamins,  medicaments,  fragrance materials,  antioxidants,  conditioners,  emollients,

and  other  hair-care  and  skin-care  ingredients.  Many of  these  compounds  are  relatively water  insoluble. Present-day  compositions  typically rely upon  solubilization  of  active  compounds  in  a  surfactant system.  Other systems  rely upon a dispersion  of emulsified active oil  droplets.

A surfactant  solubilized active compound is  not  effectively  deposited unless  the  active  compound  is  present  at  a  very  high  level  o'f  saturation in  the  composition,  or  the  active  compound  is  chemically  and/or physically modified to  enhance  deposition.  However,  there  is  a  practical  limit  to  incorporating  a  high level  of  saturation  of  active  compound with  traditional  surfactant  systems  because  of cost  and/or  regulatory  constraints;  For  example,  a composition  containing  15%  ammonium  lauryl  sulfate can  require  about  3%  triclosan  to  form a  saturated system.  Because  of  the  high  cost  of  triclosan,  such a  composition  would be  too  expensive  to  commercialize.  Physical/chemical  modifications  of  the  active compounds,  while possibly  enhancing  deposition,  may not  be  desirable because  of  additional  cost  to  an already  expensive  ingredient  and/or  the  need  for regulatory  reapproval  and additional  testing  required  for  the modified  active  compound.

The dispersion-type of emulsion composition typically operates by dilution deposition, and has the potential to deposit active compounds relatively well. However, this type of composition has limitations. For example, typical compositions are thickened  dispersions,  and  cannot  be  used  in  certain

dispensers  (e.g.,  a  self-foaming pump).  In  addition,  some active compounds may not be biologically available  on  the  skin,  hair,  or  other  surface  when in the form of relatively  large  hydrophobic droplets or  dissolved  in a  carrier  oil.

Other strategies  to  enhance  deposition include  the  addition  of  certain  materials  that  enhance  substantivity  of  active  compounds  by  "codepo-sition," 'i.e.,  a  "deposition aid"  which adheres to the  skin  or  hair  and  purportedly  enhances  deposition of  an  active  ingredient.  This  strategy  also  has  a limitation  of  decreased  bioavailability when  the active  compound/deposition  aid  complex  contacts  the skin  or  hair,  because  the  active  compound may be less  prone  to  diffuse  to  the  site  of  action  and/or may  not  be  uniformly  dispersed over  the  treated surface.

While not  being bound  by  theory,  it  is envisioned  that a  present  composition  combines  two principles  to  enhance  deposition  of  active  compounds.  The  first  principle  is  the  use  of  high thermodynamic  activity  (i.e.,  high  percent  saturation)  to  enhance  the  tendency  of  the  active  compound to  deposit  on  surfaces.  Allawalla  et  al.,  J-  Amer. Pharmaceut.,  Assn.,  XLII,  pp.  267-274  (1953)  disclose  the  importance  of  this  factor  of  the  activity of  antimicrobial  agents.  In  fact,  as  illustrated herein,  thermodynamic  activity  is  an  important factor  in  enhancing  deposition  of  other  active  compounds  as  well.

The  second principle that  contributes  to-enhanced deposition  is  the  surprising  and  unique property of  a  present  composition to  release  the active  compound upon  dilution-  While  the  novel  compositions containing  an  active  compound,  an  anionic surfactant,  a  hydrotrope,  a hydric  solvent,  an  optional  cosurfactant,  and  other  optional  ingredients form  clear,  mobile,  phase-stable  compositions,  the compositions  become  unstable  upon dilution  with water and deposit  the  active  compound to -a  surface in  a  highly effective  manner.  This  type  of  behavior is  in  sharp contrast  to  typical  solubilized  active systems  that  generally  remain  stable upon  dilution. The mechanism of deposition  also  is  different  from the  dilution  deposition  of  compositions  disclosed  in prior  art because  the  present  compositions  do  not contain  dispersed  oil  droplets  typical  in  existing emulsion  systems.

Persons  skilled  in  the  art  have  evaluated numerous,  diverse  strategies  to  enhance  the  deposition  of  topically  active  compounds  on  the  skin  and hair.  A review  of  these  diverse  strategies  to  solve the  problem of  cleaning  a  surface  and depositing  a topically  active compound  on  the  surface  is  summarized below.  It  can be  seen  that  the  present  compositions  are novel  and nonobvious  even  over  the  art.

Compositions  encompassed by the  present invention  include,  but  are  not  limited to,  skin care,  hair  care,  hard  surface  cleaning,  and  similar compositions  used to  cleanse  and/or  treat  a  surface. The  present  disclosure  is  directed primarily  to

antibacterial compositions, but also applies to other compositions containing a topically active compound.

With respect to antibacterial personal care compositions, such compositions are known in the art.  Especially useful are antibacterial cleansing compositions, which typically are used to cleanse the skin and to destroy bacteria and other microorganisms present on the skin, especially the hands, arms, and face of the user.

Antibacterial compositions in general are used, for example, in the health care industry, food service industry, meat processing industry, and in the private sector by individual consumers -  The widespread use of antibacterial compositions indicates the importance consumers place on controlling bacteria and other microorganism populations on skin.  It is important, however, that antibacterial compositions provide a substantial and broad spectrum reduction in microorganism populations quickly and without problems associated with toxicity and skin irritation.

In particular, antibacterial cleansing compositions typically contain an active antibacterial agent, a surfactant, and various other ingredients, for example, dyes, fragrances, pH adjusters, thickeners, skin conditioners, and the like, in an aqueous carrier.  Several different classes of antibacterial agents have been used in antibacterial cleansing compositions.  Examples of antibacterial agents include a bisguanidine (e.g.,

chlorhexidine digluconate), diphenyl compounds, benzyl alcohols, trihalocarbanilides, quaternary ammonium compounds, ethoxylated phenols, and phenolic compounds, such as halo-substituted phenolic compounds, like PCMX (i.e., p-chloro-m-xylenol) and triclosan (i.e., 2,4,4'-trichloro-2'hydroxy-diphen-ylether) .  Present-day antimicrobial compositions based on such antibacterial agents exhibit a wide range of antibacterial activity, ranging from low to high, depending on the microorganism to be controlled and the particular antibacterial composition.

Most commercial antibacterial compositions, however, generally offer a low to moderate antibacterial activity.  Antibacterial activity is assessed against a broad spectrum of microorganisms, including both Gram positive and Gram negative microorganisms.  The log reduction, or alternatively the percent reduction, in bacterial populations provided by the antibacterial composition correlates to antibacterial activity.  A log reduction of 3-5 is most preferred, a 1-3 reduction is preferred, whereas a log reduction of less than 1 is least preferred, for a particular contact time, generally ranging from 15 seconds to 5 minutes.  Thus, a highly preferred antibacterial composition exhibits a 3-5 log reduction against a broad spectrum of microorganisms in a short contact time.  Prior disclosures illustrate attempts to provide such antibacterial compositions, which, to date, do not pro-

vide the rapid, broad range control of microorganisms desired by consumers. .

It should be noted that high log reductions have been achieved at pH values of 4 and 9, but such log reductions are attributed at least in part to these relatively extreme pH values.  Compositions having such pH values can irritate the skin and other surfaces, and, therefore, typically are avoided.  It has been difficult to impossible to achieve a high log reduction using an antibacterial composition having, a neutral pH of about 5 to about 8, and especially about 6 to about 8.

For example, WO98/01110 discloses compositions comprising triclosan, surfactants, solvents, chelating agents, thickeners, buffering agents, and water.  WO98/01110 is directed to reducing skin irritation by employing a reduced amount of surfactant .

Fendler et al. U.S. 5,635,462 discloses compositions comprising PCMX and selected surfactants.  The compositions disclosed therein are devoid of anionic surfactants and nonionic surfactants .

W097/46218 and WO96/06152 disclose compositions based on triclosan, organic acids or salts, hydrotropes, and hydric solvents.

EP 0 505 935 discloses compositions containing PCMX in combination with nonionic and anionic surfactants, particularly nonionic block copolymer surfactants.

WO95/32705 discloses a mild surfactant combination that can be combined with antibacterial compounds, like triclosan.

WO95/09605 discloses antibacterial compositions containing anionic surfactants and alkyl-polyglycoside surfactants.

WO98/55096 discloses antimicrobial wipes having a porous sheet impregnated with an antibacterial composition containing an active antimicrobial agent, an anionic surfactant, an acid, and water, wherein the composition has a pH of about 3.0 to about 6.0.

N.A. Allawala et al., J.  Amer.  Pharm. Assoc.—Sci.  Ed.,  Vol.  XLII,  no. 5, pp. 267-275 (1953) discusses the antibacterial activity of active antibacterial agents in combination with surfactants.

f	A.G. Mitchell, J.  Pharm.  Pharmacol., Vol.

16,  pp. 533-537 (1964) discloses compositions containing PCMX and a nonionic surfactant that exhibit antibacterial activity.  The compositions disclosed in the Mitchell publication exhibit antibacterial activity in at least 47 minutes contact time, thus the compositions are not highly effective.

Prior disclosures have not addressed the issue of which composition ingredient in an antibacterial composition provides bacterial control. Prior compositions also have not provided an effective, fast, and broad spectrum control of bacteria at a neutral pH of about 5 to about 8, and especially at about 6 to about 8.

An  efficacious  antibacterial  composition has  been difficult  to  achieve because  of the  properties  of the  antibacterial  agents and the effects of  a  surfactant  on  an  antibacterial  agent.  For example,  several active  antibacterial  agents,  like phenols,  have  an exceedingly  low  solubility  in water,  e.g.,  triclosan  solubility  in  water  is  about 5  to  10  ppm  (parts  per  million).  The  solubility  of the  antibacterial  agent  is  increased by  adding  surfactants  to the  composition.  However,  an  increase in  solubility  of the  antimicrobial  agent,  and  in turn,  the  amount  of  antibacterial  agent  in the composition,  does not  necessarily  lead  to  an  increased  antibacterial  efficacy.

Without being  bound  to  any particular theory,  it  is  theorized'that  the  addition  of  a surfactant  increases  antimicrobial  agent  solubility, but  also  typically  reduces  the  availability  of  the antibacterial  agent  because  a  surfactant  in  water forms  micelles  above  the  critical  micelle  concentration  of  the  surfactant.  The  critical  micelle  concentration  varies  from  surfactant  to  surfactant. The  formation  of micelles  is  important  because micelles  have  a  lipophilic  region  that  attracts  and solubilizes  the  antibacterial  agent,  and thereby renders  the  antibacterial  agent  unavailable  to immediately  contact  bacteria,  and  thereby  control bacteria  in  short time  period  (i.e.,  one minute  or less) .

The  antibacterial  agent  soiubilized  in  the surfactant  micelles  will  control  bacteria,  but  in

relatively long time frames.  The antibacterial agent, if free in the aqueous solution and not tied up in the surfactant micelle (i.e., is activated), is attracted to the lipophilic membrane of the bacteria and performs its function quickly.  If the antibacterial agent is tied up in the surfactant micelle (i.e., is not activated), the antibacterial agent is only slowly available and cannot perform its function in a time frame that is practical for cleaning the skin.

In addition, an antibacterial agent solubilized in the micelle is readily washed from the skin during the rinsing process, and is not available to deposit on the skin to provide a residual antibacterial benefit.  Rather, the antibacterial agent is washed away and wasted.  The present invention is directed to enhancing the deposition of topically active compounds, like antibacterial agents.

As previously discussed, prior investigators have employed various strategies to improve deposition of a topically active compound on a surface.  One strategy is to chemically modify the topically active compound, which is not a practical solution to compound deposition.  Other investigators considered the nature of surface being treated.  However, a commercially practicable composition should be useful on a variety of surfaces.

Other investigators utilized water-soluble cationic polymers as deposition aids for the topically active compound.  See U.S. Patent Nos.

3,489,686; 3,580,853; and 3,723,325, disclosing the use of polyethylenimine and the reaction product of polyethyleneimine and either ethylene oxide or propylene oxide, quaternary ammonium-substituted cellulose derivatives, and a polymer formed on tetraethylenepentamine and epichlorohydrin.  Other patents and applications directed to the use of a deposition aid for a topically active compound include W099/66886; U.S. Patent Nos. 3,726,815; 3,875,071; 4,894,220; 6,057,275; and 6,126,954; W099/63965; WOOO/33807; W099/63953.

Still other investigators directed attention to dilution deposition of a topically active compound.  This is considered to be a primary deposition mechanism for many commercially available "two-in-one" conditioning shampoos.  Dilution deposition involves the use of a topically active compound in a composition that is phase stable during storage and application to the hair, but becomes phase unstable and separates during rinsing.  The additional water added to the composition during rinsing causes phase separation and deposition of the oil phase (which contains the topically active compound) onto the hair.  Examples of patents relating to dilution deposition include EP 0 552 024; WO99/32079; WC99/53889; U.S. Patent Nos. 5,981,465; 6,051,546; and 5,928,632; WO01/01949; W099/26585; W099/13854; W099/62477; WO00/43984; and WOOO/25739.

Other strategies used to enhance deposition of topically active compounds include varying the amount and type of surfactant in the composi-

tion, entrapping the topically active compound in a polymer matrix, utilizing separate cleansing and treatment compositions, using a wipe cloth to apply the topically active compound, and utilizing electrostatic sprays or liquid crystals.  These strategies are disclosed in U.S. Patent Nos. 5,409,695 and 5,814,323; WO00/64406; EP 0 573 229; WOOO/00170; WO99/55303; W099/13861; W099/21532; W099/12519; WO01/12138; and WO01/13871.

Accordingly, a need exists for a topically active composition that is highly efficacious in a short time period, and effectively deposits a topically active compound on a surface to provide residual benefits.  The present invention is directed to such compositions, including antibacterial compositions and skin- and hair-care compositions.

SUMMARY OF THE INVENTION

The present invention relates to topically active compositions that provide (a) a rapid and substantial benefit attributed to a topically active compound, and (b) an  efficacious deposition of the topically active compound on a surface to provide a residual benefit.  In particular, the present invention relates to topically active compositions containing a topically active compound, wherein (a) the topically active compound is present in the continuous aqueous phase (in contrast to being present in micelles), in an amount of at least 25% of saturation, when measured at room temperature, (b) provides a substantial beneficial result, e.g., a

substantial reduction in Gram positive and Gram negative bacteria, within one minute, and (c) effectively deposits the topically active compound on the treated surface to provide a residual benefit.

Therefore, one aspect of the present invention is to provide a topically active composition having an enhanced deposition of a topically active compound to a surface during a cleansing and/or rinsing step.  More particularly, the present invention is directed to topically active compositions comprising a topically active compound, a primary surfactant, a hydrotrope, a hydric solvent, an optional cosurfactant, other optional ingredients, and water.

Accordingly, one aspect of the present invention is to provide a liquid topically active composition comprising:

(a)	about 0.001% to about 5%, by weight, of a topically active compound;

(b)	about 0.1% to about 15%, by weight, of an anionic surfactant;

(c)	about 0.5% to about 35%, by weight, of a hydrotrope;

(d)	about 0.5% to about 25%, by weight, of a water-soluble hydric solvent;

(e)	0% to about 5%-, by weight, of a co-surfactant selected from the group consisting of a nonionic surfactant, an ampholytic surfactant, and mixtures thereof; and

(f)	water.

The topically active compound is a water-insoluble compound that provides a benefit to a surface contacted by the composition.  The topically active compound can be, for example, an antibacterial agent, an antidandruff agent, a sunscreen, a medicament, a skin or hair conditioner, a vitamin, an emollient, an antioxidant, a fragrance, and other skin and hair care compounds.

Another aspect of the present invention is to provide a topically active composition comprising about 0.001% to about 5% of a water-insoluble topically active compound, about 5% to about 15% di-propylene glycol, about 10% to about 20% sodium xylene sulfonate, about 0.5% to about 5% ammonium lauryl sulfate, and 0% to about 5% cocamidopropyl-betaine.

Yet another aspect of the present invention is to provide consumer products based on a , topically active composition of the present invention, for example, a skin cleanser, a conditioning shampoo, an antidandruff shampoo, a body splash, a topical medicament, a surgical scrub, a wound care agent, a hand sanitizer gel, a disinfectant, a mouth wash, a pet shampoo, a hard surface sanitizer, and other skin and hair-care compositions.

A further aspect of the present invention is to provide a method of rapidly reducing the Gram positive and/or Gram negative bacteria populations on animal tissue, including human tissue, by contacting the tissue, like the dermis, with an antibacterial composition of the present invention for a

sufficient time, such as about 15 seconds to 5 minutes, to reduce the bacteria level to a desired level, and depositing a substantial amount of the antibacterial agent on the tissue to provide a residual bacterial action.

The above and other novel aspects and advantages of the present invention are illustrated in the following, nonlimiting detailed description of the preferred embodiments.

DETAILED DESCRIPTION OF THE PREFERRED EMBODIMENTS

Personal care products incorporating a topically active compound have been used for many years.  Since the introduction of such personal care products, many claims have been made that these products provide a benefit attributed to a topically active compound, like an antibacterial agent, present in the composition.  With respect to antibacterial compositions, to be most effective, an antibacterial composition should provide a high log reduction against a broad spectrum of organisms in as short a contact time as possible, and also deposit on the skin to provide a residual antibacterial activity.  This dual function of rapid and residual activity for antibacterial agents, and other topically active compounds, is difficult to achieve in a water-based composition that is- applied to the skin, then rinsed off the skin in a  relatively short time.

As presently formulated, commercial liquid antibacterial soap compositions provide a poor to

marginal  time  kill  efficacy,  i.e.,  rate  of  killing bacteria.  Table  1  summarizes  the  kill  efficacy  of commercial  products,  each  of which', contains  about 0.2%  to  0.3%,  by weight,  triclosan  (an antibacterial agent).

Present-day  products  especially  lack efficacy  against  Gram  negative  bacteria,  such  as  E. coll,  which  are  of  particular  concern  to  human health.  In  one  aspect,  the  present  invention, therefore,  is  directed  to  antibacterial  compositions having  an  exceptionally  high  broad  spectrum  antibacterial  efficacy,  as  measured  by  a  rapid  kill  of  bacteria  (i.e.,  time  kill),  which  is  to be  distinguished  from  persistent,  or  residual,  kill.

In  addition,  as  presently formulated, commercial  cleansing  compositions  provide  a  poor  to marginal  deposition  of  topically active  compounds. Typically,  98%  or more  of  the  applied  topically active  compound  is  wasted  during  application. Accordingly,  there  is  a  need  to  improve  the  deposition  of  such  expensive  active  compounds  in  these

compositions.  Therefore, the present invention also is directed to providing a residual benefit attributed to the topically active compound, while incorporating a relatively low amount of the active comound in the composition.

The present antibacterial compositions provide significantly improved time kill.efficacy compared to prior compositions.  The basis of this improved time kill is the discovery that the antimicrobial efficacy of an active agent can be correlated to the rate at which the agent has access to an active site on the microbe.  The driving force that determines the rate of agent transport to the site of action is the difference in chemical potential between the site at which the agent acts and the external aqueous phase.  Alternatively stated, the microbicidal activity of an active agent is proportional to its thermodynamic activity in the external phase.  Accordingly, thermodynamic activity, as opposed to concentration, is the more important variable with respect to antimicrobial efficacy.  As discussed more fully hereafter, thermodynamic activity is conveniently correlated to the percent saturation of the active antibacterial agent in the continuous aqueous phase of the composition.

Many compounds have a solubility limit in aqueous solutions termed the "saturation concentration, " which varies with temperature.  Above the saturation concentration, the compound precipitates from solution.'  Percent saturation is the measured

concentration in solution divided by the saturation concentration.  The concentration of a compound in aqueous solution can be increased.over the saturation concentration in water by the addition of compounds like surfactants.  Surfactants not only increase the solubility of compounds in the continuous aqueous phase of the composition, but also form micelles, and can solubilize compounds in the micelles.

The % saturation of an active antibacterial agent in any composition, including a surfactant-containing composition, ideally' can be expressed as:1

% saturation = [C/Cs]xl00%

wherein C is the concentration of antibacterial agent in the composition and Cs is the saturation concentration of the antibacterial agent in the composition at room temperature.  While not wishing to be bound,by any theory, it is contemplated that the continuous aqueous phase of a surfactant-containing composition is in equilibrium with the micellar pseudophase of said composition, and further that any dissolved species, such as an antibacterial active•agent, is distributed between the aqueous continuous phase and the micellar pseudophase according to a partition law.  Accordingly, the percent saturation, or alternatively the relative thermodynamic activity or relative chemical potential, of an antibacterial active agent dissolved in a surfactant-containing composition is the

same everywhere within the composition.  Thus, the terms percent saturation of, the antibacterial agent "in a composition," "in the aqueous continuous phase of a composition," and "in the micellar pseudophase of a composition" are interchangeable, and are used as such throughout this disclosure.

Maximum antibacterial efficacy is achieved when the difference in thermodynamic activities of the active antibacterial agent between the composition and the target organism is maximized (i.e., when the composition is more "saturated" with the active ingredient) .  A second factor affecting anti-bacterial activity is the total amount of available antibacterial agent present in the composition, which can be thought of as the "critical dose."  It has been found that the total amount of active agent in the continuous aqueous phase of a composition greatly influences the time in which a desired level of antibacterial efficacy is achieved, given equal thermodynamic activities.  Thus, the two key factors affecting the antibacterial efficacy of an active agent in a composition are:  (1) its availability, as dictated by its thermodynamic activity, i.e., percent saturation in the continuous aqueous phase of a composition, and (2) the total amount of available active agent in the solution.

An important ingredient in antibacterial cleansing compositions is a surfactant, which acts £s a solubilizer, cleanser, and foaming agent.  Surfactants affect the percent saturation -of an antibacterial agent in solution, or more importantly,

affect the percent saturation of the active agent in the continuous aqueous phase of the composition. This effect can  be explained in the case of a sparingly water-soluble antibacterial agent in an aqueous surfactant solution, where the active agent is distributed between the aqueous {i.e., continuous) phase and the micellar pseudophase-  For antibacterial agents of exceedingly low solubility in water, such as triclosan, the distribution is shifted strongly toward the micelles (i.e., a vast majority of the triclosan molecules are present in surfactant micelles, as opposed to the aqueous phase).

The ratio of surfactant to antibacterial agent directly determines the amount of active agent present in the surfactant micelles, which in turn affects the percent saturation of the active agent in the continuous aqueous phase.  It has been found that as the surfactant:active agent ratio increases, the number of micelles relative to active molecules also increases, with the micelles being proportionately less saturated with active agent as the ratio increases.  Since the active agent in the continuous phase is in equilibrium with active agent in the micellar pseudophase, as the saturation of antibacterial agent in the micellar phase decreases, so does the saturation of the antibacterial agent in the continuous phase.  The converse also is true. Active agent solubilized in the micellar pseudophase is not immediately available to contact the microorganisms, and it is the percent saturation of

active agent in the continuous aqueous phase that determines the antibacterial activity of the composition.  The active agent present in the surfactant micelles, however, can serve as a reservoir of active agent to replenish the continuous aqueous phase as the active agent is depleted.

To summarize, the thermodynamic activity, or percent saturation, of an antibacterial agent in the continuous aqueous phase of a composition drives antibacterial activity.  Further, the total amount of available active agent determines the ultimate extent of efficacy.  In compositions wherein the active agent is solubilized by a surfactant, the active agent present in surfactant micelles is not directly available for antibacterial activity.  For such compositions, the percent saturation of the active agent in the composition, or alternatively the percent saturation of the active agent in the continuous aqueous phase of the composition, determines antibacterial efficacy.

The present compositions are topically active compositions having an improved effectiveness with respect to imparting a rapid benefit and a residual benefit.  As illustrated in the following embodiments, a topically active composition of the present invention comprises:  (a) about 0.001% to about 5%, by weight, of a topically active compound; (b) about 0.1% to about 15%; by weight, of an anionic surfactant; (c) about 0.5% to about 35%, by weight, of a hydrotrope; (d)  about 0.5% to about 2 5%, by weight, of a water-soluble hydric solvent;

(e) 0% to about 5%, by weight, of a cosurfactant selected from the group consisting of a nonionic surfactant, an ampholytic surfactant, and mixtures thereof; and (f) water.  The compositions have a percent saturation of topically active compound in the continuous aqueous phase of at least about 25%, when measured at room temperature.  Antibacterial compositions of the present invention exhibit a log reduction against Gram positive bacteria of at least about 2 after 30 seconds contact.  The compositions exhibit a log reduction against Gram negative bacteria of at least about 2.5 after 30 seconds contact.

In addition to providing a rapid and efficient benefit, a residual topical efficacy also is desired.  To achieve a residual activity, the topically active compound must be deposited on the skin in the short time span between application of the composition to the skin and rinsing from the skin. It also is important that a variety of topically active compounds, such as medicaments, antibacterial agents, conditioners, fragrances, and the like, are effectively deposited on the skin prior to rinsing of the composition from the skin.

The present invention, therefore, is directed to topically active compositions that effectively and rapidly deposit the topically active compound on a cleansed surface.  The following Table summarizes results of deposition tests comparing commercial products to examples of the present compositions.  The compositions contain triclosan (TCS)

as the water-insoluble topically active compound. As seen from these test results, the present compositions have superior efficacy over commercial products in the deposition of the topically active compound.

1J  As  determined by  a  pigskin  deposition  test  described below.

The following illustrates important, nonlimiting embodiments of the present invention. In particular, compositions of the present invention comprise a topically active compound, a primary surfactant, a hydrotrope, a hydric solvent, an optional cosurfactant, and water.  The compositions can further include additional optional ingredients disclosed hereafter, like pH adjusters, dyes, and preservatives.

The following is a nonlimiting description of ingredients that can be included in a present composition.

1 .  Topically Active Compound

A topically active compound is present in a composition of the present invention in an amount

of about 0.001% to about 5%, and preferably about 0.01% to about 3%, by weight of the composition.  To achieve the full advantage of the present invention, the topically active compound is present in an amount of about 0.05% to about 2%, by weight, of the composition.

The topically active compositions can be ready to use compositions, which typically contain 0.001% to about 2%, preferably 0.01% to about 1.5%, and most preferably about 0.05% to about 1%, of a topically active compound, by weight of the composition.  The topically active compositions also can be formulated as concentrates that are diluted before use with one to about 100 parts water to provide an end use composition.  The concentrated compositions typically contain greater than about 0.1% and up to about 5%, by weight, of the topically active compound.  Applications also are envisioned wherein the end use composition contains greater than 2%, by weight, of the topically active compound.

As discussed above, the absolute amount of topically active compound present in the composition is not as important as the amount of available topically active compound in the composition, and the ability of,the composition to rapidly and effectively deposit the topically active compound on a treated surface.  The amount of available topically active compound in the composition, and the ability of the composition to deposit the topically active compound, is related to the identity of the surfactant in the composition, the amount of surfactant in

the composition, and the presence of optional ingredients in the composition.

For antibacterial agents, to achieve the desired bacteria kill in a short contact time, like 15 to 60 seconds, the continuous aqueous phase of the composition contains an amount of antibacterial agent that is at least about 50%, and preferably at least about 75%, of the saturation concentration of the antibacterial agent in water, when measured at room temperature.  To achieve the full advantage of the present invention, the continuous aqueous phase is about 95% to 100% saturated with the antibacterial agent.  The amount of antibacterial agent present in the continuous aqueous phase-can be defined as the total amount of antibacterial agent in the composition, less any antibacterial agent present in surfactant micelles.- The method of determining percent saturation of antibacterial agent in the composition is disclosed hereafter.

To achieve the desired residual activity, the topically active compound is rapidly and effectively deposited on the surface contacted by a composition of the present invention.

Topically active compounds of the present invention include, but are not limited to, antibacterial agents, skin and hair conditioning agents, fragrances, antidandruff agents, vitamins, sunscreen agents, antioxidants, antiacne agents, external analgesics, skin protectants, antiinflammatory agents, topical anesthetics, ultraviolet light ab-

sorbers, and other cosmetic and medicinal topically active compounds.

The topically active compound is a water-insoluble compound-  As used herein, the term "water-insoluble" is defined as a compound having a water solubility, at 25°C and 1 atmosphere pressure, of 2 grams or less per 100 ml of water, with water solubilities being as low as about 1 ppm (part per million).

One embodiment of topically active compounds useful in the present invention are water-insoluble phenolic compounds having as antimicrobial properties, and exemplified by the following classes of compounds:

2-Hydroxydiphenyl compounds

OH

wherein Y is chlorine or bromine, Z is S02H, N02, or C1-4alkyl, r is 0 to 3, o is 0 to 3, p

is 0 or 1, m is 0 or 1, and n is 0 or 1.

In preferred embodiments, Y is chlorine or bromine, m is 0, n is 0 or 1, o is 1 or 2, r is 1 or 2, and p is 0.

In especially preferred embodiments, Y is chlorine, m is 0, n is 0, o is 1, r is 2,.and p is 0.

A particularly useful 2-hydroxydiphenyl compound has the structure:

OH  CI

having the adopted name,  triclosan,  and available commercially under  the  tradename  IRGASAN  DP300,  from Ciba  Specialty Chemicals  Corp.,  Greensboro,  NC. Another useful 2-hydroxydiphenyl  compound  is  2,2'-dihydroxy-5, 5 ' -dibromo-diphenyl  ether.

Phenol derivatives

wherein R1  is  hydro,  hydroxy,  C1-4alkyl, chloro,  nitro,  phenyl,  or benzyl;  R2 is hydro, hydroxy,  C1-6alkyl  or  halo;  R3  is  hydro,  Ci-6alkyl, hydroxy,  chloro,  nitro,  or  a  sulfur  in the  form of an  alkali  metal  salt  or  ammonium salt;  R4  is  hydro  or methyl,  and R5  is  hydro  or  nitro.  Halo is  bromo  or, preferably,  chloro.
