Repository: anandvc/allindianpatents

File: patents/223761-a-wettable-silicone-hydrogel-and-a-method-of-preparing-it.html (part 1 of 3)
Indian Patents. 223761:A WETTABLE SILICONE HYDROGEL AND A METHOD OF PREPARING IT

Indian Patents

Recently Granted Patents

  Recently Published Patents

Title of Invention	A WETTABLE SILICONE HYDROGEL AND A METHOD OF PREPARING IT

Abstract	A wettable silicone hydrogel comprising the reaction product of at least one siloxane containing macromer; at least one high molecular weight hydrophilic polymer having a weight average molecular weight of no less than 100,000 Daltons, wherein said high molecular weight hydrophilic polymer upon incorporation to said silicone hydrogel, improves the wettability of the silicone hydrogel; and at least one compatibilizing component.	

Full Text	BIOMEDICAL DEVICES CONTAINING INTERNAL WETTING AGENTS

RELATED PATENT APPLICATIONS

This patent application claims priority of a provisional application, U.S.

Ser. No. 60/318,536 which was filed on September 10,2001.

FIELD OF THE INVENTION

This invention relates to silicone hydrogels that contain internal wetting

agents, as well as methods for their production and use.

BACKGROUND OF THE INVENTION

Contact lenses have been used commercially to improve vision since

at least the 1950s. The first contact lenses were made of hard materials and

as such were somewhat uncomfortable to users. Modern lenses have been

developed that are made of softer materials, typically hydrogels and

particularly silicone hydrogels. Silicone hydrogels are water-swollen polymer

networks that have high oxygen permeability and surfaces that are more

hydrophobic than hydrophilic. These lenses provide a good level of comfort to

many lens wearers, but there are some users who experience discomfort and

excessive ocular deposits leading to reduced visual acuity when using these

lenses. This discomfort and deposits has been attributed to the hydrophobic

character of the surfaces of lenses and the interaction of those surfaces with

the protein, lipids and mucin and the hydrophilic surface of the eye.

Others have tried to alleviate this problem by coating the surface of

silicone hydrogel contact lenses with hydrophilic coatings. For example, it has

been disclosed that silicone hydrogel lenses can be made more compatible

with ocular surfaces by applying plasma coatings to the lens surface.

However, uncoated silicone hydrogel lenses having low incidences of surface

deposits have not been disclosed.

incorporating internal hydrophilic agents (or wetting agents) into a

macromer containing reaction mixture has been disclosed. However, not all

silicone containing macromers display compatibility with hydrophilic polymers.

Modifying the surface of a polymeric article by adding polymerizable

surfactants to a monomer mix used to form the article has also been

disclosed. However, lasting in vivo improvements in wettability and

reductions in surface deposits are not likely.

Polyvinylpyrrolidone (PVP) or poly-2-ethyl-2-oxazoline have been

added to a hydrogel composition to form an interpenetrating network which

shows a low degree of surface friction, a low dehydration rate and a high

degree of biodeposit resistance. However, the hydrogel formulations

disclosed are conventional hydrogels and there is no disclosure on how to

incorporate hydrophobic components, such as siloxane monomers, without

losing monomer compatibility.

While it may be possible to incorporate high molecular weight polymers

as internal wetting agents into silicone hydrogel lenses, such polymers are

difficult to solubilize in reaction mixtures which contain silicones. In order to

solubilize these wetting agents, silicone macromers or other prepolymers

must be used. These silicone macromers or prepolymers must be prepared

in a separate step and then subsequently mixed with the remaining

ingredients of the silicone hydrogel formulation. This additional step (or steps)

increases the cost and the time it takes to produce these lenses.

Therefore it would be advantageous to find a lens formulation that does

not require the use of surface treatment to provide on eye wettability and

resistance to surface depositions.

SUMMARY OF THE INVENTION

The present invention relates to a wettable silicone hydrogel

comprising the reaction product of at least one siloxane containing macromer;

at least one high molecular weight hydrophilic polymer; and at least one

compatibilizing component.

The present invention further relates to a.ethod comprising the steps of

(a) mixing reactive components comprising at least one high molecular weight

hydrophilic polymer, at least one siloxane containing macromer and an

effective amount of at least one compatibilizing component and (b) curing the

product of step (a) to form a biomedical device.

The present invention further comprises a method comprising the steps of (a)

mixing reactive components comprising a high molecular weight hydrophilic

polymer and an effective amount of a compatibilizing component and (b)

curing the product of step (a) at or above a minimum gel time, to form a

wettable biomedical device.

The present invention yet further relates to an ophthalmic lens

comprising a siiicone hydrogei which has, without surface treatment, a tear

film break up time of at least about 7 seconds

The present invention still further relates to a siiicone hydrogei contact

lens comprising at least one oxygen permeable component, at least one

compatibilizing component and an amount of high molecular weight

hydrophilic polymer sufficient to provide said device, without a surface

treatment, with tear film break up time after about one day of wear of at least

about 7 seconds.

A device comprising a siiicone hydrogei contact lens which is substantially

free from surface deposition without surface modification.

DETAILED DESCRIPTION OF THE INVENTION

A biomedical device formed from a reaction mixture comprising,

consisting essentially of, or consisting of a siiicone containing macromer, at

least one high molecular weight hydrophilic polymer and a compatibilizing

amount of a compatibilizing component.

It has been surprisingly found that biomedical devices, and particularly

ophthalmic devices having exceptional in vivo or clinical wettability, without

surface modification may be made by including an effective amount of a high

molecular weight hydrophilic polymer and a compatibilizing amount of a

compatibilizing component in a siiicone hydrogei formulation. By exceptional

wettability we mean a decrease in advancing dynamic contact angle of at

least about 10% and preferably at least about 20% in some embodiments at

least about 50% as compared to a similar formulation without any hydrophilic

polymer. Prior to the present invention ophthalmic devices formed from

siiicone hydrogels either had to be surface modified to provide clinical

wettability or be formed from at least one siiicone containing macromer having

hydroxyl functionality.

As used herein, a "biomedical device" is any article that is designed to

be used while either in or on mammalian tissues or fluid and preferably on or

in human tissues or fluid. Examples of these devices include but are not

limited to catheters, implants, stents, and ophthalmic devices such as

intraocular lenses and contact lenses. The preferred biomedical devices are

ophthalmic devices, particularly contact lenses, most particularly contact

lenses made from silicone hydrogels.

As used herein, the terms "lens" and "opthalmic device" refer to

devices that reside in or on the eye. These devices can provide optical

correction, wound care, drug delivery, diagnostic functionality or cosmetic

enhancement or effect or a combination of these properties. The term lens

includes but is not limited to soft contact lenses, hard contact lenses,

intraocular lenses, overlay lenses, ocular inserts, and optical inserts.

As used herein the term "monomer" is a compound containing at least

one polymerizable group and an average molecular weight of about less than

2000 Daltons, as measure via gel permeation chromatography refractive

index detection.. Thus, monomers, include dimers and in some cases

oligomers, including oligomers made from more than one monomeric unit.

As used herein, the phrase "without a surface treatment" means that

the exterior surfaces of the devices of the present invention are not separately

treated to improve the wettability of the device. Treatments which may be

foregone because of the present invention include, plasma treatments,

grafting, coating and the like. However, coatings which provide properties

other than improved wettability, such as, but not limited to antimicrobial

coatings may be applied to devices of the present invention.

Various molecular weight ranges are disclosed herein. For compounds

having discrete molecular structures, the molecular weights reported herein

are calculated based upon the molecular formula and reported in gm/mol. For

polymers molecular weights (number average) are measured via gel

permeation chromatography refractive index detection and reported in Daltons

or are measured via kinematic viscosity measurements, as described in

Encyclopedia of Polymer Science and Engineering, N-Vinyl Amide Polymers,

Second edition, Vol 17, pgs. 198-257, John Wiley & Sons Inc. and reported in

K-values.

High Molecular Weight HydroDhilic Polymer

As used herein, "high molecular weight hydrophilic polymer" refers to

substances having a weight average molecular weight of no less than about

100,000 Daltons, wherein said substances upon incorporation to silicone

hydrogel formulations, improve the wettability of the cured silicone hydrogels.

The preferred weight average molecular weight of these high molecular

weight hydrophilic polymers is greater than about 150,000 Daltons; more

preferably between about 150,000 to about 2,000,000 Daltons, more

preferably still between about 300,000 to about 1,800,000 Daltons, most

preferably about 500,000 to about 1,500,000 Daltons (all weight average

molecular weight).

Alternatively, the molecular weight of hydrophilic polymers of the

invention can be also expressed by the K-value, based on kinematic viscosity

measurements, as described in Encyclopedia of Polymer Science and

Engineering, N-Vinyl Amide Polymers, Second edition, Vol 17, pgs. 198-257,

John Wiley & Sons Inc. When expressed in this manner, hydrophilic

monomers having K-values of greater than about 46 and preferably between

about 46 and about 150. The high molecular weight hydrophilic polymers are

present in the formulations of these devices in an amount sufficient to provide

contact lenses, which without surface modification remain substantially free

from surface depositions during use. Typical use periods include at least

about 8 hours, and preferably worn several days in a row, and more

preferably for 24 hours or more without removal. Substantially free from

surface deposition means that, when viewed with a slit lamp, at least about

80% and preferably at least about 90%, and more preferably about 100% of

the lenses worn in the patient population display depositions rated as none or

slight, over the wear period.

Suitable amounts of high molecular weight hydrophilic polymer include

from about 1 to about 15 weight percent, more preferably about 3 to about 15

percent, most preferably about 5 to about 12 percent, all based upon the total

weight of all reactive components.

Examples of high molecular weight hydrophilic polymers include but

are not limited to polyamides, polylactones, polyimides, polylactams and

functionalized polyamides, polylactones, polyimides, polylactams, such as

DMA functionalized by copolymerizing DMA with a lesser molar amount of a

hydroxyl-functional monomer such as HEMA, and then reacting the hydroxyl

groups of the resulting copolymer with materials containing radical

polymerizable groups, such as isocyanatoethylmethacrylate or methacryloyl

chloride. Hydrophilic prepolymers made from DMA or N-vinyl pyrrolidone with

glycidyl methacrylate may also be used. The glycidyl methacrylate ring can

be opened to give a diol which may be used in conjunction with other

hydrophilic prepolymer in a mixed system to increase the compatibility of the

high molecular weight hydrophilic polymer, hydroxyl-functionalized silicone

containing monomer and any other groups which impart compatibility. The

preferred high molecular weight hydrophilic polymers are those that contain a

cyclic moiety in their backbone, more preferably, a cyclic amide or cyclic

imide. High molecular weight hydrophilic polymers include but are not limited

to poly-N-vinyl pyrrolidone, poly-N-vinyl-2- piperidone, poly-N-vinyl-2-

caprolactam, poly-N-vinyl-3-methyl-2- caprolactam, poly-N-vinyl-3-methyl-2-

piperidone, poly-N-vinyl-4-methyl-2- piperidone, poly-N-vinyl-4-methyl-2-

caprolactam, poly-N-vinyl-3-ethyl-2- pyrrolidone, and poly-N-vinyl-4,5-

dimethyl-2-pyrrolidone, polyvinylimidazole, poly-N-N-dimethylacrylamide,

polyvinyl alcohol, polyacrylic acid, polyethylene oxide, poly 2 ethyl oxazoline,

heparin polysaccharides, polysaccharides, mixtures and copolymers

(including block or random, branched, multichain, comb-shaped or star

shaped) thereof where poly-N-vinylpyrrolidone (PVP) is particularly preferred.

Copolymers might also be used such as graft copolymers of PVP.

The high molecular weight hydrophilic polymers provide improved

wettability, and particularly improved in vivo wettability to the medical devices

of the present invention. Without being bound by any theory, it is believed

that the high molecular weight hydrophilic polymers are hydrogen bond

receivers which in aqueous environments, hydrogen bond to water, thus

becoming effectively more hydrophilic. The absence of water facilitates the

incorporation of the hydrophilic polymer in the reaction mixture. Aside from

the specifically named high molecular weight hydrophilic polymers, it is

expected that any high molecular weight polymer will be useful in this

invention provided that when said polymer is added to a silicone hydrogel

formulation, the hydrophilic polymer (a) does not substantially phase separate

from the reaction mixture and (b) imparts wettability to the resulting cured

polymer. In some embodiments it is preferred that the high molecular weight

hydrophilic polymer be soluble in the diluent at processing temperatures.

Manufacturing processes which use water or water soluble diluents may be

preferred due to their simplicity and reduced cost. In these embodiments high

molecular weight hydrophilic polymers which are water soluble at processing

temperatures are preferred.

Compatibilizing Component

As used herein a "compatibilizing component" is a compound having a

number average molecular weight of about less than 5000 Daltons, and

preferably less than about 3000 Daltons, and containing at least one

polymerizable group, which is capable of solubilizing the selected reactive

components. Without a compatibilizing component the high molecular weight

hydrophilic polymer and oxygen permeable components are insufficiently

miscible, and cannot, with reasonable processing conditions, form an optically

transparent ophthalmic device. The compatibilizing component of the present

invention solubilizes the oxygen permeable component(s) and high molecular

weight hydrophilic polymer via hydrogen bonding, dispersive forces,

combinations thereof and the like. Thus any functionality which reacts in any

of these ways with the hydrophilic polymer may be used as a compatibilizing

component. Macromers (number average molecular weights of between

about 5000 and about 15,000 Daltons) may also be used so long as they

have the compatibilizing functionality described herein. If a compatibilizing

macromer is used it may still be necessary to add an additional

compatibilizing component to get the desired level of wettability in,the

resulting ophthalmic device.

One suitable class of compatibilizing components of the present

invention comprise at least one active hydrogen and at least one siloxane

group. An active hydrogen has the ability to hydrogen bond with the

hydrophilic polymer and any hydrophilic monomers present. Hydroxyl groups

readily participate in hydrogen bonding and are therefore a preferred source

of active hydrogens. Thus, in one embodiment, the compatibilizing

components of the present invention beneficially comprise at least one

hydroxyl group and at least one "-Si-O-Si-"group. It is preferred that silicone

and its attached oxygen account for more than about 10 weight percent of

said compatibilizing component, more preferably more than about 20 weight

percent.

The ratio of Si to OH in the compatibilizing component is also important

to providing a compatibilzing component which will provide the desired degree

of compatibilization. If the ratio of hydrophobic portion to OH is too high, the

compatibilizing component may be poor at compatibilizing the hydrophilic

polymer, resulting in incompatible reaction mixtures. Accordingly, in some

embodiments, the Si to OH ratio is less than about 15:1, and preferably

between about 1:1 to about 10:1. In some embodiments primary alcohols

have provided improved compatibility compared to secondary alcohols.

Those of skill in the art will appreciate that the amount and selection of

compatibilizing component will depend on how much hydrophilic polymer is

needed to achieve the desired wettability and the degree to which the silicone

containing monomer is incompatible with the hydrophilic polymer.

Examples of compatibilizing components include monomers of

Formulae I and II

wherein:

n is an integer between 3 and 35, and preferably between 4 and 25;

R1 is hydrogen, C1-6alkyl,;

R2,R3, and R4, are independently, C1-6alkyl, triC1-6alkylsiloxy, phenyl, naphthyl,

substituted C1-6alkyl, substituted phenyl, or substituted naphthyl

where the alkyl substitutents are selected from one or more members

of the group consisting of C1-6alkoxycarbonyl, C1-6alkyl, C1-6alkoxy,

amide, halogen, hydroxyl, carboxyl, C1-6alkylcarbonyl and formyl, and

where the aromatic substitutents are selected from one or more

members of the group consisting of C1-6alkoxycarbonyl, C1-6alkyl,

C1-6alkoxy, amide, halogen, hydroxyl, carboxyl, C1-6alkylcarbonyl and

formyl;

R5 is hydroxyl, an alkyl group containing one or more hydroxyl groups, or

(CH2(CR9R10)yO)x)-R11 wherein y is 1 to 5, preferably 1 to 3, x is an integer of

1 to 100, preferably 2 to 90 and more preferably 10 to 25; R9 - R11 are

independently selected from H, alkyl having up to 10 carbon atoms and alkyls

having up to 10 carbon atoms substituted with at least one polar functional

group;

R6 is a divalent group comprising up to 20 carbon atoms;

R7 is a monovalent group that can undergo free radical and/or cationic

polymerization comprising up to 20 carbon atoms; and

R8 is a divalent or trivalent group comprising up to 20 carbon atoms.

Reaction mixtures of the present invention may include more than one

compatibilizing component.

For monofunctional compatibilizing components the preferred R1 is

hydrogen, and the preferred R2,R3, and R4, are C1-6alkyl and triC1-6alkylsiloxy,

most preferred methyl and trimethylsiloxy. For multifunctional (difunctional or

higher) R1-R4 independently comprise ethylenically unsaturated polymerizable

groups and more preferably comprise an acrylate, a styryl, a C1-6alkylacrylate,

acrylamide, C1-6alkylacrylamide, N-vinyllactam, N-vinylamide,, C2-12alkenyl,

C2-12alkenylphenyl, C2-12alkenylnaphthyl, or C2-6alkenylphenylC1-6alkyl.

The preferred R5 is hydroxyl, -CH2OH or CH2CHOHCH2OH, with

hydroxyl being most preferred..

The preferred R6 is a divalent Chalkyl, C1-6alkyloxy,

C1-6alkyloxyC1-6alkyl, phenylene, naphthalene, C1-12cycloalkyl,

C1-6alkoxycarbonyl, amide, carboxy, C1-6alkylcarbonyl, carbonyl, C1-6alkoxy,

substituted C1-6alkyl, substituted C1-6alkyloxy, substituted C1-6alkyloxyC1-6alkyl,

substituted phenylene, substituted naphthalene, substituted C1-12cycloalkyl,

where the substituents are selected from one or more members of the group

consisting of C1-6alkoxycarbonyl, C1-6alkyl, C1-6alkoxy, amide, halogen,

hydroxyl, carboxyl, C1-6alkylcarbonyl and formyl. The particularly preferred R6

is a divalent methyl (methylene).

The preferred R7 comprises a free radical reactive group, such as an

acrylate, a styryl, vinyl, vinyl ether, itaconate group, a C1-6alkylacrylate,

acrylamide, C1-6alkylacrylamide, N-vinyllactam, N-vinylamide, C2-12alkenyl,

C2-12alkenylphenyl, C2-12alkenylnaphthyl, or C2-6alkenylphenylC1-6alkyl or a

cationic reactive group such as vinyl ether or epoxide groups. The particulary

preferred R7 is methacrylate.

The preferred R8 is is a divalent C1-6alkyl, C1-6alkyloxy,

C1-6alkyloxyC1-6alkyl, phenylene, naphthalene, C1-12cycloalkyl,

C1-6alkoxycarbonyl, amide, carboxy, C1-6alkylcarbonyl, carbonyl, C1-6alkoxy,

substituted C1-6alky!, substituted C1-6alkyloxy, substituted C1-6alkyloxyC1-6alkyl,

substituted phenylene, substituted naphthalene, substituted C1-12cycloalkyl,

where the substituents are selected from one or more members of the group

consisting of C1-6alkoxycarbonyl, C1-6alkyl, C1-6alkoxy, amide, halogen,

hydroxyl, carboxyl, C1-6alkylcarbonyl and formyl. The particularly preferred R8

is C1-6alkyloxyC1-6alkyl.

Examples of compatibilizing component of Formula I that are

particularly preferred are 2-propenoic acid, 2-methyl-2-hydroxy-3-[3-[1,3,3,3-

tetramethyl-1-[trimethylsilyl)oxy]disiloxanyl]propoxy]propyl ester (which can

also be named (3-methacryloxy-2-

hydroxypropyloxy)propylbis(trimethylsiloxy)methylsilane.

The above compound, (3-methacryloxy-2-

hydroxypropyloxy)propylbis(trimethylsiloxy)methylsilane is formed from an

epoxide, which produces an 80:20 mixture of the compound shown above and

(2-methacryloxy-3-hydroxypropyloxy)propylbis(trimethylsiloxy)methylsilane.

In the present invention the 80:20 mixture is preferred over pure (3-

methacryloxy-2-hydroxypropyloxy)propylbis(trimethylsiloxy)methylsilane. In

some embodiments of the present invention it is preferred to have some

amount of the primary hydroxyl present, preferably greater than about 10 wt%

and more preferably at least about 20 wt%

Other suitable hydroxyl-functionalized silicone containing monomers include

(3-methacryloxy-2-hydroxypropyloxy)propyltris(trimethylsiloxy)silane

bis-3-methacryloxy-2-hydroxypropyloxypropyl polydimethylsiloxane

3-methacryloxy-2-(2-

hydroxyethoxy)propyloxy)propylbJs(trimethylsiloxy)methylsilane

N-2-methacryloxyethyl-O-(methyl-bis-trimethylsiloxy-3-propyl)silylcarbamate

N.N.N'.N'-tetrakis(3-methacryloxy-2-hydroxypropyO-a.w-bis-3-aminopropyl-

polydimethylsiloxane

The reaction products of glycidyl methacrylate with amino-functional

polydimethylsiloxanes may also be used as a compatibilizing components.

Other suitable compatibilizing components include those disclosed in columns

6,7 and 8 of US 5,994,488, and monomers disclosed in 4,259,467; 4,260,725;

4,261,875; 4,649,184; 4,139,513,4,139,692; US 2002/0016383; 4,139,513

and 4,139,692. These and any other patents or applications cited herein are

incorporated by reference.

Still additional structures which may be suitable compatibilizing

components include those similar to the compounds disclosed in Pro. ACS

Div. Polym. Mat. Sci. Eng., April 13-17,1997, p. 42, and having the following

structure:

where n = 1-50 and R independently comprise H or a polymerizable

unsaturated group), with at least one R comprising a polymerizable group,

and at least one R, and preferably 3-8 R, comprising H.

A second suitable class of compatibilizing components include those

having the structure given in Formula III, below:

IWA-HB-[IWA-HB]x-IWA

Wherein x is 1 to 10;

IWA is a difunctional hydrophilic polymer as defined below, but having

a number average molecular weight of between about 1000 and about 50,000

Daltons; and

HB is a difunctional moeity comprising at least one N which is capable

of hydrogen bonding with active hydrogens in the hydrophilic polymer and any

other component having active hydrogens.

Preferred IWA groups may be derived from a,w-hydroxyl terminated

PVP and a,w)-hydroxyl terminated polyoxyalkylene glycols having number

average molecular weights between about 1,000 and about 50,000 Daltons.

Preferred HB groups include difunctional amides, imides, carbamates

and ureas, combinations thereof and the like.

Compatibilizing components of Formula III may be made by amine

terminated polyoxyalkyleneglycols (Jeffamines) reacted with isocyanates,

chloroformates or acyl chlorides or anhydrides.

Additional suitable compatibilizing components are disclosed in U.S.

Patent 4,235,985 which is hereby incorporated by reference.

Suitable compatibilizing components may also comprise silicone

containing macromers which have been modified to include compatibilizing

functionality as defined above. Such macromers comprise substantial

quantities of both Si and HB groups as defined, above, or active hydrogen

functionality, such as hydroxyl groups. One class of suitable macromers

include hydroxyl functionalized macromers made by Group Transfer

Polymerization (GTP), or styrene functionalized prepolymers of hydroxyl

functional methacrylates and silicone methacrylates and are disclosed in

US6,367,929, which is incorporated herein by reference. In the present

ivention, these macromers are preferably used with another compatibilizing

component, such as a siloxane containing monomer. Other macromers, such

as those made by radical polymerization or condensation reaction may also

be used independently or in combination with other compatibilizing

components so long as the Si to hydrogen molar ratio (OH) of the macromer

is less than about 15:1, and preferably between about 1:1 to about 10:1 or the

Si to HB molar ratio is less than about 10:1 and preferably between about 1:1

and about 8:1. However, those of skill in the art will appreciate that including

difluoromethylene groups will decrease the molar ratio suitable for providing

compatibility.

Suitable monofunctional compatibilizing components are commercially

available from Gelest, Inc. Morrisville, PA. Suitable multifunctional

compatibilizing components are commercially available from Gelest, Inc,

Morrisville, PA or may be made using the procedures disclosed in 5,994,488

and 5,962,548. Suitable PEG type monofunctional compatibilizing

components may be made using the procedures disclosed in

PCT/JP02/02231.

Suitable compatibilizing macromers may be made using the general

procedure disclosed in US 5,760,100 (material C) or US 6,367,929.

While compatibiiizing components comprising hydroxyl functionality

have been found to be particularly suitable for providing compatible polymers

for biomedical devices, and particulalrly ophthalmic devices, any

compatibilizing component which, when polymerized and/or formed into a final

article is compatible with the selected hydrophilic components may be used.

Compatibilizing components may be selected using the following monomer

compatibility test. In this test one gram of each of mono-3-methacryloxypropyl

terminated, mono-butyl terminated polydimethylsiloxane (mPDMS MW 800-

1000) and a monomer to be tested are mixed together in one gram of 3,7-

dimethyl-3-octanol at about 20°C. A mixture of 12 weight parts K-90 PVP and

60 weight parts DMA is added drop-wise to hydrophobic component solution,

with stirring, until the solution remains cloudy after three minutes of stirring.

The mass of the added blend of PVP and DMA is determined in grams and

recorded as the monomer compatibility index. Any compatibilizing component

having a compatibility index of greater than 0.5 grams, more preferably

greater than about 1 grams and most preferably greater than about 1.5 grams

will be suitable for use in this invention. Those of skill in the art will appreciate

that the molecular weight of the active compatibilizing component will effect

the results of the above test. Compatibilizing components having molecular

weights greater than about 800 daltons may need to mix for longer periods of

time to give representative results.

An "effective amount" of the compatibilizing component of the invention

is the amount needed to compatibilize or dissolve the high molecular weight

hydrophilic polymer and the other components of the polymer formulation.

Thus, the amount of compatibilizing component will depend in part on the

amount of hydrophilic polymer which is used, with more compatibilizing

component being needed to compatibilize higher concentrations of high

molecular weight hydrophilic polymer. Effective amounts of compatibilizing

component in the polymer formulation include about 5% (weight percent,

based on the total weight of the reactive components) to about 90 %,

preferably about 10% to about 80%, most preferably, about 20% to about

50%.

In addition to the high molecular weight hydrophilic polymers and the

compatibilizing components of the invention other hydrophilic monomers,

oxygen permeability enhancing components, crosslinkers, additives, diluents,

polymerization initators may be used to prepare the biomedical devices of the

invention.

Oxygen Permeable Component

The compositions and devices of the present invention may further

comprise additional components which provide enhanced oxygen permeability

compared to a conventional hydrogel. Suitable oxygen permeable

components include siloxane containing monomers, macromers and reactive

prepolymers, fluorine containing monomers, macromers and reactive

prepolymers and carbon-carbon triple bond containing monomers, macromers

and reactive prepolmers and combinations thereof, but exclude the

compatibilizing component. For the purposes of this invention, the term

macromer will be used to cover both macromers and prepolymers. Preferred

oxygen permeable components comprise siloxane containing monomers,

macromers, and mixtures thereof

Suitable siloxane containing monomers include, amide analogs of TRIS

described in U.S. 4,711,943, vinylcarbamate or carbonate analogs decribed in

U.S. Pat. 5,070,215, and monomers contained in U.S. Pat. 6,020,445 are

useful and these aforementioned patents as well as any other patents

mentioned in this specification are hereby incorporated by reference. More

specifically, 3-methacryloxypropyltris(trimethylsiloxy)silane (TRIS),

monomethacryloxypropyl terminated polydimethylsiloxanes,

polydimethylsiloxanes,3-methacryloxypropylbis(trimethylsiloxy)methylsilane,

methacryloxypropylpentamethyl disiloxane and combinations thereof are

particularly useful as siloxane containing monomers of the invention.

Additional siloxane containing monomers may be present in amounts of about

0 to about 75 wt%, more preferably of about 5 and about 60 and most

preferably of about 10 and 40 weight%.

Suitable siloxane containing macromers have a number average

molecular weight between about 5,000 and about 15,000 Daltons. Siloxane

containing macromers include materials comprising at least one siloxane

group, and preferably at least one dialkyl siloxane group and more preferably

at least one dimethyl siloxane group. The siloxane containing macromers

may include other components such as urethane groups, alkylene or alkylene

oxide groups, polyoxyalkalene groups, arylene groups, alkyl esters, amide

groups, carbamate groups, perfluoroalkoxy groups, isocyanate groups,

combinations thereof of and the like. A preferred class of siloxane containing

macromers may be formed via the polymerization of one or more siloxanes

with one or more acrylic or methacrylic materials. Siloxane containing

macromers may be formed via group transfer polymerization ("GTP"), free

radical polymerization, condensation reactions and the like. The siloxane

containing macromers may be formed in one or a series of steps depending

on the components selected and using conditions known in the art. Specific

siloxane containing macromers, and methods for their manufucture, include

those disclosed in US 5,760,100 as materials A-D (methacrylate

functionalized, silicone-fluoroether urethanes and methacrylate functionalized,

silicone urethanes), and those disclosed in US 6,367,929 (styrene

functionalized prepolymers of hydroxyl functional methacrylates and silicone

methacrylates), the disclosures of which are incorporated herein by reference.

Suitable siloxane containing reactive prepolymers include vinyl

carbamate functionalized polydimethylsiloxane, which is further disclosed in

US 5,070215 and urethane based prepolymers comprising alternating "hard"

segments formed from the reaction of short chained diols and diisocyantes

and "soft" segments formed from a relatively high molecular weight polymer,

which is a,w endcapped with two active hydrogens. Specific examples of

suitable siloxane containing prepolymers, and methods for their manufacture,

are disclosed in US 5,034,461, which is incorporated herein by reference.

The hydrogels of the present invention may comprise at least one

siloxane containing macromer. The siloxane containing macromer may be

present in amounts between about 5 and about 50 weight%, preferably

between about 10 and about 50 weight% and more preferably between about

15 and about 45 weight%, all based upon the total weight of the reactive

components.

Suitable fluorine containing monomers include fluorine-containing

(meth)acrylates, and more specifically include, for example, fluorine-

containing C2-C12alkyl esters of (meth)acrylic acid such as 2,2,2-trifluoroethyl

(meth)acrylate, 2,212,2',2',21-hexafluoroisopropyl (meth)acrylate, 2,2,3,

3,4,4,4-heptafluorobutyl (meth)acrylate, 2,2,3,3,4,4,5,5,6,6,7,7,8,8,8-

pentadecafluorooctyl(meth)acrylate, 2,2,3,3,4,4,5,5,6,6,7,7,8,8,9,9-

hexadecafluorononyl (meth)acrylate and the like. Fluorine containing

macromers and reactive prepolymers include macromers and prepolymers

which include said flurorine containing monomers.

It has been found that wettability of macromer containing silicone

hydrogels may be improved by including at least one hydrophilic polymer and

a compatibilizing component. Improved wettability includes a decrease in

advancing dynamic contact angle of at least about 10%, and preferably at

least about 20% and in some embodiment a decrease of at least about 50%.

In certain embodiments it may be preferred to use mixtures of siloxane

containing monomers or mixtures of siloxane containing monomers with

siloxane containing macromers or prepolymers.

Hydrophilic Monomers

Additionally, reactive components of the present invention may also

include any hydrophilic monomers used to prepare conventional hydrogels.

For example monomers containing acrylic groups (CH2=CROX, where R is

hydrogen or C1-6alkyl an X is 0 or N) or vinyl groups (-C=CH2) may be used.

Examples of additional hydrophilic monomers are N,N-dimethylacrylamide,

2-hydroxyethyl methacrylate, glycerol monomethacrylate, 2-hydroxyethyl

methacrylamide, polyethyleneglycol monomethacrylate, methacrylic acid,

acrylic acid, N-vinyl pyrrolidone, N-vinyl-N-methyl acetamide, N-vinyl-N-ethyl

acetamide, N-vinyl-N-ethyl formamide, N-vinyl formamide and and

combinations thereof.

Aside the additional hydrophilic monomers mentioned above,

polyoxyethylene polyols having one or more of the terminal hydroxyl groups

replaced with a functional group containing a polymerizable double bond may

be used. Examples include polyethylene glycol, as disclosed in US

5,484,863, ethoxylated alkyl glucoside, as disclosed in US 5,690,953, US

5,304,584, and ethoxylated bisphenol A, as disclosed in US5,565,539,

reacted with one or more molar equivalents of an end-capping group such as

isocyanatoethyl methacrylate, methacrylic anhydride, methacryloyl chloride,

vinylbenzoyl chloride, and the like, produce a polyethylene polyol having one

or more terminal polymerizable olefinic groups bonded to the polyethylene

polyol through linking moieties such as carbamate, urea or ester groups.

Still further examples include the hydrophilic vinyl carbonate or vinyl

carbamate monomers disclosed in U.S. Pat. Nos. 5,070,215, the hydrophilic

oxazolone monomers disclosed in U.S. Pat. No. 4,910,277, and polydextran.

The preferred additional hydrophilic monomers are N,N-

dimethylacrylamide (DMA), 2-hydroxyethyl methacrylate (HEMA), glycerol

methacrylate, 2-hydroxyethyl methacrylamide, N-vinylpyrrolidone (NVP),

polyethyleneglycol monomethacrylate, methacrylic acid, acrylic acid and

combinations thereof, with hydrophilic monomers comprising DMA being

particularly preferred. Additional hydrophilic monomers may be present in

amounts of about 0 to about 70 wt%, more preferably of about 5 and about 60

and most preferably of about 10 and 50 weight%, based upon the total weight

of the reactive components.

Crosslinkers

Suitable crosslinkers are compounds with two or more polymerizable

functional groups. The crosslinker may be hydrophilic or hydrophobic and in

some embodiments of the present invention mixtures of hydrophilic and

hydrophobic crosslinkers have been found to provide silicone hydrogels with

improved optical clarity (reduced haziness compared to a CSI Thin Lens®).

Examples of suitable hydrophilic crosslinkers include compounds having two

or more polymerizable functional groups, as well as hydrophilic functional

groups such as polyether, amide or hydroxyl groups. Specific examples

include TEGDMA (tetraethyleneglycol dimethacrylate), TrEGDMA

(triethyleneglycol dimethacrylate), ethyleneglycol dimethacylate (EGDMA),

ethylenediamine dimethyacrylamide, glycerol dimethacrylate and

combinations thereof Examples of suitable hydrophobic crosslinkers include

multifunctional compatibilizing component, multifunctional polyether-

polydimethylsiloxane block copolymers, combinations thereof and the like.

Specific hydrophobic crosslinkers include acryloxypropyl terminated

polydimethylsiloxane (n= 10 or 20) (acPOMS), hydroxylacrylate functionalized

siloxane macromer, methacryloxypropyl terminated PDMS, butanediol

dimethacrylate, divinyl benzene, 1,3-bis(3-

methacryloxypropyl)tetrakis(trimethylsiloxy) disiloxane and mixtures thereof.

Preferred crosslinkers include TEGDMA, EGDMA, acPDMS and combinations

thereof. The amount of hydrophilic crosslinker used is generally about 0 to

about 2 weight% and preferably from about 0.5 to about 2 weight % and the

amount of hydrophobic crosslinker is about 0 to about 0 to about 5 weight %

based upon the total weight of the reactive components, which can

alternatively be referred to in mol% of about 0.01 to about 0.2 mmole/gm

reactive components, preferably about 0.02 to about 0.1 and more preferably

0.03 to about 0.6 mmole/gm.

Increasing the level of crosslinker in the final polymer has been found

to reduce the amount of haze. However, as crosslinker concentration

increases above about 0.15 mmole/gm reactive components modulus

increases above generally desired levels (greater than about 90 psi). Thus, in

the present invention the crosslinker composition and amount is selected to

provide a crosslinker concentration in the reaction mixture of between about 1

and about 10 mmoles crosslinker per 100 grams of reactive components.

Additional components or additives, which are generally known in the

art may also be included. Additives include but are not limited to ultra-violet

absorbing compounds and monomer, reactive tints, antimicrobial compounds,

pigments, photochromic, release agents, combinations thereof and the like.

Diluents

The reactive components (compatibilizing component, hydrophilic

polymer, oxygen permeable components, hydrophilic monomers,
