Repository: anandvc/allindianpatents

File: patents/223816-a-process-for-producing-optically-active-epoxy-alcohol-derivative.html (part 1 of 4)
Indian Patents. 223816:A PROCESS FOR PRODUCING OPTICALLY ACTIVE EPOXY ALCOHOL DERIVATIVE.

Indian Patents

Recently Granted Patents

  Recently Published Patents

Title of Invention	A PROCESS FOR PRODUCING OPTICALLY ACTIVE EPOXY ALCOHOL DERIVATIVE.

Abstract	A process by which an optically active epoxy alcohol derivative useful as an intermediate for medicines can be easily and industrially safely produced from an inexpensively available material; and a halohydrin derivative which is an important novel intermediate therefor. Also provided is a process for producing an intermediate for triazole type antifungal agents through a small number of steps, which comprises reacting the halohydrin derivative with a triazolesulfonamide. An optically active, substituted propionic ester derivative is reacted with a haloacetic acid derivative in the presence of a base to obtain an optically active haloke- tone derivative and this derivative is reacted with an arylmetal compound to stereoselectively obtain a halohydrin derivative. This halohydrin derivative is subjected to elimination of the snbstituent present on the hydroxy group and to epoxidation with a base to produce an optically active epoxy alcohol derivative.	

Full Text	DESCRIPTION

OPTICALLY ACTIVE HALOHYDRIN DERIVATIVE AND PROCESS FOR PRODUCING

OPTICALLY ACTIVE EPOXY ALCOHOL DERIVATIVE FROM THE DAME

Technical Field

The present invention relates to a novel process for

producing an optically active epoxy alcohol derivative that is

an important intermediate compound for use inmany fields including

pharmaceuticals. In addition, the present invention relates to

a novel optically active halohydrin derivative that is an important

intermediate material for synthesizing the epoxy alcohol

derivative. Furthermore, the present invention relates to a

process for producing an intermediate for a triazole antifungal

agent by allowing an optically active halohydrin to react with

a triazole sulfonamide.

Background Art

It has been known that

2-aryl-3-methyl-2-[(1H-1,2,4-triazol-1-yl)methyl]oxirane

compounds and

2-aryl-3-methyl-1-(1H-1,2,4-triazol-1-yl)-2,4-butanediol

compounds, in particular, the compounds in each of which the aryl

group at the 2-position is 2,4-difluorophenyl group or

2,5-difluorophenyl group are important intermediates for

triazole antifungal agents (Japanese Unexamined Patent

Application Publication Nos. 2-191262, 3-128338, 10-306079, and

8-165263 and US 6,300,353).

Examples of processes for producing a

2-aryl-3-methyl-2-[(1H-1,2,4-triazol-1-yl)methyl]oxirane

compound include:

(1) a production process including 3 steps using

stereoselective osmium oxidation of an optically active allyl

chloride derivative as a key reaction, the allyl chloride

derivative being prepared through 4 steps from L-lactic acid and

1,3-difluorobenzene (Japanese Unexamined Patent Application

Publication No. 2-191262);

(2) a production process including a stereoselective

addition reaction of a Grignard reagent to an optically active

a-keto alcohol derivative and further 3 to 9 steps, the a-keto

alcohol derivative being prepared through 6 steps from L-lactic

acid and 1,3-difluorobenzene (Japanese Unexamined Patent

Application Publication Nos. 2-191262 and 10-212287);

(3) a production process including stereoselective

epoxidation of an optically active a-keto alcohol derivative and

further 3 steps, the a-keto alcohol derivative being prepared

through 3 steps from D-lactic acid (Japanese Unexamined Patent

Application Publication No. 10-306079 and US 6,300,353); and

(4) a production process including asymmetric oxidation

of an allyl alcohol derivative as a key reaction and further 2

steps, the allyl alcohol derivative being prepared through 7 steps

from chloroacetic chloride and 1,3-difluorobenzene, the

asymmetric oxidat ion being developed by Sharplessetal. (Synlett,

1110-1112, 1995).

A 2-aryl-3-methyl-1-(1H-l,2,4-triazol-1-yl)-2,4-butanediol

compound is prepared, by stereoselective dihydroxylation of a

3-aryl-4-butene-4-alkoxy-1-butene compound as a key reaction and

further 3 steps, the 3-aryl-4-butene-4-alkoxy-1-butene compound

being prepared through 5 steps from an optically active

3-hydroxy-2-methylpropionate compound (Japanese Unexamined

Patent Application Publication No. 8-165263) .

A1,2-epoxy-2-arylbutan-3-ol, which is an optically active

1,2-epoxy alcohol, used as an important material for the

above-described

2-aryl-3-methyl-2-[(1H-1,2,4-triazol-1-yl)methyl]oxirane

intermediate is produced by a known process of stereoselectively

oxidizing an allyl alcohol derivative using tert-butyl

hydroperoxide in the presence of a metal catalyst, the allyl

alcohol derivative being prepared through at least 4 steps from

L-lactic acid and an aromatic compound (Japanese Unexamined Patent

Application Publication No. 2-191262) .

However, a process for producing a

(2R,3S)-2-aryl-3-methyl-1-(1H-1,2,4-triazol-1-yl)-2,4-butane

diol has problems with safety and cost because an osmium oxide

and dicyclohexylcarbodiimide that are known expensive and highly

toxic must be used. Furthermore, the process requires 9 steps

starting from an easily available material. That is, there has

been no simple process.

The process for producing the optically active 1,2-epoxy

alcohol must use a peracid as an oxidant, thus disadvantageously

resulting in difficulty in mass production in view of industrial

safety. Furthermore, the oxidation is a diastereoselective

reaction induced by hydroxy group attached to an asymmetric carbon

originated from L-lactic acid. Although there are 2 types of

diastereomers (threo-diastereomer and erythro-diastereomer) , a

compound that can be produced by the process is only the

erythro-diastereomer. Therefore, to obtain the

threo-diastereomer required for producing an intermediate for

a triazole antifungal agent, further 2 steps are required to

convert the erythro-diastereomer into the threo-diastereomer of

the optically active epoxy alcohol.

The above-described known processes for producing the

2-aryl-3-methyl-2-[(1H-1,2,4-triazol-1-yl)methyl]oxirane

compound serving as an intermediate for a triazole antifungal

agent have many industrial practical problems as described below:

in process (1) , an osmium oxide, which is expensive and highly

toxic, must be used; in process (2) , an osmium oxide must be used

as in process (1) , and 10 to 15 steps are required starting from

a commercially available material; in process (3), a

diastereomeric oxirane compound is prepared by the

stereoselective epoxidation of an optically active a-keto alcohol

derivative, but column chromatography is used for purifying the

resulting diastereomer; and in process (4), the Sharpless

asymmetric oxidation must use tert-butyl hydroperoxide, which

is a peracid, as an oxygen source.

Disclosure of Invention

With respect to a process for producing an optically active

epoxy alcohol derivative, which is an important intermediate in

the pharmaceutical field or the like, in view of the

above-described problems of the known processes, the present

inventors have conducted intensive studies on a process that can

be safely operated even in mass production using only a material

and an agent that are easy to handle industrially and available

inexpensively. Asaresult, the present inventors have developed

a novel process of subjecting an optically active haloketone

derivative that can be efficiently prepared through 2 steps from

an optically active lactate to highly stereoselective addition

reaction with an aryl-metal compound to prepare a structurally

novel optically active halohydrin derivative, and subsequently

performing 1 or 2 steps to produce an optically active epoxy alcohol

derivative. The stereoselectivity in the addition reaction of

the aryl-metal compound to the haloketone derivative can be

controlled by changing a substituent at the a-position of the

haloketone derivative. That is, the production process can

produce any desired diastereomer of the optically active

halohydrin derivative and is thus widely applicable. Furthermore,

by using a haloketone derivative having one more carbon atom than

the number of carbon atoms in the above-described haloketone

derivative, the production process is more widely applicable.

The epoxy alcohol is allowed to react with triazole to

produce a

2-aryl-3-methyl-2-[(1H-1,2,4-triazol-1-yl)methyl]oxirane

serving as an intermediate for a triazole antifungal agent.

Similarly, an epoxy alcohol obtained from the haloketone

derivative having one more carbon atom is also allowed to react

with triazole to produce

2-aryl-3-methyl-1-(1H-1,2,4-triazol-1-yl)-2,4-butanediol

serving as a useful intermediate for a triazole antifungal agent.

Furthermore, a process for producing a

2-aryl-3-methyl-2-[(1H-1,2,4-triazol-1-yl)methyl]oxirane

serving as an intermediate for a triazole antifungal agent in

one step of allowing an optically active halohydrin that can be

prepared in the present invention to react with triazole

sulfonamide was also developed.

The present invention can be widely applied to produce

various known intermediates for triazole antifungal agents and

is thus useful.

That is, the present invention relates to a process for

producing an optically active epoxy alcohol derivative

represented by general formula (14):

(wherein Ar2 represents a substituted or unsubstituted aryl group

having 6 to 20 carbon atoms; and each of *5 and *6 represents

an asymmetric carbon) , the process including subjecting a compound

represented by general formula (6):

(wherein X2 represents a halogen atom; R3 represents hydrogen,

a substituted or unsubstituted alkyl group having 1 to 18 carbon

atoms, a substituted or unsubstituted aryl group having 6 to 2 0

carbon atoms, a substituted or unsubstituted aralkyl group having

7 to 2 0 carbon atoms, a substituted or unsubstituted silyl group,

a substituted or unsubstituted acyl group having 1 to 2 0 carbon

atoms, or a substituted or unsubstituted heterocycle; Ar2 is the

same as above; and each of *3 and *4 represents an asymmetric

carbon) to at least one treatment selected from acid treatment,

fluorine compound treatment, and hydrogenolysis to prepare an

optically active halo diol derivative represented by general

formula (13) :

(wherein X2, Ar2, *3, and *4 are the same as above) , and then treating

the resulting halo diol derivative with a base,- or the process

including treating the compound represented by general formula

(6) with a base.

The present invention also relates to a process for

producing an optically active halohydrin derivative represented

by said general formula (6) , the process including allowing an

optically active haloketone derivative represented by general

formula (4):

(wherein X2, R3, and *3 are the same as above) to react with a

compound represented by general formula (5) :

Ar2M2 (5)

(wherein Ar2 is the same as above; and M2 represents an alkali

metal or a halogenated alkaline-earth metal).

The present invention also relates to a process for

producing an optically active halo diol derivative represented

by said general formula (13), the process including subjecting

a compound represented by general formula (6a) :

(wherein X2, Ar2, *3, and *4 are the same as above; and R9 represents

a substituted or unsubstituted alkyl group having 1 to 18 carbon

atoms, a substituted or unsubstituted aryl group having 6 to 2 0

carbon atoms, a substituted or unsubstituted aralkyl group having

7 to 20 carbon atoms, a substituted or unsubstituted silyl group,

or a substituted or unsubstituted heterocycle) to at least one

treatment selected from acid treatment, fluorine compound

treatment, and hydrogenolysis.

The present invention also relates to a process for

producing an optically active epoxide derivative represented by-

general formula (16):

(wherein Ar2 is the same as above; and each of *7 and *8 represents

an asymmetric carbon) , the process including allowing an optically

active halo diol derivative represented by said general formula

(13) to react with a compound represented by general formula (15) :

(wherein R11 represents a substituted or unsubstituted alkyl group

having 1 to 18 carbon atoms, a substituted or unsubstituted aryl

group having 6 to 2 0 carbon atoms, or a substituted or unsubstituted

aralkyl group having 7 to 2 0 carbon atoms).

The present invention also relates to a process for

producing a compound represented by general formula (17):

(wherein Ar2 is the same as above; and each of *9, and *10 represents

an asymmetric carbon) , the process including subjecting a compound

represented by general formula (19)

(wherein X2, R3, Ar2, *9 and *10 are the same as aboves) to at

least one treatment selected from acid treatment, fluorine

compound treatment, and hydrogenolysis to prepare an optically

active halo diol derivative represented by general formula (20) :

(wherein X2, Ar2, *9, and *10 are the same as above) , and then

treating the resulting diol derivative with a base; or the process

including treating the compound represented by general formula

(19) with a base.

The present invention also relates to a process for

producing an optically active halohydrin derivative represented

by said general formula (19), the process including allowing an

optically active haloketone derivative represented by general

formula (21) :

(wherein X , R , and *9 are the same as above) to react with the

compound represented by said general formula (5).

The present invention also relates to a process for

producing an optically active halo diol derivative represented

by said general formula (20), the process including subjecting

a compound represented by general formula (19a):

(wherein X2, Ar2, R9, *9, and *10' are the same as above) to at

least one treatment selected from acid treatment, fluorine

compound treatment, and hydrogenolysis.

The present invention also relates to a process for

producing an optically active hydroxy compound represented by

general formula (12) :

(wherein Y represents a halogen atom or a substituted or

unsubstituted heterocycle; Ar2 is the same as above; each of *3

and *4 represents an asymmetric carbon; and Z represents general

formula (8) :

-O-R4 (8)

[wherein R4 represents hydrogen, a substituted or unsubstituted

alkyl group having 1 to 18 carbon atoms, a substituted or

unsubstituted aryl group having 6 to 20 carbon atoms, a substituted

or unsubstituted aralkyl group having 7 to 20 carbon atoms, a

substituted or unsubstituted silyl group, a substituted or

unsubstituted acyl group having 1 to 2 0 carbon atoms, or a

substituted or unsubstituted heterocycle] , general formula (9) :

[wherein R5 and R5 independently represent hydrogen, a substituted

or unsubstituted alkyl group having 1 to 18 carbon atoms, a

substituted or unsubstituted aryl group having 6 to 2 0 carbon

atoms, a substituted or unsubstituted aralkyl group having 7 to

2 0 carbon atoms, a substituted or unsubstituted silyl group, a

substituted or unsubstituted acyl group having 1 to 2 0 carbon

atoms, a substituted or unsubstituted alkyloxycarbonyl group

having 1 to 18 carbon atoms, a substituted or unsubstituted

aralkyloxycarbonyl group having 7 to 2 0 carbon atoms, or a

substituted or unsubstituted aryloxycarbonyl group having 6 to

2 0 carbon atoms], general formula (10):

-SOn-R7 (10)

[wherein R7 represents hydrogen, a substituted or unsubstituted

alkyl group having 1 to 18 carbon atoms, a substituted or

unsubstituted aryl group having 6 to 2 0 carbon atoms, or a

substituted or unsubstituted aralkyl group having 7 to 2 0 carbon

atoms; and n represents an integer of 0 to 2] , or general formula

(11) :

-CH2OR8 (11)

[wherein R8 represents hydrogen, a substituted or unsubstituted

alkyl group having 1 to 18 carbon atoms, a substituted or

unsubstituted aryl group having 6 to 20 carbon atoms, a substituted

or unsubstituted aralkyl group having 7 to 2 0 carbon atoms, a

substituted or unsubstituted silyl group, a substituted or

unsubstituted acyl group having 1 to 2 0 carbon atoms, or a

substituted or unsubstituted heterocycle]), the process

including allowing a compound represented by general formula (7) :

(wherein Y, Z, and *3 are the same as above) to react with the

compound represented by said general formula (5).

The present invention also relates to an optically active

halohydrin derivative represented by general formula (1):

(whereinX1 represents ahalogen atom; Ar1 represents a substituted

or unsubstituted aryl group having 6 to 2 0 carbon atoms; R1

represents hydrogen, a substituted or unsubstituted alkyl group

having 1 to 18 carbon atoms, a substituted or unsubstituted aryl

group having 6 to 2 0 carbon atoms, a substituted or unsubstituted

aralkyl group having 7 to 2 0 carbon atoms, a substituted or

unsubstituted silyl group, a substituted or unsubstituted acyl

group having 1 to 20 carbon atoms, or a substituted or unsubstituted

heterocycle; and each of *1 and *2 represents an asymmetric

carbon).

The present invention also relates to an optically active

halohydrin derivative represented by general formula (22):

(wherein each of X1, X3, and X4 represents a halogen atom; R12

represents hydrogen, a substituted or unsubstituted alkyl group

having 1 to 18 carbon atoms, a substituted or unsubstituted aryl

group having 6 to 20 carbon atoms, a substituted or unsubstituted

aralkyl group having 8 to 2 0 carbon atoms, a substituted or

unsubstituted silyl group, or an aliphatic acyl group; and each

of *11 and *12 represents an asymmetric carbon).

The present invention also relates to an optically active

halohydrin derivative represented by general formula (23):

(wherein each of X1, X5, and X6 represents a halogen atom; R13

represents hydrogen, a substituted or unsubstituted alkyl group

having 1 to 18 carbon atoms, a substituted or unsubstituted aryl

group having 6 to 2 0 carbon atoms, a substituted or unsubstituted

aralkyl group having 7 to 2 0 carbon atoms, a substituted or

unsubstituted silyl group, a substituted or unsubstituted acyl

group having 1 to 2 0 carbon atoms, or a substituted or unsubstituted

heterocycle; and each of *13 and *14 represents an asymmetric

carbon).

Best Mode for Carrying Out the Invention

A step of producing a haloketone derivative represented

by general formula (4):

will be described. The step includes allowing a propionate compound

represented by general formula (2) :

to react with an enolate which is prepared by reaction of a

haloacetic acid derivative represented by general formula (3)

with a base, and then subjecting the resulting compound to acid

treatment.

A commercially available L-lactate or D-Lactate may be

directly used, as the propionate derivative (2) used in this step.

Alternatively, according to need, an L-lactate or D-lactate in

which the hydroxy group is replaced with a substituent by a general

method known as a typical technique (for example, a method

described in Protective Groups in Organic Synthesis, third

edition) may also be used.

In the formula, R2 represents an alkyl group, an aryl group,

or an aralkyl group. Individual groups will be described. The

number of carbon atoms described in this specification does not

include the number of carbon atoms in a substituent.

Examples of the alkyl group include substituted or

unsubstituted alkyl groups having 1 to 18 carbon atoms, for example,

methyl group, ethyl group, n-propyl group, isopropyl group,

n-butyl group, isobutyl group, sec-butyl group, tert-butyl group,

n-pentyl group, isopentyl group, and n-hexyl group. Examples

of the aryl group include substituted or unsubstituted aryl groups

having 6 to 2 0 carbon atoms, for example, phenyl group, 1-naphthyl

group, 2-naphthyl group, 4-methylphenyl group, 3--methylphenyl

group, 2-methylphenyl group, 4-ethylphenyl group, 3-ethylphenyl

group, 4-methoxyphenyl group, 3-methoxyphenyl group,

2 -methoxyphenyl group, 4 -nitrophenyl group, 4 -phenylphenyl group,

4-chlorophenyl group, and 4-bromophenyl group. Examples of the

aralkyl group include substituted or unsubstituted aralkyl groups

having 7 to 2 0 carbon atoms, for example, benzyl group,

4 -methylbenzyl group, 3 -methylbenzyl group, 2 -methylbenzyl group,

4-methoxybenzyl group, 3-methoxybenzyl group, 2-nethoxybenzyl

group, 1-phenylethyl group, 2-phenylethyl group,

1-(4-methylphenyl) ethyl group, 1-(4-methoxyphenyl) ethyl group,

3-phenylpropyl group, and. 2-phenylpropyl group. Among these,

an alkyl group is preferable, and methyl group or ethyl group

is more preferable.

R3 represents hydrogen, an alkyl group, an aryl group,

an aralkyl group, a silyl group, an acyl group, or a heterocycle.

Examples of the alkyl group include substituted, or unsubstituted

alkyl groups having 1 to 18 carbon atoms, for example, methyl

group, ethyl group, n-propyl group, isopropyl group, n-butyl group,

isobutyl group, sec-butyl group, tert-butyl group, n-pentyl group,

isopentyl group, and n-hexyl group. Examples of the aryl group

include substituted or unsubstituted aryl groups having 6 to 2 0

carbon atoms, for example, phenyl group, 1-naphthyl group,

2-naphthyl group, 4-methylphenyl group, 3-methylphenyl group,

2-methylphenyl group, 4-ethylphenyl group, 3-ethylphenyl group,

4-methoxyphenyl group, 3-methoxyphenyl group, 2-methoxyphenyl

group, 4-nitrophenyl group, 4-phenylphenylgroup, 4-chlorophenyl

group, and 4-bromophenyl group. Examples of the aralkyl group

include substituted or unsubstituted aralkyl groups having 7 to

2 0 carbon atoms, for example, benzyl group, 4-methylbenzyl group,

3-methylbenzyl group, 2-methylbenzyl group, 4-methoxybenzyl

group, 3-methoxybenzyl group, 2-methoxybenzyl group,

1-phenylethyl group, 2-phenylethyl group,

1- (4-methylphenyl) ethyl group, 1- (4-methoxyphenyl) ethyl group,

3-phenylpropyl group, and 2-phenylpropyl group. The silyl group

represents a silyl group in which 0 to 3 groups independently

selected from a substituted or unsubstituted alkyl group having

1 to 18 carbon atoms, a substituted or unsubstituted aryl group

having 6 to 2 0 carbon atoms, and a substituted or unsubstituted

aralkyl group having 7 to 2 0 carbon atoms are bonded to silicon.

Examples of the alkyl group, the aryl group, and the aralkyl group

include the respective groups described above . Specific examples

of the silyl group include trimethylsilyl group, triethylsilyl

group, tripropylsilyl group, triisopropylsilyl group,

tert-butyldimethylsilyl group, dimethylphenylsilyl group,

ethyldimethylsilyl group, dimethylpropylsilyl group,

dimethylisopropylsilyl group, and triphenylsilyl group.

Examples of the acyl group include substituted or unsubstituted

acyl groups having 1 to 2 0 carbon atoms, for example, acetyl group,

ethylcarbonyl.group, propylcarbonyl group, isopropylcarbonyl

group, butylcarbonyl group, isobutylcarbonyl group,

sec-butylcarbonyl group, pivaloyl group, pentylcarbonyl group,

isopentylcarbonyl group, benzoyl group, 4-methylphenylbenzoyl

group, and 4-methoxybenzoyl group. Examples of the heterocycle

include tetrahydropyranyl group, tetrahydrofuranyl group,

tetrahydrothiopyranyl group, 4-methoxytetrahydropyranyl group,

and 1,4-dioxan-2-yl group. Among these, a silyl group, an acyl

group, or a heterocycle is preferable. Tert-butyldimethylsilyl

group is more preferable as the silyl group. Pivaloyl group is

more preferable as the acyl group. Tetrahydropyranyl group is

more preferable as the heterocycle. Pivaloyl group is

particularly preferable.

The asymmetric carbon represented by *3 may have the R

absolute conf iguration or S absolute configuration but preferably

has R configuration.

In formula (3) , X2 represents a halogen atom. Examples

thereof include a fluorine atom, a chlorine atom, a bromine atom,

and an iodine atom. A chlorine atom or a bromine atom is preferable .

A chlorine atom is more preferable.

In formula (3) , M1 represents hydrogen, an alkali metal,

or ahalogenatedalkaline-earthmetal. Examples thereof include,

but are not limited to, hydrogen, lithium, sodium, potassium,

chloromagnesium, bromomagnesium, and chlorocalcium. Sodium or

chloromagnesium is preferable. Sodium is more preferable.

Accordingly, preferable examples of the haloacetic acid

derivative (3) include sodium chloroacetate and sodium

bromoacetate.

The amount of the haloacetic acid derivative (3) used is

1 to 10 molar equivalents and preferably 1 to 3 molar equivalents

relative to the propionate derivative (2).

Examples of the base used in generating the enolate from

the haloacetic acid derivative (3) include, but are not

particularly limited to, metal amides, such as lithium amide,

sodium amide, lithium diisopropylamide, chloromagnesium

diisopropylamide, bromomagnesium diisopropylamide, and

chloromagnesium dicyclohexylamide; alkyl metals, such as

methyllithium, n-butyllithium, methylmagnesium bromide,

isopropylmagnesium chloride, and tert-butylmagnesium chloride;

metal alkoxides, such as sodium methoxide, magnesium ethoxide,

and potassium tert-butoxide; and metal hydride, such as lithium

hydride, sodium hydride, potassium hydride, and calcium hydride .

Among these, tert-butylmagnesium chloride is preferable.

The amount of the base used is 1 to 10 molar equivalents

and preferably 2 to 5 molar equivalents relative to the propionate

derivative (2).

In this step, the presence of an amine in addition to the

base when allowing the enolate (3) to react with the propionate

derivative (2) may increase yield.

The amine is not particularly limited but is preferably

a tertiary amine. Examples thereof include alkylamines, such

as triethylamine, tributylamine, diisopropylethylamine,

trioctylamine, N-methylmorpholine, N-methylpyrrolidine, and

N-methylpiperidine; arylamines, such as dimethylaniline and

diethylaniline; and aromatic amines, such as pyridine and

quinoline. Triethylamine is more preferable.

The amount of the amine used is 1 to 5 molar equivalents

and preferably 1 to 3 molar equivalents relative to the propionate

derivative (2).

In this step, the haloacetic acid derivative (3), thebase,

the propionate derivative (2) , and the amine may be mixed in any

order. For example, by adding dropwise a base solution into a

mixed solution of the haloacetic acid derivative (3), the

propionate derivative (2) , and the amine, the preparation of the

enolate and the reaction of the enolate with the propionate

derivative (2) can be performed at the same time.

A reaction solvent used in this step is not particularly

limited. When a metal amide or an alkali metal salt is used as

the base, an aprotic solvent is preferably used. Examples of

the aprot ic solvent include hydrocarbon solvents, such as benzene,

toluene, n-hexane, and cyclohexane; ether solvents, such as

diethyl ether, tetrahydrofuran (THF), 1,4-dioxane, tert-butyl

methyl ether, dimethoxyethane, and ethylene glycol dimethyl

ether; halogenated solvents, such as methylene chloride,

chloroform, and 1,1,1-trichloroethane; and amide solvents, such

as N,N-dimethylformamide (DMF) and N-methyl-2-pyrrol idone (NMP) .

THP is preferable. These may be used alone or in combination

of two or more.

The reaction temperature is usually within the range of

-100°C to 120°C. A preferable reaction temperature varies

depending on the types of base and solvent used but is within

the range of -20°C to 60°C.

In this step, after the completion of the reaction of the

compound (2) and the enolate, acid treatment is performed to

produce a compound represented by said general formula (4). An

acid used in the acid treatment should be a general inorganic

acid or organic acid. Examples thereof include, but are not

particularly limited to, hydrochloric acid, sulfuric acid, nitric

acid, acetic acid, and citric acid.

The temperature at which the acid treatment is performed

is not particularly limited but is suitably in the range of -20°C

to 60°C. The amount of the acid used is 1 molar equivalent to

10 0 molar equivalents, preferably 1 molar equivalent to 5 0 molar

equivalents, and more preferably 1 molar equivalent to 20 molar

equivalents relative to the base.

After the reaction in this step, the product represented

by said general formula (4) can be obtained by extraction with

an organic solvent, such as ethyl acetate, ether, hexane, or

toluene. According to need, the product can be purified and

isolated by chromatography, crystallization, distillation, or

the like. Alternatively, the product may be subjected to a next

step without purification.

A step of producing an optically active halohydrin

derivative represented by general formula (6):

by allowing the haloketone derivative represented by said general

formula (4) to react with a compound represented by general formula

(5) :

Ar2M2 (5)

will be described below.

In formulae (4) and (6) , R3, X2, and *3 are the same as

above, and *4 represents an asymmetric carbon.

In formula (5) , Ar2 represents a substituted or

unsubstituted aryl group having 6 to 2 0 carbon atoms. Examples

thereof include phenyl group, 1-naphthyl group, 2-naphthyl group,

4-methylphenyl group, 3-methylphenyl group, 2-methylphenyl group,

4-ethylphenyl group, 3-ethylphenyl group,- 4-methoxyphenyl group,

3-methoxyphenyl group, 2-methoxyphenyl group, 4-nitrophenyl

group, 3-nitrophenyl group, 2-nitrophenyl group, 4-phenylphenyl

group,4-chlorophenyl group,4-bromophenyl group,4-fluorophenyl

group, 3-fluorophenyl group, 2-fluorophenyl group,

2,3-difluorophenyl group, 2,4-difluorophenyl group,

2,5-difluorophenyl group, 3,4-difluorophenyl group,

2,3-dimethylphenyl group, 2,4-dimethylphenyl group, and

3 , 4-dimethylphenyl group. 4-fluorophenyl group,

3-fluorophenyl group, 2-fluorophenyl group, 2,3-difluorophenyl

group, 2, 4-difluorophenyl group, 2 , 5-difluorophenyl group, or

3,4-difluorophenyl group is preferable. 2,4-difluorophenyl

group or 2,5-difluorophenyl group is more preferable.

M2 represents an alkali metal or a halogenated

alkaline-earth metal. Specific examples thereof include, but

are not limited to, lithium, sodium, potassium, chloromagnesium,

bromomagnesium, and chlorocalcium. Lithium, chloromagnesium,

or bromomagnesium is preferable. Chloromagnesium or

bromomagnesium is more preferable.

The compound (5) is commercially available.

Alternatively, the compound (5) can be prepared by a known method

(for example, Tetrahedron Letters, 42, 3331, 2001) from the

corresponding aromatic halide and either the corresponding metal

or metal compound. The amount of the compound (5) used is 0.5

to 5.0 molar equivalents and preferably 1.0 to 3.0 molar

equivalents relative to the haloketone compound (4).

The reaction temperature is usually within the range of

-100°C to 50°C. A preferable reaction temperature varies

depending on the type of a solvent describedbelow but is preferably

~20°C to 30°C.

The reaction time varies depending on the reaction

temperature but is usually 0.5 to 3 6 hours and preferably 1.0

to 24 hours.

A reaction solvent used in this step is not particularly

limited but is preferably an aprotic solvent. Examples of the

aprotic solvent include hydrocarbon solvents, such as benzene,

toluene, n-hexane, and cyclohexane; ether solvents, such as

diethyl ether, tetrahydrofuran (THF), 1,4-dioxane, tert-butyl

methyl ether, dimethoxyethane, and ethylene glycol dimethyl

ether; halogenated solvents, such as methylene chloride,

chloroform, and 1,1,1-trichloroethane; and amide solvents, such

asN,N-dimethylformamide (DMF) andN-methyl-2-pyrrolidone (NMP) .

THF, toluene, or hexane is preferable. These may be used alone

or in combination of two or more.

In this step, the addition method and the order of addition

of the compound (4) , the compound (5) , and the reaction solvent

are not particularly limited.

The asymmetric carbon represented by *3 may have the R

absolute configuration or S absolute configuration. Similarly,

the asymmetric carbon represented by *4 may have the R absolute

configuration or S absolute configuration. The asymmetric carbon

represented by *3 preferably has R configuration, and the

asymmetric carbon represented by *4 preferably has S

configuration.

After the reaction in this step, the product (6) can be

obtained by extraction with an organic solvent such as ethyl

acetate, ether, hexane, or toluene.

This reaction usually proceeds highly stereoselectively

to produce the optically active halohydrin derivative (6) with

high diastereomeric ratio depending on the type of substituent.

Furthermore, accordingtoneed, purif icationandisolation

can be performed by chromatography, crystallization,

distillation, or the like. Alternatively,, the product may be

subjected to a next step without purification and. isolation.

Furthermore, the compound (6) is usually formed as a

diastereomeric mixture. Thus, according to need, the

diastereomeric excess can be suitably increased by

crystallization. The diastereomeric excess is defined by;

(diastereomer A content - diastereomer B content)/(diastereomer

A content + diastereomer B content) x 100%

A solvent used for the crystallization varies depending

on the compound and thus is not particularly limited. Examples

thereof includepentane, hexane, heptane, octane, water, methanol,

ethanol, n-propanol, isopropanol, n-butanol, isobutanol,

tert-butanol, benzene, xylene, trimethylbenzene,

tetrahydrofuran, tetrahydropyran, 1,3-dioxane, 1,4-dioxane,

methyl acetate, ethyl acetate, n-propyl acetate, isopropyl

acetate, n-butyl acetate, isobutyl acetate, tert-butyl acetate,

dimethyl ether, tert-butyl methyl ether, acetonitrile,

propionitrile, butyronitrile, acetone, DMF, DMSO, and

N-methyl-2-pyrrolidone (NMP) ; and a mixed solvent of two or more

of these.

A process for producing an optically active epoxy alcohol

derivative represented by general formula (14):

will now be described. The process includes subjecting a compound

represented by said general formula (6) to at least one treatment

selected from acid treatment, fluorine compound treatment, and

hydrogeno lysis to prepare an optically active halo did derivative

represented by general formula (13):

 and then subjecting the resulting halo diol derivative to base

treatment; or the process includes subjecting the compound

represented by said general formula (6) to base treatment.

In the formulae, Ar2, X2, R3, *3, and *4 are the same as

above, and each of *5 and *6 represents an asymmetric carbon.

When R3 in the said general formula (6) represents a

substituted or unsubstituted alkyl group having 1 to 18 carbon

atoms, a substituted or unsubstituted aryl group having 6 to 2 0

carbon atoms, a substituted or unsubstituted aralkyl group having

7 to 20 carbon atoms, a substituted or unsubstituted silyl group,

or a substituted or unsubstituted heterocycle, an optically active

epoxy alcohol derivative represented by general formula said (14)

is preferably produced by subjecting the compound (6) to at least

one treatment selected from acid treatment, fluorine compound

treatment, and hydrogenolysis to prepare an optically active halo

diol derivative represented by said general formula (13) , and

then subjecting the resulting halo diol derivative to base

treatment. The process will be described in detail below.

In converting the compound (6) into the compound (13),

one of acid treatment, fluorine compound treatment, and

hydrogenolysis canbe employed with reference to a method described

in, for example, "Protective Groups in Organic Synthesis, third

edition" . Examples of an acid used in the acid treatment include

hydrochloric acid, sulfuric acid, nitric acid, acetic acid,

trif luoroacetic acid, toluenesulf onic acid, methanesulfonic acid,

and ammonium chloride. Hydrochloric acid,, sulfuric acid, or

ammonium chloride is preferable. Examples of a fluorine compound

used in the fluorine compound treatment include

tetrabutylammonium fluoride (TBAF), potassium fluoride, sodium

fluoride, lithium fluoride, and cesium fluoride. TBAF, potassium

fluoride, or sodium fluoride is preferable. The hydrogenolysis

should be performed with a compound serving as a hydrogen source,

such as, hydrogen, formic acid, or ammonium formate, using a noble

metal compound, such as a palladium compound, a platinum compound,

a rhodium compound, or a ruthenium compound.

When R3 represents a silyl group, the acid treatment or

the fluorine compound treatment is preferable. WhenR3 represents

an alkyl group, an aralkyl group, or an aryl group, the acid

treatment or the hydrogenolysis is preferable. WhenR3 represents

a heterocycle, the acid treatment is preferable.

After the reaction in this step, the product (13) can be

obtained by extraction with an organic solvent, such as ethyl

acetate, ether, hexane, or toluene.

According to need, purification and isolation can be

performed by chromatography, crystallization, or distillation,

or the like. Alternatively, the product may be subjected to a

next step without purification.

A solvent used for the crystallization varies depending

on the compound and thus is not particularly limited. Examples

thereof includepentane, hexane, heptane, octane, water, methanol,

ethanol, n-propanol, isopropanol, n-butanol, isobutanol,

tert-butanol, benzene, xylene, trimethylbenzene,

tetrahydrofuran, tetrahydropyran, 1,3-dioxane, 1,4-dioxane,

methyl acetate, ethyl acetate, n-propyl acetate, isopropyl

acetate, n-butyl acetate, isobutyl acetate, tert-butyl acetate,

dimethyl ether, tert-butyl methyl ether, acetonitrile,

propionitrile, butyronitrile, acetone, DMF, DMSO, and

N-methyl-2-pyrrolidone (NMP) ; and a mixed solvent of two or more

of these.

A step of converting the halo diol represented by said

general formula (13) into the optically active epoxy alcohol

derivative represented by said general formula (14) will be

described below.

Examples of the base used in the reaction include, but

are not particularly limited to, inorganic bases and organic bases .

Examples of the inorganic base include lithium hydroxide, sodium

hydroxide, potassium hydroxide, potassium carbonate, sodium

carbonate, and lithium carbonate. Examples of the organic base

include sodium acetate, potassium acetate, lithium acetate,

sodium methoxide, lithium methoxide, potassium methoxide, sodium

ethoxide, potassium tert-butoxide, triethylamine,. and

diisopropylethylamine. Lithium hydroxide, sodiuir. hydroxide,

potassium hydroxide, lithium methoxide, sodium methoxide, or

potassium methoxide is preferable. Lithium hydroxide, sodium

hydroxide, or potassium hydroxide is more preferable.

The amount of the base used is 1. 0 to 10 . 0 molar equivalents

and preferably 1.0 to 5.0 molar equivalents relative to the

compound (13).

Examples of the reaction solvent include, but are not

particularly limited to, benzene, toluene, diethyl ether,

tetrahydrofuran (THF), 1,4-dioxane, methyl tert-butyl ether,

dimethylformamide (DMP), N-methyl-2-pyrrolidone (NMP), DMSO,

methanol, ethanol, isopropanol, and water. These may be used

alone or in combination of two or more.

The addition method and the order of additionof the compound

(13), the base, and the reaction solvent are not particularly

limited.

The reaction temperature is usually within the range of

-20°C to 60°C. A preferable reaction temperature varies

depending on the types of base and solvent used, but is within

the range of -10°C to 50°C.

The asymmetric carbon represented by *5 may be R absolute

configuration or S absolute configuration. Similarly, the

asymmetric carbon represented by *6 may have the R absolute
