Repository: anandvc/allindianpatents

File: patents/223886-a-device-for-producing-negatively-charged-nanoparticles-and-a-method-for-the-same.html
Indian Patents. 223886:A DEVICE FOR PRODUCING NEGATIVELY CHARGED NANOPARTICLES AND A METHOD FOR THE SAME

Indian Patents

Recently Granted Patents

  Recently Published Patents

Title of Invention	A DEVICE FOR PRODUCING NEGATIVELY CHARGED NANOPARTICLES AND A METHOD FOR THE SAME

Abstract	A device and a method are provided for producing negatively charged nanoparticles. The device comprises a power supply (2), an electron supermicroemitter and a controller (4), the power supply (2) connects with the electron supermicroemitter and the controller respectively. The potential of the electron supermicroemitter to the ground is controlled in the range of -2 kV to -29 kV by the power supply (2) and the controller (4) in accordance with the shape, size and different application of the materials of the emitter, so as to form field electron emitting of tunneling effect. The energy of electrons with high current density produced by the emitter can be adjusted during the electrons' colliding with particles in aerosol such that the electrons are attached to the nanoparticles of different size with wider energy band to form negatively charged nanoparticles.	

Full Text	A DEVICE FOR PRODUCING NEGATIVELY CHARGED

NANOPARTICLES AND A METHOD FOR THE SAME

FIELD OF THE INVENTION

The present invention relates to a device and method for producing

nanoparticles, specifically to a device and method for producing novel

negatively charged nanoparticles by combining two particles and electric

charges in bioclimatology and physics, which are unrelated with each other,

to be used in fields of medicine, home appliance, aseptic engineering,

freshness preservation engineering, bioengineering, and the like.

BACKGROUND OF THE INVENTION

In bioclimatology, the state of air environmental condition is called by

scientific workers as the aerosol state. Molecule cluster, liquid and solid

particles dispersed in air as aerosols are mostly nanoparticles.

Nanoparticles exhibit small-scale effect, surface and interfacial effect

and quantum-scale effect, and have large specific surface area and big

number of atoms on the surface. Surface effect and interfacial effect are

intensified with decreasing particle size. The big specific surface area and the

big number of atoms on the surface increase the activity of the nanoparticle

greatly. Due to the small-scale effect and surface effect, nanoparticles of

different size also cause variation of surface electron spin conformation and

electron energy spectra distribution. Quantum-scale effect of nanoparticles

results in discrete energy level. The interval between energy levels changes

with the changes of the nanoparticle sizes. Nanoparticles in aerosol are

composed of different particles with different sizes. Because of the above-

mentioned properties, nanoparticles greatly enhanced the ability to combine

with electrons of different energy levels to form a very wide energy band of

electron affinity.

The problem is what kind of electron-emitting electrode can be used to

achieve a strong enough electric field with narrowing potential barrier on the

electrode surface. Due to the tunnel effect in quantum mechanics, electrons

will penetrate and escape from the tunnel as field electron emission. How to

increase the emission current density is a problem under research.

In the 1960s, electrically charged aerosol centers were established in

Texas and other states in the US. By ejecting pressurized gas the atomized

physiological saline and electrons were emitted at the same time in the same

direction at an electric potential of 26 kV-60 kV on an ejector to form

electrically charged aerosol. Such aerosol was used to cure respiratory

disease. It was effective in curing bronchitis and asthma, infection of the

upper respiratory tract, emphysema, laryngitis, and pharyngitis. Besides the

ejector, auxiliary equipments of gas pump, and liquid transport system were

required. Atomized saline particles were mostly not nanoparticles. Even

under the action of 26 kV-60 kV electric field, electrically charged aerosol

could only travel a distance of about 1.8 m and disappeared beyond that

distance. Such electrically charged aerosol was not able to directly participate

in the electric metabolism at the tissue-cell-molecule level, so the biological

effect and sterilizing effect were less promising.

DISCLOSURE OF THE INVENTION

The object of the present invention is to adopt an electron

supermicroemitter at a micron-level or sub micron-level to provide very high

emitter current density. When the electrode surface has a strong enough

electric field, the potential barrier of electrode will narrow and electrons on

the electrode will penetrate and escape from the tunnel because of tunnel

effect in quantum mechanics to form field emission electrons, which can

provide a very high emission current density.

The present invention is to combine the physical characteristics of

nanoparticles and the tunnel effect in quantum mechanics. When the

electrons 'e' emitted by the electron emitting electrode collide with the

particles in aerosol, the electrons can adjust the energy and adhere to the

nanoparticles 'Nm' with a broad energy band of electron affinity to form new

negatively charged nanoparticles 'N"m', that is to realize: e+Nm? Nm.

Generally, there exist a few particles with different electric charges in

air. Particles with and without electric charge can attract with each other and

coalesce, resulting in combination of opposite charges and fall-off in large

particles with the electric charge disappearing upon contact with ground. The

negatively charged nanoparticles produced by the present invention appear in

a large amount in a certain scope with same electric charges repelling each

other. Scientists of bioclimatology and physics all think that such state of

system is more stable.

Such novel particles produced by using the physical characteristics and

tunnel effect in quantum mechanics of nanoparticles inevitably leads to

exclusively negatively charged nanoparticles without the presence of any

other compounds or impurities.

AMENDED SHEET (ARTCLE 34)

The device for producing negatively charged nanoparticles of the

present invention comprises a power supply, a casing, a controller and an

electrode with only one potential, that is, an electron supermicroemitter,

wherein, the power supply connects with the electron supermicroemitter and

the controller respectively, and the potential of the electron

supermicroemitter to the ground is controlled in the range of-2 kV to - 29kV.

The said electron supermicroemitters are those with an electrode of an

emitting body having a dimension at a micron level or sub-micron level. The

material for preparing the said electron supermicroemitter of the present

invention is platinum, gold, rhenium, iridium, tungsten or carbon fiber or

their combination, or alloys with platinum, gold, rhenium, iridium and/or

tungsten as the main components. The shape of the electrode could be any

one or combination of the shapes selected from the group consisting of disk,

cylinder, saw teeth, needle, sharp-ended, sphere, spheroid, arc, ring, bar, etc.

The electron supermicroemitter could be a single electrode or multiple

electrodes. The dimension of the electron supermicroemitter is 
The method for producing negatively charged nanoparticles according to the

present invention is as follows. The negatively charged nanoparticles

producing device constructed by connecting the power supply with the

electron supermicroemitter and the controller respectively is used. The

potential of the nanoparticles in air and the electron supermicroemitter to the

ground, under the action of the power supply and the controller, are

controlled in the range of - 2 kV to - 29 kV. Electrons emitted by tunnel

effect combines with the nanoparticles to produce new negatively charged

nanoparticles. The electric potential range is determined by the material,

shape, and dimension of the electrode and the different application equipment

as used.

Field emission by tunnel effect generates electrons V of high electric

current density, which upon colliding with particles in aerosol, can adjust the

energy (for example, electrons of high energy can lose its energy or reduce its

energy on collision) and adhere on nanoparticles 'Nm' of different sizes with

a broad energy band (The nanoparticles in air consist of various molecule

clusters—either in the solid state, liquid state or gaseous state—and

nanoparticles of different sizes (10-7-10-9 m).). The reaction is as follows:

e + Nm ?Nm

Negatively charged nanoparticles are thereby produced. Under the

action of electric field at any potential in the range of —2 kV to —29 kV, these

particles can rapidly diffuse outward to cover a certain area.

The said electron supermicroemitter can be made according to one of

the following methods:

a) Platinum, gold, or carbon fiber filament is fixed on a glass carriage by

a soldering method. The leading-out end is made by bonding platinum, gold,

or carbon fiber to copper wire with conducting glue (such as a conducting

glue made of silver powder and epoxy resin). Platinum wire can be connected

to the conductor with indium melted at a low temperature.

b) Platinum, gold, rhenium, tungsten, iridium or carbon fiber filament is

bonded and sealed in a carriage made of insulators made of quartz, glass, PE,

PTFE (plastics), polyester fiber, silicon nitride, alumina (porcelain) with

epoxy resin adhesive. The leading-out end is made by bonding platinum, gold,

rhenium, tungsten, iridium or carbon fiber filament to copper wire with

conducting glue (such as a conducting glue made of silver powder and epoxy

resin). Fixation of the leading-end and the conductor can follow the same

procedures as mentioned in method "a".

c) Platinum, gold, rhenium, tungsten, iridium or carbon fiber filament is

arranged on the surface of an insulator in such shapes as bar, ring, arc, etc. It

is then fixed and bonded with adhesive, such as epoxy resin. Fixation of the

insulator, the leading-out end and the conductor can follow the same

procedures as mentioned in methods "a" and "b".

d) Rhenium, tungsten or its corresponding alloy are made into electrodes

of various shapes by electrolytic corrosion, such as the sharp-ended shape,

needle shape, saw teeth shape, etc. In regard to the electrolytic corrosion, it

has been taught in various common textbooks or literatures. The electrode

made hereby is fixed on an insulator carriage with epoxy resin or riveted on

an insulator carriage. According to the method of fixation, the insulator can

be quartz, glass, PE, PTFE (plastics), silicon nitride, alumina (porcelain),

polyester composite plate, etc. The leading-out end can be bonded to the

conductor with conducting glue, or the leading-out wire and the electrode can

be fixed on an insulator at the same time by mechanical means. The

connection is illustrated by the following two examples. There are options for

fixing and leading-out of the saw-teeth shaped electrode. One is the use of an

epoxy resin and conducting glue. Saw teeth electrode is bonded with an

epoxy resin to the insulator located underneath with one side of electrode

connected to leading-out wire with conducting glue. The other is mechanical

means. According to the mechanical means, saw teeth electrode is fastened

with rivets on an insulator by clamps on both sides and the leading-out wire

is riveted with a clamp on one side of the electrode.

The sharp-ended and needle electrode can also use the above options

except for some specific structure. For example, fixing clamp is not required

for the needle electrode. A pin sleeve or rivet sleeve is used to fasten the

electrode and lead wire directly on the insulator.

e) Photoetching can be used to make electron supermicroemitter.

According to this method, a uniform metallic film is coated on an insulator

plate by spraying or sputtering. The metal film can be made of platinum, gold,

iridium, etc. A photosensitive polymer film of polyimide is coated on the

metallic film, and photoetching is carried out to form an electrode with a

required shape. The matrix material of the electrode can be Si/SiO2, quartz,

glass, silicon nitride, etc. Leading-out wire is made by bonding the electrode

to copper wire with conducting glue.

The sizes of the negatively charged nanoparticles are smaller than those

of red blood cells in blood and ordinary bacteria, and are a fraction of the

latter or even much smaller. Such nanoparticles can enter human body

through respiration and skin mucous membrane into the lung and blood

circulation and release electric charge. The equilibrium state of electric

charges on cell wall can be improved to form bio-electricity having direct

biological effect on physiological condition, tissue cells and metabolism of

human body.

Negatively charged nanoparticles in human body can directly participate

in electro-metabolism at tissue-cell-molecule level, promoting transform of

bio-electricity, adjusting electric potential equilibrium of organism, and

improving natural physiological condition and biochemical environment of

human body. The non-specific and broad-spectrum medical effect is achieved

through the adjusting function of nerve-humor.

Negatively charged nanoparticles with apparent biological effect have

apparent conditioning opsonic function on neural system, cardio-vascular

system, respiratory system, urinary system and digestive system and have

curative effect on many diseases. Clinical application of the negatively

charged nanoparticles has caught wide attention.

Experimental studies demonstrate that, due to the quantum mechanics

characteristics, the negatively charged nanoparticles can rapidly cover a

certain scope and strongly inhibit the growth of and eradicate such harmful

bacteria and viruses as Pseudomonas aeruginosa, syphilis spirochete,

staphylococcus, bacillus coli, mycosis, Monilia, etc.

It is well known that research and application of bioelectricity have been

developing continuously. Clinical application of electroencephalogram

(EEG), electrocardiogram (ECG), electrogastrogram (EGG) has saved the

lives of countless people. Just like the clinical application of physical medical

diagnosis equipment, the computerized tomography (CT), brightness type

ultrasonic diagnostic apparatus, nuclear magnetic resonance apparatus, and

positive electron tomography have opened a new era for the uninterrupted

development of clinical diagnosis. Bioelectricity of negatively charged

nanoparticles will create many new techniques and new equipment,

especially in clinical treatment.

Therefore, bioelectricity of negatively charged nanoparticles can be

widely used in physical medical equipment, home appliance, bioengineering,

freshness preservation engineering, aseptic engineering and environmental

condition improvements.

BRIEF DESCRIPTION OF DRAWINGS

Figure 1 is the block diagram showing the principle of the present

invention.

Figure 2 is the schematic drawing of the leading-out for the saw teeth

electrode bonded with epoxy resin and conducting glue.

Figure 3 is the schematic drawing of the leading-out for the saw teeth

electrode fastened with mechanical means.

BEST MODE FOR CARRYING OUT THE INVENTION

As shown in Figure 1, the device of the present invention comprises

basic component parts of an electron supermicroemitter 1, a power supply 2,

a casing 3, and a controller 4. Other parts can be added according to the usage

and device, such as multi-functions carriage or turntable. The present

invention can also be combined with other device to form a new equipment

with new functions, with its control device compatible with other parts of the

control equipment.

According to the purpose of application and the function of product, the

electron supermicroemitter can be a single electrode, multiple electrodes or a

combination electrode. The device casing can be designed as one with totally

different shape, function and configuration, as the potential of the electron

supermicroemitter to the ground is controlled in the range of—2 kV to —29 kV,

depending on its structure, dimension, shape and material, and purpose of

application.

As shown in Figure 2, epoxy resin and conducting glue are used to fix

and leading-out the electrode. Saw teeth electrode 8 is bonded underneath to

the insulator 6 by epoxy resin 7, and leading-out wire is made of a conductor

5 bonded to one end of the electrode 8 with conducting glue 9.

As shown in Figure 3, mechanical means is used to fasten and leading-

out the electrode. Saw teeth electrode 8 is fastened with an insulator 6 by a

clamp 10 and a rivet 11. Leading-out wire 5 is fastened with the clamp 10

and the rivet 11.

WE CLAIM :

1. A device for generating negatively charged nanoparticles, which is comprised of a power

supply, a casing, a controller and an electron-emitter, the power supply is connected with the

electron-emitter and the controller respectively; characterized in that the electron emitter is an

electron supermicroemitter, the dimension of the emitting part of the electron supermicroemitter is

smaller than or equal to a micron level; there is only one electrode with one potential in the device,

that is, the so-called electron supermicroemitter; the electron supermicroemitter emits electrons by

means of tunneling effect, and the emitted electrons combine with the nanoparticles in air to form

negatively charged nanoparticles; the potential of the electron supermicroemitter to the ground is

controlled in the range of -2 kV to -29 kV.

2. The device as claimed in claim 1, wherein the electron supermicroemitter is comprises of a

single or multiple electrodes, the shape of the electrode is any one or combination of the shapes

selected from the group consisting of disk, cylinder, saw teeth, needle, sharp-ended, sphere, spheroid,

arc, ring, bar.

3. The device as claimed in claim 1 or 2, wherein the electron supermicroemitter is made of

platinum, gold, rhenium, iridium, tungsten or carbon fiber or their combination or an alloy with

platinum, gold, rhenium, iridium and / or tungsten as the main component.

4. The device as claimed in claim 1, wherein the electron supermicroemitter is made according

to one of the following methods :

(a) platinum, gold, or carbon fiber filament is fixed on a glass carriage by a soldering

method, the leading-out end is made by bonding platinum, gold, or carbon fiber filament to copper

wire with conducting glue, platinum wire can also be connected with copper wire by indium melted

at a low temperature;

(b) platinum, gold, rhenium, tungsten, iridium or carbon fiber filament is bonded and

sealed in a carriage made of insulators of quartz, glass, PE, PTFE, polyester fiber, silicon nitride,

and / or alumina (porcelain) with epoxy resin adhesive, the leading-out end is made by bonding

platinum, gold, rhenium, tungsten, iridium or carbon fiber to copper wire with conducting glue;

(c) platinum, gold, rhenium, tungsten, iridium or carbon fiber filament is arranged on the

surface of an insulator made of quartz, glass, PE, PTFE, polyester fiber, silicon nitride and / or

alumina in a required shape, it is then fixed and bonded with adhesive, platinum, gold, rhenium,

tungsten, iridium or carbon filament is bonded to copper wire with conducting glue as leading out

end;

(d) phenium, tungsten or their corresponding alloy is made into electron

supermicroemitters of various shapes by electrolytic corrosion, the said electron supermicroemitter is

fixed on an insulator carriage with epoxy resin or riveted on insulator carriage by mechanical means,

the insulator can be any one of quartz, glass, PE, PTFE, silicon nitride, alumina, polyester composite

plate, the leading-out end can be bonded to conductor with conducting glue, or the lead conductor

and electrode can be fixed on insulator at the same time by mechanical means, such method likewise

applies to the sharp-ended and needle electrode; or

(e) photoetching is utilized to make electron supermicroemitter : a uniform metallic film

is coated on an insulator plate by spraying or sputtering, the metal can be platinum, gold, iridium, a

photosensitive polymer film of polyimide is coated the metallic film, and photoetching is carried out

form electrode of the required shape, the matrix material of the electrode can be any one of Si/SiO2,

quartz, glass, silicon nitride, leading-out wire is made by bonding electrode to copper wire with

conducting, glue.

5. A method for producing negatively charged nanoparticles, characterized in that there is only

one electron supermicroemitter with one potential in the device for producing negatively charged

nanoparticles; the dimension of the emitting part of the electron supermicroemitter is smaller than or

equal to a micron level; the potential of the electron supermicroemitter to the ground is controlled in

the range of -2 kV to -29 kV by a power supply and a controller in accordance with the shape, size

and different application equipment, so as to form field electron emitting of tunneling effect; the

energy of electrons e with high current density produced by the emitter can be adjusted during the

electrons' colliding with particles in air aerosol such that the electrons are attached to the

nanoparticles Nm of different size with wider energy band, to form negatively charged nanoparticles

by the following reaction :

e + Nm ? Nm

and under the action of the electric field with any potential within the range of -2 kV to -29

kV, these nanoparticles can rapidly diffuse outward to cover a certain area.

A device and a method are provided for producing negatively charged nanoparticles. The

device comprises a power supply (2), an electron supermicroemitter and a controller (4), the power

supply (2) connects with the electron supermicroemitter and the controller respectively. The potential

of the electron supermicroemitter to the ground is controlled in the range of -2 kV to -29 kV by the

power supply (2) and the controller (4) in accordance with the shape, size and different application of

the materials of the emitter, so as to form field electron emitting of tunneling effect. The energy of

electrons with high current density produced by the emitter can be adjusted during the electrons'

colliding with particles in aerosol such that the electrons are attached to the nanoparticles of different

size with wider energy band to form negatively charged nanoparticles.	

Documents:

				7-kolnp-2004-granted-abstract.pdf

				7-kolnp-2004-granted-claims.pdf

				7-kolnp-2004-granted-correspondence.pdf

				7-kolnp-2004-granted-description (complete).pdf

				7-kolnp-2004-granted-drawings.pdf

				7-kolnp-2004-granted-examination report.pdf

				7-kolnp-2004-granted-form 1.pdf

				7-kolnp-2004-granted-form 18.pdf

				7-kolnp-2004-granted-form 3.pdf

				7-kolnp-2004-granted-form 5.pdf

				7-kolnp-2004-granted-gpa.pdf

				7-kolnp-2004-granted-reply to examination report.pdf

				7-kolnp-2004-granted-specification.pdf

« Previous Patent

Next Patent »

Patent Number	223886	

Indian Patent Application Number	7/KOLNP/2004	

PG Journal Number	39/2008	

Publication Date	26-Sep-2008	

Grant Date	23-Sep-2008	

Date of Filing	01-Jan-2004	

Name of Patentee	FANG MOXI	

Applicant Address	ROOM 401, BUILDING 904, ZHONGGUANCUN, HAIDIAN DISTRICT, BEIJING	

Inventors:

#	Inventor's Name	Inventor's Address	

1	FANG MOXI	ROOM 401, BUILDING 904, ZHONGGUANCUN, HAIDIAN DISTRICT, 100086 BEIJING	

2	SUN YUE	ROOM 401, BUILDING 904, ZHONGGUANCUN, HAIDIAN DISTRICT, BEIJING, 100086	

PCT International Classification Number	B82B 3/00	

PCT International Application Number	PCT/CN02/00328	

PCT International Filing date	2002-05-13	

PCT Conventions:

#	PCT Application Number	Date of Convention	Priority Country	

1	01120188.6	2001-07-11	China	

© All Indian Patents, 2013-2021.

  Patent data available in the public domain from Indian Patents Office, Department of Industrial Policy and Promotions, Ministry of Commerce and Industry, Government of India.

File: patents/223890-a-stainless-steel-strip-coated-with-aluminium.html
Indian Patents. 223890:A STAINLESS STEEL STRIP COATED WITH ALUMINIUM

Indian Patents

Recently Granted Patents

  Recently Published Patents

Title of Invention	A STAINLESS STEEL STRIP COATED WITH ALUMINIUM

Abstract	The invention provides a coated stainless steel strip product with a dense and evenly distributed aluminum layer on one side or both sides of said strip. Said layer consists of essentially pure aluminum, the thickness of said layer is maximally 15 µm, the tolerance of said layer is maximally +/- 30% of the layer thickness, the Cr content of the steel strip substrate is at least 10%, and that the layer has such a good adhesion so that the coated steel strip can be bent 180° over a radius maximally equal to the thickness of said strip without showing any tendency to flaking or the like. The Al-coated strip product is suitable for applications in environments with high humidity or in wet conditions, such as outdoor life applications, sports and sea-life, household and personal care.	

Full Text	The present invention relates to a method of manufacturing aluminum-coated stainless steel in a continuous roll-to-roll process, which results in an excellent adhesion of a thin covering layer of aluminum, In particular, it relates to aluminum-coated stainless steel strips, which exhibit an excellent adhesion of a thin layer of aluminum on the steel surface and which are suitable for a cost-efficient and productive manufacturing of components for anti-corrosive applications.

Background of the Invention and prior Art

It is known that aluminum coatings can be used in anti-corrosive applications. However, for components in smaller dimensions, which are to be produced in a cost-efficient and productive way, there are difficulties in finding a method that can attain the quality and productivity requirements. For productivity reasons, a roll-to-roll coating process is imperative, and for quality reasons, a thin layer with excellent adhesion is needed.

The superior adhesion is required for the functional quality of the final product, but also to enable a cost-efficient and productive manufacturing of components. Thus, a coated strip material with inferior adhesion would cause problems with, e.g., flaking, and this would result in a low yield and also in a disturbance caused by the flakes themselves of the manufacturing process as such, especially if the manufacturing process is in a continuous line. Moreover, more frequent stops would be needed for quality inspections and for cleaning the process line from flakes. All in all, poor adhesion of the coating would result in a non-acceptable high manufacturing cost and low quality.

Known, conventional methods of coating steel with aluminum in a roll-to-roll process are the following:

- Cladding the substrate steel material with aluminum foil. The cladding process "metallurgically" bonds metals together, producing a continuous strip. This is a relatively simple and straightforward technology, with a high yield to a low cost. However, the method has some major drawbacks. First of all, there is often a problem with poor

adhesion. Further, it is technically difficult to achieve good, uniform thin coatings with cladding techniques.

- Dipping can be used to apply low melting point metals to a substrate material by performing the dipping in a melt bath. One obvious drawback with this method is that aluminum has a rather high melting point (658°C). This results in a high complexity for controlling the process parameters and in a difficulty to achieve an evenly distributed thin covering layer with a good adhesion.

There are also some vapor deposition methods that can be used for depositing aluminum. Most methods are batch-like processes, but there are also some continuous processes.

One example of a roll-to-roll method making use of electron-beam deposition is disclosed in WO 98/08986, which describes a method of manufacturing ferritic stainless FeCrAl-steel strips, by bringing about an aluminum coating of a substrate material in a roll-to-roll process. However, the method described in this patent application is optimized for a product suitable for use in a high temperature corrosive environment, thus requiring a material with a good high-temperature strength and also a good high-temperature corrosion resistance, i.e., oxidation resistance. In this context aluminum plays also a role of being an oxide-forming element, which is beneficial for the high-temperature corrosion resistance. This implies that the substrate material be alloyed with rare earth metals, and also that the aluminum coating is made on both sides of the strip. Moreover, this patent application suggests that a homogenization annealing at a temperature of 950-1150 °C is made in connection to the coating, in order to have the aluminum evenly distributed in the ferrite. This means that the final product in this case is not a coated product with an aluminum layer on the surface. Hence, it is rather a FeCrAl strip product with a uniform distribution of the alloying elements, including also aluminum. Further, this means that there are no special requirements on an oxide free interface and as to good adhesion of the layer. There is, e.g., no other cleaning done before the PVD coating step than ordinary wet cleaning by de-ionized water, to take away residuals of oil. Since the role of aluminum is to diffuse into the ferrite, there is also no requirement on any special evenness of the layer. This method, as disclosed in WO 98/08986, can thus not be used for the present invention.

One other example of an apparatus used in a continuous vapor deposition process is described in US 4655168, in which a uniform distribution of thickness is achieved by using special control panels inside the vacuum chamber. The example given is for Zn-coating of a mild steel, but mentioned is that also aluminum can be coated in accordance to said invention. The method is however quite different from the present invention. There is for instance a roll over which the strip is guided that is heated to a temperature above melting temperature for the substance to be coated, and in the case of aluminum this would mean above 658°C. This is a temperature in which structural stability of some stainless steels can be affected negatively. The source of energy for the evaporation to take place is not mentioned and there is also no discussion about any ion etching. There are also no special requirements on an oxide free interface or a good adhesion of the layer. It is described that the layer is uniformly distributed, but no details are given, and no range of tolerances is defined. Also, the system of controlling the distribution of the deposited substance seems to be rather complicated. This method, as described in US 4655168, can thus not be used in the present invention.

One further example of aluminum coating using vapor deposition plating is described in US 5429843, in which a substance is applied to the surface of a steel material, in a vacuum atmosphere. The steel material is held at a temperature between 100 and 400°C to form active spots in the surface to enable required properties, e.g., good adhesion. Also ion beam irradiation is used in connection to the coating process, but is done in the same chamber as the coating. The formed layer is to be used as an adhesive layer in a subsequent painting process. In principle two different combinations of coatings are described in this invention, Al+Zn and Al+Ti. However, in both cases it is shown that coating of essentially pure aluminum can not be used for the intended application. For Al+Zn, a co-evaporation of Al and Zn is done, so as to produce an Al/Zn- coating with a Zn-content of between 3-30% as the optimum. For Al+Ti, a two-layer coating is used to achieve acceptable properties, and with the prerequisite that the layer adjacent to the steel must be the Ti-layer. It is shown that if essentially pure aluminum is coated, problems occur with pitting corrosion starting in pin holes in the coating, and thus also creating a galvanic cell that eventually accelerates corrosion of the steel sheet material. One major

difference to the present invention is that the substrate material is a plain steel and not a stainless steel, and also that inhibitors, such as Zn-addition or a Ti-layer, are used to avoid a galvanic corrosion to occur. The method is also significantly different in that the used process is a batch-type coating of steel sheet, and not as in the present invention, a continuous coating in a roll-to-roll process of a stainless strip material. This method, as described in US 5429843, can thus not be used in the present invention.

In view of the above, it is an object of the present invention to provide a new roll-to-roll process to accomplish a thin and continuous aluminum coating with excellent adhesion on a stainless steel surface.

Moreover, it is an object of the present invention to make possible a cost-efficient and productive manufacturing of components in anti-corrosive applications of the coated material.

A further objective of the present invention is to obtain a coating with a thickness as uniform as possible.

These and further objects have been achieved in a surprising way by providing a coated steel product according to the features as defined in claim 1. Further preferred embodiments of the present invention are defined in the dependent claims.

Brief Description of the Invention

The present invention relates to a method of manufacturing aluminum-coated stainless steel in a continuous roll-to-roll process, which results in an excellent adhesion of a thin covering aluminum layer. The aluminum-coated stainless steel strips must have such a good adhesion of the thin layer that they are suitable for a cost-efficient and productive manufacturing of components in anti-corrosive applications. The final product, in the form of aluminum-coated strip material, is suitable for uses as an anti-corrosive component in consumer-related applications that are occasionally used in environments with high humidity or in wet conditions. This component of aluminum-coated stainless steel can then protect another metallic part from corrosion by galvanic currents, thus acting as a sacrificial anode.

The aluminum layer is deposited by means of electron beam evaporation (EB) in a roll-to-roll process, to an evenly distributed layer with a thickness of preferably less than 15 urn. The substrate material should be a stainless steel with a Cr content above 10% (by weight) and with a strip thickness of usually less than 3 mm. As a first step, the roll-to-roll process may also include an etch chamber, in order to remove the oxide layer that otherwise normally is present on a stainless steel.

Brief Description of the/Drawings

Figure 1 shows an illustration of a test specimen in accordance with the present invention, i.e. a coated stainless steel strip with a thin dense aluminum layer with good adhesion before a test of said adhesion in a 180° bend test over a radius maximally equal to the thickness of said strip.

Figure 2 shows an illustration of a test specimen in accordance with the present invention, i.e., a coated stainless steel strip with a thin dense Al layer with good adhesion, and after a bending in a bend test as described in Fig 1.

Figure 3 shows a photo of a cross-section of a coated stainless steel strip specimen in thickness 0.3 mm and with a thin coating of 2 µm of aluminum, which has been bent in a 180° bending over a radius of 0.3 mm. There is no tendency at all of any flaking.

Figure 4 shows a schematic picture of the roll-to-roll production line according to the invention.

Detailed Description of the Invention

Description of the Coating and the Use of the Invention

The final product, in the form of an aluminum-coated strip material, is suitable to be used as an anti-corrosive component in consumer-related applications such as outdoor life applications, sports and sea-life applications, household applications and applications for personal care. In principle, these are all applications that occasionally are used in environments with high humidity or in wet conditions. At the same time, these types of

applications are often expected to be nice-looking throughout its product lifetime, with a shiny appearance, or just a "high quality" appearance. Dull surfaces, with spots or even rust, are normally not acceptable.

To prevent the final product from corroding, it is suitable to have at least one component made of aluminum-coated stainless steel. This component can then protect another metallic part from corrosion by galvanic currents, thus acting as a sacrificial anode. Both one-sided or two-sided coating can be applied, but the advantage of using stainless steel as the substrate material is that a one-sided coating is enough from an anti-corrosion point of view, since a stainless material has a good basic corrosion resistance in itself. Also, if the substrate material is made of a steel more noble than the part that is to be protected, the aluminum content that is needed for protecting during the life-time of the critical parts can be reduced to a minimum, which has a positive effect on the cost. Onesided coating is also preferred from a cost perspective.

The method described in the present invention is suitable for thin coatings of essentially pure aluminum at a thickness of up to 15 µm, but preferably thinner. An aluminum layer of normally 0.1 to 15, usually 0.1-12 more normally 0.1 - 10 and preferably 0.1 - 7 or even 0.1-5 µm in total. If thicker layers are to be coated, an optimum in cost versus properties may be achieved by using multi-layers with up to 10 layers, and where each layer is between 0.1 to § µm thick, suitably between 0.1 to 6 µm, or more suitably 0.1 to 5 µm, preferably 0.1 to 3 µm and even more preferably 0.1 to 2 µm.

The tolerances obtained by EB technique are usually very good. Thus, the tolerances of each layer may be maximally +/- 30% of the layer thickness in strip widths up to 400 mm, normally +/- 20%, and preferably +/-10%. This means that very tight tolerances can be achieved, which is of benefit for the precision during usage and the quality of the product.

The thin layer must also have a good adhesion with regard to the applications and their uses. During usage it is not acceptable that the aluminum starts to flake off. Furthermore, the layer/layers according to the present invention should be able to use without any bonding layer, i.e. should be applied directly on to the substrate. The coating

layer should have superior adhesion to the substrate without any bonding layer or bond-coat.

An illustration of the good adhesion is that the coated stainless steel strip according to the present invention should be able to be bent 180° over a radius maximally equal to the thickness of said strip without showing any tendency to flaking or the like. (See Fig 1-2)

The coating layer should be sufficiently resistant in order to withstand the wear and shear exerted by the treated material, on the other hand it should not be too thick, due to primarily economical reasons. For anti-corrosive applications, the ratio between the thickness of the coating and the substrate material should be between 0.1 % to 12%, normally 0.1 to 10% and usually 0.1 to 7.5% but most preferably between 0.1-5%.

 In variation to the above-described coating of a thin covering aluminum layer, also a combination of aluminum coating with coatings of other metallic elements such as Ti, Ni and/or Mo, may be done. By using the multiple layer system of up to 10 multiple layers, a coating consisting of a combination of several layers of different metallic coatings, and with aluminum in at least one of the layers, can even further enhance the possibility to tailor-made the corrosion properties, and is preferable to use in applications intended for use in very severe environments.

The final product in the form of a coated strip material in accordance to the present invention should also be capable of being readily manufactured to components suitable for applications as described above, in a cost-efficient and productive manufacturing process, including forming steps such as deep-drawing, punching, stamping, or the like, [of Figures l and 2]

Description of the substrate material to be coated

The material to be coated should have a good basic corrosion resistance, preferably with a chromium content of more than 12%, or at least 11% or minimum 10%, depending on the composition of the other alloying elements. Materials that are suitable to use are alloys such as ferritic chromium steels of the type AISI 400-series, austenitic stainless steels of the type 300-series or precipitation hardenable stainless steels, such as the alloy

disclosed in WO 93/07303. Also other stainless grades such as e g the AISI 200-series, may be used.

The coating method may be applied on any kind of product made of said types of stainless steel alloys and in the form of strip, bar, wire, tube, foil, fiber etc., preferably in the form of strip or foil, that have good hot workability and also can be cold-rolled to thin dimensions. The alloy should also readily be manufactured to components in a productive manufacturing process including steps such as forming, deep drawing, punching, stamping, or the like.

The thickness of the strip substrate material is usually between 0.015 to 3 mm, normally between 0.03-2.0 mm and preferably between 0.05 to 1.5 mm, and even more preferably between 0.05 mm to 1.0 mm.

The width of the substrate material depends on if the coating is made before or after any foreseen slitting operation. Further, said width should preferably be selected to be a width suitable for further manufacturing to the final width of the component intended to be used in an anti-corrosive application. In principle, the width of the substrate material is therefore between 1 to 1500 mm, suitably 1 to 1000 mm, or preferably 1 to 500 mm, or even more preferably between 5 and 500 mm. The length of the substrate material is suitably between 10 and 20 000 m, preferably between 100 and 20 000 m.

The substrate material should have a composition suitable for use in environments with high humidity or wet conditions. This means usually a stainless steel of the type; Ferritic stainless steel, or an Austenitic stainless steel, or a Duplex stainless steel, or a Hardenable chromium steel, and with a composition of essentially: 0.001 - 1 % C, 10-26 % Cr, 0,01-8% Mn, 0.01-2% Si, 0.001- 25 % Ni, up to 6% Mo, 0.001 -0.5%N, up to 1.5% Al, up to 2% Cu and rest essentially Fe; or Precipitation hardenable stainless steels of: 0.001-0.3 % C, 10-16% Cr, 4-12 % Ni, 0.1-1.5 % Ti, 0.01-1.0% Al, 0.1-6 % Mo, 0.001-4% Cu, 0.001-0,3 % N, 0.01-1.5% Mn, 0.01-1.5% Si, rest essentially Fe.

Description of the Coating Method

A variety of evaporation methods for the application of the coating media and the coating process may be used as long as they provide a continuous uniform and adherent layer. As exemplary methods can be mentioned chemical vapor deposition (CVD), metal organic chemical vapor deposition (MOCVD), physical vapor deposition (PVD) such as sputtering and evaporation by resistive heating, by electron beam, by induction, by arc resistance or by laser deposition methods, but for the present invention especially electron beam evaporation (EB) is preferred for the deposition. Optionally, the EB evaporation can be plasma activated to even further ensure good quality coatings of dense layers.

For the present invention, it is a pre-requisite that the coating method is integrated in a roll-to-roll strip production line. The aluminum layer is then deposited by means of electron beam evaporation (EB) in a roll-to-roll process. If multi-layers are needed, the formation of them can be achieved by integrating several EB deposition chambers in-line. The deposition of aluminum should be done under reduced atmosphere at a maximum pressure of 0,01 mbar with no addition of any reactive gas to ensure pure aluminum films.

The coating process according to the invention is performed at a rate of at least 5 meters per minute, preferably at least 8 m/min, or more preferably, at a rate of at least 10 m/min.

To enable a good adhesion, different types of cleaning steps are used. First of all, the surface of the substrate material should be cleaned in a proper way to remove oil residues, which otherwise may negatively affect the efficiency of the coating process and the adhesion and quality of the coating layer. Moreover, the very thin native oxide layer that normally always is present on a stainless steel surface must be removed. This can preferably be done by including a pre-treatment of the surface before the deposition of aluminum. Therefore, in this roll-to-roll production line, the first production step is preferably an ion-assisted etching of the metallic strip surface to achieve good adhesion of the first covering aluminum layer [see Fig. 4]. As an alternative also pickling in e g HF may be used to remove oxides.

Description of a Preferred Embodiment of the Invention

Two examples of embodiments of the invention will now be described in more detail. One example is based on a substrate material of type AISI430, and the other is based on a substrate material of type AISI 301.

The nominal chemical compositions of the substrate materials are: AISI 430: max 0.12% C, max 1% Si, max 1% Mn, 16.0-18.0% Cr and rest is essentially Fe.

AISI 301: max 0.15% C, max 1% Si, max 1% Mn, 16.0-18.0% Cr, 6.0-8.0 % Ni and rest essentially Fe

Firstly, the substrate materials are produced by ordinary metallurgical steel making to a chemical composition as described above. They are afterwards hot-rolled down to an intermediate size, and thereafter cold-rolled in several steps with a number of recrystallization steps between said rolling steps, to a final thickness of 0.3 mm and a width of maximum 400 mm. The surface of the substrate material is then cleaned in a proper way to remove oil residuals from the rolling. Thereafter, the coating process takes place in a continuous process line, starting with decoiling equipment. The first step in the roll-to-roll process line can be a vacuum chamber or an entrance vacuum lock followed by an etch chamber, in which ion-assisted etching takes place in order to remove the thin oxide layer on the surface of the stainless substrate material. The strip then enters into the E-beam evaporation chambers) in which aluminum deposition takes place. An aluminum layer of normally 0.1 up to 15 µm is deposited, the preferred thickness depending on the application. In the two examples described here, a thickness of 2 µm is deposited by using one E-beam evaporation chamber.

After the EB evaporation, the coated strip material passes through the exit vacuum chamber or exit vacuum lock before it is being coiled on to a coiler. The coated strip material can now, if needed, be further processed by, for example, rolling or slitting, to obtain the preferred final dimension for the manufacturing of components.

The final product as described in the two examples, i.e., a coated 301 and 430 strip material, respectively, in a strip thickness of 0.3 mm and with a thin covering aluminum layer of 2 µm, has a very good adhesion of the coated layer and is thus suitable to be used

in a cost-efficient and productive manufacturing of components in anti-corrosive applications. The good adhesion of the layers is further described in Figures 1-3. A substrate material of a stainless steel strip 1 that has been coated with a thin covering layer 2 so as to produce a coated strip product in accordance with the present invention, is put on to a support 4 with a shaped top that has a radius 5 that is maximally equal to the thickness 3 of said strip. A bend test is then performed in a way that bends said strip 180° over the radius 5 maximally equal to the thickness of said strip and the bending continues until the strip ends meet 6. When the bending has been completed in such a bend test, the test specimen is investigated and especially the quality of the layer after bending 7 and the quality of the substrate after bending 8 and the adhesion between said layer and substrate. The test specimens in accordance with the examples described here, do not show any tendency to any flaking, or the like. This is also shown in the picture in Fig 3, which is a photo taken of a cross-section of a test-specimen tested in a bend test as described in Fig 1-2. The cross section of the sample in the photo is taken where the bending has been most severe, i.e. in the middle of the bend, 9.

The roll-to-roll electron beam evaporation process referred to above is illustrated in Figure 4. The first part of such a production line is the uncoiler 13 within a vacuum chamber 14, then the in-line ion assisted etching chamber 15, followed by a series of EB evaporation chambers 16, the number of EB evaporation chambers needed can vary from 1 up to 10 chambers, this to achieve a multi-layered structure, if so desired. All the EB evaporation chambers 16 are equipped with EB guns 17 and water-cooled copper crucibles 18 for the evaporation. After these chambers comes the exit vacuum chamber 19 and the recoiler 20 for the coated strip material, the recoiler being located within vacuum chamber 19. The vacuum chambers 14 and 19 may also be replaced by an entrance vacuum lock system and an exit vacuum lock system, respectively. In the latter case, the uncoiler 13 and the coiler 20 are placed in the open air.

WE CLAIM :

1. A coated strip product for use as an anti-corrosive component where said product act as a sacrificial anode, characterized in that the said strip product consists of a stainless steel strip with a compact and evenly distributed layer on one side or both sides of said strip wherein said strip product is manufactured by etching and coating in a continuous roll-to-roll process including an etch chamber and an electron beam-evaporation chamber, said layer consists essentially of pure aluminum, the thickness of said layer is maximally 15 urn, the tolerance of said layer is maximally +/-30% of the layer thickness, the Cr content of the steel strip substrate is at least 10% and that the layer has such a good adhesion so that the coated steel strip can be bent 180° over a radius maximally equal to the thickness of said strip without showing any tendency to flaking or the like.

2. The product as claimed in claim 1 wherein the thickness of the strip substrate is between 0,015 mm and 3,0 mm.

3. The product as claimed in claim 1 or 2, wherein the substrate is a ferritic stainless steel, hardenable chromium steel, austenitic stainless steel, duplex stainless steel, or precipitation hardenable stainless steel.

4. The product as claimed in any of the preceding claims, wherein the layer has a multi-layer constitution of up to 10 layers.

5. The product as claimed in claim 4 wherein each individual layer has a thickness of between 0.1 to 8 urn.

6. The product as claimed in claim 5, wherein the layer has a multi-layer constitution of individual layers of different metallic coatings, such as Al, Ni, Ti, Mo, and where at least one layer consists of essentially pure aluminum.

13

7. The product as claimed in any of the preceding claims 1-6, wherein it is

suitable for cost efficient and producing manufacturing of anti-corrosive components in applications occasionally used in environments with high humidity or in wet conditions, such as outdoor life applications, sports and sea-life applications, household applications and applications for personal care.

The invention provides a coated stainless steel strip product with a dense and evenly distributed aluminum layer on one side or both sides of said strip. Said layer consists of essentially pure aluminum, the thickness of said layer is maximally 15 µm, the tolerance of said layer is maximally +/- 30% of the layer thickness, the Cr content of the steel strip substrate is at least 10%, and that the layer has such a good adhesion so that the coated steel strip can be bent 180° over a radius maximally equal to the thickness of said strip without showing any tendency to flaking or the like. The Al-coated strip product is suitable for applications in environments with high humidity or in wet conditions, such as outdoor life applications, sports and sea-life, household and personal care.	

Documents:

				646-KOLNP-2006-(02-04-2012)-PETITION UNDER RULE 138.pdf

				646-KOLNP-2006-(30-04-2012)-FORM-27.pdf

				646-KOLNP-2006-CORRESPONDENCE.pdf

				646-KOLNP-2006-FORM 27.pdf

				646-kolnp-2006-granted-abstract.pdf

				646-kolnp-2006-granted-claims.pdf

				646-kolnp-2006-granted-correspondence.pdf

				646-kolnp-2006-granted-description (complete).pdf

				646-kolnp-2006-granted-drawings.pdf

				646-kolnp-2006-granted-examination report.pdf

				646-kolnp-2006-granted-form 1.pdf

				646-kolnp-2006-granted-form 18.pdf

				646-kolnp-2006-granted-form 2.pdf

				646-kolnp-2006-granted-form 3.pdf

				646-kolnp-2006-granted-form 5.pdf

				646-kolnp-2006-granted-pa.pdf

				646-kolnp-2006-granted-reply to examination report.pdf

				646-kolnp-2006-granted-specification.pdf

« Previous Patent

Next Patent »

Patent Number	223890	

Indian Patent Application Number	646/KOLNP/2006	

PG Journal Number	39/2008	

Publication Date	26-Sep-2008	

Grant Date	23-Sep-2008	

Date of Filing	20-Mar-2006	

Name of Patentee	SANDVIK INTELLECTUAL PROPERTY AB	

Applicant Address	S-811 81 SANDVIKEN	

Inventors:

#	Inventor's Name	Inventor's Address	

1	HULTIN STIGENBERG, ANNA	STJÄRNGATAN 9, S-811 52 SANDVIKEN	

PCT International Classification Number	C23C 14/56, 14/30	

PCT International Application Number	PCT/SE2004/001251	

PCT International Filing date	2004-08-31	

PCT Conventions:

#	PCT Application Number	Date of Convention	Priority Country	

1	0302395-9	2003-09-05	Sweden	

© All Indian Patents, 2013-2021.

  Patent data available in the public domain from Indian Patents Office, Department of Industrial Policy and Promotions, Ministry of Commerce and Industry, Government of India.
