Repository: anandvc/allindianpatents

File: patents/223936-nylon-cement-sheets.html
Indian Patents. 223936:NYLON CEMENT SHEETS

Indian Patents

Recently Granted Patents

  Recently Published Patents

Title of Invention	NYLON CEMENT SHEETS

Abstract	Nylon cement sheets for use as building materials comprises of nylon net, cement and sand.	

Full Text	FORM 2  

THE PETANTS ACT, 1970

COMPLETE SPECIFICATION

[SECTION-10]

"NYLON CEMENT SHEETS"

Miss. Gauri Vilas Dhorje. Miss. Vrushali Ashok Satpute. Miss. Sarika Pralhad Jagdale. Mr. Hitesh Premji Rathod. Mr. Balasaheb Nathuram Yadav Mr. Mayur Satish Dudhediya Mr. Mukund S. Satarkar.

Address: 1207, Kasaba Peth,

PUNE-411 Oil. MAHARASHTRA STATE, INDIA. An Indian Citizen.

The following Specification particularly describes and ascertains the nature of this invention and the manner in which it is to be performed:

GRANTED

8-8-2005

1  8 AUG 2005

FIELD OF THE INVENTION

Present invention relates to fiber reinforced cement sheets for the purpose of building materials. In a particular aspect, the invention relates to methods for the production of building materials reinforced with synthetic fiber. More particularly present invention relates to nylon net reinforced corrugated cement sheets for roofing in housing, industrial sheds, godowns and other structures. In another aspect of the present invention, there are provided articles prepared from the nylon net reinforced cement sheets.

BACKGROUND OF THE INVENTION

Concrete has the largest production of all man made materials. Compared with other construction materials, it possesses many advantages including low cost, general availability of raw materials, adaptability and utilization under different environmental conditions. Therefore, concrete will most probably continue to be the dominant construction material in the foreseeable future. Unfortunately, plain concrete is also a brittle material with very low tensile strength and strain capacity, generally requiring reinforcement before it can be used extensively as a construction material. Building materials for various uses such as roof and wall coverings, pipes, etc. have been manufactured commercially for many years by cementitious products reinforced with various fibers. Fiber reinforced cement (FRC) products are increasingly used in a variety of building applications and in an increasing range of

climatically different situations and geographical regions. Such products have gained favour for their inherent fire, water, pest and mould resistance, as well as their general affordability, which makes them particularly suitable for use in meeting commercial as well as residential buildings. Moreover, FRC products are easily painted or otherwise coated or laminated with decorative finishes, such that they can be used in almost any architectural or interior design. Since cement mortar or concrete is poor in strength against bending or impact as molded articles such as wallboards to be used as building materials. Such materials include roofing tiles, corrugated sheets, interior and exterior building panels, and asbestos cement pipes.

The physical properties of concrete, mortar and grouts have been improved by including synthetic fibers in the mixtures. A wide variety of synthetic fibers have been introduced into concrete mixtures in the form of monofilaments, fibrillated sheet materials and fibrils. The fibers become micromechanically bonded to the cementitious products during the hydration and polymerization reactions, in part from shrinkage of the cementitious components during the setting reactions. They can provide impact, shatter and abrasion resistance, plastic shrinkage crack control, improved post-cracking characteristics, and prolonged fatigue life. However, in order to provide these and other improved characteristics, it is essential that the fibers be uniformly dispersed in the initial mixtures.

Fiber-reinforced cement materials have the following advantageous features: (1) improved in tensile strength, bending strength and impact strength,

(2)	improved in deflection property,

(3)	improved in cracking resistance, etc.

Among common construction materials, FRC products beginning with asbestos and cement have been known for decades. Asbestos fibers have been especially popular for this purpose. Asbestos is an important cement reinforcing material because of its chemical and thermal inertness, fibrous structure and high elastic modulus. In recent years the asbestos cement industry has been attempting to find replacements for asbestos fibers because of the growing health concerns associated with asbestos and also because of reserves of the forms of this natural material suitable for cement reinforcement are being depleted and prices are increasing. However, due the dangers caused when asbestos fibers are inhaled, governing agencies in many countries have banned asbestos for many usages. Also asbestos fiber is becoming relatively expensive and its use may require special care to avoid various health-related problems. In recent years governmental regulations have restricted the use of asbestos due to its carcinogenic effects. The asbestos ban has left a void to be filled by a product to replace asbestos in use in cementitious mortars. Therefore, attempts have been made to find substitutes for asbestos.

Various other fibers such as steel, glass, or synthetics to reinforce cement matrices into the cement composites are known in the art. Aveston and coworkers have suggested applying the theory of multiple cracking and crack suppression in brittle

matrix composites to explain the behavior of fiber-reinforced cement, particularly cement reinforced with steel wire and carbon fibers.

Although it has been attempted to use glass fibers for the reinforcing fibers as a substitute for the asbestos fibers, the glass fibers involve a drawback of reactivity with alkaline cement thereby tending to cause deterioration with time. While glass fiber reinforced cements are sensitive to age and curing under alkali conditions. Even recently developed cement based composites made from alkali resistant glass fibers become brittle after prolonged storage in the presence of atmospheric moisture or in liquid water environments, reducing the efficiency and desirability of these reinforcing agents.

Synthetic fibers are strong competitors to supplement or replace glass, steel and asbestos fiber reinforcing agents. In the cement and concrete arts, fibers have been designed to increase the strength and fracture toughness of cement or concrete. Numerous fiber materials can be used for these purposes, such as synthetic polymers (e.g., polyolefins), carbon, nylon and aramid. Nylon fibers are one of the most important types of fibers as reinforcing agents for ambient-cured cement composites. These materials offer the following advantages as reinforcing agents for cement: high elastic modulus, good alkali resistance and good adhesion. Wet stretch, plastic stretch or heat-transfer fluid mediated stretching techniques assure fiber orientation in the composites, which is required for high modulus characteristics.

One such attempt is disclosed in US 4040851 which utilizes cotton fibers instead of asbestos fibers, along with Portland cement, silica, and hydroxyethyl cellulose thickener. US 5108679 discloses an asbestos-free cementitious composition comprising lightweight aggregate, hydraulic cement, water and reinforcing fibers in an amount not more than 4% by weight of the total composition. The cement product reinforced with p-aramid or acrylic fiber coated with certain sulfonyl azides is disclosed in EP 0179551. An asbestos replacement is disclosed in US 5637144 which includes water retention agents and finely divided mineral clays with high moisture retention capabilities. US 4968561 discloses synthetic fiber suited for use as reinforcement for cement mortar or concrete as derived from monofilaments having a tensile strength of not less than 80 kg/mm and shows good dispersibility in cement mortar and produces very good reinforcing effect. US 4781994 disclose the fiber reinforced cement material suitable for use in preparing molded articles by using the carbon fibers. US 4414031 disclose the reinforce products made from hydraulic binder agents, fibers of polymerized acrylic nitrile. These fibers produce a product after setting and having the good bending tensile strength along with excellent impact strength. The invention in US 4363666 discloses the fiber cement product consisting of a Portland cement binder, natural and/or synthetic fibers, clay, and thickener. US 4040851 discloses cotton reinforced cementitious product, which is made by combining Portland cement, cotton fiber, inorganic filler and silica with water to form aqueous slurry. The slurry is formed into desired shapes such as sheets or slabs and cured by autoclaving to produce the desired product. The invention disclosed in US

4261754 relates to a method of manufacturing a building product by mixing a hydraulic binding agent, preferably Portland cement, as a matrix with fiber reinforcement and to the product so manufactured. Particularly, but not exclusively, the invention is concerned with the manufacture of fiber reinforced building sheets and the composition of sheets so manufactured. US 4778718 disclose reinforced cementitious sheet like structures and their production. A bendable thin sheet like structure having, a cemeutitious. matrix reinforced with. ID fabric of an. organic fiber uniformly distributed throughout the thickness of structure and a continuous process for its production. GB 913893 discloses sheet building material used for walls and roofing, comprises a rigid corrugated layer 1 and a layer 2, of organic material secured to the crests of the corrugations of layer 1 and having sufficient elasticity to conform to the shape of thflt layer during piling for storage. These sheets are heat and sound insulating.

So presently the following are extensively used for roofing purposes:

1.	Asbestos Cement Sheets,

2.	Galvanized Iron Sheets,

3.	Plain Iron Sheets,

4.	P.V.C. Sheets,

5.	Ferro-cement sheets-

1. Asbestos Cement Sheets: The asbestos sheets are hazardous to human health as asbestos causes lung cancer, asbestosis and also skin diseases. So asbestos sheets are banned in many countries like U.S.A, Russia, France, Canada, etc.

Further for the manufacturing of these sheets, asbestos is to be imported and which is economically unviable. Moreover asbestos sheets do not bear impact loads as of present invention sheets.

2.	Galvanized Iron Sheets: These sheets become hot and unbearable in summer days. The main problem with these sheets is corrosion and they also require continuous maintenance. Further the repairing of these sheets is also very difficult as it has tendency to bend easily.

3.	P.V.C. Sheets: P.V.C. Sheets are very costly and are weak. They do not bear impact load.

4.	Ferro Cement Sheets: These sheets cannot control plastic shrinkage and crack formation. These sheets are prone to rusting and corrosion and also transportation of them is not so easy.

As mentioned above, no fiber has been found to be satisfactory as a reinforcing fiber for mortar and the like when evaluated in terms of reinforcing property and workability. It is therefore desirable to use new fibers as reinforcement fibers and filler material for hydraulic binder agents, such as for cement reinforcement. These new fibers must be suitable to produce fiber-containing products having the desired mechanical characteristics on the production equipment already distributed through the manufacturing industry, such as the asbestos cement industry. It is with overcoming the foregoing deficiencies of the prior art that the present invention is

concerned to produce the nylon reinforced cement sheets. None of the prior art documents disclosed nylon nets with corrugation in their respective inventions. Hence present invention is nylon cement sheets are made from cement mortar and mortar is reinforced using nylon nets.

The advantages of nylon cement sheets are:

1.	Nylon cement sheets are economical than other roofing substitutes available.

2.	These are non-hazardous for human health as well as for environment.

3.	They give better strength in comparison to other available sheets.

4.	Skilled labors are not required for manufacturing of these sheets.

5.	No heavy machinery is required for casting of sheets.

6.	One person can stand and work safely on Nylon cement sheets.

7.	They fulfill the IS requirements.

8.	Raw materials available in local market can be used for manufacturing of these sheets.

9.	These can be recycled.

10.	It creates employment opportunity.

OBJECTS OF INVENTION:

The primary object of the present invention is to produce the nylon cement sheets which have better structural, thermal and hydraulic behavior along with durability characteristics by using the nylon net and cement, and they can be used for roofing in housing, industrial sheds, godowns and other structures.

Another object of the present invention is to produce the nylon cement sheets which are economical, durable, easy to manufacture and also easy to repair.

It is the further object of this invention to provide an environmentally safe substitute for asbestos that matches the workability and water retention of that material when used in cementitious mortars. Thus to produce the nylon cement sheets which are non-hazardous to human health as well as to environment and they can be easily recycled.

Thus the present inventor's main aim is to overcome all disadvantages of available roofing sheets by developing better alternative roofing sheets.

STATEMENT OF INVENTION

Nylon cement sheets for use as building materials comprising of nylon net, cement and sand; having the load bearing capacity of 31.25 N/mm, density 2.45 g/cu.cm, without frost cracks along with no permeability and water absorption. Nylon cement sheets have the nylon net of square mesh spacing ranges from 10 to 30 mm and thickness ranges from 0.5 tol mm; preferably the square mesh spacing is 20 mm and

thickness is 0.75 mm. The cement is Portland cement of 43 grade and sand is natural River sand having size up to 2.33 mm. The sheets are moulded as corrugated with pitch of 146 mm, depth of 48 mm and effective width of 1010 mm along with maximum spacing of purling under the sheet is 1400 mm. Nylon cement sheet preparation method comprises the dry mixing of cement and sand in a proportion of 1:2 and then with water by maintaining the water to cement ratio 0.35. Then casting the above mixture in corrugated mould with nylon net to form as sheets and thus formed sheets are vibrated by table vibrator. Finally the sheets are cured with water.

SUMMARY OF THE INVENTION

The invention relates to fiber reinforced cement sheets for the purpose of building materials. In a particular aspect, the invention relates to methods for the production of building materials reinforced with synthetic fiber that, under vibration, progressively fibrillates, to produce building materials with enhanced performance properties. More particularly invention relates to nylon net reinforced corrugated cement sheets for roofing in housing, industrial sheds, godowns and other structures. The nylon cement sheets according to this invention, therefore, a nylon cement sheet consists of either plain or corrugated sheet(s), made from nylon net(s) or other reinforcing material/s like polyester, polypropylene, HDPE, glass fibers, glass-fiber-roving and the like, and cement mortar, and cured in the mould/s, wherein, the nylon net or other reinforcing material/s, the size and spacing of the net depending upon the final requirements of the said nylon cement sheet, e.g., nylon net is being used as double layer of size 0.75

mm thickness and square mesh spacing 20 mm, the Depth and Pitch of corrugation of the said nylon cement sheet being obtained by corresponding mould, the length of the sheet, overall width of sheet, the effective width of the sheet, the pitch of corrugation, the depth of corrugation, the nominal thickness of sheet, the radius of both ends of corrugation, and the dimensions of nylon cement sheet, and the like parameters, all being designed as per prevailing Indian Standard &/or customer's requirements. When large area is to be covered by roof, the "laps" i.e., overlaps, "one-over-other" being used as per known methods, so also for fixing the nylon cement sheet, known methods of sawing and drilling & the like are being employed.

DETAILED DESCRIPTION OF THE INVENTION

In accordance with the present invention, there are provided building product produced by fiber reinforcement in cement in the form of sheets. In a particular aspect, the nylon net is used to produce the corrugated cement sheets for roofing in housing, industrial sheds, godowns and other structures. The methods for the production of building materials reinforced with nylon net that, under vibration, progressively fibrillates, to produce building materials with enhanced performance properties such as reduced plastic shrinkage, reduced drying shrinkage, improved fire resistance, improved fatigue life, improved resistance to thermal expansion and contraction, higher toughness index, improved workability and handling, and the like. Invention reinforced building materials are prepared using fibrous material having

defined initial properties and the specific ability to fibrillate resulting in substantially increased surface area upon mixing.

The compositions of this invention may comprise fiber. Such fiber may be in various forms, for example monofilament, roving, or fibrillated sheet. Preferably the fiber is present in the composition in a proportion which is not greater than the critical volume fraction of the fiber with respect to the composition. The impact strength of the composition may be thus improved whilst the stress-strain relationship remains substantially unchanged. Suitable fibers which improve the impact strength include nylon.

Nylon is non-decomposable material and has more tensile strength than plastic and other fibers. It is acid and alkali resistant. Due to these properties it can be used in construction applications. The enhanced bounding of nylon fibers due to moisture retention properties of the nylon can be quantified. With the increase in bond there comes an increased "Life Cycle Index". It means greater durabilility and reduced maintenance costs when compared to other forms of secondary reinforcement. For preparation of nylon cement sheet, initially proportionality of material i.e. sand and cement with the ratio of 1:2 & water content 0.35 is used. The size of nylon net is decided according to the sheet size to be prepared. Casting of sheet is done using a mould. All the proportionate material is mixed thoroughly. Nylon net is spread on the mould and cement mortar is spread over the net and the mould. This mould is vibrated over the table vibrator. After the vibration of 2 minutes the net rises up due to

low weight. The care should be taken that net does not come outside. The gauge marker should be used for checking thickness and checking position of net. Thickness of corrugated sheet should be 8 mm. The net placed between cement mortar acts as reinforcing material. Nylon net has good binding with cement mortar and this avoids sheet from shattering. After curing, the nylon cement sheet attains properties better than the "prior art" items. The sheets are casted and tested according to IS 5913 -1989. Use of Nylon net was our first attempt to make our nylon cement sheet.

In a particular embodiment the nylon cement sheets in accordance with the invention comprises of nylon net, cement and sand. These sheets have the load bearing capacity of 31.25 N/mm, density 2.45 g/cu.cm, no frost cracks along with no permeability and water absorption. Nylon cement sheets have the nylon net of square mesh spacing of 20 mm and thickness of 0.75 mm. The cement used is Portland cement of 43 grade and sand is natural River sand having size of 2.33 mm. These sheets moulded as corrugated with pitch of 146 mm, depth of 48 mm, effective width of 1010 mm and maximum spacing of purline under the sheet is 1400 mm.

Nylon cement sheet preparation method comprises the following steps:

1.	Mixing of sand, cement and water;

2.	Casting in corrugated mould with nylon net;

3.	Vibration of the sheet material; and

4.	Curing of sheet with water.

1.	Mixing of sand, cement and water: The dry mixing of Portland cement of 43 grade with natural River sand having size of 2.33 mm in a proportion of 1:2 and then to this water is added slowly to form a uniform mixture of all the ingredients. The water to cement ratio to be kept at 0.35.

2.	Casting in corrugated mould with nylon net: The above formed mixture is casted in corrugated mould with nylon net having the square mesh spacing 20 mm and thickness 0.75 mm to form as corrugated sheets with pitch of 146 mm, depth of 48 mm, effective width of 1010 mm and maximum spacing of purling under the sheet is 1400 mm.

3.	Vibration of the sheet material: The corrugated sheet formed in the above step is vibrated by table vibrator for the uniform dispersal of the fibers in the sheet.

4.	Curing of sheet with water: Finally the vibrated sheets are to be cured with water to make rigid and highly useful roofing sheets having the load bearing capacity of 31.25 N/mm, density 2.45 g/cu.cm, without frost cracks along with no permeability and water absorption properties.

It may be desired to include in the present compositions a proportion of fiber which has a high tensile strength and which further increases the modulus of rupture beyond the already high limit of proportionality of the stress-strain plot. Suitable other such fibers include polyester, polypropylene, HDPE, glass fibers; glass-fiber-roving and the like can be used for reinforcing sheets.

We have also attempted to produce sheets with other reinforcing materials such as polyester, polypropylene, HDPE, glass fibers, glass-fiber-roving and the like. So, in this Patent Application Specification, the term "nylon" also includes other reinforcing materials: polyester, polypropylene, HDPE, glass fibers, glass-fiber-roving and the like.

EXPLANATION FOR ACCOMPANYING DRAWINGS:

The invention will now be described with the help of accompanying drawings and figures, by the means of explanatory numerals marked thereon. The accompanying drawings and figures are schematic only, drawings are not to scale. Accompanying drawings represent nonrestrictive examples. Accompanying drawings consist of 7 figures explained as follows:

Figure [1] shows, Schematic representation of nylon cement sheets.

Figure [2] [3] [4] shows, Depth and Pitch of Corrugations. Figure [5] shows, Details of Side lap.

Figure [6] shows, Details of End lap.

Figure [7] shows, Sawing and Drilling of Sheets.

Referring to the figures,

In fig. [1], item (1) shows corrugated nylon cement sheets, item (2) shows placing of nylon net in the sheet. The nylon cement sheets. When used double layer of size 0.75

mm and square mesh spacing 20 mm gives following results after taking tests as per IS 5913-1989.

Sr.No.	Test	IS Requirement	Result

1	Load bearing capacity	Not less than 5 N/mm width	31.25 N/mm width

2	Impermeability	No drops inside after 24hrs. Ponding.	No drops.

3	Density	Not less than 1.40 gms./cu.cm	2.45 gms/cu.cm

4	Frost Cracks	Nil	Nil

5	Water Absorption	Nil	Nil

Fig. [2] [3] [4] shows, Depth and Pitch of corrugation of nylon cement sheets. In fig. [2], item (3) shows length of sheet, item (4) shows overall width of sheet, item (5) shows effective width of sheet, item (6) shows pitch of corrugation, item (7) shows depth of corrugation, item (8) shows nominal thickness of sheet, item (9) shows radius of both ends of corrugation. This radius is typically 25mm. Item (10) shows nominal radius of corrugation. This radius is typically 29 mm. According to fig. [2] [3] [4] following table shows the dimensions of nylon cement sheets.

Pitch of Corrugations

(6) (mm)	Depth of Corrugations

(7) (mm)	Overall Width

(4) (mm)	Effective Width (5) (mm)	Nominal Thickness

(8) (mm)	Length of Sheet

(3) (m)

146	48	1050	1010	6	1.5,1.75,2,2.25,2.5,2.75,3

146	48	1050	1010	7	1.5,1.75,2,2.25,2.5,2.75,3

Fig. [5&6] show, details of laps as described below:

In fig. [5], item (11) shows J Type hook used for fixing the sheet with purlin, item (12) shows G.I. nut, item (13) shows G.I. Flat washer, item (14) shows bituminous felt washer. Item (15) shows wind direction, item (16) shows spacing between J Type hook bolt. This spacing is typically 280 mm. Item (17) shows spacing of J Type hook bolt from side lap. This spacing is typically 146 mm. Item (18) shows end lap. This end lap is typically 150 mm, item (1) shows nylon cement sheets, item (19) showing M. S. Angle purlin.

The sheets shall be laid with a side lap of half corrugation as shown in fig. [5]. For normal roof pitches (i.e., all inclinations greater than or equal to 18 degrees), the end lap is shown in fig. [6]. This is typically 150 mm. For low roof pitches (i.e., inclinations less than 18 degrees) or for normal pitch roof in exposed positions, the end laps, shall be increased. The side lap shall as far as possible be sheltered from the prevailing wind direction. The free overhangs at eaves, measured, as the length of sheet from its lower edge to the center of bolt holes shall not be more than 300 mm for 6 mm thick sheets and 400 mm for 7 mm thick sheets.

Fig.[7] shows, Sawing & Drilling of Sheets.

In fig. [7], item (20) shows a drill machine, item (21) shows drilled hole, item (22) show a saw. Sheets shall be cut with a saw. Holes in the sheets shall be drilled and it shall be 2 mm larger than the diameter of fixing bolts and shall always be drilled through the crown of the corrugation and not on the valleys.

We CLAIM,

1.	Nylon cement sheets for use as building materials comprises of nylon net, cement and sand.  

2.	Nylon cement sheets as claimed in Claim 1 characterized in that having load bearing capacity 31.25 N/mm, density 2.45 g/cu.cm, without frost cracks along with no permeability and water absorption.

3.	Nylon cement sheets as claimed in Claim 1 wherein nylon net is of square mesh spacing ranges from 10 to 30 mm and thickness ranges from 0.5 tol mm; preferably the square mesh spacing is 20 mm and thickness is 0.75 mm.

4.	Nylon cement sheets as claimed in Claim 1 wherein Portland cement is of 43 grade.

5.	Nylon cement sheets as claimed in Claim 1 wherein sand is natural River sand-"" having size up to 2.33 mm.

6.	Nylon cement sheets as claimed in Claim 1 wherein sheets moulded as corrugated with pitch of 146 mm, depth of 48 mm, effective width of 1010 mm and maximum spacing of purling under the sheet is 1400 mm.

7.	Method for preparation of nylon cement sheet comprising: mixing of sand, cement and water;

casting in corrugated mould with nylon net; vibration of the sheet material; and curing of sheet with water.

8.	Method according to claim 7 wherein mixing proportion of cement and sand is 1:2 and water to cement ratio is 0.35.

9.	Method according to claim 7 wherein the vibration of sheet material carried out by table vibrator.

10.	Nylon cement sheets for use as building materials as claimed in any of the preceding claims and as substantially described with reference to the accompanying drawings.	

Dated 13tn Day of August 2003	(Gauri Vilas Dhorje)

Applicant

20	

Documents:

				797-mum-2003-cancelled pages(08-08-2005).pdf

				797-mum-2003-claims(granted)-(08-08-2004).doc

				797-mum-2003-claims(granted)-(08-08-2005).pdf

				797-mum-2003-correspondence(18-11-2004).pdf

				797-mum-2003-correspondence(ipo)-(27-08-2008).pdf

				797-mum-2003-drawing(08-08-2005).pdf

				797-mum-2003-form 1(08-08-2005).pdf

				797-mum-2003-form 1(13-08-2003).pdf

				797-mum-2003-form 1(29-06-2004).pdf

				797-mum-2003-form 13(08-08-2005).pdf

				797-mum-2003-form 13(24-09-2008).pdf

				797-mum-2003-form 2(granted)-(08-08-2005).doc

				797-mum-2003-form 2(granted)-(08-08-2005).pdf

				797-mum-2003-form 3(18-08-2005).pdf

				797-mum-2003-form 3(29-06-2004).pdf

				797-mum-2003-form 5(08-08-2005).pdf

				797-mum-2003-form 5(29-06-2004).pdf

				abstract1.jpg

« Previous Patent

Next Patent »

Patent Number	223936	

Indian Patent Application Number	797/MUM/2003	

PG Journal Number	06/2009	

Publication Date	06-Feb-2009	

Grant Date	24-Sep-2008	

Date of Filing	13-Aug-2003	

Name of Patentee	MISS. GAURI VILAS DHORJE	

Applicant Address	1207 KASABA PETH, PUNE-411011 MAHARASHTRA INDIA.	

Inventors:

#	Inventor's Name	Inventor's Address	

1	MISS. GAURI VILAS DHORJE	1207 KASABA PETH, PUNE-411011, MAHARASHTRA, INDIA.	

2	MISS.VRUSHALI ASHOK SATPUTE	1207 KASABA PETH, PUNE-411011, MAHARASHTRA, INDIA.	

3	MISS. SARIKA PRALHAD JAGDALE	1207 KASABA PETH, PUNE-411011, MAHARASHTRA, INDIA.	

4	MR. HITESH PREMJI RATHOD	1207 KASABA PETH, PUNE-411011, MAHARASHTRA, INDIA.	

5	MR. BALASAHEB NATHURAM YADAV	1207 KASABA PETH, PUNE-411011, MAHARASHTRA, INDIA.	

6	MR. MAYUR SATISH DUDHEDIYA	1207 KASABA PETH, PUNE-411011, MAHARASHTRA, INDIA.	

7	MR. MUKUND S. SATARKAR	1207 KASABA PETH, PUNE-411011, MAHARASHTRA, INDIA.	

PCT International Classification Number	C04B007/00	

PCT International Application Number	N/A	

PCT International Filing date		

PCT Conventions:

#	PCT Application Number	Date of Convention	Priority Country	

1			NA	

© All Indian Patents, 2013-2021.

  Patent data available in the public domain from Indian Patents Office, Department of Industrial Policy and Promotions, Ministry of Commerce and Industry, Government of India.
