Repository: anandvc/allindianpatents

File: patents/223938-a-method-for-forming-an-oled-device-and-device-thereof.html
Indian Patents. 223938:"A METHOD FOR FORMING AN OLED DEVICE AND DEVICE THEREOF"

Indian Patents

Recently Granted Patents

  Recently Published Patents

Title of Invention	"A METHOD FOR FORMING AN OLED DEVICE AND DEVICE THEREOF"

Abstract	A method for forming an OLED device, characterized by the steps of: providing a first electrode and a second electrode defining a gap there between; disposing within the gap field reactive OLED particulate randomly dispersed within a fluid carrier.	

Full Text	The present invention relates to a method for forming an oled device and device thereof.

BACKGROUND OF THE INVENTION:

The present invention pertains to organic and inorganic light active devices, and hybrids thereof, and methods of making the same. More particularly, the present invention pertains to devices and methods for fabricating light active devices that can be' used for applications such as general lighting, display backlighting, video displays, Internet appliances, electronic books, digital newspapers and maps, stereoscopic vision aides, head mounted displays, advanced vehicle windshields, solar cells, cameras and photodetectors. A multi-color single layer light active device is disclosed. Also disclosed is a sequential burst driving scheme for a multi-color single layer display. Further disclosed are methods for making light active material particulate, as well as an organic light active fiber. Still further disclosed are methods for fabricating injection and other plastic molded organic light active devices. Further still there are disclosed compositions for light active material.

A polymer is made up of organic molecules bonded together. For a polymer to be electrically conductive it must act like a metal with the electrons in the bonds mobile and not bound to the atoms making up the organic molecules. A conductive polymer must have alternate single and double bonds, termed conjugated double bonds. Polyacetylene is a simple conjugated polymer. It is made by the polymerization of acetylene. In the early 1970's, a researcher named Shirakawa was studying the polymerization of acetylene. When too much catalyst was added, the mixture seemed to have a metallic appearance. But unlike metals, the resulting polyacetylene film was not an electrical conductor. In the mid-1970's this material was reacted with iodine vapor. The result was an extreme

WE CLAIM:

1.	A method for forming an OLED device, characterized by the steps of: providing a first electrode and a second electrode defining a gap there between; disposing within the gap field reactive OLED particulate randomly dispersed within a fluid carrier.

2.	A method for forming an OLED device according to claim 1, comprising the step of applying an aligning field between the first electrode and the second electrode to form a desired orientation of the field reactive OLED particulate within the fluid carrier between the first electrode and the second electrode.

3.	A method for forming an OLED device as claimed in claim 1, wherein the carrier comprises a hardenable material; and further comprising the steps of curing the carrier to form a hardened carrier for maintaining the desired orientation of the field reactive OLED particulate within the hardened carrier.

4.	A method for forming an OLED device as claimed in claim 1, wherein the OLED particulate is formed by the steps of providing a first particle comprised of a hole transport material having a net first electrical charge and providing a second particle comprised of an electron transport material having a net second electrical charge, the first electrical charge being opposite polarity from the second electrical charge; bringing the first particle and the second particle together to font a unified OLED particulate having a hole transport layer and an electron transport layer forming a heterojunction between them.

5.	A method for forming an OLED device as claimed in claim 4, wherein the first particle further includes at least one of an emissive or receptive photon-active layer.

6.	A method for forming an OLED device as claimed in claim 1, wherein the OLED particulate is formed by microencapsulating an internal phase within a shell, at least one of the internal phase and the shell including an OLED material and at least one of the internal phase and the shell including a field reactive material comprising at least one of an electrostatic material and a magnetically reactive material.

7.	A method for forming an OLED device as claimed in claim 1, wherein the OLED particulate is formed by microencapsulating an internal phase within a shell, the internal phase comprising at least one of an OLED emitter material and an OLED hole transport material in a solution.

8.	A method for forming an OLED device as claimed in claim 1, wherein at least one of the internal phase and the shell includes a field reactive component.

9.	A method for forming an OLED device as claimed in claim 1, wherein at least one of the first electrode and the second electrode comprises an electrode grid for forming OLED pixels between the first electrode and the second electrode.

10.	A method for forming an OLED device as claimed in claim 1, wherein the first electrode and the second electrode comprise sheet electrodes so as to form a general lighting OLED device.

11.	A method for forming an OLED light device as claimed in claim 20, wherein the device is a light emissive device, wherein the first electrode is a

bottom electrode and the second electrode is a top electrode; and including applying an aligning field between the top electrode and the bottom electrode to form a desired orientation of the field reactive OLED particulate within the fluid carrier between the top electrode and the bottom electrode.

12.	A method for forming an OLED light emissive device as claimed in claim 11, wherein the carrier comprises a hardenable material; and further comprising the steps of curing the carrier to form a hardened carrier for maintaining the desired orientation of the field reactive OLED particulate within the hardened carrier.

13.	A method for forming an OLED lighemissive device as claimed in claim 11, wherein the OLED particulate comprises a dielectric OLED microcapsule.

14.	An OLED device, characterized by: a first electrode; a second electrode disposed adjacent to the first electrode and defining a gap there between; an OLED particulate; and a carrier material disposed within said gap and containing said OLED particulate.

15.	An OLED device as claimed in claim 14, wherein the OLED particulate comprises organic-layered particles; each organic-layered particle including a hole transport layer and an electron emitter layer having a hetero-junction there between.

16.	An OLED device as claimed in claim 15, wherein each organic-layered particle further includes at least one of a blocking layer and an emissive layer.

17.	An OLED device as claimed in claim 14, wherein the OLED particulate comprises microcapsules, each microcapsule including an internal phase and a

shell, at least one of the internal phase and the shell including an OLED material and at least one of the internal phase and the shell including a field reactive material comprising at least one of an electrostatic material and a magnetically reactive material.

18.	An OLED device as claimed in claim 14, wherein the OLED particulate comprises microcapsules, each microcapsule including an internal phase and a shell, at least one of the internal phase and the shell including an OLED material, and at least one of the internal phase and the shell including a composition that causes the microcapsule to rupture if electrical energy above a threshold is applied  to the microcapsule.

19.	An OLED device as claimed in claim 14, wherein the OLED particulate comprises microcapsules, each microcapsule including an internal phase and a shell, at least one of the internal phase and the shell including an OLED material, and at least one of the internal phase and the shell including a composition effective to provide a barrier against degradation of the OLED material.

20.	An OLED device as claimed in claim 14, wherein the OLED particulate comprises microcapsules having constituent parts including at least one of hole transport material, electron transport material, field reactive material, solvent material, color material, shell forming material, barrier material, desiccant material, and heat meltable material, the constituent parts forming at least one internal phase and at least one shell, the constituent parts having electrical characteristics that result in a preferred path of electrical conduction through the hole transport material and the electron transport material so that the microcapsule behaves as a pn junction upon application of an electrical potential to the first electrode and the second electrode.

21.	An OLED device as claimed in claim 14, wherein the carrier material is relatively less electrically conductive than the OLED particulate so that the OLED particulate offers a path of less electrical resistance than the carrier material.

22.	An OLED device as claimed in claim 14, wherein the OLED particulate comprises microcapsules, each microcapsule including an internal phase and shell, the internal phase including an OLED material, and wherein the shell is relatively less electrically conductive than the OLED material so that the OLED particulate offers a path of less electrical resistance than the shell.

23.	An OLED device as claimed in claim 14, wherein the OLED particulate comprises microcapsules, each microcapsule including an internal phase and shell, the shell including an OLED component material being one of a hole transport material and an electron transport material, and the internal phase comprising an OLED component material being the other of a hole transport material and an electron transport material.

24.	An OLED device as claimed in claim 14, wherein the carrier material has optical properties so that during the use of the OLED device the carrier material is one of transparent, diffusive, absorptive, and reflective to light energy.

25.	An OLED device as claimed in claim 14, wherein material characteristics of the OLED particulate includes at least one of a magneto-rheological characteristic and an electro-rheological characteristic for causing the OLED particulate to orient in an applied electrical field.

26. An OLED device as claimed in claim 14, wherein the OLED particulate comprises microcapsules , each microcapsule including an internal phase comprised of OLED material and magnetically reactive material disposed within a first shell; an electrolyte and curable material; and a second shell encapsulating the first shell, the electrolyte and the curable material, wherein response to an applied magnetic field, the position of the first shell is changeable relative to the second shell, and upon curing of the curable material, the position of the first shell relative to the second shell is locked in place.

Documents:

				2133-DELNP-2005-Abstract-(12-09-2008).pdf

				2133-DELNP-2005-Claims-(12-09-2008).pdf

				2133-DELNP-2005-Claims-(19-09-2008).pdf

				2133-DELNP-2005-Correspondence-Others-(12-09-2008).pdf

				2133-DELNP-2005-Description (Complete)-(12-09-2008).pdf

				2133-DELNP-2005-Form-1-(12-09-2008).pdf

				2133-DELNP-2005-Form-2-(12-09-2008).pdf

« Previous Patent

Next Patent »

Patent Number	223938	

Indian Patent Application Number	2133/DELNP/2005	

PG Journal Number	42/2008	

Publication Date	17-Oct-2008	

Grant Date	24-Sep-2008	

Date of Filing	19-May-2005	

Name of Patentee	JOHN DANIELS	

Applicant Address	511 FOOT HILLS ROAD, HIGGANUM, CONNECTICUT 06441, UNITED STATES OF AMERICA.	

Inventors:

#	Inventor's Name	Inventor's Address	

1	JOHN DANIELS	511, FOOT HILLS ROAD, HIGGANUM, CONNECTICUT 06441, USA	

PCT International Classification Number	H01J1/62	

PCT International Application Number	PCT/US2003/037040	

PCT International Filing date	2003-11-17	

PCT Conventions:

#	PCT Application Number	Date of Convention	Priority Country	

1	10/375,728	2003-02-26	U.S.A.	

2	60/427,333	2002-11-19	U.S.A.	

3	10/321,161	2002-12-17	U.S.A.	

4	60/469,667	2003-05-12	U.S.A.	

© All Indian Patents, 2013-2021.

  Patent data available in the public domain from Indian Patents Office, Department of Industrial Policy and Promotions, Ministry of Commerce and Industry, Government of India.

File: patents/223953-nickel-chromium-casting-alloy.html
Indian Patents. 223953:NICKEL CHROMIUM CASTING ALLOY

Indian Patents

Recently Granted Patents

  Recently Published Patents

Title of Invention	NICKEL CHROMIUM CASTING ALLOY

Abstract	A nickel-chromium casting alloy comprising up to 0.8% of carbon, up to 1% of silicon, up to 0.2% of manganese, 15 to 40% of chromium, 0.5 to 13% of iron, 1.5 to 7% of aluminum, up to 2.5% of niobium, up to 1.5% of titanium, 0.01 to 0.4% of zirconium, up to 0.06% of nitrogen, up to 12% of cobalt, up to 5% of molybdenum, up to 6% of tungsten and from 0.01 to 0.1% of yttrium, remainder nickel, has a high resistance to carburi zat ion and oxidat ion even at temperatures of over 1130°C in a carburizing and oxidizing atmosphere, as well as a high thermal stability, in particular creep rupture strength.	

Full Text	 

Schmidt + Clemens GmbH + Co. KG

Edelstahlwerk Kaiserau, 51779 Lindlar

"Thermostable and corrosion-resistant cast nickel-chromium alloy"

High-temperature processes, for example those used in the petrochemical industry, require materials which are not only heat-resistant but also sufficiently corrosion-resistant and in particular are able to withstand the loads imposed by hot product and combustion gases. For example, the tube coils used in cracking and reformer furnaces are externally exposed to strongly oxidizing combustion gases with a temperature of up to 110 0 °C and above, whereas a strongly carburizing atmosphere at temperatures of up to 1100°C prevails in the interior of cracking tubes, and a weakly carburizing, differently oxidizing atmosphere prevails in the interior of reformer tubes at temperatures of up to 900 °C and a high pressure. Moreover, contact with the hot combustion gases leads to nitriding of the tube material and to the formation of a layer of scale, which is associated with an increase in the external diameter of the tube by a few percent and a reduction in the wall thickness by up to 10%.

By contrast, the carburizing atmosphere inside the tube causes carbon to diffuse into the tube material, where, af temperatures of over 900°C, it leads to the formation of carbides, such as M23C6, and, with increasing carburization, to the formation of the carbon-rich carbide M7C3. The consequence of this is internal stresses resulting from the increase in volume associated with the carbide formation or transformation and a decrease in the strength and ductility of the

tube material. Furthermore, graphite or dissociation carbon may form in the interior of the tube material, which can, in combination with internal stresses, lead to the formation of cracks, which in turn cause more carbon to diffuse into the tube material.

Consequently, high-temperature processes require materials with a high creep strength or limiting rupture stress, microstructural stability and resistance to carburization and oxidation. This requirement is - within limits - satisfied by alloys which, in addition to iron, contain 2 0 to 35% of nickel, 20 to 25% of chromium and, to improve the resistance to carburization, up to 1.5% of silicon, such as for example the nickel-chromium steel alloy 35Ni25Cr-l.5Si, which is suitable for centrifugally cast tubes and is still resistant to oxidation and carburization even at temperatures of 1100 °C. The high nickel content reduces the diffusion rate and the solubility of the carbon and therefore increases the resistance to carburization.

On account of their chromium content, at relatively high temperatures and under oxidizing conditions the alloys form a covering layer of Cr203, which acts as a barrier layer preventing the penetration of oxygen and carbon into the tube material beneath it. However, at temperatures over 1050°C, the Cr203 becomes volatile, and consequently the protective action of the covering layer is rapidly lost.

Under cracking conditions, carbon deposits are inevitably also formed on the tube inner wall and/or on the Cr203 covering layer, and at temperatures of over 1050°C in the presence of carbon and steam, the chromium oxide is converted into chromium carbide. To reduce the associated adverse effect on the resistance to carburization, the carbon deposits in the tube have to be burnt from time to time with the aid of a

steam/air mixture, and the operating temperatures generally have to be kept below 1050°C.

The resistance to carburization and oxidation is further put at risk by the limited creep rupture strength and ductility of the conventional nickel-chromium alloys, which lead to the formation of creep cracks in the chromium oxide covering layer and to the penetration of carbon and oxygen into the tube material via the cracks. In particular in the event of a cyclical temperature loading, covering layer cracks may form and also the covering layer may become partially detached.

Tests have revealed that microstructural phase reactions, in particular at higher silicon contents, for example of over 2.5%, evidently lead to a loss of ductility and to a reduction in the short-time strength.

Working on this basis, the invention pursues the object of inhibiting the damage mechanism of carburization -production in the creep rupture strength or limiting rupture stress - internal oxidation, with the further result of increased carburization and oxidation, and of providing a casting alloy which still has a reasonable service life even under extremely high operating temperatures in a carburizing and/or oxidizing atmosphere.

The invention achieves this with the aid of a nickel-chromium casting alloy having defined aluminum and yttrium contents. Specifically, the invention comprises a casting alloy comprising

up to 0.8%	of carbon

up to 1%	of silicon

up to 0.2%	of manganese

15  to 40%	of chromium

0.5  to	13%	of iron

1.5  to	7%	of aluminum

up	to 2.5%	of niobium

up	to 1.5%	of titanium

0.01  to	0.4%	of zirconium

up	to 0.06%	of nitrogen

up	to 12%	of cobalt

up	to 5%	of molybdenum

up	to 6%	of tungsten

0.01  to	0.1%	of yttrium

remainder	nickel.

The total content of nickel,  chromium and aluminum combined in the alloy should be from 80 to 90%.

It is preferable for the alloy, individually or in combination with one another, to contain at most 0.7% of carbon, up to 3 0% of chromium, up to 12% of iron, 2.2 to 6% of aluminum, 0.1 to 2.0% of niobium, 0.01 to 1.0% of titanium, up to 0.15% of zirconium and - to achieve a high creep rupture strength - up to 10% of cobalt, at least 3% of molybdenum and up to 5% of tungsten, for example 4 to 8% of cobalt, up to 4% of molybdenum and 2 to 4% of tungsten, if the high resistance to oxidation is not the primary factor. Therefore, depending on the loads encountered in the specific circumstances, the cobalt, molybdenum and tungsten contents have to be selected within the content limits specified by the invention.

An alloy comprising at most 0.7% of carbon, at most 0.2, more preferably at most 0.1% of silicon, up to 0.2% of manganese, 18 to 30% of chromium, 0.5 to 12% of iron, 2.2 to 5% of aluminum, 0.4 to 1.6% of niobium, 0.01 to 0.6% of titanium, 0.01 to 0.15% of zirconium, at most 0.6% of nitrogen, at most 10% of cobalt, and at most 5% of tungsten, is particularly suitable.

Optimum results can be achieved if, in each case individually or in combination with one another, the chromium content is at most 26.5%, the iron content is at most 11%, the aluminum content is from 3 to 6%, the titanium content is over 0.15%, the zirconium content is over 0.05%, the cobalt content is at least 0.2%, the tungsten content is over 0.05% and the yttrium content is 0.019 to 0.089%.

The high creep rupture strength of the alloy according to the invention, for example a service life of 2000 hours under a load of from 4 to 6 MPa and a temperature of 1200°C, guarantees that a continuous, securely bonded oxidic barrier layer is retained in the form of an Al203 layer which has the effect of preventing carburization and oxidation, results from the high aluminum content of the alloy and continues to top itself up or grow. As tests have shown, this layer comprises a-Al203 and contains at most isolated spots of mixed oxides, which do not alter the essential nature of the a-Al203 layer; at higher temperatures, in particular over 1050 °C, in view of the rapidly decreasing stability of the Cr203 layer of conventional materials at these temperatures, is increasingly responsible for protecting the alloy according to the invention from carburization and oxidation. On the A1203 barrier layer, there may also - at least in part - be a covering layer of nickel oxide (NiO) and mixed oxides (Ni (Cr,Al) 204) , the condition and extent of which, however, is not of great significance, since the Al203 barrier layer below is responsible for protecting the alloy from oxidation and carburization. Cracks in the covering layer and the (partial) flaking of the covering layer which occurs at higher temperatures are therefore harmless.

To ensure that the a-aluminum oxide layer is as pure as possible and substantially free of mixed oxides, the following condition should be satisfied:

9[%A1] > [% Cr] .

On account of its high aluminum content, the microstructure of the alloy according to the invention, at over 4% of aluminum, inevitably contains y' phase, which has a strengthening action at low and medium temperatures but also reduces the ductility or elongation at break. In individual cases, therefore, it may be necessary to reach a compromise between ductility and resistance to oxidation/carburization which is oriented according to the intended use.

The barrier layer according to the invention comprising 01-AI2O3, which is the most stable A1203 modification, is able to withstand all oxygen concentrations.

The invention is explained in more detail below	on the

basis  of  exemplary  embodiments  and  the	seven

comparative alloys 1 to 7 and nine alloys 8	to 26

according to the invention listed in the table	below,

and also the diagrams shown in Figs 1 to 16.

The table includes, as an example for two wrought al 1 oys whi ch are not covered by the invent ion and have a comparatively low carbon content and a very finegrained microstructure with a grain size of 10 urn, comparative alloys 5 and 7, whereas all the other test alloys are casting alloys.

Yttrium has a strong oxide-forming action which, in the alloy according to the invention, considerably improves the formation conditions and bonding of the a-Al203 layer.

The aluminum content of the alloy according to the invention has an important role in that aluminum leads to the formation of ay' precipitation phase, which significantly increases the tensile strength. As can been seen from the diagrams presented in Figs 1 and 2, the yield strength and the tensile strength of the three alloys according to the invention 13, 19, 20 to 900 °C are wel 1 above the corresponding strengths of the four comparative alloys. The elongation at break of the alloys according to the invention substantially correspond to that of the comparative alloys; it increases considerably above approximately 900°C, as can be seen from the diagram presented in Fig. 3, while the strength reaches the level of the comparative alloys (Fig. 1, 2) . This can be explained by the fact that above approximately 900°C the y' phase starts to form a solution, and is completely dissolved at above approximately 1000°C.

The limiting rupture strength of alloys according to the invention with different aluminum contents is presented in the Larson-Miller diagram shown in Fig. 4. Absolute temperatures (T in °K) and service life until fracture (tB in h) are linked to one another by the Larson-Miller parameter LMP:

According to the illustration presented in fig. 
In the range around 1200°C, i.e. with greater Larson-Miller parameters, there are no known service life data for conventional centrifugally cast materials, whereas limiting rupture stresses of from 5.8 to 8.5 MPa are still observed for the alloys according to the invention for service lives of 1000 h, depending on the composition.

Further tests, in which the resistance to carburization of various specimens was tested in a slightly oxidizing atmosphere comprising hydrogen and 5% by volume of CH4, reveal the superiority of the alloy according to the invention compared to four standard alloys at a temperature of 1100°C. The long-time performance is of particular importance. The test results are presented in graph form in the diagram shown in Fig. 7. It can be seen from this diagram that the two alloys according to the invention 8 and 14 have carburization resistance which remains constant over the course of time, and that in the case of alloy 14 comprising 3.55% of aluminum, this is even better than in the case of alloy 8 with an aluminum content of just 2.30%. The diagram presented in Fig. 8 shows the carburization over the course of time as the increase in weight for the alloy according to the invention 11 containing 2.40% of aluminum compared to the four standard alloys 1, 3, 4 and 6, with much lower aluminum contents. This figure likewise reveals the superiority of the alloy according to the invention.

To simulate practical conditions, cyclical carburization tests were carried out, in which the specimens were alternatively held at a temperature of 1100°C for 45 min and then at room temperature for 15 min in an atmosphere comprising hydrogen together with 4.7% by volume of CH4 and 6% by volume of steam. The results of the tests, which each comprise 500 cycles, are shown in the diagram presented in Fig. 9. Whereas specimens 8, 14 in accordance with the invention experienced no or only a slight change in weight, the formation of scale and flaking of the scale led to considerable weight losses in the case of comparative specimens 1, 3, 4, 6, and in the case of comparative specimen 1 after just approximately 300 cycles. Furthermore, the alloy 14 according to the invention, with its higher aluminum content, once again reveals better corrosion properties than alloy 8, which is likewise covered by the invention.

The results of further tests, in which the specimens were subjected to cyclical thermal loading at 1150°C in dry air, are presented in the diagram shown in Fig. 10. The curves reveal the superiority of the test alloys according to the invention (top set of curves) compared to the conventional alloys (bottom set of curves), which were subject to a considerable weight loss after just a few cycles. The results indicate a stable, securely bonded oxide layer in the case of the alloys according to the invention. To establish the influence of preliminary oxidation on the carburization behavior, ten specimens of the alloy according to the invention were exposed to an atmosphere comprising argon with a low oxygen content at 1240°C for 24 hours and were then carburized for 16 hours at a temperature of 1100°C in an atmosphere comprising hydrogen containing 5% by volume of CH4. The test results are presented in graph form in the diagram shown in Fig. 11, which also indicates the corresponding aluminum contents. Accordingly,  a slightly oxidizing annealing treatment

reduces the resistance to carburization of the specimens according to the invention up to an aluminum content of 3.25% (specimen 14) ; as the aluminum content rises further, the resistance to carburization of the alloy which has been annealed in accordance with the invention improves (specimens 16 to 19) , while at the same time the diagram clearly reveals the poor carburization behavior of the comparative specimens 1 (0.128% of aluminum) and 4 (0.003% of aluminum). The deterioration in the resistance to carburization at lower aluminum contents can be explained by the fact that the inheritantly protective oxide layer cracks open or (partially) flakes off during cooling after the annealing treatment, so that carburization occurs in the region of the cracks and flaked-of f areas. At higher aluminum contents, the abovementioned Al203 barrier layer is formed beneath the oxide layer (covering layer).

In a test carried out under conditions close to those encountered in practice, a number of specimens were subjected to cyclical carburization and decarburization in accordance with the NACE standard. Each cycle comprised carburization for three hundred hours in an atmosphere comprising hydrogen and 2% by volume of CH4, followed by decarburization for twenty-four hours in an atmosphere comprising air and 2 0% by volume of steam at 770°C. The test comprised four cycles. It can be seen from the diagram presented in Fig. 12 that the specimen in accordance with the invention 14 underwent scarcely any change in weight, whereas in the case of comparative specimens 1, 3, 4, 6 a considerable increase in weight or carburization occurred, and this did not disappear even during the decarburization.

The diagram presented in Fig. 13 reveals that the contents in the alloy according to the invention should be matched to one another in such a way that the following condition is satisfied:

The straight line in the diagram shown in Fig. 13 divides the range of alloys with a sufficiently protective α-aluminum oxide layer above the straight line from the range of alloys with a resistance to carburization or catalytic coking which is adversely affected by mixed oxides.

The diagram illustrated in Fig. 14 reveals the superiority of the steel alloy according to the invention using six exemplary embodiments 21 to 26 by comparison with the conventional comparative alloys 1, 3, 4, 6 and 7. The compositions of the comparative alloys 21 to 26 are given in the table.

To illustrate the influence of the aluminum within the content limits according to the invention, the diagrams presented in Figs 15 and 16 compare the service life of the alloy according to the invention 13, comprising 2.4% of aluminum, as reference variable, with service life 1, in each case at 1100 °C (Fig. 15) and 1200°C (Fig. 16) for three loading situations (15.9 MPa; 13.5 MPa; 10.5 MPa) with the service lives of the alloys according to the invention 19 (3.3% of aluminum) and 20 (4.8% of aluminum) referenced on the basis of the above reference variable.

The diagram shown in Fig. 15 reveals that in the case of alloy 19, with a medium aluminum content of 3.3%, the decrease in the service life becomes more intensive with increasing load, whereas in the case of alloy 20, with its high aluminum content of 4.8%, there is a strong but approximately equal decrease in the relative service life for all the loading situations. The diagram for 1200°C reveals a reduction in the service life when the aluminum content is increased from 2.4% (alloy 13)  to 3.3%  (alloy 19)  for all three loading

situations, with the relative service life dropping by approximately one third. A further increase in the aluminum content to 4.8% (alloy 20) in turn reveals a load-dependent reduction in the relative service life.

Overall, the two diagrams reveal that as the aluminum content increases, the service life until fracture in the limiting rupture stress test is reduced. Furthermore, as the temperature increases and the duration of loading increases and/or the loading level decreases, the negative influence of the aluminum on the limiting rupture stress life decreases. In other words: the alloys with a high aluminum content are particularly suitable for long-term use at temperatures for which it has hitherto been impossible to use cast or centrifugally cast materials.

In view of their superior strength properties and their excellent resistance to carburization and oxidation, the casting alloy according to the invention is particularly suitable for use as a material for furnace parts, radiant tubes for heating furnaces, rollers for annealing furnaces, parts of continuous-casting and strip-casting installations, hoods and muffles for annealing furnaces, parts of large diesel engines, containers for catalysts and for cracking and reformer tubes.

Patent Claims:

1.	A nickel-chromium casting alloy, comprising

up to 0.8%	of carbon

up to 1%	of silicon

up to 0.2%	of manganese

15  to 40%	of chromium

0.5  to 13%	of iron

1.5  to 7%	of aluminum

up to 2.5%	of niobium

up to 1.5%	of titanium

0.01  to 0.4%	of zirconium

up to 0.06%	of nitrogen

up to 12%	of cobalt

up to 5%	of molybdenum

up to 6%	of tungsten

0.019 to 0.089%	of yttrium

remainder nickel.

2.	The nickel-chromium casting alloy as claimed in claim 1, comprising at most 0.7% of carbon, at most 1% of silicon, up to 0.2% of manganese, 18 to 30% of chromium, 0.5 to 12% of iron, 2.2 to 5% of aluminum, 0.4 to 1.6% of niobium, 0.01 to 0.6% of titanium, 0.01 to 0.15% of zirconium, at most 0.06% of nitrogen, at most 10% of cobalt, at least 3% of molybdenum and at most 5% of tungsten, individually or in combination with one another.

3.	The nickel-chromium casting alloy as claimed in claim 1 or 2, comprising at most 0.7% of carbon, at most 1% of silicon, up to 0.2% of manganese, 18 to 30% of chromium, 0.5 to 12% of iron, 2.2 to 5% of aluminum, 0.4 to 1.6% of niobium, 0.01 to 0.6% of titanium, 0.01 to 0.15% of zirconium, at most 0.06% of nitrogen, at most 10% of cobalt, up to 4% of molybdenum and at most 5% of tungsten, remainder nickel.

4.	The nickel-chromium casting alloy as claimed in

one of claims 1 to 3, comprising at most 26.5% of

chromium, at most 7% of iron, 3 to 6% of aluminum, over

0.15% of titanium, over 0.05% of zirconium, at least

0.2% of cobalt, up to 4% of molybdenum and over 0.05%

of tungsten, individually or in combination with one

another.

5.	The nickel-chromium casting alloy as 'claimed in

one of claims 1 to 4, characterized in that the

aluminum and chromium contents satisfy the following

condition:

9 [%A1] > [% Cr] .

6.	The nickel-chromium alloy as claimed in one of

claims 1 to 5, characterized in that the total content

of nickel, chromium and aluminum combined is from 80 to

90%.

7.	The use of the nickel-chromium casting alloy as

claimed in one of claims 1 to 4 as a material for

furnace parts, radiant tubes for heating furnaces,

rollers for annealing furnaces, parts of

continuous-casting and strip-casting installations,

hoods and muffles for annealing furnaces, parts of

large diesel engines, shaped bodies for catalyst

fillings and for cracking and reformer tubes.

Documents:

				1678-chenp-2005 abstract duplicate.pdf

				1678-chenp-2005 claims duplicate.pdf

				1678-chenp-2005 description (complete) duplicate.pdf

				1678-chenp-2005 drawings duplicate.pdf

				1678-chenp-2005-abstract.pdf

				1678-chenp-2005-claims.pdf

				1678-chenp-2005-correspondnece-others.pdf

				1678-chenp-2005-correspondnece-po.pdf

				1678-chenp-2005-description(complete).pdf

				1678-chenp-2005-drawings.pdf

				1678-chenp-2005-form 1.pdf

				1678-chenp-2005-form 18.pdf

				1678-chenp-2005-form 3.pdf

				1678-chenp-2005-form 5.pdf

				1678-chenp-2005-pct.pdf

« Previous Patent

Next Patent »

Patent Number	223953	

Indian Patent Application Number	1678/CHENP/2005	

PG Journal Number	47/2008	

Publication Date	21-Nov-2008	

Grant Date	24-Sep-2008	

Date of Filing	22-Jul-2005	

Name of Patentee	SCHMIDT + CLEMENS GMBH + CO. KG	

Applicant Address	EDELSTAHLWERK KAISERAU, LEPPESTRASSE 2, 51789 LINDLAR,	

Inventors:

#	Inventor's Name	Inventor's Address	

1	KIRCHHEINER, ROLF	TEICHSTRASSE 70, 58664 ISERLOHN,	

2	JAKOBI, DIETLINDE	BULOWSTRASSE 19, 50733 KOLN,	

3	BECKER, PETRA	MARIA-HIMMELFAHRT-STRASSE 2, 51067 KOLN,	

4	DURHAM, RICKY	MARTIN-LUTHER-PLATZ 3, 50677 KOLN,	

PCT International Classification Number	C22C19/05	

PCT International Application Number	PCT/EP04/00504	

PCT International Filing date	2004-01-22	

PCT Conventions:

#	PCT Application Number	Date of Convention	Priority Country	

1	103 02 989.3	2003-01-25	Germany	

© All Indian Patents, 2013-2021.

  Patent data available in the public domain from Indian Patents Office, Department of Industrial Policy and Promotions, Ministry of Commerce and Industry, Government of India.
