Repository: anandvc/allindianpatents

File: patents/224168-carbon-containing-titanium-dioxide-based-photocatalyst-and-process-for-producing-the-same.html
Indian Patents. 224168:CARBON-CONTAINING, TITANIUM DIOXIDE BASED PHOTOCATALYST, AND PROCESS FOR PRODUCING THE SAME

Indian Patents

Recently Granted Patents

  Recently Published Patents

Title of Invention	CARBON-CONTAINING, TITANIUM DIOXIDE BASED PHOTOCATALYST, AND PROCESS FOR PRODUCING THE SAME

Abstract	A highly effective photocatalyst active in daylight and based on carbon modified titanium dioxide (vlp-TiO&#8322;) is disclosed, as well as a process for producing the same. The vlp-TiO&#8322; is produced by mixing a finely divided titanium compound (BET&#8805; 50 m&#8322;/g) with a carbon-containing substance, then by thermally treating it at temperatures of up to 400°C. The carbon content ranges from 0.05 to 4% by weight, preferably from 0.4 to 0.8% by weight. The product is characterized by an only insignificant ESR signals in a g value range from 1.97 to 2.05, at about 2003. The claimed photocatalyst is suitable for the mineralisation (oxidation) of impurities and pollutants in liquids and gasses.	

Full Text	FORM  2

THE PATENT ACT 1970 (39 of 1970)

The Patents Rules, 2 003 COMPLETE SPECIFICATION (See Section 10, and rule 13)

1. TITLE OF INVENTION

CARBON-CONTAINING, TITANIUM DIOXIDE-BASED PHOTOCATALYST, AND PROCESS FOR PRODUCING THE SAME

2. APPLICANT(S)

a)	Name

b)	Nationality

c)	Address

KRONOS INTERNATIONAL, INC. GERMAN Company POSTFACH 10 07 20, 513 07 LEVERKUSEN, GERMANY

PREAMBLE TO THE DESCRIPTION

The following specification particularly describes the  invention and the manner in which it is  to be  performed : -

ENGLISH TRANSLATION VARIFICATION

CERTIFICATE u/r. 20(3)(b)

I, Mr. HIRAL CHANDRAKANT JOSHI, an authorized agent for the applicant, KRONOS INTERNATIONAL, INC. do hereby verify that the content of English translated complete specification filed in pursuance of PCT International application No. PCT/EP2005/003601 thereof is correct and complete.

HIRAL CHANDRAKANT JOSHI

AGENT FOR KRONOS INTERNATIONAL

The invention relates to a titanium dioxide-based photocatalyst containing carbon that is photoactive in the visible range, also referred to as vlp-TiO2 below.

The invention further relates to a method for producing a titanium dioxide containing carbon (vlp-TiO2) that is effective as a photocatalyst when irradiated with visible light.

Photocatalytic materials are semiconductors in which, when exposed to light, electron-hole pairs develop, which generate highly reactive free radicals on the material surface. Titanium dioxide is a semiconductor of this kind. It is known that titanium dioxide is capable of removing natural and artificial contaminants in air and water by irradiation with UV light, in that the atmospheric oxygen is reduced and the contaminants oxidized (mineralized) into environmentally friendly end products. In addition, the surface of titanium dioxide becomes superhydrophilic as a result of absorbing UV light. This is the basis of the anti-fogging effect of thin titanium dioxide films on mirrors and windows.

One serious disadvantage of titanium dioxide is the fact that it can only utilize the UV component of sunlight, i.e. only 3 to 4% of the radiation, and displays either only very weak catalytic activity, or none at all, in diffuse daylight.

Consequently, attempts have for some time been made to modify titanium dioxide in such a way that it can also utilize the main component of photochemically active sunlight - the visible spectral range between roughly 400 nm and roughly 700 nm - to produce the above-mentioned phenomena.

One way of making TiO2 photocatalytically active in daylight is to dope it with metal ions, such as V, Pt, Cr or Fe. Another possibility is to create oxygen vacancies in the TiO2 crystal lattice by reduction of Ti4+. Both developments require complex production techniques, such as ion implantation or plasma treatment.

Numerous patents describe nitrogen-modified titanium dioxide that is photocatalytically active when irradiated in the visible range (e.g. EP1178 Oil Al, EP1 254 863 Al).

It is furthermore known that modification with carbon increases the photocatalytic activity of titanium dioxide when irradiated with visible light. For example, JP11333304 A describes a titanium dioxide whose surface at least partly displays a precipitate of graphite,

-2-

amorphous carbon, diamond-like carbon or hydrocarbons. EP 0 997 191 Al reports on a titanium dioxide with titanium carbide applied to its surface by means of vapor-phase deposition.

Photocatalytic materials in which titanium dioxide contains, inter alia, nitrogen, sulfur, carbon or other elements as anions, are disclosed in EP 1 205 244 Al and EP 1 205 245 Al, for example. The anions are said to be located either at oxygen sites, at interstitial sites or at the grain boundaries of a polycrystalline titanium oxide particle. No information is given as regards the characterization of the material and about catalytic or physical properties. The production of titanium dioxide containing 1.0 to 1.7% by weight carbon from titanium alcoholates by hydrolysis with hydrochloric acid and subsequent heating to 350 °C is also known (C. Lettmann et al., Applied Catalysis B 32 (2001) 215). In this case, the carbon originates from the ligand of the titanium compound.

According to a further publication, it has been found that hydrolysis of titanium tetrachloride with tetrabutylammonium hydroxide, followed by calcination for one hour at 400 °C, yields a titanium dioxide preparation containing 0.42% by weight carbon (S. Sakthivel & H. Kisch, Angew. Chem. Int. Ed. 42 (2003) 4908). In this case, the carbon originates from the precipitant and is presumably dispersed relatively uniformly in the volume (volume doping).

The disadvantage of the known photocatalytic materials is that the methods for producing them are not suitable for industrial-scale production. Either the methods cannot be realized on an industrial scale for technical reasons, or they would then no longer be economical. In addition, most of the products obtained display insufficient photocatalytic activity in the degradation of pollutants in visible light in the range of A > 400 nm, and an only slight light-induced increase in hydrophilicity.

Moreover, the products have so far only been optimized in respect of their photocatalytic properties. The color and brightness, i.e. the optical properties, have been disregarded to date. However, use of a very bright vlp-TiO2 with little inherent color and high photocatalytic activity has advantages in all applications that tolerate only little or no inherent color of the vlp-TiO2, such as applications in coatings, specifically in paints, lacquers and plasters.

The object of the invention is to provide a daylight-active, highly effective photocatalyst on

-3-

the basis of a carbon-modified titanium dioxide, and to specify an economical method for producing it.

According to the invention, the object is solved by a titanium dioxide containing carbon which, compared to pure titanium dioxide, displays significant light absorption in the range of A > 400 run (vlp-TiO2) and whose electron spin resonance (ESR) spectrum measured at a temperature of 5 K displays only one significant signal in the g value range from 1.97 to 2.05. The object is further solved by a production method in which a titanium compound having a specific surface area of at least 50 m2/g according to BET (Brunauer-Emmett-Teller) is mixed intimately with a carbon containing compound, and the mixture is treated thermally at a temperature of up to 400 °C. Further advantageous developments of the invention are indicated in the sub-claims.

Product

The vlp-TiO2 according to the invention displays greater photocatalytic activity than the types described in the prior art. The measure of photocatalytic activity (hereinafter referred to as "photoactivity") is the degradation of 4-chlorophenol by a defined quantity of vlp-TiO2 during 120-minute irradiation with light having a wavelength of > 455 ran. The measuring method is described in detail below. Under the specified measuring conditions, the photoactivity of the vlp-TiO2 according to the invention is in the region of at least 20%, preferably in the region of at least 40%, particularly in the region of at least 50%. The carbon content is in the range from 0.05 to 4% by weight, referred to TiO2, preferably 0.05 to 2.0% by weight, and particularly preferably 0.3 to 1.5% by weight. The best results are obtained with carbon contents of 0.4 to 0.8% by weight.

The titanium dioxide particles contain carbon in a surface layer only, and are thus referred to as "carbon-modified" below - as opposed to the volume-doped titanium dioxide produced according to Sakthivel and Kisch (2003). The carbon or carbon compounds of the vlp-TiO2 according to the invention are presumably primarily covalently bonded to the TiO2 surface via oxygen, and alkaline-leachable. The photocatalyst can additionally or alternatively contain nitrogen and/or sulfur.

In contrast to unmodified TiO2, the vlp-TiO2 according to the invention absorbs visible light

-4-

with a wavelength l>  400 run. In this context, compared to the value at 400 run, the

Kubelka-Munk function F(ROO), which is proportional to the absorbancy, is roughly 50% at

500 run and roughly 20% at 600 run.

The electron spin resonance (ESR) spectrum of the vlp-TiO2 according to the invention,

measured at a temperature of 5 K, is characterized by a strong signal at a g value of 2.002 to

2.004, particularly 2.003. No further signals occur in the g value range from 1.97 to 2.05. The

intensity of the signal at a g value of roughly 2.003 is increased by irradiation with light

having a wavelength of A > 380 run (UV-free 100 W halogen lamp, KG5 cold-light filter),

compared to the measurement in darkness.

The X-ray photoelectron spectrum (XPS) of the vlp-TiO2 according to tine invention is

characterized by the occurrence of a strong absorption band at a bond energy of 285.6 eV,

referred to the Ols band at 530 eV.

A further characteristic is that, in contrast to the photocatalyst according to Sakthivel &

Kisch  (2003),  the  vlp-TiO2  does not display  carbonate  bands,  either  in the  X-ray

photoelectron spectrum (XPS), or in the infrared spectrum.

When irradiated with visible light, the vlp-TiO2 displays a water contact angle of roughly 8°,

whereas unmodified TiO2 displays a contact angle of roughly 21°.

The new photocatalyst enables pollutant degradation not only using artificial visible light, but also with diffuse, indoor daylight. It can be used to degrade contaminants and pollutants in liquids or gases, particularly in water and air.

The photocatalyst can advantageously be applied to various substrates, such as glass (plain and metallized), wood, fibers, ceramics, concrete, building materials, SiO2, metals, paper and plastics, in the form of a thin layer. In combination with its simple production, this thus opens up potential applications in a wide variety of sectors, e.g. in the construction, ceramics and automotive industries for self-cleaning surfaces, or in environmental engineering (air-conditioning equipment, devices for air purification and air sterilization, and in the purification of water, especially drinking water) as well as for antibacterial and antiviral purposes.

The photocatalyst can be used in coatings for interior and exterior purposes, such as paints, plasters, lacquers and glazes for application to masonry, plaster surfaces, paint coats, wallpapers and wood, metal, glass or ceramic surfaces, or to components, such as composite heat insulation systems and curtain-wall facade elements, as well as in road surfacings and

-5-

in plastics, plastic sheeting, fibers and paper. The photocatalyst can moreover be used in the

production of prefabricated concrete elements, concrete paving stones, roof tiles, ceramics,

decorative tiles, wallpapers, fabrics, panels and cladding elements for ceilings and walls in

indoor and outdoor areas.

The light-induced increase in the hydrophilicity of the TiO2 surface gives rise to additional

applications, such as non-fogging mirrors and windows in the sanitary sector or in the

automotive and construction industries.

The photocatalyst is moreover suitable for use in photovoltaic cells and for photolysis.

The vlp-TiO2 according to the invention is described in more detail below with reference to Figures 1 to 9.

Figure 1 shows the Kubelka-Munk function F(R00) (arbitrary units), which is proportional to the relative absorbancy, for unmodified TiO2 and for C-modified TiO2 (vlp-TiCfc) as a function of the wavelength, and indicates that, in contrast to unmodified titanium dioxide, the vlp-TiO2 absorbs in the visible spectral range. F(R„) is roughly 50% at 500 nm and roughly 20% at 600 nm compared to the value at 400 nm.

Figure 2 shows the electron spin resonance (ESR) spectra of the vlp-TiO2 according to the invention (spectrum A) and of the TiO2 produced according to Sakthivel & Kisch (spectrum B), recorded in darkness at a temperature of 5 K. Spectrum A displays only one significant signal at a g value of 2.003. In addition to the principal signal at a g value of roughly 2.003, spectrum B displays three further signals in the g value range from 1.97 to 2.05.

Figure 3 contains the X-ray photoelectron spectra (XPS) of the vlp-TiO2 according to the invention (spectrum A) and of the previously known TiO2 according to Sakthivel & Kisch, precipitated from titanium tetrachloride with tetrabutylammonium hydroxide (spectrum B). The spectrum of the vlp-TiO2 displays a pronounced Cls signal at a bond energy of 285.6 eV, referred to the Ols absorption band at 530 eV, this indicating elementary carbon. In contrast, spectrum B displays Cls signals for elementary carbon at a bond energy of 284.5 eV, as well as additional bands at 289.4 eV and 294.8 eV, these indicating carbonate. Corresponding IR spectra likewise display typical carbonate bands at 1738,1096 and 798 cm1.

-6-

Figure 4 illustrates the photocatalytic activity of vlp-TiO2 compared to unmodified TiO2 in the degradation of 4-chlorophenol (in the form of a 2.5xl(M molar aqueous solution) by means of artificial visible light (A > 455 run). The diagram presents the decrease in the total content of organic carbon (TOO) in the solution relative to the starting value (ToCo). With the vlp-TiO2. complete degradation is achieved after 3 hours.

Figure 5 illustrates the photocatalytic activity of vlp-TiO2 compared to unmodified TiO2 in the degradation of 4-chlorophenol (in the form of a 2.5x10"* molar aqueous solution) by means of diffuse, indoor daylight. The diagram presents the decrease in the total content of organic carbon (TOG) in the solution relative to the starting value (ToCo). Even in low-intensity, diffuse daylight (7 to 10 W/m2 in the range from 400 to 1200 nm), the vlp-TiO2 leads to 80% degradation within six hours.

Even when illuminated by very-low-intensity diffuse daylight (1.6 to 
a)	Light intensity: 1.6 W/m2; duration: 12 h

Catalyst	BET surface	Degradation rate

vlp-TiO2	170 m2/g	16%

P25  50 m2/g	4%

UV-Titan  20 m2/g	5%

Hombikat	240 m2/g	9%

MT-100SA  50 m2/g	5%

b)	Light intensity: 
Catalyst	BET surface	Degradation rate

vlp-TiO2	170 m2/g	18%

Hombikat	240 m2/g	3%

Figure 6 illustrates the photocatalytic activity of vlp-TiO2 compared to unmodified TiO2 in the degradation of benzole (5% by volume), acetaldehyde (2% by volume) and carbon monoxide (5% by volume) by diffuse, indoor daylight. The reaction vessel used is a 1-liter, round-bottom flask, fitted with a filter-paper disk (d = 15 cm) coated with 12 mg titanium

-7-

dioxide. The diagram presents the decrease in the total content of organic carbon (TOCt) in the atmosphere relative to the starting value (ToCo). The curves show the degradation of benzole, acetaldehyde and carbon monoxide by the vlp-TiO2 according to the invention, as well as the degradation of acetaldehyde by unmodified titanium dioxide.

Figure 7 shows an X-ray powder diffractogram of the vlp-TiO2, which displays only anatase reflections. The crystallite size calculated by the Scherrer method is in the region of 10 run.

Figure 8 shows a photograph of vlp-TiO2, produced by means of high-resolution transmission electron microscopy (HTEM), with the lattice lines of the crystallites. The crystallite size can be estimated as having an order of magnitude of 10 nm.

Figure 9 shows a carbon depth profile of the vlp-TiO2, presented as the C/Ti ratio. It was determined by means of ion bombardment (Ar+) and ESCA analysis. The indicated bombardment time of 5x103 seconds corresponds to a depth of roughly 5 nm.

Production

The method according to the invention is based on a titanium compound, which is present in the form of an amorphous, semicrystalline or crystalline titanium oxide or hydrous titanium oxide and/or a titanium hydrate and/or titanium oxyhydrate, and is referred to below as the parent titanium compound.

The parent titanium compound can, for example, be produced during the manufacture of titanium dioxide, either by the sulfate process or by the chloride process. Titanium hydrate, titanium oxyhydrate or metatitanic acid is, for example, precipitated during hydrolysis of titanyl sulfate or titanyl chloride.

The parent titanium compound can be present in the form of a fine-grained solid, or in a suspension with a corresponding solids content of at least 15% by weight, in which context the specific surface area of the solid is at least 50 m2/g according to BET, preferably roughly 150 to 350 m2/g according to BET, particularly 150 to 250 m2/g according to BET. For economical reasons, titanium hydrate from the sulfate process is preferred as the parent titanium compound for industrial implementation of the method according to the invention.

-8-

This titanium hydrate is advantageously freed of adhering sulfuric acid by prior neutralization and washing, such that the sulfate content of the solid after drying is 
Organic carbon containing compounds useful for the invention have a decomposition temperature of 400 °C at most, better 
The organic carbon compound should have the greatest possible affinity for the surface of the parent titanium compound, in order to be able to enter into an intimate bond with the latter.

The parent titanium compound is mixed intimately with the organic carbon compound in such a way that the surface of the parent titanium compound is coated with the carbon compound. In this context, the organic carbon compound can be present on the surface of the parent titanium compound in physisorbed or chemisorbed form. The surface of the parent titanium compound can be coated by dissolution of the carbon compound in the suspension of the parent titanium compound, or by mixing of the suspension of the carbon compound with the suspension of the parent titanium compound. Intensive mixing of the carbon compound with a previously dried, powdery parent titanium compound is likewise possible. If titanium hydrate is used, the carbon compound can alternatively also already be admixed to the solution to be hydrolyzed during production of the titanium hydrate. In the finished mixture of parent titanium compound and carbon compound, the quantity of carbon compound, referred to the parent titanium compound (as solid), is 1 to 40% by weight. If the finished mixture is present in the form of a suspension, it can be dried into a powdery solid prior to further processing. Known methods, such as spray drying or fluidized-bed

-9-

drying, are suitable for this purpose.

The finished and, where appropriate, predried mixture is treated thermally at temperatures of max. 400 °C. The thermal treatment is performed in an oxidizing atmosphere preferably in air or in a mixture of oxygen and air. This process results in decomposition of the organic carbon compound on the surface of the parent titanium compound, and in the release of H2O, CO2 and CO. Although thermal treatment can be performed in batch mode, e.g. in a commercially available laboratory furnace, a continuous process in which a specific temperature profile can be maintained is preferred for economical reasons. The continuous methods open to consideration include all methods with which a corresponding temperature profile and the necessary residence time can be realized. Indirectly and directly heated rotary kilns are particularly suitable units. Continuously operated fluidized-bed reactors, fluidized-bed driers and heated ploughshare mixers can also be used. The three last-named units can also be operated in batch mode.

Thermal treatment is preferably performed in such a way that a product (vlp-TiO2) is obtained which has a carbon content of 0.05 to 4.0% by weight, preferably 0.05 to 2.0% by weight, particularly preferably 0.3 to 1.5% by weight, and especially 0.4 to 0.8% by weight. A change of color, from white to brown and finally to beige, takes place in the course of the thermal treatment. The end product is characterized by a beige to slightly yellowish-brownish color. It is characterized by the fact that the carbon can be detected in amorphous and polycrystalline regions of the surface layer, as well as on the surface itself. The product is photoactive in visible light.

Following thermal treatment, the product is disagglomerated by known methods, e.g. in a pin mill, jet mill or opposed jet mill. In the case of powdery, predried mixtures, thermal treatment mostly leads to agglomerate-free products not requiring further milling. The fineness of grind to be achieved depends on the particle size of the parent titanium compound. The fineness of grind or specific surface area of the product is only marginally lower, but in the same order of magnitude as that of the educt. The targeted fineness of grind of the photocatalyst depends on the field of application of the photocatalyst. It is usually in the same range as for TiO2 pigments, although it can also be lower or higher. The specific surface area according to BET is in the region of 100 to 250 mz/g/ preferably 130 to 200 m2/g, particularly 130 to 170 m2/g.

-10-

Examples

The invention is described more precisely on the basis of the following examples, although this is not intended to restrict the scope of the invention.

Example 1:

An aqueous titanium oxyhydrate paste (35% by weight solids), produced by the sulfate process, is diluted with sufficient distilled water at room temperature to obtain a stirrable suspension. The solids content is in the region of 20 to 25%. NaOH solution (36% by weight) is added until a pH value between 6.0 and 7.0 is obtained. The suspension is subsequently filtered and washed with distilled water until the SO3 content measured on the dried residue is below 1% by weight.

The titanium oxyhydrate neutralized and washed in this way is subsequently again diluted into a stirrable suspension (25% solids) with distilled water, and 12% by weight succinic acid, referred to the solid, are added. The succinic acid is added to the suspension in solid form, and the suspension stirred until the succinic acid has dissolved completely. The suspension is heated to roughly 60 °C to improve the solubility of the succinic acid. While stirring, the suspension prepared in this way is dried under a surface evaporator (IR radiator) to such an extent that a pasty mass is obtained from the suspension. The pasty mass is subsequently dried in a laboratory drying oven at 150 °C until the solids content is > 98%.

300 g of the dried titanium oxyhydrate/succinic acid mixture are finely crushed (e.g. by grinding in a mortar and sieving), and the resultant powder is placed in a laboratory furnace at 290 °C in a quartz dish with cover. At intervals of 1 to 2 hours, the quartz dish is removed and the powder mixed again. After 13 to 15 hours in the laboratory furnace, the color of the powder has changed from initially yellowish to gray-black and finally to yellowish-brown. The thermal treatment to obtain vlp-TiO2 is complete when the carbon content has decreased from the initial 5 to 5.5% by weight to roughly 0.65 to 0.80% by weight.

The photocatalyst is subsequently disagglomerated and analyzed to determine its carbon content, optical properties, BET surface and photoactivity.

-11-

Example 2:

Procedure similar to that in Example 1, except that 12% by weight pentaerythritol are added

to the titanium oxyhydrate suspension as the solid.

Example 3:

Procedure similar to that in Example 2, except that 5% by weight pentaerythritol are added

to the titanium oxyhydrate suspension as the solid.

Example 4:

A titanium oxyhydrate/pentaerythritol suspension containing 5% by weight pentaerythritol is prepared as described in Example 1. As a modification of Example 1, the thermal treatment of the suspension obtained in this way is performed in a continuously operated rotary kiln, as follows:

The rotary kiln is operated in counter-current mode and heated directly by means of a gas burner. The naked flame of the gas burner is protected by a fire tube, thus preventing direct contact with the product (vlp-TiO2). The heated kiln length is 7 m, and the inside diameter 0.3 m. The suspension is finely sprayed in at the kiln inlet. The suspension is added at a feed rate of 40 kg/h. Chains installed in the kiln inlet ensure good turbulence, and thus rapid drying and subsequent comminution of the dried material. The time required to pass through the continuously operated rotary kiln is 1 hour. The kiln temperature in the area of the outlet is regulated to 260 °C by means of the gas volume at the burner. The vlp-TiO2 obtained at the outlet of the kiln has the form of a fine powder with a yellowish-brown color. The vlp-TiO2 is subsequently disagglomerated in a laboratory mixer (Braun, MX 2050) and analyzed to determine its carbon content, optical properties, BET surface and photoactivity.

Example 5:

Procedure similar to that in Example 4, except that the kiln temperature in the area of the

outlet is regulated to 280 °C by means of the gas volume at the burner.

Example 6:

A titanium oxyhydrate/pentaerythritol suspension containing 5% by weight pentaerythritol is prepared as described in Example 1. As a modification of Example 1, the suspension is predried in an electrically heated furnace to obtain a powdery solid with a residual moisture

-12-

content of 22%. The thermal treatment of the predried, powdery feed material is performed in a continuously operated, indirectly heated rotary kiln, as follows:

The rotary kiln is operated in co-current mode and heated electrically in three zones. The total heated kiln length is 2,700 mm, and the inside diameter 390 mm. The powdery solid is fed to the kiln inlet via a metering screw. Chains installed over the full length of the rotary kiln ensure homogeneous distribution in the kiln and prevent caking on the kiln wall. The feed rate is 25 kg solid per hour. The time required to pass through the continuously operated rotary kiln is 0.5 hours. The kiln temperature is regulated electrically in three heating zones. The temperature of each of the three heating zones can be controlled individually. The vlp-TiO2 obtained at the outlet of the kiln has the form of a beige-colored, fine powder. The vlp-TiO2 is subsequently disagglomerated in a laboratory mixer (Braun, MX 2050) and analyzed to determine its carbon content, optical properties, BET surface and photoactivity.

Comparative example:

A TiO2 pigment (anatase) with a BET surface of roughly 10 m2/g (commercial product

Kronos 1000) is mixed with 12% pentaerythritol and thermally treated as in Example 2.

Example	Organic substance	Thermal treatment	Analysis of the vlp-TiO2	Photoactivity

		°C	Time (h)	C content	PLV test	BET	Degradation of  4-CP  in 120 min. (%)

				(%)	L*	b*	a*	m2/g	

1	Succinic acid	290	13	0.79	85.4	9.85	1.63	164	48

2	Pentaerythritol	290	28	0.75	86.9	10.08	1.53	158	50

3	Pentaerythritol	290	10	0.76	83.7	10.03	1.59	140	63

4	Pentaerythritol	260*	-i**	0.92	85.1	11.7	1.2	152	58

5	Pentaerythritol	280*	•1**	0.50	85.8	9.4	2.2	160	68

6	Pentaerythritol	300***	0.5**	0.78	83.0	11.0	2.6	167	86

Compar.e xample	Pentaerythritol	290	42	0.82	74.7	9.12	2.50	11.6	
Maximum temperature, measured at the outlet of the rotary kiln

-13-

**  Time required for the feed material to pass through the rotary kiln

***  Temperature of the three heating zones, measured in the region of the heating elements

The analytical data and photoactivity of the vlp-TiO2 according to the invention are compiled in the table.

In addition to good optical values (PLV test), vlp-TiO2 produced from titanium hydrate (Examples 1 to 6) displays excellent photocatalytic activity in the visible spectral range. The use of an anatase pigment instead of titanium hydrate results in a product with no notable photoactivity (comparative example).

Example 7:

5 g titanium dioxide (commercial product TRONOX Titanhydrat-0 from Kerr-McGee Pigments GmbH) are suspended in 20 ml distilled water at room temperature, mixed with 5 ml ethylene glycol (commercial product from FLUKA AG) and treated for 30 minutes in an ultrasonic bath (Sonorex Super RK106 from Bandelin Electronic, Berlin; 35 kHz, 120 W r.m.s. HF output). Following magnetic stirring overnight, the solvent is removed, preferably in a vacuum, the residue dried at 100 to 200 °C, preferably at roughly 200 °C, for at least 12 hours, then heated to 300 °C in a closed vessel within one hour, and subsequently maintained at this temperature for a further three hours. A change in the color of the powder, from white to dark-brown and then beige, can be observed in this process. Heating for longer periods results in colorless, inactive powders.

The elementary analysis of the product yields 2.58% by weight carbon, 0.02% by weight nitrogen, and 0.40% by weight hydrogen. Unmodified TiO2 contains 0.07% by weight C, 0.0% by weight N and 0.0% by weight H.

Example 8:

To strip the carbon compound on the surface, 5 g vlp-TiO2 are stirred in 100 ml of a 2 M sodium hydroxide solution (pH 12) overnight. A brownish-yellow extract and a whitish residue with hardly any color are obtained by centrifuging, the latter being dried at 100 °C. The powder obtained in this way demonstrates no activity in the degradation of 4-chlorophenol in visible light. However, if the powder is combined with the extract again and heated slightly, preferably to roughly 200 °C, it possesses the same activity in the degradation reaction as the untreated (unleached) vlp-TiO2.

-14-

Example 9:

To coat a plastic sheet, a powder produced according to Example 6 is suspended in a liquid, such as methanol or ethanol, in the ultrasonic bath, and the resultant suspension is applied to the sheet as thinly as possible by means of a spray bottle. Following subsequent drying at 343 K, the coating operation can be repeated until the required film thickness is reached. Instead of the plastic sheet, it is also possible to use a different substrate, such as paper (see experiment according to Figure 6) or aluminum (see under Measuring methods h): "dip-coating").

Measuring methods

a)	Determination of the optical values (PLV test)

The method is used to determine the optical values for the brightness L*, tone a* and tone b* of the vlp-TiO2. Under defined conditions, a powder tablet is produced from the vlp-TiO2 to be tested, using a small hydraulic press from MATRA, Frankfurt. The HUNTERLAB Tristimulus Colorimeter is subsequently used to determine the reflectance values on the powder tablet.

The vlp-TiO2 is ground prior to production of the tablet. To this end, 100 g of the vlp-TiO2 obtained are put into a commercially available mixer (manufacturer: Braun; model: MX 2050) and ground 12 times for 5 seconds. After each grinding step, the mixer is opened and the powder thoroughly stirred again. A sheet of white paper, matt on both sides, is placed on a base plate with a circular depression, and a metal ring (height 4 cm, diameter 2.4 cm) is pressed into the depression with the press. Roughly 25 g of the ground vlp-TiO2 are poured into the metal ring, shaking and tapping it gently. The powder is compacted at a pressure of 2 to 3 kN. The pressing operation is performed a second time until the targeted operating pressure of 15 kN is reached.

The metal ring is carefully turned and pulled to separate it from the base plate. The paper between the base plate and the ring is removed. The ring now contains the tablet, which is used for the measuring procedure on the HUNTERLAB colorimeter. The measured values of L*, a* and b* are read off directly on the colorimeter.

b)	Determination of the photoactivity (pollutant degradation)

In artificial visible light:

-15-

15 mg of the vlp-TiO2 are dispersed in 15 ml of a 2.5 x 1(H molar solution of 4-chlorophenol in an ultrasonic bath for 10 minutes, and subsequently exposed in a water-cooled round cell on an optical bench. Exposure for deterrnining the photoactivity is performed using an Osram XBO 150 W short-arc xenon lamp installed in a focusing lamp housing (AMKO, model A1020, focal length 30 cm). The spectrum of this lamp is illustrated in Figure 10. The reactions are performed in a 15 ml water-cooled round cell with an inside diameter of 30 mm and a layer thickness of 20 mm . The reaction suspension can be stirred with a laterally mounted stirrer motor and stirrer magnet. The round cell is illustrated in Figure 11. The cell is fixed at the focus of the lamp. The light is focused in such a way that only the reaction chamber of the cell is irradiated. All components are firmly mounted on an optical bench. To eliminate UV light, a cut-off filter transparent at X > 455 ran (manufacturer: Schott) is inserted in the beam path. To prevent possible heating of the reaction chamber as a result of exposure, an IR filter is additionally mounted in the beam path. This consists of a water-filled cylinder (diameter 6 cm, length 10 cm).

The decline in the 4-chlorophenol concentration is monitored by means of UV spectroscopy (A = 224 run) or, in the event of degradation (oxidation), by measuring the total organic carbon content (TOC value). In diffuse, indoor light:

50 mg of the vlp-TiO2 are dispersed in 50 ml of a 2.5 x 104 molar solution of 4-chlorophenol in an ultrasonic bath for 10 minutes, and subsequently exposed to indoor daylight in an Erlenmeyer flask (100 ml) while stirring.

Degradation of acetaldehyde gas, benzole vapor and carbon monoxide: Two round filters, coated with the vlp-TiO2 on both sides (paper, d = 15 cm, 12 mg catalyst per filter), are put into a round-bottom flask (1 1) filled with air-saturated acetaldehyde gas (2% by volume), or with benzole vapor (5% by volume), or with carbon monoxide. The flask is subsequently exposed to daylight in the laboratory, and the decrease in the pollutants and the formation of carbon dioxide are monitored by means of IR spectroscopy.

c) Determination of the carbon content

The carbon content is measured as the total organic carbon content (TOC), using the LECO C-200 carbon analyzer. The measuring method is based on combustion of the organic substance contained in the TiO2 in an induction furnace under oxygen gas, and subsequent determination of the carbon dioxide formed by means of IR detection. The weight of the

-16-

TiO2 sample is approx. 0.4 g.

d)	Determination of the specific surface area according to BET (Brunauer-Emmett-Teller) The BET surface is measured with a Tristar 3000 from Micromeritics in accordance with the static volumetric principle.

e)	XPS measurements

The equipment used to measure the bond energies was the Phi 5600 ESCA spectrometer (pass energy of 23.50 eV, Al standard, 300.0 W, 45,0°).

f)	ESR measurements

A Bruker Elexys 580 Spectrometer X-band (9.5 GHz) was used to measure the electron spin resonance spectra. The sample was evacuated to 10-5 Torr, filled with helium to a pressure of 10-2 Torr and subsequently melted down. The measurement was performed under the following conditions:

Magnetic field modulated with 100 Hz. RF power: 0.0002 to 1 mW. Field: 3340 to 3500 G. Sweep width: 100 to 500 G. Conversion time: 81.92 ms. Time constant: 40.96 ms. Modified amplitude: 0.2 to 13 G, Temperature: 5 K. The g value is determined by means of a Hall probe.

g)	Measurement of the diffuse reflection spectra (Kubelka-Munk function)

The diffuse reflection spectra of the powders were measured using a Shimadzu UV-2401PC UV/Vis spectrometer equipped with an Ulbricht sphere. The white standard used was barium sulfate, with which the powders were ground in a mortar prior to measurement. The Kubelka-Munk function is proportional to the absorbancy.

h) Superhydrophilic properties

To measure the contact angle of water, both vlp-TiO2 and unmodified TiO2 were suspended in distilled water, applied to a 5 x 5 cm aluminum plate by "dip coating", and calcined at 400 °C for 1 hour. After storage in daylight, a contact angle of 21° was measured for the unmodified titanium dioxide, in contrast to only 8° for the vlp-TiO2. The contact angle for the uncoated aluminum plate was 91°.

-17-

WE CLAIM:

1.	Photocatalyst containing carbon, based on titanium dioxide and, compared to pure titanium dioxide, displaying significant light absorption in the range of A > 400 nm, characterized by an electron spin resonance (ESR) spectrum measured at a temperature of 5 K which displays only one significant signal in the g value range from 1.97 to 2.05.

2.	Photocatalyst according to Claim 1, characterized in that the signal in the ESR spectrum occurs at a g value of 2.002 to 2.004.

3.	Photocatalyst according to Claim 1 or 2, characterized by a strong absorption band at a bond energy of 285.6 eV in the X-ray photoelectron spectrum (XPS), referred to the Olsbandat530eV.

4.	Photocatalyst according to one or more of Claims 1 to 3, characterized in that, compared to the value at 400 nm, the Kubelka-Munk function F(R»), which is proportional to the absorbancy, is roughly 50% at 500 nm and roughly 20% at 600 nm.

5.	Photocatalyst according to one or more of Claims 1 to 4, characterized by a photoactivity of at least 20%, preferably at least 40%, and particularly at least 50%.

6.	Photocatalyst according to one or more of Claims 1 to 5, characterized in that its carbon content is in the range from 0.05 to 4% by weight, preferably 0.05 to 2.0% by weight, and particularly preferably 0.3 to 1.5% by weight.

7.	Photocatalyst according to Claim 6, characterized in that its carbon content is in the range from 0.4 to 0.8% by weight.

8.	Photocatalyst according to one or more of Claims 1 to 7, characterized in that the carbon is only embedded in a surface layer of the titanium dioxide particles.

-18-

9.	Photocatalyst according to one or more of Claims 1 to 8, characterized in that it does not display carbonate bands, either in the X-ray photoelectron spectrum or in the infrared spectrum.

10.	Photocatalyst according to one or more of Claims 1 to 9, characterized in that the specific surface area according to BET is 100 to 250 m2/g, preferably 130 to 200 m2/g, particularly 130 to 170 m2/g.

11.	Method for producing a titanium dioxide containing carbon that is photoactive in visible light, characterized in that a titanium compound having a specific surface area of at least 50 m2/g according to BET is mixed intimately with a carbon containing compound, and the mixture is treated thermally at a temperature of up to 400 °C.

12.	Method according to Claim 11, characterized in that the titanium compound is an amorphous, semicrystalline or crystalline titanium oxide or hydrous titanium oxide, or a titanium hydrate or a titanium oxyhydrate.

13.	Method according to Claim 11 , characterized in that the titanium compound is a titanium hydrate from the sulfate process.

14.	Method according to Claim 13, characterized in that the titanium hydrate is previously neutralized and washed, such that the SO3 content of the solid after drying is less than 1% by weight.

15.	Method according to one or more of Claims 11 to 14, characterized in that the substance containing carbon has a decomposition temperature of 400 °C at most, preferably 
16.	Method according to one or more of Claims 11 to 15, characterized in that the substance containing carbon is a hydrocarbon compound containing at least one functional group.

-19-

17.	Method according to Claim 16, characterized in that the functional group is one of the following groups: OH, CHO, COOH, NHx, SHx, COOR in which R is an alkyl or aryl residue.

18.	Method according to one or more of Claims 15 to 17, characterized in that the carbon containing compound used is a compound from the group comprising ethylene glycol, glycerol, carbohydrates, organoammonium hydroxides, or a mixture thereof.

19.	Method according to one or more of Claims 11 to 14 , characterized in that the substance containing carbon is wood, activated carbon, or carbon black.

20.	Method according to one or more of Claims 11 to 19, characterized in that thermal treatment is performed in a continuously operated calcining unit, preferably in a rotary kiln or in a fluidized-bed reactor.

21.	Method according to one or more of claims 11 to 20, characterized in that thermal treatment is performed in an oxidizing atmosphere preferably in air or in a mixture of oxygen and air.

22.	Method according to one or more of Claims 11 to 21 , characterized in that thermal treatment is preceded by separate predrying, e.g. in a spray drier or a fluidized-bed dryer.

23.	Use of the photocatalyst according to one or more of Claims 1 to 22 in lastics, plastic sheeting, fibers, paper and road surfacings.

24.	Use of the photocatalyst according to one of more of Claims 1 to 22 in the construction industry in the production of building components, particularly in the production of prefabricated concrete elements, concrete paving stones, roof tiles, ceramics, decorative tiles, wallpapers, fabrics, panels and cladding elements for ceilings and walls in indoor and outdoor areas, and in the automotive industry.

-20-

25. Use of the photocatalyst according to one or more of Claims 1 to 22 in air-conditioning systems, devices for air purification and air sterilization, and in the purification of water, particularly for antibacterial and antiviral purposes.

26.  Use of the photocatalyst according to one or more of Claims 1 to 22 in photovoltaic cells and for photolysis.

Dated this 29th  day of  August, 2006

-21-

ABSTRACT

A highly effective photocatalyst active in daylight and based on carbon-modified titanium dioxide (vlp-TiO2) is disclosed, as well as a process for producing the same. The vlp-TiO2 is produced by mixing a finely divided titanium compound (BET> 50 m2/g) with a carbon-containing substance, then by thermally treating it at temperatures of upto 400°C. The carbon content ranges from 0.05 to 4% by weight, preferably from 0.4 to 0.8% by weight. The product is characterized by an only insignificant ESR signals in a g value range from 1.97 to 2.05, at about 2003. The claimed photocatalyst is suitable for the mineralisation (oxidation) of impurities and pollutants in liquids and gasses.

To,

The Controller of Patents

The Patent Office

Mumbai.	

Documents:

				1031-mumnp-2006-abstract(23-04-2008).pdf

				1031-mumnp-2006-abstract.pdf

				1031-mumnp-2006-cancelled pages(23-04-2008).pdf

				1031-mumnp-2006-claims(granted)-(23-04-2008).pdf

				1031-mumnp-2006-claims.doc

				1031-mumnp-2006-claims.pdf

				1031-mumnp-2006-correspondance-received.pdf

				1031-mumnp-2006-correspondence(23-11-2008).pdf

				1031-mumnp-2006-correspondence(ipo)-(01-10-2008).pdf

				1031-mumnp-2006-desription (complete).pdf

				1031-mumnp-2006-drawing(23-04-2008).pdf

				1031-mumnp-2006-drawings.pdf

				1031-mumnp-2006-form 1(30-08-2006).pdf

				1031-mumnp-2006-form 18(30-08-2006).pdf

				1031-mumnp-2006-form 2(granted)-(23-04-2008).pdf

				1031-mumnp-2006-form 3(29-08-2006).pdf

				1031-mumnp-2006-form 5(29-08-2006).pdf

				1031-mumnp-2006-form-1.pdf

				1031-mumnp-2006-form-2.pdf

				1031-mumnp-2006-form-3.pdf

				1031-mumnp-2006-form-5.pdf

				1031-mumnp-2006-form-pct-isa-210(23-04-2008).pdf

				1031-mumnp-2006-form-pct-isa-210.pdf

				1031-mumnp-2006-form-pct-isa-220.pdf

				1031-mumnp-2006-form-pct-isa-237.pdf

				1031-mumnp-2006-pct-search report.pdf

				1031-mumnp-2006-power of authority(09-10-2006).pdf

				abstract1.jpg

« Previous Patent

Next Patent »

Patent Number	224168	

Indian Patent Application Number	1031/MUMNP/2006	

PG Journal Number	06/2009	

Publication Date	06-Feb-2009	

Grant Date	01-Oct-2008	

Date of Filing	30-Aug-2006	

Name of Patentee	KRONOS INTERNATIONAL,INC.	

Applicant Address	POSTFACH 10 07 20, 51307 LEVERKUSEN, GERMANY.	

Inventors:

#	Inventor's Name	Inventor's Address	

1	ORTH-GERBER,JURGEN	ELTERSBACH 31, 53804 MUCH, GERMANY.	

2	KISCH,HORST	GENGLER STRASSE 18, 91054 ERLANGEN, GERMANY.	

3	SAKTHIVEL,SHANMUGASUNDARAM	GERHART-HAUPTMANN-STR.11 91058 ERLANGEN GERMANY.	

PCT International Classification Number	C09C1/36	

PCT International Application Number	PCT/EP05/003601	

PCT International Filing date	2005-04-06	

PCT Conventions:

#	PCT Application Number	Date of Convention	Priority Country	

1	20 2004005677.1	2004-04-07	Germany	

2	10 2004 017 565.9	2004-04-07	Germany	

3	10 2004027549.1	2004-06-04	Germany	

© All Indian Patents, 2013-2021.

  Patent data available in the public domain from Indian Patents Office, Department of Industrial Policy and Promotions, Ministry of Commerce and Industry, Government of India.
