Repository: anandvc/allindianpatents

File: patents/224244-method-of-heating-a-glass-melting-furnace-using-a-roof-mounted-staged-combustion-oxygen-fuel-burner.html (part 1 of 3)
Indian Patents. 224244:METHOD OF HEATING A GLASS MELTING FURNACE USING A ROOF MOUNTED, STAGED COMBUSTION OXYGEN-FUEL BURNER

Indian Patents

Recently Granted Patents

  Recently Published Patents

Title of Invention	METHOD OF HEATING A GLASS MELTING FURNACE USING A ROOF MOUNTED, STAGED COMBUSTION OXYGEN-FUEL BURNER

Abstract	In an industrial glass furnace, which optionally contains recuperates, regenerators, electric boost or other devices for providing heat to glass batch material, at least one staged combustion oxy-fuel burner is mounted in the roof of the furnace to provide heat to melt the glass batch material by providing a flow of fuel to the oxy-fuel burner; providing a flow of gaseous oxidant in association with said the oxy-fuel burner; injecting the fuel and the oxidant into the furnace; and, combusting the fuel such that at least a portion of combustion is effected in the vicinity of said glass forming material to enhance convective and radioactive transfer of heat to said glass forming material without substantially disturbing the glass forming material. In one embodiment, the oxy-fuel burner is adapted for injecting liquid fuels. In another embodiment, the oxy-fuel burner is adapted for fuel staged combustion and contains at least one outer oxidant injector and two inner fuel injectors, the innermost fuel injector being adapted for high velocity fuel injection and the other fuel injector, disposed between the innermost fuel injector and the outer oxidant injector, being adapted for lower velocity fuel injection.	

Full Text	 

METHOD OF HEATING A GLASS MELTING FURNACE USING A ROOF MOUNTED, STAGED COMBUSTION OXYGEN-FUEL BURNER

CROSS REFERENCE TO RELATED APPLICATIONS

The present application is a continuation-in-part of U.S. Serial No. 09/374,921, filed August 16, 1999.

FIELD OF THE INVENTION

The invention relates to the use of roof mounted oxy-fuel burners for glass melting. This invention further relates to the use of at least one oxygen-fuel burner that utilizes internal or external combustion staging in the roof of a glass melting furnace. The invention applies both to 100% oxygen-fuel fired furnaces and to furnaces heated by electric or non oxygen-fuel means, such as air-fuel burner(s) or their combinations.

BACKGROUND OF THE INVENTION

In one embodiment, this invention relates to the use of at least one oxygen-fuel burner in the roof of a glass melting furnace to boost production capacity or maintain current production capacity with either reduction of electro-boost or as a result of deterioration of existing heat recovery equipment such as recuperates or regenerators. The process involves the replacement of a portion of existing or previously existing air-fuel or electrical energy capacity with oxy-fuel energy. With the exception of end-fired regenerative furnaces and electric furnaces, the process involves the blocking of regenerative ports or isolation of recuperative burners. In particular the design selection, angling and positioning of the burners over the raw batch materials entering the furnace improves the rate of melting, increases product yield, provides better energy efficiency and improves glass quality. Accurate control

of the stoechiometric ratio of combustion in the burner, rich-lean interaction of burners, and furnace zonal fuel/oxygen staging are used to optimise heat transfer while minimizing oxides of nitrogen and sulfur dioxide emissions.

Regenerative, recuperative, electric and direct fired furnaces have been commonly involved in the manufacture of glass and related frit products.

Air-fuel regenerative furnaces fall into two categories: cross-fired and end-fired. Cross-fired regenerative furnaces have multiple ports, typically three to eight on each side of the furnace that connect to either a common or compartmentalized regenerator to preheat the combustion air. The regenerators, which come in various shapes and sizes, reverse every 15-30 minutes dependent on furnace operation. During each reversal cycle combustion air from a fan passing through one passage in a reversal valve enters the base of the regenerator on one side of the furnace and is preheated prior to entering the ports which connect to the furnace. Fuel in the form of oil and/or gas is injected either under, over, through or side of port to produce a flame which is combusted in the glass melting furnace. The hot products of combustion exit the furnace through the opposing side port, down through the regenerator checker bricks, releasing heat and then exiting to the exhaust stack through a second passageway in the reversal valve. As the incoming combustion air-side regenerator cools, the exhaust regenerator heats until the reversal valve reverses and combustion air enters the previously hot exhaust regenerator.

The glass is melted partly due to the radiation of the air-fuel flame but mainly by re-radiation from the roof and walls which are heated by the products of combustion. To obtain higher furnace glass production capacity, many furnaces use electric boost by means of electrodes immersed in the glass. This is costly and can cause damage to the glass contact tank walls. Through time, regenerators can become blocked due to thermal/structural damage and/or carry-over of raw glass forming materials, also known as batch

materials or batch, or condensation of volatile species released from the glass batch. As the regenerators start to block or fail, the preheat temperature of the air in the furnace will decrease, and the atmospheric pressure within the furnace will increase, reducing the thermal efficiency of the furnace. More fuel and combustion air would be required to maintain the same glass production rate. More importantly, because of the increase in furnace pressure, the rate of glass production must be decreased so as not to damage the refractory materials that make up the superstructure of the furnace.

To recover production capacity lost to preceding regenerator issues or to increase production in a non-encumbered furnace, oxygen has been used by four means: general air enrichment with oxygen, specific oxygen lancing under the port flames, installation of an oxy-fuel burner between first port and charging end wall, and water-cooled oxy-fuel burners installed through the port. The capacity increases from these technologies are limited by access, process requirements or refractory temperature limits.

The End-Fired Regenerative furnace is similar in operation to a cross-fired furnace; however, it has only two ports in the end wall which connect to individual regenerators. Regenerator deterioration can occur by the same mechanism as in cross-fired furnaces and similarly, electric and oxygen boost is utilized.

To recover production capacity lost to the aforementioned regenerator issues or to increase production, oxygen has been used by three means: general air enrichment with oxygen, specific oxygen lancing under the port and installation of oxy-fuel burners through the furnace. These technologies are typically capacity limited due to temperature limitations within the furnace, because of location and concerns for overheating of the furnace.

The recuperative furnace utilizes at least one recuperator type heat exchanger. Unlike the regenerator, the recuperator is continuous with a hot concurrent flow heat exchanger where exhaust gases preheat combustion air,

which is ducted to individual air fuel burners along the sides of the furnace. Recuperative furnaces can also use electric boost. As with regenerative furnaces, recuperators can start to lose their efficiency and ability to preheat the air. They can become blocked or develop leaks between the walls separating the combustion air and exhaust gases.

To recover production capacity lost from the aforementioned recuperator issues or to increase production, oxygen has been used by three means: general air enrichment with oxygen, specific oxygen lancing under the air fuel burners and installation of oxy-fuel burners either through the furnace breast walls. These technologies are typically limited on capacity because of burner location limitations and concerns for overheating of the furnace.

Direct fired furnaces do not utilize preheated air and are therefore less efficient than the preceding examples of furnace design. To improve thermal efficiency or increase production capacity, side wall oxy-fuel burners have replaced air fuel burners.

Electric furnaces or furnaces which utilize electricity for the majority of melting are typically costly to operate and are subject to a shorter campaign life than the typical fossil fuel fired furnaces. Once designed, it is difficult to increase the production capacity. This invention relates to what are commonly referred to in the industry as hot top and warm top electric furnaces and does not apply to cold lop furnaces.

United States Patent No. 5,139,558 to Lauwers discloses the use of a water cooled, high-momentum roof-mounted auxiliary oxygen fired burner in a glass melting furnace, which is directed to the interface of the melted and solid glass forming ingredients at an angle directed upstream relative to the glass flow, whereby the solid glass forming ingredients are mechanically held back, thus being prevented from escaping the melting zone.

United States Patent No. 3,337,324 to Cable discloses a process for melting batch material in a glass furnace using a burner positioned to fire substantially down over the feed end of a water-cooled furnace.

In the past, roof-mounted burners were considered in the glass industry, but were disregarded. It was perceived that the heat release from roof mounted burners was too great, resulting in the melting of the furnace crown (roof). In addition, high momentum flames from the burners would blow the batch materials around, harming the furnace walls, and generating a layer of gaseous bubbles, commonly referred to as foam, on the glass melt surface.

Recently, it has been proposed to install roof-mounted oxy-fuel burners in refractory lined glass melters. These burners are directed downwards at an angle greater than 45° with respect to the surface of the glass forming material at a controlled velocity so as not to transport loose batch material into the furnace atmosphere, and are further controlled such that a generally columnar fuel and oxygen flow combusts proximate to the top surface of the glass forming material, to produce a flame that impinges the surface of the raw glass forming material. This permits a significant increase in heat transfer into the glass, while maintaining refractory temperatures within safe operating limits, and avoiding the overheating of the roof and walls of the furnace. This technology approach, of using roof-mounted burners (non-staged) as the primary source of heat in a glass melting furnace having no regenerators or recuperators, is described in United States Patent Application No 08/992,136 to LeBlanc, which is incorporated herein by reference as if fully written out below.

The design of an oxygen fuel burner with integral staging is disclosed in U.S. Patent No. 5,458,483 to Taylor. Its use in a roof mounted configuration was not contemplated, however.

It is desirable to provide processes for the staging of combustion in embodiments that improve heat transfer and/or lower emissions of oxides of nitrogen, in the operation of at least one oxy-fuel burner mounted in the roof of a glass melting furnace.

SUMMARY OF THE INVENTION

The present invention relates to both 100% oxy-fuel glass furnaces and oxy-fuel boosting of air-fuel furnaces with or without the use of regenerators or recuperator heat recovery devices and/or oxygen enrichment. Consequently, the present invention relates to both the modification of existing glass furnaces and newly designed, dedicated purpose glass furnaces.

According to the present invention, glass melting furnaces of all designs can be boosted using at least one roof-mounted oxygen fuel bumer(s) positioned over the raw batch materials as the materials enter the furnace to improve the rate of melting and improve glass quality and/or glass product yield. Because of the increased rate and yield of the glass melting generated by the design and positioning of these burners, depending on furnace condition and type, at least one or more of the following can be achieved: increased glass production, improved glass quality, reduction in electric boost, recovery of production lost due to inefficient heat recovery (i.e., blocked regenerators), reduction of oxygen use by replacing oxygen enrichment of the furnace atmosphere, reduction of oxygen use by replacing oxygen lancing, reduction of oxygen use by replacing conventional oxy-fuel burners positioned through the walls of a glass furnace, reduction in furnace superstructure temperature, increased furnace campaign life, improved energy efficiency, reduction in emissions of oxides of nitrogen and oxides of sulfur, reduction in fossil fuel usage, reduction in recycled glass cullet, control of exit glass temperature, and increased product glass yield.

This invention may be applied to the following types of furnaces. In hot top electric furnace applications of this invention, at least one oxygen-fuel burner will be mounted in the roof of the furnace. In cross-fired regenerative furnaces applications of this invention may sometimes necessitate at least one pair of the opposing ports to be fully or partially blocked or isolated. In end-fired regenerative furnace applications of this invention, at least one oxygen-fuel burner will be mounted in the roof of the furnace and the combustion air flow will be reduced by a portion of the original design maximum flow. In all recuperative furnace applications of this invention, at least one oxygen-fuel burner will be mounted in the roof of the furnace. In multi-burner furnaces, wall mounted burners adjacent to the roof mounted burners should be removed and the air supply isolated. In single burner or single port applications, the combustion air flow will be reduced by a portion of the original design maximum flow.

In all direct fired furnace applications of this invention, at least one oxygen-fuel burner will be mounted in the roof of the furnace. In multi-burner furnaces, wall mounted burners adjacent to the roof mounted burners should be removed and the air supply discontinued. In single burner or single port applications, the combustion air flow will be reduced by a portion of the original design maximum flow.

In all the above cases the scope of the invention is effectively the same: glass melting which was previously performed by air-fuel or oxy-fuel including but not exclusive of furnaces that utilize electric boost or conventional oxygen boosting methods, is replaced by roof-mounted oxy-fuel burners positioned over the raw batch materials entering the furnace to improve the rate of melting and/or improve glass quality and/or glass product yield. Because of the ability to position these burners at specific locations, increased heat transfer to the unmelted raw batch materials is achieved.

In all cases, at least one roof-mounted oxy-fuel burner is positioned over the raw batch materials entering the furnace to improve the rate of melting and improve glass quality, and in all multi-port and multi-burner air fuel applications at least one pair of ports or pair of burners are isolated. In all single port and single burner applications, the combustion air and fuel are reduced to a portion below the maximum design. The more efficient roof mounted burners provide energy to replace the conventional energy removed from the process and the additional energy required to achieve the desired process requirements. The positioning of the burners over the raw batch entering the furnace improves the rate of melting. The stoichiometric oxygen and fuel ratios and flow characteristics of the roof-mounted burners and remaining air-fuel burners can be controlled so as to minimize the emission of nitrous oxide and sulfur dioxide from the glass furnace.

A further embodiment of this invention relates to the use of at least one oxygen-fuel burner that utilizes internal or external combustion staging, positioned in the roof of a glass-melting furnace. This embodiment applies both to 100% oxygen-fuel fired furnaces and to furnaces heated by electric or non-oxygen-fuel (such as air-fuel burner) means. The application to oxygen-fuel fired furnaces provides an increased rate of melting, resulting in at least one of an improvement in glass quality, glass production capacity and energy efficiency (by reduction in either fossil fuel- or electro-boost) per unit output of glass. The application of the present invention to non-oxygen fuel furnaces permits one to improve glass quality, and to boost production capacity or maintain current production capacity with either reduction of electro-boost or despite the deterioration of existing heat recovery equipment. In retrofit installations, the process involves the supplement or replacement of a portion of existing or previously existing oxygen-fuel, air-fuel or electric energy capacity with oxy-fuel energy through at least one oxygen fuel burner with integral or external combustion staging located in the roof of the furnace.

In new glass furnace installations, the present invention permits the use of 100% oxy-fuel burners, including at least one roof mounted oxy-fuel burner for which combustion is integrally or externally staged. Optionally, all burners are roof mounted.

The present invention therefore provides a method of melting glass forming material in a glass melting furnace, said furnace having a back wall, breastwalls above sidewalls, and a downstream front wall connected to a roof, wherein at least one batch charger for charging glass forming batch material is contained in at least one of the back wall and the sidewall, comprising:

providing at least one oxy-fuel burner in the roof of said furnace over said batch material, wherein said at least one oxy-fuel burner is adapted for staged combustion;

providing a flow of fuel to said at least one oxy-fuel burner;

providing a flow of gaseous oxidant in association with said at least one oxy-fuel burner;

injecting the fuel and the oxidant into the furnace; and,

combusting said fuel from at least said one oxy-fuel burner such that at least a portion of combustion is effected in the vicinity of said glass forming material to enhance convective and radiative transfer of heat to said glass forming material without substantially disturbing said glass forming material.

In one embodiment the invention provides a method of melting glass forming material in a glass melting furnace, said furnace having a back wall, breastwalls above sidewalls, and a downstream front wall connected to a roof, wherein at least one batch charger for charging glass forming batch material is contained in at least one of the back wall and the sidewall, comprising:

providing at least one oxy-fuel burner in the roof of said furnace over said batch material;

providing a flow of liquid fuel to said at least one oxy-fuel burner;

providing a flow of gaseous oxidant in association with said at least one oxy-fuel burner;

injecting the fuel and the gaseous oxidant into the furnace; and,

combusting said fuel. In this embodiment the one oxy-fuel burner may be adapted for staged combustion, including

combusting said fuel from at least said one oxy-fuel burner such that at least a portion of combustion is effected in the vicinity of said glass forming material to enhance convective and radiative transfer of heat to said glass forming material without substantially disturbing said glass forming material.

In another embodiment, the invention provides a method of melting glass forming material in a glass melting furnace, said furnace having a back wall, breastwalls above sidewalls, and a downstream end front wall connected to a roof, wherein at least one batch charger for charging glass forming batch material is contained in at least one of the back wall and the sidewall, comprising:

providing at least one oxy-fuel burner in the roof of said furnace over said batch material, wherein said at least one oxy-fuel burner is adapted for fuel staged combustion and contains at least one outer oxidant injector and two inner fuel injectors, the innermost fuel injector being adapted for high velocity fuel injection and the other fuel injector, disposed between the innermost fuel injector and the outer oxidant injector, being adapted for lower velocity fuel injection;

providing a flow of fuel to said at least one oxy-fuel burner, wherein the flow of fuel through the innermost fuel injector has a higher momentum than the flow of fuel through the other fuel injector;

providing a flow of gaseous oxidant to the outer oxidant injector, having a lower momentum than the flow of fuel through the innermost fuel injector;

combusting said fuel from at least said one oxy-fuel burner such that at least a portion of combustion is effected in the vicinity of said glass forming material to enhance convective and radiative transfer of heat to said glass forming material without substantially disturbing said glass forming material.

In another embodiment, the present invention provides an oxy-fuel burner comprising at least one outer oxidant injector and two inner fuel injectors, the innermost fuel injector being adapted for high velocity fuel injection and the other fuel injector being adapted for lower velocity fuel injection.

In a further embodiment, the present invention provides a method of melting batch material in a glass furnace having regenerators, recuperators and/or electric boost, said furnace having sidewalls, a back wall, a front wall and a roof comprising:

providing at least one burner in the roof of said furnace over said batch material;

providing a flow of gaseous oxidant to said at least one burner;

providing a flow of gaseous fuel to said at least one burner;

generating a flame from at least said one burner said flame having a velocity sufficient to maximize transfer of heat from said flame to said batch material without substantially disturbing said batch material, and,

providing additional oxygen to complete combustion at or near the surface of said batch material from at least one oxygen injector in the roof of said furnace.

BRIEF DESCRIPTION OF THE DRAWINGS

Further features and other objects and advantages of this invention will become clear from the following detailed description made with reference to the drawings in which:

Fig. 1 is a cross sectional longitudinal view of a glass melting furnace in accordance with the present invention.

Fig. 2A is a cross-sectional plan view of a cross-fired regenerative embodiment of the glass melting furnace of Fig. 1 along line 2-2.

Fig. 2B is a cross-sectional plan view of an end-fired regenerative embodiment of the glass melting furnace of Fig. 1 along line 2-2.

Fig. 2C is a cross-sectional plan view of a cross-fired recuperative embodiment of the glass melting furnace of Fig.l along line 2-2.

Fig. 2D is a cross-sectional plan view of an end-fired recuperative embodiment of the glass melting furnace of Fig. 1 along lines 2-2.

Fig. 2E is a cross-sectional plan view of a unit melter embodiment of the glass melting furnace of Fig. 1 along lines 2-2.

Fig. 3 is a cross sectional view of the glass melting furnace of Fig. 1 along line 3-3 illustrating two oxygen-fuel burners adjacent the upstream end wall of the furnace.

Fig. 4 is an alternate cross sectional view of the glass melting furnace of Fig.l along line 3-3 illustrating one oxygen-fuel burner adjacent the upstream end wall of the furnace.

Fig. 5 is a cross sectional view of an oxygen fuel burner and a schematic representation of a burner flame from the oxygen burner.

Fig. 6 is a cross sectional elevation view of a glass melting furnace having an integrally staged combustion, roof mounted oxy-fuel burner.

Fig. 7 is a cross sectional elevation view of a roof mounted oxy-fuel burner with associated external combustion staging means.

Fig. 8 is a schematic, plan view of a glass melting furnace having a roof mounted grouping of oxy-fuel burners operating at different stoichiometric ratios to achieve inter-burner staging.

Fig. 9 is a cross sectional elevation view of a glass melting furnace having a roof mounted oxy-fuel burner and an associated oxygen bubbler for providing staged oxygen to the surface of the glass batch, through the melt.

Fig. 10 is a cross-sectional elevation view of a roof-mounted oxy-oil burner with staged oxygen injectors according to the present invention,

Fig. 11 is a schematic, cutaway view of a fuel staged oxy-fuel burner.

DETAILED DESCRIPTION OF THE INVENTION

In the glass furnaces for which the present invention is intended, a typical burner discharges a mixture of fuel and either air or oxygen in a particular ratio of fuel to oxidant, to produce a combustible mixture. Once ignited, this combustible mixture burns to produce a flame that is used to heat and melt the glass batch materials. The process of the present invention differs from that utilized in conventional fossil fuel fired air fuel and oxy-fuel furnaces, where heat transfer is effected principally by radiation directly from the walls and roof of the furnace and direct radiation from the flames. The process utilizing at least one roof mounted oxy-fuel burner(s), in addition to a radiation heat transfer component, provides significant convective heat transfer due to the impingement and final reaction of reactive intermediate species such as carbon monoxide, hydrogen, and hydroxyl radicals, to stable combustion products such as carbon dioxide and water vapor at the glass batch surface. This type of heat transfer is enhanced when the oxy-fuel burner is either integrally (within the burner block) or externally staged, so as to delay a

portion of the combustion, thereby lowering flame temperature and radiant heat losses until the glass surface is reached. As a result, heat transfer to the furnace superstructure is reduced.

Suitable fuels for combustion include, but are not limited to, methane, natural gas, liquefied natural gas, propane, liquefied propane gas, butane, low BTU gases such as town gas, producer gas or the like, vaporized or atomized oil, kerosene or diesel, or mixtures thereof, at either ambient temperature or in preheated form. Preferred oxidants include oxygen-enriched air, containing greater than 20.9 volume percent oxygen to about 80 volume percent, preferably greater than 50 volume percent, such as produced by filtration, absorption, membrane separation, or the like; non-pure oxygen such as that produced by, for example, a vacuum swing adsorption process and containing about SO volume percent to about 95 volume percent oxygen; and "industrially" pure oxygen containing about 90 volume percent to about 100 volume percent oxygen, such as is produced by a cryogenic air separation plant. The oxidant may be introduced at either ambient temperature or in preheated form. The fuel and the oxidant are generally introduced in the furnace through a burner assembly.

The burner assembly generally includes a burner block formed to include a flame chamber having inlet and outlet openings, burner means for discharging fuel into a flame chamber formed in the burner block and means for discharging oxygen into the flame chamber. In operation, discharged oxygen mixes with fuel provided by the discharging burner means inside the flame chamber. This combustible fuel and oxygen mixture can be ignited to define a flame having a root portion in the flame chamber and a tip portion outside the flame chamber. If the burner assembly to be used comprises an "internally staged" burner for secondary combustion purposes, the burner block may further include bypass means for conducting oxygen outside of the flame chamber, such as to oxygen-discharge ports around the outlet opening of

the flame chamber. In operation, oxygen may pass through the bypass means formed in the burner block to the oxygen-discharge ports, and be ejected from the burner block into a downstream "second-stage" region containing a portion of the flame and lying outside the flame chamber in the furnace, to heat the glass batch materials or melt.

In certain preferred embodiments, the integrally staged burner block is made of a refractory material and includes an outside wall formed to include the flame chamber inlet opening and a plurality of oxygen-admission ports around the inlet opening. The burner block also includes a furnace wall configured to lie in a furnace and formed to include the flame chamber outlet opening and the plurality of oxygen-discharge ports around the outlet opening. In alternative embodiments, one or more oxidant entry means can be provided externally to the burner block, as described below, to enable staged combustion to be effected in the furnace.

Suitable materials for the refractory burner block include but are not limited to silica, mullite, zirconia (Zr02), fused cast alumina-zirconia-silica (AZS), rebonded AZS, or bonded alumina (A1203). The particular material chosen is determined, in part, by the type of glass to be melted in the glass furnace.

Staged combustion has been proposed for glass furnace burners, such as those in which a fuel rich oxy-fuel mixture is injected into the furnace from a burner, and additional oxygen is injected by means external to the burner block in order to provide complete combustion displaced from the burner exit. In the instance of roof-mounted burners, preferably complete combustion would occur in the proximity of the surface of the raw batch materials. Preferably, additional oxygen injectors would be positioned to delay complete combustion until after the flame has impinged on the surface of the raw batch. The location of the additional injectors is dependant upon the desired operating conditions of the burner(s), as well as burner location and number.

According to the present invention, externally staged combustion is preferably provided by installing at least one oxygen injector means in the roof or crown of the furnace, although oxygen injectors may be positioned elsewhere in order to obtain the desired delayed combustion effects.

According to the present invention, the at least one oxy-fuel burner(s) are preferably positioned in the roof (or crown) of the furnace above the raw batch (and optionally, cullet) materials, and directed to the batch surface. The burners may be positioned as close as possible to the batch chargers where the coolest batch materials are, proximate to the furnace back wall where the glass forming material is charged, to obtain rapid melting due to the higher thermal difference. Conventional air fuel or oxygen fuel burners may be positioned through the walls of the furnace downstream from the roof-mounted burners to provide a refining zone and insure complete combustion of reactants. Alternatively, oxy-fuel roof mounted burners may provide heat transfer downstream of the batch chargers proximate to the furnace downstream end wall, that is, the front wall of the furnace.

The roof mounted oxy-fuel burner is successful according to the present invention, because a portion of the combustion occurs on the batch surface of the glass melter, which adds convective heat transfer to the traditional radiative heat transfer. Further in accordance with the preferred embodiment of this invention, use of roof mounted oxy-fuel burners provided with integrally or externally staged combustion, delays mixing the oxygen and fuel to project the combustion zone farther away from the roof. This results in localizing more of the combustion on or at the surface of the glass raw batch or melt materials to increase the convective heat and radiative heat transfer. The high temperature flame is moved away from the roof to avoid damaging the structure, and nearer to the glass to promote heat transfer. One additional advantage is that the inventive roof mounted staged combustion embodiment allows the process to operate in furnace constructions that have higher roofs.

The delay is created by separating the two gas flows (either oxygen only/fuel only, or a fuel-lean/fuel-rich mix) by a sufficient amount, and in one embodiment, angling them toward each other to have their flow center lines converge on the batch or melt surface.

Oxygen/natural gas burners operate at a stoichiometric ratio of 2:1 when the natural gas is pure methane and the oxidant is pure oxygen. The conventional conical flame oxygen/gas burner uses a concentric tube in tube construction with the inner tube supplying the gas and the outer tube supplying the oxygen. The flame length then becomes a function of the velocity of the two flows and the relative velocity differences between the two flows, which will affect the mixing rate at the interface between the two streams and therefore the rate of combustion. Because both streams will expand as they exit the tubes, they will begin to mix immediately and combustion will start very close to the burner discharge point.

The present invention separates the two flows (fuel and oxidant) into two or more separate streams. In one embodiment, a fuel gas stream can be operated as a gaseous fuel only or as a concentric tube burner with a less than the stoichiometric ratio of oxygen. The remaining oxygen required for complete combustion, optionally up to 100% of the required oxygen, is introduced through one or more additional tubes that are located away from the gas tube far enough that the two streams do not mix until they have traveled a substantial distance to the target, glass materials surface. The angle that separates the two streams can be as low as 0° (parallel), or as high as 90° if projected through the walls of the furnace, and up to 180° if bubbled from beneath the surface of the melt, as long as the mixing occurs beyond the burner discharge point.

As stated above, one advantage of the process of the present invention is the ability to operate the roof mounted burner farther away from the target, i.e. have a greater distance from the roof to the glass material surface.  This

allows the roof mounted oxy-fuel burner(s) to operate in existing furnace designs, where the roof is currently too far from the batch for a non-staged roof mounted burner to achieve any significant rate of convective transfer.

Referring to the figures, there is shown a glass melting furnace 10 for providing molten glass to a glass forehearth or refiner 12 wherein the molten glass is further refitted and subsequently fed to one or more glass-forming machines such as containers, fiberizers, float baths and the like (not shown). In considering the figures, it will be appreciated that for purposes of clarity certain details of construction are not provided in view of such details being conventional and well known by someone skilled in the art once the invention is disclosed and explained. Specific items excluded are the regenerator ports, air-fuel burners and exhausts since these are different for each type of furnace.

The glass melting furnace 10 typically includes an elongated channel having an upstream end wall 14 and a downstream end wall 16, side walls 18 a floor 20 and a roof 22 all made from appropriate refractory materials such as alumina, silica, alumina-silica, zircon, zirconia-alumina-silica, chrome oxide and the like. The roof 22 is shown generally as having an arcuate shape transverse to the longitudinal axis of the channel, however, the roof may be of most any suitable design. The roof 22 of the typical glass melting furnace 10 is positioned between about 3-15 feet above the surface of the raw glass-forming material. As well known in the art, the glass melting furnace 10 may optionally include one or more bubblers 24 and/or pairs of electrical boost electrodes (not shown). The bubblers and/or electrical boost electrodes increase the temperature of the bulk glass and increase the molten glass circulation under the batch cover.

The glass melting furnace 10 includes two successive zones, a melting zone 27 and a downstream fining zone 28. The melting zone 27 is considered the upstream zone of the glass melting furnace 10 wherein raw glass-forming material is charged into the furnace using a charging device 32 of a type well

known in the art. The raw glass-forming material 30 may be a mixture of raw materials typically used in the manufacture of glass. It will be appreciated that the composition of the raw glass-forming material (or batch) 30 is dependent on the type of glass being produced. Normally, the material comprises, inter alia, silica containing materials including scrap glass commonly referred to as culler. Other glass-forming materials including but not limited to feldspar, nepheline syenite, limestone, dolomite, soda ash, potash, borax, kaolin clay and alumina may also be used. To alter the properties of the glass, a minor amount of arsenic, antimony, sulfates, sulfides, carbon, fluorides and/or other components may also be added. Moreover, oxides of barium, strontium, zirconium and lead may be added for special purpose glass, and other color forming metal oxides may be added to obtain the desired color.

The raw glass-forming material 30 forms a batch layer of solid particles on the surface of the molten glass in the melting zone 27 of the glass melting furnace 10. The floating solid batch particles of raw glass-forming material 30 are melted principally by at least one oxygen-fuel burner 34 having a controlled impinging flame shape and length mounted within the roof 22 of the glass melting furnace 10. It will be appreciated that it has been found that the installation and proper control of at least one oxygen-ftiel burner 34 in the roof 22 of the glass melting furnace 10 over the raw glass-forming material 30 in accordance with the present invention increases the melting rate of the solid raw glass-forming material and, at the same time, maintains the operating temperature of the surrounding refractory material within acceptable operating limits.

As used herein, the phrase "at least one oxygen-fuel burner" means one or more oxygen fuel burners. Also as used herein, by 100% oxy-fuel is meant that all burners are adapted to utilize oxygen or oxygen enriched air, as contrasted to air alone, as the oxidant. Furthermore, as used herein the phrase "principally by at least one oxygen-fuel burner" refers in retrofit installations,
