Repository: anandvc/allindianpatents

File: patents/224321-process-for-the-oxidation-of-an-alkene-using-zeolite-catalyst-and-subsequently-regenerating-the-catalyst.html
Indian Patents. 224321:PROCESS FOR THE OXIDATION OF AN ALKENE USING ZEOLITE CATALYST AND SUBSEQUENTLY REGENERATING THE CATALYST

Indian Patents

Recently Granted Patents

  Recently Published Patents

Title of Invention	PROCESS FOR THE OXIDATION OF AN ALKENE USING ZEOLITE CATALYST AND SUBSEQUENTLY REGENERATING THE CATALYST

Abstract	A process for regenerating a zeolite catalyst comprises thermal treatment of the catalyst at above 120 C in the presence of a gas stream comprising hydrogen.	

Full Text	 

The present invention relates to a process for regenerating a zeolite catalyst and to an integrated process for preparing an epoxide in which the regeneration according" to the present invention is carried out.

It is known from the prior art that the catalytic activity of heterogeneous catalysts for the oxidation of organic compounds in the liquid phase, in particular the epoxidation of organic compounds having at least one C-C double bond using a hydroperoxide in the presence of a zeolite catalyst, decreases as the run time increases and the corresponding catalysts then have to be regenerated.

Accordingly, processes for regenerating zeolite catalysts are already known from the prior art. On this subject, reference may be made to WO 98/55228 and the prior art cited therein. In this prior art, essentially two different procedures for catalyst regeneration are proposed.

1.	If the catalyst is used in suspension, it is firstly separated from the liquid

reaction product and transferred to a regeneration apparatus suitable for the

regeneration and is regenerated there by thermal treatment in the presence

of oxygen;

2.	If the catalyst is used as a fixed bed, the liquid phase is drained or pumped

out and the catalyst is regenerated by thermal treatment in the absence of

oxygen either in the reactor itself or in a separate regeneration apparatus.

Furthermore, regeneration by treatment of the catalyst with a liquid which is an oxidizing agent, e.g. hydrogen peroxide, at elevated temperature has been described a number of times, for example in DE-A 195 28 220 and WO 98/18555.

It's an object of the present invention to provide a further improved, in particular more effective, process for the regeneration of zeolite catalysts, which can be integrated without problems into continuous and integrated processes for preparing epoxides of the type under discussion here and which leads to opening or

changeover of the reactors without long shutdown times and downtimes. In particular, this process should be suitable for regenerating zeolite catalysts which are used in an oxidation in the fixed-bed mode. The regeneration process of the present invention should especially substantially prevent or at least greatly reduce the formation of a hot spot in a catalyst bed during regeneration, since such local overheating of the catalyst has an adverse effect on the activity or mechanical stability of the catalyst when it is subsequently reused in the integrated process of the present invention for the oxidation ofanaklene.

Accordingly this invention provides a process for the oxidation of an alkene, which comprises reaction of the alkene with a hydroperoxide in the presence of a zeolite catalyst and subsequent regeneration of the catalyst by means of a process for regenerating a zeolite catalyst, which comprises thermal treatment of the catalyst at above 120°C in the presence of a gas stream comprising hydrogen

We have found that this object is achieved by the process of the present invention for regenerating a zeolite catalyst.

The present invention accordingly provides a process for regenerating a zeolite catalyst, which comprises thermal treatment of the catalyst at above 120°C in the presence of a gas stream comprising hydrogen.

The regeneration time is preferably chosen so that the catalyst regains at least 85% of its original activity.

In the process of the present invention, it is possible to regenerate either in powder form as are used in suspension or catalysts in the form of shaped bodies, e.g. extrudates, packed in a fixed bed, or catalysts crystallized on meshes, e.g. stainless steel or Kanthal, or packing or coated catalysts comprising an inner core of Si02, α-AI2O3, strongly calcined Ti 02i or steatite and an active catalyst shell comprising a zeolite.

If the catalyst has been used in the suspension mode, it firstly has to be separated from the reaction solution by a separation step, e.g. filtration or centrifugation. The at least partially deactivated pulverulent catalyst obtained in this way can then be regenerated. The steps carried out at elevated temperatures during the regeneration process are preferably carried out in rotary tube furnaces in the case of such pulverulent catalysts. In the regeneration of a catalyst which is used in the suspension mode, particular preference is given, for the purposes of coupling the reaction in the suspension mode and the regeneration process of the present invention, to removing part of the at least partially deactivated catalyst continuously from the reaction, regenerating it externally by means of the process of the present invention and reintroducing the regenerated catalyst into the reaction in the suspension mode.

Apart from the regeneration of catalysts in powder form, the process of the present invention can also be employed for regenerating catalysts in the form of shaped bodies, for example those packed in a fixed bed. In the regeneration of a catalyst packed in a fixed bed, the regeneration is preferably carried out in the reaction apparatus itself without the catalyst having to be removed and reinstalled, so that it is subjected to no additional mechanical stress. In the regeneration of the catalyst in the reaction apparatus itself, the reaction is firstly interrupted, any reaction mixture present is removed, the regeneration is carried out and the reaction is subsequently continued.

The regeneration of the present invention proceeds essentially identically in both the regeneration of pulverulent catalysts and the regeneration of catalysts in shaped form.

The process of the present invention is particularly suitable for regeneration in a fixed-bed reactor, especially a tube reactor or a shell-and-tube reactor. The terms "tube reactor" and "shell-and-tube reactor" refer to parallel assemblies of many channels in the form of tubes, where the tubes can have any cross section. The tubes are fixed in space relative to one another, preferably have a spacing between them and are preferably surrounded by a jacket (shell) which encloses all the tubes. In this way, for example, a heating or cooling medium can be passed through the shell so that all tubes are uniformly heated/cooled.

Furthermore, the individual tubes within the tube reactor or shell-and-tube reactor which is preferably employed have a length of preferably from about 0.5 to 15 m, more preferably from 5 to 15 m and in particular from about 8 to 12 m.

The catalyst preferably remains in the reactor during regeneration. The process of the present invention can also be employed for regenerating .^zeolite catalysts located in a plurality of reactors connected in parallel or in series or (at least partly) in parallel and in series.

The regeneration of the present invention is carried out at above 120°C, preferably above 350"C and in particular at from 400°C to 650°C.

The regeneration gases used are in principle subject to no restrictions as long as the regeneration can be carried out so that the catalyst in the interior of the reactor does not become so hot as a result of, for example, combustion of the organic deposits present thereon that the pore structure of the catalyst and/or the reactor is/are

damaged, the formation of explosive gas mixtures is prevented and the regeneration gas comprises hydrogen. The regeneration is preferably carried out so that a hot spot at which the temperature is increased by from 10 to 20°C, preferably not more than 20°C, is formed within the catalyst bed.

The regeneration gas may further comprise other inert gases, e.g. nitrogen, noble gases such as argon or helium, hydrocarbons such as methane or ethane and natural gas.

The zeolite catalysts regenerated in the present process are subject to no particular restrictions.

Zeolites are, as is known, crystalline aluminosilicates having ordered channel and cage structures in which micropores, preferably smaller than about 0.9 nm, are present. The framework of such zeolites is built up of Si04 and A104 tetrahedra joined via common oxygwi bridges. An overview of the known structures may be found, for example, in W.M. Meier, D.H. Olson and Ch. Baeriocher, "Atlas of Zeolite Structure Types", Elsevier, 4th Edition, London 1996.

Zeolites in which no aluminum is present and the Si(IV) of the silicate lattice has been partly replaced by titanium as Ti(IV) are also known. These titanium zeolites, in particular those having a crystal structure of the MF1 type, and possible ways of preparing them are described, for example, in EP-A 0311 983 or EP-A 405 978. Apart from silicon and titanium, such materials may further comprise additional elements such as aluminum, zirconium, tin, iron, cobalt, nickel, gallium, boron or small amounts of fluorine. In the zeolite catalysts which are preferably regenerated using the process of the present invention, part or all of the titanium of the zeolite can be replaced by vanadium, zirconium, chromium or niobium or a mixture of two or more thereof. The molar ratio of titanium and/or vanadium, zirconium, chromium or niobium to the sum of silicon and titanium and/or vanadium and/or zirconium and/or chromium and/.tr niobium is generally in the range from 0.01:1 toO.l:!.

It is known that titanium zeolites having an MFI structure can be identified by means of a particular X-ray diffraction pattern and also by means of lattice vibration bands in the infrared region (IR) at about 960 cm", and are thus distinguished from alkali metal titanates or crystalline and amorphous Ti02 phases.

Specific examples are titanium-, germanium-, tellurium-, vanadium-, chromium-, niobium- and zirconium-containing zeolites having a pentasil zeolite structure, in particular the types assigned X-ray crystallographically to the ABW, ACO, AEI, AEL, AEN, AET, AFG, AFI, AFN, AFO, AFR, AFS, AFT, AFX, AFY, AHT, ANA, APC, APD, AST, ATN, ATO, ATS, ATT, ATV, AWO, AWW, BEA, BIK, BOG, BPH, BR£, CAN, CAS, CFI, CGF, CGS, CHA, CHI, CLO, CON, CZP, -DAC, DDR, DFO, DFT, DOH, DON, EAB, EDI, EMT, EPI, ERI, ESV, EUO, FAU, FER, GIS, GME, GOO, HEU, IFR, ISV, ITE, JBW, KPI, LAU, LEV, LIO, LOS, LOV, LTA. LTL, LTN, MAZ, MEI. MEL. MEP, MER, MFI, MFS, MON, MOR, MSO, MTF, MTN, MTT, MTW, MWW, NAT, NES, NON, OFF, OSI, PAR, PAU, PHI, RHO, RON, RSN, RTE, RTH, RUT, SAO, SAT, SBE, SBS, SBT, SFF, SGT, SOD, STF, STI, STT, TER, THO, TON, TSC, VET, VFI, VNI, VSV, WIE, WEN, YUG and ZON structures and to mixed structures made up of two or more of the abovementioned structures. Further zeolites which can be used in the process of the present invention are titanium-containing zeolites having the ITQ-4, SSZ-24, TTM-1, UTD-1, CIT-1 or CIT-5 structure. Further titanium-containing zeolites which may be mentioned are mose of the ZSM-48 or ZSM-12 structure.

In the process of the present invention, particular preference is given to Ti zeolites having an MFI, MEL or mixed MFI/MEL structure. Specific examples of further preferred Ti zeolites are the Ti-containing zeolite catalysts which are generally referred to as "TS-1", "TS-2", "TS-3" and also Ti zeolites having a lattice structure isomorphous with p-zeolite.

Accordingly, the present invention also provides a process as described above in which, the catalyst is a titanium silicalite of the structure TS-1.

For the purposes of the present invention, the term "alkene" refers to all compounds having at least one C-C double bond.

As examples of such organic compounds having at least one C-C double bond, ■"  mention may be made of the following alkenes:

ethene, propene, 1-butene, 2-butene, isobutene, butadiene, pentenes, piperylene,

hexenes, hexadienes, heptenes, octenes, diisobutene, trimethylpentene, nonenes,

dodecene, tridecene, tetradecene to eicosene, tripropene and tetrapropene,

polybutadienes, polyisobutenes, isoprenes, terpenes, geraniol, Iinalool, linalyl

acetate, methylenecyclopropane, cyclopentene, cyclohexene, norbornene,

cycloheptene, vinylcyclohexane, vinyloxirane, vinylcyclohexene, styrene,

cyclooctene, cyclooctadiene, vinylnorbornene, indene, tetrahydroindene,

methylstyrene,	dicyclopentadiene,	divinylbenzene,	cyclododecene,

cyclododecatriene, stilbene, diphenylbutadiene, vitamin A, beta-carotene, vinylidene fluoride, allyl halides, crotyl chloride, methallyl chloride, dichlorobutene, allyl alcohol, methallyl alcohol, butenols, butenediols, cyclopentenediols, pentenols, octadienols, tridecenols, and saturated steroids, etboxyethene, isoeugenol, anethole, unsaturated carboxylic acids such as acrylic acid, methacrylic acid, crotonic acid, maleic acid, vinylacetic acid, unsaturated fatty acids such as oleic acid, linoleic acid, palmitic acid, naturally occurring fats and oils.

In the process of the present invention, preference is given to using alkenes having from 2 to 8 carbon atoms. Particular preference is given to reacting ethene, propene and butene, very particularly preferably propene.

Accordingly, the present invention also provides a process as described above or an integrated process as described above in which the alkene is propene.

For the purposes of the present invention, the term 'hydroperoxide" encompasses all hydroperoxides including hydrogen peroxide. Details of hydroperoxide solutions which can be used in the process of the present invention and their preparation may be found in the prior art. Reference may be made, for example, to DE 19723950.1 and the prior art cited therein.

The hydrogen peroxide used can be prepared, for example, by means of the anthraquinone process by which virtually all hydrogen peroxide is produced. This process is based on the catalytic hydrogenation of an anthraquinone compound to

form the corresponding anthrahydroquinone compound, subsequent reaction of this with oxygen to form hydrogen peroxide and subsequent extraction of the hydrogen peroxide formed. The catalysis cycle is closed by renewed hydrogenation of the anthraquinone compound obtained back.

An overview of the anthraquinone process is given in "UUmann's Encyclopedia of Industrial Chemistry", 5th Edition, Volume 13, pages 447 to 456.

Hydrogen peroxide can also be obtained by anodic oxidation of sulfuric acid to form peroxodisulfuric acid with simultaneous evolution of hydrogen at the cathode. Hydrolysis of the peroxodisulfuric acid then leads via peroxosulfuric acid to hydrogen peroxide and sulfuric acid, which is thus recovered.

It is of course also possible to prepare hydrogen peroxide from the elements.

Before the use of hydrogen peroxide in the process of the invention, it is possible to free, for example, a commercially available hydrogen peroxide solution of undesirable ions. Conceivable methods are, inter alia, those described in, for example, WO 98/54086, DE-A 42 22 109 or WO 92/06918. It is likewise possible to remove at least one salt present in the hydrogen peroxide solution from this solution by means of ion exchange in an apparatus having at least one nonacidic ion exchange bed having a cross-sectional area A and a height H such that H is smaller than or equal to 2.5 x AV1, in particular less than or equal to 1.5 x A1'2. For the purposes of the present invention, it is in principle possible to use all nonacidic ion exchange beds comprising cation exchangers and/or anion exchangers. It is also possible to use both cation and anion exchangers within an ion exchange bed to give a mixed bed. In a preferred embodiment of the present invention, only one type of nonionic ion exchanger is used. Further preference is given to using a basic ion exchanger, particularly preferably a basic anion exchanger and more particularly preferably a weakly basic anion exchanger.

In a particularly preferred embodiment, the present invention provides a process for regenerating a zeolite catalyst, which comprises the steps (1) to (4) below:

(1)	washing the zeolite catalyst with a solvent

(2)	drying the washed zeolite catalyst at from -50 to 250°C

(3)	heating the dried catalyst

(4)	regenerating the heated catalyst by means of a process according to the

present invention.

This preferred regeneration process particularly preferably further comprises the additional steps (5) and/or (6):

(5)	cooling the regenerated catalyst obtained in step (4)

(6)	conditioning the catalyst obtained in step (4) or in step (5).

These steps will now once again be described in detail. It should be noted at the beginning that the zeolite catalyst to be regenerated is generally a catalyst which is used in an oxidation of an alkene by reaction of the alkene with a hydroperoxide, preferably a reaction carried out continuously, and now has to be regenerated as a result of a drop in activity. As indicated above, the regeneration of the present invention is preferably carried out in the reactor or reactors in which the reaction of the alkene with a hydroperoxide in the presence of the catalyst to be regenerated is also carried out.

In a further, very particularly preferred embodiment, the reactor is operated as part of an integrated system including the work-up of the desired product and the regeneration according to the present invention, since this mode of operation allows a closed solvent circuit.

(1)  Washing of the zeolite catalyst with a solvent

The first step of this embodiment of the regeneration of the present invention comprises firstly washing the deactivated catalyst with a solvent. Fot this purpose, the introduction of the feedstocks, namely hydroperoxide and organic compound, is firstly interrupted. As solvent, it is possible to use any solvent in which the respective reaction product of the oxidation of the alkene dissolves readily. Preference is given to using such solvents selected from the group consisting of water, alcohols, preferably methanol, aldehydes, acids, e.g. formic acid, acetic acid and propionic acid, nitriles, hydrocarbons, halogenated hydrocarbons. For details of such solvents, reference may be made to WO 98/55228, whose relevant contents are fully incorporated by reference into the presenfapplication.

Preference is given to using solvents which are already functioning as solvents in the reaction, e.g. the epoxidation of olefins using the catalyst to be regenerated. Examples of such solvents used in the epoxidation of olefins are: water, alcohols, e.g. methanol, ethanol, l-propanol, 2-propanoI,

2-methyl-2-propanol, 1-butanol, 2-butanoI, allyl alcohol and ethylene glycol, or ketones such as acetone, 2-butanone, 2-methyl 3-butanone, 2-pentanone, 3-pentanone, 2-methyl-4-pentanone and cyclohexanonj.

If the solvent already being used in the reaction is employed as solvent for washing, its introduction is continued and the catalyst is washed widi die solvent at generally from 40 to 200°C, if desired with increasing temperature and under superatmospheric pressure. Washing is preferably continued until the content of reaction product in the washings drops to below 1% of the initial value. If a different solvent is to be used, the introduction of hydroperoxide, the feedstock and the solvent of the reaction is interrupted after the reaction and the introduction of solvent for washing is commenced. Particular preference is given to using the same solvent for the reaction and for washing the catalyst.

The duration of the washing procedure is subject to no restrictions, although relatively long washing times and thus very substantial removal of the reaction product or the organic deposits are advantageous.

(2)  Drying of the washed zeolite catalyst at from -50 to 250°C

After the catalyst has been washed, the solvent used is drained or pumped from the reactor. The porous catalyst -then still contains considerable amounts of adhering solvent which is mostly removed by drying in a gas stream at from -50 to 250°C, with the temperature used being in the vicinity of the boiling point of the solvent at the respective pressure. The temperature is typically in the range from 50°C below to 50°C above the boiling point.

An inert gas, e.g. nitrogen, argon, CO2, hydrogen, synthesis gas, methane, ethane or natural gas, is generally used for drying. Preference is given to using nitrogen. The solvent-laden gas is then either disposed of, for example by burning in a flare, or is fed at a suitable point to, for example, the work-up of the reaction product of the process for the oxidation of an alkane and the solvent present therein is recovered.

In a preferred embodiment, washing is carried out under superatmospheric pressure at a temperature above the boiling point of the solvent and, after draining off the solvent, the pressure is reduced to such an extent that part

of the solvent is vaporized by the latent heat of the reactor before or during the introduction of gas for drying.

To supply heat during this step, it is possible to use either a gas or a liquid, for example within the shell of a tube reactor. Preference is given to using a liquid for the temperature range below 150°C and a gas for the temperature range above 150°C.

(3)	Heating of the dried catalyst

After drying, the catalyst to be regenerated is heated. This heating can be carried out by all methods known to those skilled in the art, with heating preferably being carried out in the presence of a stream of inert gas such as nitrogen, CO2, argon, methane, ethane or natural gas.

In a particularly preferred embodiment of the process of the present invention, the catalyst is located in the tubes of a shell-and-tube reactor. In such reactors, the heat is introduced into the system via the space within the shell. The heating rate has to be selected so that no unacceptably high mechanical stresses occur in the reactor. Typical heating rates are from 0.0rC/minto0.2°C/min.

(4)	Regeneration of the heated catalyst by means of a process according to the

present invention

The regeneration of the catalyst, as described in detail in the present application, is subsequently carried out.

(5)	Cooling of the regenerated catalyst obtained in step (4)

After completion of the regeneration in step (4), the regenerated catalyst, preferably the entire reactor with the regenerated catalyst present therein, can be cooled to preferably below 200°C.

(6)	Conditioning of the catalyst obtained in step (4) or step (5)

After regeneration according to the present invention or after cooling, the catalyst can be additionally conditioned to remove the heat of sorption of the solvent or the starting materials in a controlled manner before reuse of

the catalyst. For this purpose, small amounts of a solvent, preferably the same solvent which has been used for the reaction or for washing the catalyst, in particular an alcohol such as methanol, are mixed into the inert gas flowing past the catalyst and the inert gas stream laden with solvent vapor is passed through the catalyst bed. The solvent content and the volume flow of the conditioning gas are selected so that no unacceptable peak temperature occurs in the catalyst. The temperature increase is preferably not more than 100°C above the mean temperature of the heat transfer medium, e.g. in the space within the shell of a tube reactor.

After the liberation of heat has abated, the supply of conditioning gas with solvent is interrupted and the reactor, preferably the fixed-bed reactor, is filled with liquid and operation is recommenced.

In the optional steps (5) and (6) of the process of the present invention, it is important that both cooling and conditioning are not carried out too quickly since in both cases the catalyst bed in the reactor can be adversely affected. Furthermore, an excessively rapid temperature rise within the catalyst during conditioning should be avoided for the same reasons.

The regenerated catalyst is preferably, as indicated above, reused for the reaction "of the alkene with the hydroperoxide. In particular, the regeneration of the present invention or the integrated process for the oxidation of an alkene can be employed for the conversion of propylene into propylene oxide by means of hydrogen peroxide, more preferably in methanolic solution.

The process of the present invention has, in particular, the following advantages:

•	file gentle reaction conditions make it possible to regenerate zeolite catalysts in such a way that the activity is largely retained after regeneration;

•	the regeneration process of the present invention can, when using a fixed-bed catalyst, be carried out in the reactor itself without the catalyst being removed;

•	the solvents used in the regeneration process of the present invention can be identical to the solvents present during the reaction and can all be fully circulated.

The invention is illustrated by the examples below.

A heterogeneous catalyst (60% by weight of titanium zeolite TS-1, 40% by weight of SiO2 binder) used in the epoxidation of propene to propylene oxide was removed from a fixed-bed tube reactor after a running time of several hundred hours (850 h). According to chemical analysis, the material had a carbon content of 3.2% by weight. In the above-defined standard activity test, this catalyst gave a propylene oxide content of only 3.6% by weight.

In a tube reactor (length: 2000 mm, internal diameter: 40 mm), 800 g of this material were heated at 450°C for 2 hours in a stream of 900 1/h of nitrogen and 100 1/h of J^,, maintained under these conditions for 6 hours and cooled again. No evolution of heat in the reactor was observed.

•'The regenerated catalyst had a carbon content of only 0.1% by weight. In the above-defined standard activity test, this catalyst gave a propylene oxide content of 4.9% by weight.

We claim:-

i. A process for the oxidation of an alkene, which comprises reaction of the alkene with a hydroperoxide in the presence of a zeolite catalyst and subsequent regeneration of the catalyst by means of a process for regenerating a zeolite catalyst, which comprises thermal treatment of the catalyst at above 120°C in the presence of a gas stream comprising hydrogen,

2.	The process as claimed in claim 1, wherein the gas stream further comprises CO2 and/or CO in addition to hydrogen.

3.	The process as claimed in claim 1 or 2, wherein the zeolite catalyst is a titanium silicate having an MFI structure.

4.	The process as claimed in any of claims 1 to 3, wherein the regeneration is carried out in a fixed-bed reactor.

5.	The process as claimed in claim 4, wherein the fixed-bed reactor is a tube reactor or a shell-and-tube reactor.

6.	The process as claimed in any of claims 1 to 5, which comprises the following steps:

(1)	washing the zeolite catalyst with a solvent

(2)	drying the washed zeolite catalyst at from -50 to 250C

(3)	heating the dried catalyst

(4)	regenerating the heated catalyst by means of a process as claimed in any of claims 1 to 5.

7.	The process as claimed in claim 6 which further comprises at least one of steps

(5) and (6) below, which are carried out after step (4):

(5)	cooling the regenerated catalyst obtained in step (4)

(6)	conditioning the catalyst obtained in step (4) or instep (5), wherein small amounts of solvent are mixed into the inert gas flowing past the catalyst and the inert gas steam laden with solvent vapour is passed through"the catalyst bed.

8.	The process as claimed in any of claims 1 to 7, wherein the regenerated catalyst

is reused for the reaction of the alkene with the hydroperoxide.

9.	The process as claimed in any of claims 1 to 8, wherein the alkene is propene

and the hydroperoxide is hydrogen peroxide.

Documents:

				0352-chenp-2003  abstract duplicate.pdf

				0352-chenp-2003  abstract.pdf

				0352-chenp-2003  claims duplicate.tif

				0352-chenp-2003  claims.pdf

				0352-chenp-2003  correspondence-others.pdf

				0352-chenp-2003  correspondence-po.pdf

				0352-chenp-2003  description (complete) duplicate.pdf

				0352-chenp-2003  description (complete).pdf

				0352-chenp-2003  form-1.pdf

				0352-chenp-2003  form-13.pdf

				0352-chenp-2003  form-18.pdf

				0352-chenp-2003  form-26.pdf

				0352-chenp-2003  form-3.pdf

				0352-chenp-2003  form-5.pdf

				0352-chenp-2003  others.pdf

				0352-chenp-2003  pct search report.pdf

				0352-chenp-2003  pct.pdf

				0352-chenp-2003  petition.pdf

				352-chenp-2003 claims granted.pdf

				352-chenp-2003 form 1.pdf

				352-chenp-2003 form 3.pdf

				352-chenp-2003 form 5.pdf

« Previous Patent

Next Patent »

Patent Number	224321	

Indian Patent Application Number	352/CHENP/2003	

PG Journal Number	49/2008	

Publication Date	05-Dec-2008	

Grant Date	10-Oct-2008	

Date of Filing	07-Mar-2003	

Name of Patentee	BASF AKTIENGESELLSCHAFT	

Applicant Address	D-67056, LUDWIGSHAFEN,	

Inventors:

#	Inventor's Name	Inventor's Address	

1	DR. JOAQUIM HENRIQUE TELES	REIHERSTR 29A, 67166 OTTERSTADT,	

2	DR. WOLFGANG HARFDER	BERGWALDSTR 16, 69469 WEINHEIM,	

3	DR. PETER RUDOLF	RAUTENTHALERMUHLE 12, 68526 LADENBURG,	

4	ALWIN REHFINGER	ROSENSTR 10, 67112 MUTTERSTADT,	

5	DR. PETER BASSLER	MARIA-MANDEL-STR.18, 68519 VIERNHEIM,	

6	DR. NORBERT RIEBER	LIEBFRAUENSTR. 1C, 68259 MANNHEIM,	

7	DR. ULRICH MULLER	AM STECKEN 14A, 67435 NEUSTADT,	

8	ANNE WENZEL	POTSDAMER RING 14, 76344 EGGENSTEIN-LEOPOLDSHAFEN,	

PCT International Classification Number	BO1J29/90	

PCT International Application Number	PCT/EP01/10489	

PCT International Filing date	2001-09-11	

PCT Conventions:

#	PCT Application Number	Date of Convention	Priority Country	

1	100 44 788.0	2000-09-11	Germany	

© All Indian Patents, 2013-2021.

  Patent data available in the public domain from Indian Patents Office, Department of Industrial Policy and Promotions, Ministry of Commerce and Industry, Government of India.

File: patents/224346-a-process-for-inhibiting-corrosion-on-metals-and-the-organic-compound-obtained-there-from.html
Indian Patents. 224346:A PROCESS FOR INHIBITING CORROSION ON METALS AND THE ORGANIC COMPOUND OBTAINED THERE-FROM

Indian Patents

Recently Granted Patents

  Recently Published Patents

Title of Invention	A PROCESS FOR INHIBITING CORROSION ON METALS AND THE ORGANIC COMPOUND OBTAINED THERE-FROM

Abstract	A process for inhibiting corrosion on metals comprising: Providing a metal surface to be protected; Applying to said surface a protective organic compound, the said organic compound being formed by reacting: a. an alcohol phosphate ester and multi-esters below C16 chain length; and b. any petroleum solvent and/or its derivative; and c. any fatty amines and/or its block polymer; and d. a coupling agent; and e. standard additives for colour and odour maintenance; the said process being carried out at a temperature between 30 deg C and 180 deg C; and obtaining a homogenous and biodegradable mass to form an organic compound to reduce corrosion and reduce metal loss.	

Full Text	THE PATENTS ACT, 1970

(39 of 1970)

AND

THE PATENTS RULES 2005

(Section 10, Rule 13)

COMPLETE SPECIFICATION (Section 10)

1. TITLE OF THE INVENTION:  "A PROCESS FOR INHIBITING CORROSION ON METALS AND THE ORGANIC COMPOUND OBTAINED THEREFROM".

2. APPLICANT:

a.	Name : Anil Chintaman Kelkar

b.	Nationality: An Indian national

c.	Address  :  4/l,Vrundavan No.7, Panchavati, Pashan,

Pune-411 008

3. PREAMBLE TO THE DESCRIPTION: COMPLETE The following specification describes the invention.

TECHNICAL FIELD OF THE INVENTION

The present invention is a process to prepare an organic compound to reduce corrosion on metal surface and the compound obtained there-from. The present invention is a process which displaces primary embedded corrosion, dehydrates water and donates antistatic properties by forming a compact corrosion film with chemi-adsorbed organic compound bond to reduce the rate of corrosion at a very low cost.

BACKGROUND OF THE INVENTION

Any metal article, produced or manufactured, always has primary embedded corrosion being integral to the environment of the metal surface. This primary embedded corrosion creates an environment, which is conducive to the growth of corrosion rate.

Primary surface oxide, i.e. iron oxide, is present on the metal surfaces even at the time of manufacturing. This primary surface oxide can be classified into saturated and unsaturated oxide. Any metal when manufactured has primary embedded corrosion due to this saturated oxide. For example, Construction steel like rebar used in Reinforced Cement Concrete, when manufactured by any process, has embedded corrosion on the surface. The unsaturated oxide is responsible for growth of corrosion on metal and its alloys. Being unsaturated it does not require any additional donor from the environment, as the donor exist on the metal surface itself. Exposure to industrial environment, storage, transportation etc. lead to further growth of metal oxidation and corrosion. This increased corrosion and metal oxidation leads to loss of metal, dimension control and surface quality requirements of the ferrous material.

2

There is neither any standard method available to remove the unsaturated oxide nor any method that quarantines such unsaturated oxides so as to selectively control the growth rate of metal loss due to unsaturated oxides.

It is therefore the object of the present invention to selectively control and reduce the rate of corrosion by quarantining such unsaturated oxides from the metal surfaces.

The present invention, therefore, displaces primary embedded corrosion, dehydrates water from the unsaturated oxide and donates anti static properties to reduce the rate of corrosion.

PRIOR ART

In prior art there exist no processes or methods that selectively deal with the removal of the unsaturated oxides from metal surface to stop further corrosion growth rate and metal loss. Nonetheless there are various methods that deal with the removal of corrosion by varied means.

References:

1.	NATCO Group publication.

2.	US 61370

3.	DE3828489 - Process for producing corrosion-inhibiting oxide layers

3

NATCO Group publication:

In aqueous systems, there are two basic ways to inhibit corrosion: -

•	Remove the corrosive oxygen from the water, either by mechanical or chemical de-aeration.

•	Add corrosion inhibitors.

Corrosion inhibitors

A corrosion inhibitor is any substance, which effectively decreases the corrosion

rate when added to an environment.

•	Passivating (anodic) inhibitors form a protective oxide film on the metal surface. They are the best inhibitors because they can be used in economical concentrations, and their protective films are tenacious and tend to be rapidly repaired if damaged.

•	Precipitating (cathodic) inhibitors are simply chemicals which form insoluble precipitates that can coat and protect the surface

Adsorption inhibitors have polar properties, which cause them to be adsorbed on the surface of the metal. They are usually organic materials.

Passivation inhibitors

Examples of passivators (anodic inhibitors) include chromate, nitrite, molybdate, and orthophosphate. All are oxidizers and promote passivation by increasing the electrical potential of the iron. Chromate and nitrite do not require oxygen and thus can be effective.

4

s

i

Precipitating inhibitors

Orthophosphate is a good example of a precipitating inhibitor, which exhibits a dual mechanism, acting as both an anodic passivator and a cathodic precipitator.

Copper corrosion inhibitors

The most effective corrosion inhibitors for copper and its alloys are the aromatic

triazoles, such as benzotriazole (BZT) and tolyltriazole (TTA). These compounds

bond directly with cuprous oxide at the metal surface, forming a "chemisorbed"

film.

Adsorbtion inhibitors

Adsorption inhibitors must have polar properties in order to be adsorbed, such as amines. Often, these molecules have dual functionality. They contain a hydrophilic group, which adsorbs onto the metal surface and an opposing hydrophobic group, which prevents further wetting of the metal.

Silicates

For many years, silicates have been used to inhibit aqueous corrosion, particularly in potable water systems. Their mechanism of inhibition has not yet been firmly established. They appear to inhibit by an adsorption mechanism. Silicates are slow-acting inhibitors, in some cases, 2 or 3 weeks may be required to establish protection fully.

5

US 61370

In yet another prior art, Corrosion of ferrous metal and aluminum surfaces, in particular, is inhibited by a layer of an organic-metallic complex of a polyamine with a (i) metal oxide, or (ii) metallate ion, or (iii) water-soluble metallate salt, in aqueous systems having a pH greater than about 7. The polyamine contains at least four (4) amine groups, two of which are secondary amine groups. The effect of the N atoms stretched over the length of the polyamine produces a "caging effect'0 which immobilizes the oxide, or metallate ions, thus forming the protective layer. The organic-metallic complex deposited on the metal's surface forms the "amine-metallic" layer, which may be either an "amine-metal oxide complex" which is a coordination complex, or, an "amine-metallate complex". The amine-metallate complex may be either an ionic complex of "amine metallate ions", or, a mixture of the polyamine and metallate salt which mixture is not a complex, but in solution, behaves like one, and is therefore referred to as an admixture complex of an "amine+metallate salt". The organic-metallic complex may be present in a concentration from about 10 ppm to about 5% by wt in neutral or basic aqueous solution. In the lower range of this conc, up to about 2000 ppm, the complex is useful in aqueous process streams; in the higher range, from 2000 ppm to 5%, for a rinse for phosphated metal parts, in lieu of a conventional chromate rinse.

DE3828489

This invention relates to a process for producing corrosion-inhibiting oxide layers on surfaces of structural elements consisting of steels or nickel-based alloys by hot-water oxidation of the structural elements for several hours in an

6

i

aqueous medium, in particular for suppression of the radioactive contamination of the inside surfaces of primary circuits of water-cooled nuclear reactors. The object according to the invention is achieved in such a way that at least hydrated oxides, known per se, of metals of subgroup IV of the periodic table of the elements are released in the aqueous solution and the concentration of the metal compounds, which lead to the formation of these hydrated oxides, does not exceed the order of magnitude of 1 mu mol/1. It has been found that the hydrated oxides of extremely low solubility of some metals, above all of titanium and zirconium, in a particle size of less than 10 ran act as crystallization nuclei during the formation of the protective layer. They are also capable of penetrating into pores, which may already be present, having diameters of from 10 to 100 ran. The protection becomes effective in a total quantity, specific to unit area, of foreign metals in the order of magnitude from 0.1 g/m, i.e. at only about 1/100 of the quantity hitherto used.

DRAWBACKS IN PRIOR ART:

1.	No standard method and compound available to remove the unsaturated oxide so as to arrest or control the growth rate of metal loss and corrosion.

2.	The corrosion control or rust preventive oils do not attempt to quarantine the unsaturated oxide.

3.	Films or layers formed on metal surface are more than 1 micron in thickness.

4.	Quantity of the rust preventive oils to be applied is considerably more resulting in increase of costs.

5.	As the unsaturated oxide is not quarantined the rate of corrosion restarts immediately thereby requiring repetitive treatment of the entire process of application at very less time intervals.

7

6.  The methods or processes are curative rather than preventive in nature.

Object of the present invention, therefore, is removing the drawbacks or the deficiencies of the prior art thereby reducing the growth rate of corrosion and metal loss which is due to the primary oxide which forms at the time of manufacturing on the ferrous metal and its alloys.

Yet another object of the present invention is to develop a monolayer non-porous film of less than 1 micron with chemi-adsorbed organic compound bond to reduce the rate of corrosion at low very cost.

The foregoing objects of the invention are accomplished and the problems and shortcomings associated with prior art techniques and approaches are overcome by the present invention to reduce corrosion and prevent further metal loss.

Thus, it is the object of the present invention to dewater the metal surface, i.e. to remove the water of crystallization from the unsaturated oxides as such water of crystallization that inhibits ionization.

It is also the object of the present invention to modify the crystal structure of unsaturated oxide, which in effect quarantines the unsaturated oxide for preventing subsequent growth rate of metal loss. This can be achieved only if chemical is donated to the metal surface by chemi-adsorption.

A better and more complete understanding of the invention may be garnered from the detailed description of the preferred embodiment of the best mode of the invention as contemplated by the inventor.

8

DESCRIPTION OF THE PREFERRED EMBODIMENT

In the preferred embodiment an organic compound is formed by a novel process comprising ascertaining the thickness of the layer of corrosion, selecting and mixing specific chemicals to give a synergistic effect so as to displace the primary embedded corrosion and modify the crystal structure of the unsaturated oxide by chemi-adsorption.

The present invention does not give an additional film that can be measured in microns but the collapse of the oxide cavity due to loss of water of crystallization results in reduction of corrosion.

Saturated and Unsaturated oxides do not change its percentage on the surface of the metal but the draining of their water of crystallization accompanied by the change of the crystal structure results in the decrease in the rate of corrosion.

This modification of the crystal structure makes the oxides softer than their original form thereby loosing their anchoring on the metal surfaces.

The present invention therefore is a process to prepare an organic compound comprising mixing of:

a)	an alcohol phosphate ester, a polymer below C16 chain length which acts as a crystal modifier; and

b)	any petroleum solvent or its derivative, to give dehydration property; and

c)	any fatty amines or its block polymer to give antistatic/ high wetting property;

9

d)	a coupling agent (depending on the product used) is used not only to create a homogenous mass but also enables confirmation as to whether the resulting compound is bio-degradable or not; and

e)	Lanoline, to ensure adequate de-watering property (known as top dose modifier) in case the resulting compound does not have sufficient wetting properties; and

f)	standard additives for colour and odour maintenance;

the said process being carried out at a temperature between 30 deg C and 180 deg C;

obtaining a homogenous and biodegradable mass to form a compound and the compound resulting therefrom to give synergistic effect.

The quantity of the compound so obtained and to be applied depends upon the thickness of the unsaturated oxide present on the metal surface. Depending on the application or the metal and the thickness of the oxide different solvent blends and different coupling agents can be used. Use of Lanoline also helps as a dewatering agent.

The formation of a homogenous and a bio degradable mass is a preferred embodiment of the present invention.

WORKING OR EFFECT OF THE PRESENT INVENTION

The organic compound when applied to metal surfaces brings about the following:

10

a)	Dehydration of water of crystallization from unsaturated oxides,

b)	Modification of crystal structures of such unsaturated oxides thereby quarantining the oxide and making it docile,

c)	Donating antistatic properties.

The unsaturated oxide has empty cavities holding water of crystallization as well as air pockets. On application of the said organic compound the unsaturated oxide looses its water  of crystallization and its crystal structure gets modified

The modified crystal structure of the unsaturated oxide, now being softer, collapses these empty cavities so as to form a mono film as a result of which the mother metal is isolated from the environmental donors such as oxygen, sulphor dioxide, Nitrogen, Carbon dioxide etc. Thus the unsaturated oxide gets quarantined, i.e. now there would be very limited scope for increase or decrease of oxide percentage.

Due to softer oxide conversion, the processing on metal surfaces becomes easier. The presence of high wetting properties forms a monolayer non-porous film which is a milli-micron film, i,e. less than 1 micron, on the metal

surface. This helps in isolating embedded unsaturated oxides. Thus the process creates residual film thickness below 1 micron.

The process thus does not generate any anti-rust preventive film but the result is that the unsaturated oxide, which is embedded to the mother metal is made docile and it disassociates from the anchoring position and hence no external non-porous film is created.

11

The monolayer film itself develops anti-rust properties, which is not the same as applying an external layer like the anti-corrosive oils available in prior art. Thus it is an object of the present invention not to apply an external layer of any rust preventive oils as in prior art but to create a non-porous film, which is a result of the application of the present invention.

The quantity of the ingredients of the organic compound, obtained by the aforesaid process will depend upon the thickness of the unsaturated oxide on the metal surface to which the application is to be made.

Due to high wetting properties of the said organic compound, the mili micron cavities can be easily penetrated. Hence this reduces the quantity of the organic compound required to be applied on the metal surface or minimizes the number of treatments to be made thereon.

STATEMENT OF THE INVENTION:

The present invention therefore comprises :

A process for inhibiting corrosion on metals comprising:

Providing a metal surface to be protected;

Applying to said surface a protective organic compound, the said organic

compound being formed by reacting:

an alcohol phosphate ester and multi-esters below C16 chain length; and

any petroleum solvent and/or its derivative; and

any fatty amines and/or its block polymer; and

a coupling agent; and

standard additives for colour and odour maintenance.

12

The said process is carried out at a temperature between 30 deg C and 180 deg C. A homogenous and biodegradable mass is obtained to form an organic compound to reduce corrosion and reduce metal loss.

The quantity of the said solvents is atleast 50 % with a maximum of 90% of the entire mixture, the proportion of the said alcohol phosphate ester and multi-esters and fatty amines and/or its block polymer being in the ratio 9:1 out of the remaining mixture. The said alcohol phosphate ester, may be selected from a group consisting mono, di, tri, esters derived from carbon chain below C16.

The said petroleum solvents and/or its derivatives are kerosene, mineral turpentine and/or its modified derivatives. The coupling agent may be selected from a group consisting of Lanolin, esters. The metal surface can be ferrous metals or its alloys. The said fatty amine derivative is used as a preservative. The said Lanoline is also used as a dewatering agent to enhance adequate de-watering properties.

The thickness of the oxide layer is measured by means of a magnetic gauge.

The said coupling agent enhances the bio-degradability of the compound.

An organic compound is obtained from the aforesaid process. A method of treating the metal surface with an effective and optimum corrosion-inhibiting amount of the said organic compound.

The formation of the modified crystal structure quarantines the unsaturated oxide. The quarantined unsaturated oxide forms a non-porous monolayer

13

film on the metal surface. The thickness of the monolayer film is less than 1 micron. Further the said residual monolayer film has wetting properties.

Example:

To illustrate the working of the present invention we are citing the following example. This example is just indicative and should not be considered to limiting to this example. The applications would vary according to the specific characteristics of the metal and thus this example cannot be construed to be exhaustive.

Test method and equipments used:

♦	Test method used for cursory testing of each sample made is ASTM D-130

(which shows surface colour change so as to know the crystal structure

has changed.

♦	Magnetic coat gauge is used to measure (saturated and unsaturated) oxide layer on the metal surface.

♦	Standard M.S. grade metal plates are used.

♦	Humidifier is used for environment testing.

14

1

EXPERIMENT:

Three standard M.S.grade plates and three plates treated by spray method with excess drained from surface are kept for reaction for 24 hours at room temperature to get reddish colour change to gray or blackish colour.

Before treatment of two sets of metal plates Blank reading is taken by magnetic coat gauge. And after treatment also reading is taken. Then these two sets of treated and blank plates are kept in humidity chamber for one week and then for one week in open atmosphere for atmospheric corrosion donors. Such six cycles are executed for reading.

2nd Cycle:

15

Results: 1st Cycle:

3rd Cycle:

4th Cycle:

5th Cycle:

16

6th Cycle:

Conclusion:

Reading in growth rate of corrosion is stopped at 6th cycle as standard blank sample covered 90% of the surface area. This result shows rate of corrosion is reduced by minimum 70% when said treatment is repeated 5 times.

The actual growth rate of treated plate as compared with blank plate comes to

14.2%.

ADVANTAGES:

•	The unsaturated oxide is quarantined, whereby there is no increase or decrease of oxide percentage.

•	Due to softer oxide conversion, the processing on metal surfaces becomes easier.

•	A residual mili-micron film, i.e. below 1 micron, on metal surface is formed that helps in isolating embedded unsaturated oxides.

17

•	The invention in the form of the compound can be used as a transit protector (shop primer).

•	It dissociates unsaturated oxide molecules, which is easier to remove than those, which are embedded.

•	The formation of a monolayer film that is less than 1-micron with high wetting properties of the compound reduces the quantity of the compound to be applied. This makes the product significantly cost effective.

18

I

We claim:

1.	A process for inhibiting corrosion on metals comprising:

Providing a metal surface to be protected;

Applying to said surface a protective organic compound, the said organic compound being formed by reacting:

a.	an alcohol phosphate ester and multi-esters below C16 chain length; and

b.	any petroleum solvent and/or its derivative; and

c.	any fatty amines and/or its block polymer; and

d.	a coupling agent; and

e.	standard additives for colour and odour maintenance;

the said process being carried out at a temperature between 30 deg C and 180 deg C;

and obtaining a homogenous and biodegradable mass to form an organic compound to reduce corrosion and reduce metal loss.

2.	A process as claimed in claim 1, wherein the quantity of the said solvents is atleast 50 % with a maximum of 90% of the entire mixture, the proportion of the said alcohol phosphate ester and multi-esters and fatty amines and/or its block polymer being in the ratio 9:1 out of the remaining mixture.

3.	A process as claimed in claim 1, wherein the said alcohol phosphate ester, may be selected from a group consisting mono, di, tri, esters derived from carbon chain below C16.

19

4.	A process as claimed in claim 1, wherein the said petroleum solvents and/or its derivatives are kerosene, mineral turpentine and/or its modified derivatives.

5.	A process as claimed in claim 1, wherein the said coupling agent may be selected from a group consisting of Lanolin, esters.

6.	A process as claimed in claim 1, wherein the said metal surface can be ferrous metals or its alloys.

7.	A process as claimed in claim 1, wherein the said fatty amine derivative is used as a preservative.

8.	A process as claimed in claim 1 and claim 5, wherein the said Lanoline is also used as a dewatering agent to enhance adequate de-watering properties.

9.	A process as claimed in claim 1, wherein the thickness of the oxide layer is measured by means of a magnetic gauge.

10.A process as claimed in claim 1, wherein the said coupling agent enhances the bio-degradability of the compound.

11 .An organic compound obtained from reacting:

a.	an alcohol phosphate ester and multi-esters below C16 chain

length; and

b.	any petroleum solvent and/or its derivative; and

c.	any fatty amines and/or its block polymer; and

d.	a coupling agent; and

e.	standard additives for colour and odour maintenance;

as claimed in claim 1.

18

12.A process to inhibit corrosion and compound obtained there-from in claims 1 to 11 substantially as herein described with reference to the accompanying examples.

Dated this 18th day of October 2005,

ANAND DESHPANDE For Nehru and Co. Agent for Applicant

19

Documents:

				581-mum-2005-cancelled page(13-5-2005).pdf

				581-mum-2005-claim(granted)-(13-05-2005).doc

				581-mum-2005-claim(granted)-(13-5-2005).pdf

				581-mum-2005-claims.doc

				581-mum-2005-claims.pdf

				581-mum-2005-correspondence others.pdf

				581-mum-2005-correspondence received.pdf

				581-mum-2005-correspondence(25-2-2008).pdf

				581-mum-2005-correspondence(ipo)-(29-9-2008).pdf

				581-mum-2005-description (complete).pdf

				581-mum-2005-form 1(13-5-2005).pdf

				581-mum-2005-form 18(26-4-2006).pdf

				581-mum-2005-form 2(granted)-(13-05-2005).doc

				581-mum-2005-form 2(granted)-(13-5-2005).pdf

				581-mum-2005-form 26(26-4-2006).pdf

				581-mum-2005-form 3(22-2-2008).pdf

				581-mum-2005-form 9(20-10-2005).pdf

				581-mum-2005-form-1.pdf

				581-mum-2005-form-2.doc

				581-mum-2005-form-2.pdf

				581-mum-2005-form-26.pdf

				581-mum-2005-form-9.pdf

				581-mum-2005-form-pct-isa-210(13-5-2005).pdf

« Previous Patent

Next Patent »

Patent Number	224346	

Indian Patent Application Number	581/MUM/2005	

PG Journal Number	06/2009	

Publication Date	06-Feb-2009	

Grant Date	10-Oct-2008	

Date of Filing	13-May-2005	

Name of Patentee	ANIL CHINTAMAN KELKAR	

Applicant Address	4/1, VRUNDAVAN NO.7, PANCHAVATI, PASHAN, PUNE 411 008.	

Inventors:

#	Inventor's Name	Inventor's Address	

1	ANIL CHINTAMAN KELKAR	4/1, VRUNDAVAN NO.7, PANCHAVATI, PASHAN, PUNE 411 008.	

PCT International Classification Number	C09D	

PCT International Application Number	N/A	

PCT International Filing date		

PCT Conventions:

#	PCT Application Number	Date of Convention	Priority Country	

1			NA	

© All Indian Patents, 2013-2021.

  Patent data available in the public domain from Indian Patents Office, Department of Industrial Policy and Promotions, Ministry of Commerce and Industry, Government of India.
