Repository: anandvc/allindianpatents

File: patents/224455-soda-lime-silica-glass-composition-especially-for-producing-substrates.html
Indian Patents. 224455:SODA-LIME-SILICA GLASS COMPOSITION, ESPECIALLY FOR PRODUCING SUBSTRATES

Indian Patents

Recently Granted Patents

  Recently Published Patents

Title of Invention	SODA-LIME-SILICA GLASS COMPOSITION, ESPECIALLY FOR PRODUCING SUBSTRATES

Abstract	The present invention relates to a glass composition intended for the manufacture of thermally stable substrates or plates that comprises the constituents given below, in the following proportions by weight: SiO2 67 - 75 % Al2O3 0.5 - 1 % ZrO2 2 - 7 % Na2O 2 - 9 % K2O 4-11 % MgO 0 - 5 % CaO 5-10% SrO 5 - 12 % BaO 0 - 3 % B2O3 0 - 3 % Li2O 0 - 2 % with the relationships : Na2O + K2O > 10% MgO + CaO + SrO + BaO > 12 % and said composition having a thermal expansion coefficient between 80 and 90 x 10-7 /°C. It also relates to the use of these glass compositions for the production of substrates, especially for emissive displays and for fire-resistant glazing.	

Full Text	SODA-LIME-SILICA GLASS COMPOSITION, ESPECIALLY FOR PRODUCING

SUBSTRATES.

The present invention relates to glass compositions that can be converted into a

glass ribbon, especially by the « float» process, from which ribbon heat-resistant glass

plates can be cut. These plates can be used especially for the production of substrates used

in the manufacture of emissive displays, such as plasma displays, electroluminescent

displays and cold-cathode displays or FEDs (Field Emission Displays), or in the

manufacture of fire-resistant glazing.

The glass employed for producing such substrates is a glass belonging to the

family of soda-lime-silica glasses, commonly used for forming the glazing intended for

buildings or for motor vehicles. Although this type of glass is satisfactory as regards

chemical resistance, flatness and the defects that it contains, the level of performance in

terms of ability to undergo yellowing proves, however, to be insufficient for the intended

application.

In the manufacture of emissive displays, the substrate is subjected to several

treatments for the purpose of stabilizing its dimensions and for attaching a series of layers

of various compounds, such as enamels, that are deposited on its surface. To attach these

layers of variable thicknesses, the substrate is in general heat treated at a temperature

above 550°C. In this regard, it is important to ensure that the expansion coefficient of the

glass used is of the same order of magnitude as that of the compounds deposited on its

surface so as to prevent the appearance of crazing. Although soda-lime-silica glass

generally has a suitable expansion coefficient, its temperature withstand capability is,

however, insufficient and it is necessary to place it on a ground slab to avoid any

deformation during the heat treatments.

Moreover, it has been observed that substrates made of soda-lime-silica glass

bearing heat-treated silver-based layers have a tendency to develop a yellow coloration.

This yellowing phenomenon is attributed to the migration of Ag+ ions into the glass, which

ions are then reduced to the form of colloidal Ag0 particles that absorb light in the

wavelength range from 390 to 420 nanometers. The yellowing of the glass is a contributory

factor in degrading the quality of the image.

The glasses used for the manufacture of fire-resistant glazing belonging to the

category of borosilicate glasses. Such glasses, which exhibit good resistance to heat and

heat shocks, are characterized by a relatively low expansion coefficient. As a result, the

mechanical strength of this type of glass cannot be significantly improved by thermal

toughening as the development of high stresses in the glass is not allowed.

Glass compositions for obtaining plates or substrates with virtually zero

deformation during heat treatments of around 550 to 600°C and capable of undergoing

thermal toughening are disclosed in WO-A-96/11887. These are glass compositions having

the desired properties for plasma displays, which use little or no alumina Al2O3 (0 to 18

%), having a high content (6.5 to 20 %) of zirconia ZrO2 and an SiO2 content not

exceeding 63%.

Compositions for providing thermally stable substrates which combine alumina (0

to 5%) and zirconia (5 to 10%) are also disclosed in FR-A-2 578 550.

However, with one or other of the compositions, the glass yellowing phenomenon

persists. There is therefore a need for improved glass compositions that make it possible to

obtain glasses having the lowest possible degree of yellowing.

The object of the present invention is to propose a glass composition for

manufacturing a plate or a substrate which exhibits improved resistance to yellowing and

retains the abovementioned properties, in particular a thermal expansion coefficient a at

least equivalent to that of known soda-lime-silica glasses.

The subject of the invention is a glass composition intended for the manufacture

of thermally stable substrates or plates that comprises the constituents given below, in the

following proportions by weight:

SiO2 67 - 75 %

Al2O3 0.5 - 1 %

ZrO2 2 - 7 %

Na2O 2 - 9 %

K2O 4-11 %

MgO 0 - 5 %

CaO 5 - 10 %

SrO 5-12 %

BaO 0-3 %

B2O3 0 - 3 %

Li2O 0 - 2 %

with the relationships :

Na2O + K2O > 10%

MgO + CaO + SrO + BaO > 12 %

and said composition having a thermal expansion coefficient between 80 and 90 x 10-7/°C,

especially less than 85 x 10-7/°C, and preferably between 81 and 84 x 10-7/°C.

The substrates or plates obtained from the compositions according to the

invention are capable of undergoing the heat treatments needed for their application, for

example as a plasma display, and have a lower degree of yellowing compared with

soda-lime-silica glasses. The improvement in aging of the glass, consisting in limiting the

appearance of yellow coloration, is not, however, obtained to the detriment of the other

properties of the glass.

The reduction in yellowing stems from the choice of a high SiO2 content (equal or

greater than 67 %), a very low Al2O3 content (0.5 to 1 %) and a low ZrO2 content (2 to 7

%). By virtue of the combination of the constituents, as results from the definition of the

invention, it is possible to obtain glasses having a thermal expansion coefficient that

remains the same order of magnitude as that of a conventional soda-lime-silica glass,

namely between 80 and 90 x 10-7/°C, especially less than 85 x 10-7/°C, and preferably

between 81 and 84 x 10-7/°C measured at a temperature between 20 and 300°C.

The combination of the aforementioned constituents also makes it possible to

obtain glasses having a strain point above 570°C, preferably 580°C, which temperature is

at least about 70°C higher than that of a conventional soda-lime-silica glass. It is known

that the glass no longer exhibits any viscous behavior above the strain point corresponding

to the temperature at which the glass has a viscosity of the order of 1014.5 poise. Thus, the

strain point is a useful reference point for evaluating the temperature withstand capability

of a glass. The strain point of the glasses according to the invention is comparable to that

obtained for other known glasses for producing displays (see WO 96/11 887 and FR 2 758

550).

The glasses according to the invention have in general a density at 25°C of less

than 3, preferably around 2.7, similar to that of the existing glasses used for manufacturing

displays.

The glasses according to the invention are well suited to the melting techniques

associated with the float process, in which the glass floats on a bath of molten metal,

especially tin. They cause only very slight corrosion of the refractories, of the AZS

(alumina-zirconia-silica) type, that are normally employed in this type of furnace.

The glasses according to the invention can be easily melted and converted into

glass ribbon at temperatures of the same order as those used for the manufacture of a

conventional soda-lime-silica glass.

Thus, they generally have a liquidus temperature Tliq corresponding to the melting

point of the batch materials of at most 1180°C, especially between 1130 and 1170°C.

These glasses also have a temperature of at least 1160°C, especially between 1160 and

1200°C at which the viscosity r| (in poise) is such that log? = 3.5. For a person skilled in

the art, this temperature corresponds to the ideal viscosity for forming the glass.

The compositions according to the invention have a "working range", defined by

the temperature difference Tlog ? = 3.5 - Tliq (corresponding to the temperature range allowing

the glass to be melted and formed), of at least 10 to 30°C. This working range, although

narrow, is sufficient for ensuring proper forming without a major risk especially in the

operation of the furnace.

The role of the constituents employed in the glass composition according to the

invention is defined below.

SiO2 plays an essential role. Its content is necessarily equal to or greater than 67

%, without however exceeding 75 %; above this, the melting of the charge and the

refining of the glass require high temperatures, which cause premature wear of the furnace

refractories. Below 67% by weight of silica, the performance of the glass, especially in

terms of yellowing, is reduced. The glasses that are best suited to the conditions of floating

on a bath of molten metal, and have the best properties, contain between 67 and 71% SiO2.

Alumina acts as a stabilizer. It contributes to increasing the chemical resistance of

the glass and the strain point.

ZrO2 also acts as a stabilizer. This oxide increases the chemical resistance of the

glass to a certain extent and helps to increase the strain point. The percentage of ZrO2

generally does not exceed 7% so as not to penalize the melting operation. Although this

oxide is difficult to melt, it has the advantage of increasing only moderately the viscosity

of the glasses according to the invention at high temperatures, unlike the other oxides such

as silica or alumina. The use of the ZrO2 makes it possible avoid introducing oxides such

as B2O3 into these glasses or to increase the amount of alkali metal oxides, one of the

effects of these oxides being to reduce the viscosity of the glass.

Alumina and zirconia fulfill quite similar roles : the sum of the Al2O3 and ZrO2

contents is preferably less than 6 %.

The oxides Na2O and K2O allow the melting point of the glasses and the viscosity

at high temperatures to be maintained within the abovementioned limits. To do this, the

sum of these oxides remains equal to or greater than 10 %, preferably between 10 and 15

%. Compared with a conventional soda-lime-silica glass, the presence of Na2O and K2O

makes it possible for their chemical resistance, especially their hydrolytic resistance, and

their resistivity to be considerably increased. When it is desired to increase the overall

content of Na2O and K2O, it is preferable that it be the K2O content that increases, as this

allows the glass to be thinned without excessively lowering the strain point.

Advantageously, the weight ratio of the Na2O content to the K2O content is less than or

equal to 0.7.

The alkaline-earth oxides have the overall effect of raising the strain point: as a

general rule, their total content, especially the total content of MgO, CaO, SrO, and BaO, is

greater than 12 %, preferably greater than or equal to 15 %.

Above about 15 %, the ability of the glasses to devitrify increases and may

become incompatible with the conditions for manufacturing the glass by floating on a bath

of molten metal. It is essentially CaO and MgO that allow the value of the strain point to

be increased.

To maintain devitrification of the glasses within acceptable limits, the CaO and

MgO weight contents do not exceed 5 % and 10 %, respectively.

BaO and SrO are used to increase the chemical resistance of the glass and BaO

also has the effect of reducing the melting point and the viscosity at high temperatures.

Boron oxide, B2O3, is optional. This network-former oxide may be added to or

substituted for SiO2. It reduces the melting point of the charge and the viscosity of the

glass at high temperatures. It also reduces the ability of the glass to devitrify, particularly

by preventing a rise in the liquidus temperature.

Lithium oxide, Li2O, is also optional. It may be introduced into the glass in an

amount not exceeding 2 % and has the effect in particular of lowering the melting point.

Overall, the melting of the glasses according to the invention remains within

acceptable temperature limits provided that the sum of the SiO2, Al2O3 and ZrO2 contents

remains equal to or less than 83 %, preferably 80 %. The term "acceptable limits" is

understood to mean here that the temperature of the glass corresponding to a viscosity tj,

such that log? = 2 does not exceed about 1560°C and preferably 1550°C.

The preferred glass compositions according to the invention comprise the

constituents below in the following proportions :

SiO2 67 - 75 %

Al2O3 0.5 - 1 %

ZrO2 2 - 5 %

Na2O 2 - 4 %

K2O 7-11 %

MgO 0 - 2 %

CaO 6 - 10 %

SrO 6-12 %

BaO 0 - 2 %

B2O3 0 - 3 %

Li2O 0 - 2 %.

The glass compositions according to the invention can be used for the

manufacture of heat-resistant plates, especially for forming substrates for plasma,

electroluminescent or field-emission displays. These substrates may be obtained by cutting

glass sheets from a continuous glass ribbon obtained by floating the glass on a bath of

molten metal. They may have a glass thickness that varies from 0.5 mm to 10 mm.

These plates may also be used for the manufacture of fire-resistant glazing, again

especially obtained by cutting them from a ribbon of floated glass.

The advantages afforded by the compositions according to the invention will be

more fully appreciated through the illustrative examples given in Table 1 appended hereto.

Examples 1 to 4 describe glass compositions according to the invention. The glass

of Example 5 corresponds to a conventional soda-lime-silica glass composition used to

manufacture a glass ribbon by the float process. The glass of Example 6 is a glass sold

under the name PD200 by Asahi, suitable for the production of emissive displays.

This table gives, for each example, the weight contents and the values of the

properties of the glasses obtained, namely the strain point, the thermal expansion

coefficient a25-300°c, b*, Tliq - Tlog ? = 3.5, Tlog ? = 2 and density.

The value of b* is representative of the degree of yellowing of the glass. It is

measured in the following manner :

A film of metallic silver is deposited on the surface of the glass using the

"sputtering" method. The glass is then heated to 580°C at the rate of 10°C/min, maintained

at this temperature for 30 min and then cooled to room temperature at the rate of 5°C/min.

The glass is immersed in an HNO3 solution in order to remove the silver film. The

chromatic coordinate b* is measured under illuminant D65 taking the colorimetric reference

observer described by the Commission Internationale de l'Eclairage (CIE) 1931.

The other properties were measured using methods well known to those skilled in

the art.

As Examples 1 to 4 show, the degree of yellowing after heat treatment of the

glasses according to the invention is markedly lower than that of the soda-lime-silica glass

of Example 5 or of the display glass of Example 6.

It should be noted that the coefficient a retains a satisfactory value, of greater than

80 x 10-7/°C, comparable to the aforementioned reference glasses.

The strain point of the glasses according to the invention is much higher than that

of the soda-lime-silica glass and is improved over the display glass.

Moreover, the glasses according to the invention are manufactured under the float

process conditions without any problems, whether as regards melting in the furnace or

floating on the bath of molten metal, given that the difference between the temperature

Tlog ? = 3.5 and the liquidus temperature Tliq remains positive.

WE CLAIM;

1. A glass composition intended for the manufacture of thermally

stable substrates for emissive displays or plates characterized

in that it comprises the constituents below, the following

proportions by weight:

SiO2 67-75%

Al2O3 0.5-1%

ZrO2 2-7%

Na2O 2-9%

K2O 4-11%

MgO 0-5%

CaO 5-10%

SrO 5-12%

BaO 0-3%

B2O3 0-3%

Li2O 0-2%

with the relationships:

Na2O + K2O > 10%

MgO + CaO + SrO + BaO > 12%

and said composition having a thermal expansion coefficient

between 80 and 90 x 10-7/°C, especially less than 85 x 10-7/°C,

and preferably between 81 and 84 x 10-7/°C.

2. The composition as claimed in claim 1, wherein the sum of the

MgO, CaO, SrO and BaO contents is greater than or equal to

15% and less than or equal to 30%.

3. The composition as claimed in either of claims 1 and 2, wherein

the sum of the Na2O and K2O contents is between 10 and 15%.

4. The composition as claimed in one of claims 1 to 3, wherein the

weight ratio of the Na2O content to the K2O content is greater

than or equal to 0.18 and less than or equal to 0.7.

5. The composition as claimed in one of claims 1 to 4, wherein the

SiO2 content is less than 71%.

6. The composition as claimed in one of claims 1 to 5, wherein the

sum of the Al2O3 and ZrO2 contents is greater than or equal to

2.5% and less than or equal to 6%.

7. The composition as claimed in one of claims 1 to 6, wherein it

comprises the constituents below in the following proportions

by weight:

SiO2 67-75%

Al2O3 0.5-1%

ZrO2 2-5%

Na2O 2-4%

K2O 7-11%

MgO 0-2%

CaO 6-10%

SrO 6-12%

BaO 0-2%

B2O3 0-3%

Li2O 0-2%

8. The composition as claimed in one of claims 1 to 7, wherein it

has a strain point of greater than 570°C, preferably greater than

580°C.

9. The composition as claimed in one of claims 1 to 8, wherein it

has a liquidus temperature Tliq of at most 1180°C, preferably

between 1130 and 1170°C.

10. The composition as claimed in one of claims 1 to 9, wherein it

has a viscosity corresponding to log? = 3.5 at a temperature at

least to 1160°C, preferably between 1160 and 1200°C.

11. The composition as claimed in one of claims 1 to 10, wherein it

has a viscosity corresponding to log? = 2 at a temperature not

exceeding 1560°C, preferably 1550°C.

12. The composition as claimed in one of claims 1 to 11, wherein it

has a density at 25°C of less than 3, preferably around 2.7.

The present invention relates to a glass composition intended for the manufacture

of thermally stable substrates or plates that comprises the constituents given below, in the

following proportions by weight:

SiO2 67 - 75 %

Al2O3 0.5 - 1 %

ZrO2 2 - 7 %

Na2O 2 - 9 %

K2O 4-11 %

MgO 0 - 5 %

CaO 5-10%

SrO 5 - 12 %

BaO 0 - 3 %

B2O3 0 - 3 %

Li2O 0 - 2 %

with the relationships :

Na2O + K2O > 10%

MgO + CaO + SrO + BaO > 12 %

and said composition having a thermal expansion coefficient between 80 and 90 x 10-7 /°C.

It also relates to the use of these glass compositions for the production of substrates,

especially for emissive displays and for fire-resistant glazing.	

Documents:

« Previous Patent

Next Patent »

Patent Number	224455	

Indian Patent Application Number	02342/KOLNP/2005	

PG Journal Number	42/2008	

Publication Date	17-Oct-2008	

Grant Date	14-Oct-2008	

Date of Filing	23-Nov-2005	

Name of Patentee	SAINT-GOBAIN GLASS FRANCE	

Applicant Address	"LES MIROIRS", 18, AVENUE D'ALSACE, F-92400 COURBEVOIE	

Inventors:

#	Inventor's Name	Inventor's Address	

1	GOULAS, CATHERINE	20, AVENUE D'LVRY, F-75013 PARIS	

PCT International Classification Number	C03C 3/078	

PCT International Application Number	PCT/FR04/001132	

PCT International Filing date	2003-05-07	

PCT Conventions:

#	PCT Application Number	Date of Convention	Priority Country	

1	03/05588	2003-05-07	France	

© All Indian Patents, 2013-2021.

  Patent data available in the public domain from Indian Patents Office, Department of Industrial Policy and Promotions, Ministry of Commerce and Industry, Government of India.

File: patents/224484-a-metal-complex-a-catalyst-and-a-process-for-the-polymerization-of-olefins.html
Indian Patents. 224484:A METAL COMPLEX, A CATALYST AND A PROCESS FOR THE POLYMERIZATION OF OLEFINS

Indian Patents

Recently Granted Patents

  Recently Published Patents

Title of Invention	A METAL COMPLEX, A CATALYST AND A PROCESS FOR THE POLYMERIZATION OF OLEFINS

Abstract	A metal complex corresponding to the formula (I). Wherein the substituents are as described in the description.	

Full Text		

Documents:

				115-CHENP-2005  ABSTRACT.pdf

				115-CHENP-2005  CLAIMS.pdf

				115-CHENP-2005  CORRESPONDENCE OTHERS.pdf

				115-CHENP-2005  CORRESPONDENCE PO.pdf

				115-CHENP-2005  DESCRIPTION (COMPLETE).pdf

				115-CHENP-2005  FORM-1.pdf

				115-CHENP-2005  FORM-18.pdf

				115-CHENP-2005  FORM-3.pdf

				115-CHENP-2005  FORM-5.pdf

				115-CHENP-2005  PCT.pdf

				115-CHENP-2005  PETITIONS.pdf

				115-CHENP-2005  POWER OF ATTORNEY.pdf

« Previous Patent

Next Patent »

Patent Number	224484	

Indian Patent Application Number	115/CHENP/2005	

PG Journal Number	49/2008	

Publication Date	05-Dec-2008	

Grant Date	16-Oct-2008	

Date of Filing	01-Feb-2005	

Name of Patentee	DOW GLOBAL TECHNOLOGIES, INC.	

Applicant Address	Washington Street, 1790 Building, Midland, Michigan 48674	

Inventors:

#	Inventor's Name	Inventor's Address	

1	GRAF, DAVID, D	5408 Fairway Place, Midland, MI 48640	

2	KUHLMAN, ROGER, L.	2533 Spring Street, South Charleston, WV 25303	

PCT International Classification Number	C07F7/28	

PCT International Application Number	PCT/US2003/016265	

PCT International Filing date	2003-05-22	

PCT Conventions:

#	PCT Application Number	Date of Convention	Priority Country	

1	60/400,489	2002-08-02	U.S.A.	

© All Indian Patents, 2013-2021.

  Patent data available in the public domain from Indian Patents Office, Department of Industrial Policy and Promotions, Ministry of Commerce and Industry, Government of India.

File: patents/224508-a-continuous-process-for-the-olefin-polymerization-in-a-fluidized-bed-reactor.html
Indian Patents. 224508:A CONTINUOUS PROCESS FOR THE OLEFIN POLYMERIZATION IN A FLUIDIZED BED REACTOR

Indian Patents

Recently Granted Patents

  Recently Published Patents

Title of Invention	A CONTINUOUS PROCESS FOR THE OLEFIN POLYMERIZATION IN A FLUIDIZED BED REACTOR

Abstract	A continuous process for the olefin polymerization in a fluidized bed reactor, said process comprising continuously passing a gaseous stream comprising one or more alpha-olefin monomers through the fluidized bed in the presence of a polymerization catalyst under reactive conditions, withdrawing polymeric product and unreacted fluids from the reactor, cooling part of said unreacted fluids below the dew point to form a two-phase mixture of gas and condensed liquid and reintroducing said two-phase mixture into the reactor, the process being characterized in that said twophase mixture is reintroduced under the distribution plate of the reactor so that a part of condensed liquid is separated from the gas and is successively fed above the fluidized bed through an external pipe connecting the bottom of the reactor to a point situated above the upper limit of the fluidized bed of polymer particles.	

Full Text	 

TITLE:

Gas-phase olefin polymerization process

The present invention relates to a process for the gas-phase polymerization of olefins in a fluidized bed reactor.

The development of catalysts with high activity and selectivity of the Ziegler-Natta type and, more recently, of the metallocene type has led to the widespread use on an industrial scale of processes in which the olefin polymerization is carried out in a gaseous medium in the presence of a solid catalyst. An example of said gas-phase polymerization processes involves the use of a fluidized bed reactor wherein a bed of polymer particles are maintained in a fluidized state by the upward flow of gaseous monomer. During the polymerization, fresh polymer is generated by catalytic polymerization of the monomer and polymer product is continuously withdrawn to maintain the bed at a constant volume. Industrial processes employ a distribution plate to dispense the fluidizing gas to the bed, and to act as a support for the bed when the supply of gas is cut off. The polymer product is generally withdrawn from the reactor via a discharge conduit arranged in the lower portion of the reactor near the distribution plate. The fluidized bed comprises a bed of growing polymer particles and catalyst particles. This reaction mixture is maintained in a fluidized condition by the continuos upward flow of a fluidizing gas which comprises recycle gas and monomer make-up. The fluidizing gas enters the bottom of the reactor and is passed through the distribution plate to the fluidized bed.

The polymerization of olefins is an exothermic reaction and it is therefore necessary to provide means to cool the bed to remove the heat of polymerization. In the absence of such cooling the bed would increase in temperature until, for example, the catalyst turns inactive or the polymer particles are partially fused. In a fluidized bed polymerization, the preferred method for removing the heat of polymerization is by feeding to the polymerization reactor

a recycle gas stream at a temperature lower than the desired polymerization temperature. Such a gas stream, while passing througji the fluidized bed, allows conducting away the heat of polymerization. The recycle gas stream is withdrawn from the upper zone of the reactor, cooled by passage through an external heat exchanger and then recycled to the reactor. The temperature of the recycle gas can be adjusted in the heat exchanger to maintain the fluidized bed at the desired polymerization temperature. According to this method of reactor cooling, the recycle gas stream generally comprises, besides the gaseous monomers, also inert and diluent gases, such as propane, and gaseous chain transfer agents, such as hydrogen. Thus, the recycle gas stream serves to supply the monomer to the bed, to fluidize the bed and also to maintain the bed at the desired temperature. Monomers consumed by the polymerization reaction are normally replaced by adding make-up gas to the recycle gas stream.

It is well known that the space time yield, in terms of weight of polymer produced per unit volume of reactor and per unit time, in a commercial gas fluidized bed reactor is limited by the maximum rate at which the heat of polymerization can be removed from the reactor. The rate of heat removal can be increased, for example, by increasing the velocity of the recycle gas and/or reducing the temperature of the recycle gas. However, there is a limit to the velocity of the recycle gas that can be employed in the industrial practice. Beyond this limit the bed can become unstable or even lift out of the reactor along with the gas stream, leading to blockage of the recycle line and damage to the recycle gas compressor. There is also a limit on the extent to which the recycle gas can be cooled in practice. This is primarily determined by economic considerations, and in practice is normally determined by the temperature of the industrial cooling water available on site. Refrigeration can be employed if desired, but this adds to the production costs. Thus, in the commercial practice the use of cooled recycle gas as the only means of

removing the heat of polymerization from the gas fluidized bed reactor has the disadvantage of limiting the maximum production rate. In order to overcome this disadvantage, different methods have been suggested for removing the heat of polymerization from a fluidized bed polymerization process.

EP 89 691 relates to a process for increasing the space time yield in a continuous gas fluidized bed process for the polymerization of olefins. According to this patent, the recycle gas stream is intentionally cooled to a temperature below the dew point of the recycle gas stream to produce a two-phase gas/liquid mixture under conditions such that the liquid phase of said mixture will remain entrained in the gas phase of said mixture. The heat of polymerization is removed by introducing said two-phase mixture into the reactor at a point in the lower region of the reactor, and most preferably at the bottom of the reactor to ensure uniformity of the fluid stream passing upwardly through the fluidized bed. The evaporation of the liquid phase takes place inside the polymerization bed and this ensures a more effective removal of the heat of polymerization. This technique is referred to as operation in the "condensing mode". By operating in the "condensing mode", the cooling capacity of the recycle stream is increased by both the vaporization of the condensed liquids entrained in the recycle stream and as a result of the greater temperature gradient between the entering recycle stream and the reactor. The specification of EP 89 691 states that the quantity of condensed liquid contained in the gas phase should not exceed about 20% by weight and preferably should not exceed about 10% by weight, provided that the velocity of the two-phase recycle stream is high enough to keep the liquid phase in suspension in the gas and to support the fluidized bed in the reactor. The recycle system described in this patent is such that all the condensed liquid is introduced in the lower region of the fluidized bed. As a consequence, the cooling capacity of the recycle stream in the upper region of the fluidized bed is very poor.

US 4,588,790 also relates to a polymerization process of olefins in a fluidized bed reactor by operating in the "condensing mode". This patent deals with the problem of the carryover of solid particles in the recycle stream. The smallest polymer particles, also called the "fines", are carried over by the gaseous stream and are recycled to the reactor together with the liquid phase so that they can create undesiderable "mud" inside the fluidized bed. This "mud" can be formed by the wetting of the fines, their agglomeration and accumulation as "chunks" in regions of relatively low velocity in the system, for instance near the gas distribution plate. In order to minimize the formation of "mud", the specification of US 4,588,790 states that the weight ratio of liquid to solids in the recycle stream should not be less than about 2:1. The higher is said ratio, the lower is the probability of formation of chunks when the "condensing mode" is adopted. As regards the introduction of the condensed liquid inside the fluidized bed, this patent discloses the possibility of splitting the two-phase mixture in more separated streams, and some of them can be introduced directly into the fluidized bed. However, the gases introduced below the fluidized bed must be sufficient to support the fluidized bed and to maintain it in a fluidization condition. Accordingly, the major portion of the two-phase gas/liquid mixture must necessarily be fed at a point below the fluidized bed: this limitation makes ineffective the cooling capacity of the recycle stream in the upper region of the fluidized bed.

EP 699 213 relates to a continuos fluidized bed process for the polymerization of olefins operating in the condensing mode. According to this patent, after the cooling of the recycle stream at a temperature below its dew point, at least part of the condensed liquid is separated by the gas phase and introduced directly into the fluidized bed. In order to gain the maximum benefit in term of cooling of the fluidized bed, the separated liquid must be introduced in the region of the bed that has substantially reached the temperature of the gaseous stream leaving the reactor. The introduction of the separated liquid may be carried

out at a plurality of points within this region of the fluidized bed, and these points may be at different heights within this region. For example, the points of introduction of the liquid into the fluidized bed may be approximately 50-70 cm above the fluidization grid. Injection means are required, preferably nozzles, arranged such that they protrude substantially vertically into the fluidized bed or may be arranged such that they protrude from the walls of the reactor in a substantially horizontal direction. The presence of said injection means could cause undesirable turbulence and serious risk of fouling due to the creation of dead spots in the vicinity of the nozzles or similar injection means. Another drawback of this process is due to the fact that additional equipment is required in the recycle line for separating the condensed liquid from the gas phase, in particular cyclone separators, demister type gas-liquid separators or liquid scrubbers. Furthermore, a pump must be provided downstream the separator in order to allow the injection of the separated liquid along the axis of fluidized bed. As a consequence, the recycle system described in this patent increases the plant costs and the complexity of the plant setup. Also the process of US 6,306,981 requires a separation step wherein at least part of the condensed liquid is separated from the gas phase by means of a separator. According to the teaching of this patent, the separated liquid is transferred by a pump to the reactor and introduced peripherally in the upper portion of the fluidized bed at a location in proximity of the reactor walls. A film of liquid is formed which flows downward along the reactor walls. The vaporization of said liquid film cools the upper region of the fluidized bed without causing an undesirable turbulence in the central core region of the fluidized bed. The process described in this patent improves the level of cooling of the fluidized bed, however also in this case both the gas/liquid separator and the pump along the recycle line increase the plant costs and the complexity of the plant setup. According to EP 825 204, the gas/liquid mixture obtained by cooling the recycle stream is

transferred to the bottom of a fluidized bed reactor, where the condensed liquid is separated from the gaseous stream in a separator which is integral with the fluidized bed reactor. The liquid is withdrawn from the bottom of said integral separator and is introduced into the lower part of the fluidized bed. Also this process requires the use of injection means, preferably nozzles, arranged so as to protrude substantially vertically into the fluidized bed or to protrude from the walls of the reactor in a substantially horizontal direction. The presence of said injection means can cause undesirable turbulence and serious risk of fouling due to the creation of dead spots in the vicinity of the nozzles or other injection means. Furthermore, also this process requires the presence of a pump, downstream the integral separator, for introducing the condensed liquid inside the fluidized bed and for maintaining a continuous circulation and stirring of liquid at the bottom of the integral separator.

It would be desirable to improve the process described in EP 825 204 by avoiding the use of liquid injection means directly protruding into the fluidized bed of polymer particles and, at the same time, simplifying the equipment involved in the recycle line. It has now been found that a particular arrangement in the recycle line of the gas/liquid mixture allows to obtain a more effective cooling of a fluidized bed reactor with the advantages of reducing the complexity of the plant setup and avoiding the use of injection means directly protruding into the fluidized bed.

It is an object of the present invention a continuous process for the olefin polymerization in a fluidized bed reactor, said process comprising continuously passing a gaseous stream comprising one or more a-olefin monomers through the fluidized bed in the presence of a polymerization catalyst under reactive conditions, withdrawing polymeric product and unreacted fluids from the reactor, cooling part of said unreacted fluids below the dew point

to form a two-phase mixture of gas and condensed liquid and reintroducing said two-phase mixture into the reactor* the process being characterized in that:

said two-phase mixture is reintroduced under the distribution plate of the reactor so that a part of condensed liquid is separated from the gas and is successively fed above the fluidized bed through an external pipe connecting the bottom of the reactor to a point situated above the upper limit of the fluidized bed of polymer particles. In the present invention the term "external pipe" is referred to a pipe running outside the fluidized bed reactor5 the inlet of said pipe being placed at the bottom end of the reactor, the outlet of said pipe being placed above the fluidized bed of polymer particles. According to an embodiment of the present invention, the two-phase mixture formed by cooling the unreacted fluids at a temperature below the dew point is reintroduced into the fluidized bed reactor along a direction which is tangential to the reactor walls. Due to this tangential inlet, a part of condensed liquid is separated from the gas by a "centrifugal effect" involved in the zone underlying the distribution plate. Generally, the inlet point of the two-phase mixture into the reactor is situated close to and just below the distribution plate in order to exploit all the space underlying the distribution plate to carry out the above separation.

According to another embodiment, the above separation is achieved by means of one or more baffles placed near the point of reintroduction of the two-phase mixture into the reactor. In this case, a part of condensed liquid is separated from the gas by coalescence of liquid droplets on said baffles and consequent fall by gravity.

In both the embodiments, the separated liquid collects at the bottom of the zone underlying the distribution plate before entering the external pipe. The amount of liquid entering the external pipe is generally comprised in the range of from 20 to 50% by weight of the total condensed liquid. On the other hand, the remaining part of condensed liquid, generally

comprised between 50% and 80% by weight of the total condensed liquid, enters the fluidized bed passing through the slots of the distribution plate.

Only a partial and raw separation of the liquid from the gas is carried out in the reactor zone underlying the distribution plate, so that a two-phase mixture enriched in liquid collects in proximity of the inlet of the external pipe and runs through said pipe, while a two-phase mixture enriched in gas passes through the distribution plate. The latter provides the fluidizing gas needed to keep the polymer bed in a fluidization state. Many advantages can be accomplished by carrying out the process of the invention. In the first place, the introduction of condensed liquid above the fluidized bed improves the cooling of the upper region of the fluidized bed without causing any turbulence and interference with the fluidization conditions of the polymer bed. Simultaneously, the remaining part of condensed liquid moves upwards through the distribution plate so as to effect a good cooling of the lower region of the bed. In order to obtain these advantages, it is essential to arrange a pipe connecting the bottom of the reactor to a region of the reactor situated over the fluidized bed.

According to the present invention, the liquid flows upward in the external pipe without requiring pumping devices. In fact, the pressure gradient Ap existing between the zone underlying the distribution plate and the zone overlying the polymer fluidized bed causes freely the fluid to flow upwards along said pipe. In a manner unknown in the prior art embodiments said pressure gradient, which is made available by the recycle compressor, can be exploited to introduce the condensed liquid into the reactor without using additional pumps or similar devices.

As known, a fluidized bed reactor includes at its top a velocity reduction zone, which is generally of increased diameter compared to the diameter of the fluidized bed portion of the reactor. At the outlet of the external pipe, the liquid is preferably introduced into the

fluidized bed reactor at a point situated above the upper limit of the fluidized bed and below the velocity reduction zone. The liquid can be simply poured onto the top of the fluidized bed or can be sprayed onto the top of the fluidized bed by means of injection devices, such as a plurality of nozzles. One or more feeding points placed along a circumference overlying the fluidized bed can be provided.

It is preferred to operate in such a way that an annular flow of liquid is established inside the external pipe, while the central section thereof is preferably occupied by the upward flow of gas. By so operating, the liquid strictly adheres to the walls of the pipe so as to reduce the probability of clogging the pipe. In order to form said liquid annular film, the diameter of the external pipe should be suitably selected taking into account the liquid flow rate and the pressure gradient Ap existing between the inlet and the outlet of the external pipe. It has been found that the formation of said liquid annular flow is favoured when the liquid entering the external pipe is in an amount comprised from 10 to 20% by weight with respect to the amount of gas entering said pipe. As regards the diameter of the external pipe, this parameter is generally selected at a value of less than 0,15 DR, where DR is the diameter of the fluidized bed reactor. Above this upper limit, an excessive amount of gas enters the external pipe and, as a consequence, the gas passing through the distribution plate is not enough to support the fluidized bed of polymer. A suitable range for the diameter of the external pipe is from 0,01 to 0,15 DR, preferably from 0,02 to 0,08 DR. A further advantage of the invention is that the centrifugal effect involved by the tangential inlet of the recycle stream favours a concentration of the recycled "fines" at the bottom part of the reactor, so that most of the fines are forced to run the external pipe. As a consequence, the process of the invention allows to by-pass the "fines" to the upper region of the fluidized bed reactor, thereby minimizing the amount of fines discharged via the product discharge valve located in the bottom region of the fluidized bed reactor. By doing

so, the catalyst yield can be increased.

According to the invention, the gaseous stream which is continuously passed through the fluidized bed comprises one or more a-olefin monomers. Suitable a-olefin monomers are those of formula CH2=CHR, where R is hydrogen or a hydrocarbon radical having 1-12 carbon atoms. Said gaseous stream can also include one or more alkanes or cycloalkanes as inert condensable gases. Preferably C4-C8 alkanes or cycloalkanes are used as inert condensable gases, in particular butane, pentane or hexane.

Generally, the recycle stream is cooled at a temperature under the dew point to a such extent that it is formed an amount of condensed liquid not exceeding 20% by weight of the total amount of liquid and gas. Preferably, the amount of condensed liquid does not exceed 12% by weight of the total amount of liquid and gas. The condensed liquid comes from the condensable monomers, e.g. propylene, butene-1, hexene-1, octene and the inert condensable gases, e.g. propane, butane, pentane or hexane.

The present invention is now described in detail with reference to the attached Figures 1-2, which are given for illustrative purpose not limiting the scope of the invention. Fig. 1 shows a fluidized bed reactor comprising a reactor body 1 including a fluidized bed 2 of polymer, a fluidization plate 3 and a velocity reduction zone 4. The velocity reduction zone 4 is generally of increased diameter compared to the diameter of the fluidized bed portion of the reactor. The gaseous stream leaving the top of the velocity reduction zone 4 comprises, besides the unreacted monomers, also inert condensable gases, such as isopentane, as well as inert non-condensable gases, such as nitrogen. Said gaseous stream is compressed, cooled and recycled to the bottom of the fluidized bed reactor: from the top of the velocity reduction zone 4 the gaseous stream is transferred via recycle line 5 to a compressor 7 and then to a heat exchanger 8. If appropriate, the recycle line 5 is equipped with a line 6 for feeding monomers, molecular weight regulators and, optionally inert

gases. Passing through the heat exchanger 8, the gaseous stream is cooled below its dew point to form a two-phase mixture of gas and condensed liquid. Said two-phase mixture obtained at the outlet of the heat exchanger 8 is transferred to the bottom of the fluidized bed reactor via line 9. The inlet point of line 9 in the reactor is situated just below the distribution plate 3 and the direction of the inlet of said line 9 is tangential to the reactor wall. Said tangential inlet favours a "centrifugal effect" in the zone underlying the distribution plate 3 so that part of the liquid contained in the two-phase mixture is collected at the bottom part of said zone. As a consequence, a liquid/gas mixture enriched in liquid flows through the external pipe 10, while a liquid/gas mixture enriched in gas passes through the slots of the distribution plate 3. In this way an amount of upwardly flowing gas sufficient to maintain the bed in a fluidized condition is ensured.

The inlet of the external pipe 10 is placed at the bottom end of the fluidized bed reactor while the outlet of the pipe 10 is situated above the upper limit of the fluidized bed 2 and below the velocity reduction zone 4. No pumping devices are required to guarantee the flow of condensed liquid upwardly into the external pipe 10. At the outlet of the external pipe 10, the liquid is sprayed onto the top of the fluidized bed 2 by means of injection devices (not shown).

Generally, the various catalyst components are fed to the reactor through a line 11 that is preferably placed in the lower part of the fluidized bed 2. The polymer can be discharged through a line 12 placed at the bottom of the fluidized bed 2. Make-up monomers can be also introduced into the reactor in either liquid or gaseous form via line 13. Fig. 2 is a sectional view of the reactor body 1 at a level situated just below the distribution plate 3 in correspondence of the inlet point of line 9 in the reactor: as shown, the direction of the inlet of line 9 is tangential to the reactor wall.

The process of the invention is operated with a gas velocity in the fluidised bed which must be greater or equal to that required for the fluidisation of the bed. The polymerisation is preferably carried out by using a gas velocity in the range 40 to 100 cm/sec, more preferably 50 to 80 cm/sec. The distribution plate 3 can be of conventional design, for instance, a flat or dished plate perforated by a plurality of slots distributed more or less uniformly across its surface. Slots of rectangular shape and having a large opening, for instance 12 x 40 mm, are preferably adopted in the present invention: these slots foster the passage of a gas flow containing droplets of entrained liquid.

As it can be easily understood from the embodiment shown in Fig. 1, the remarkable advantages of the process of the invention in term of reactor cooling are obtained simplifying the equipment arranged along the recycle line, which comprises only a compressor and a heat exchanger, and avoiding the use of injection means of condensed liquid directly protruding into the fluidized bed.

The process according to the present invention is particularly suitable for the manufacture of polymers or copolymers of a-olefins, such as high density polyethylene (HDPE), linear low density polyethylene (LLDPE), polypropylene (PP), random copolymers (RACO) of ethylene and propylene, and of ethylene or propylene with other a-olefins, ethylene-propylene rubbers (EPR), ethylene-propylene-diene rubbers (EPDM), heterophasic copolymers (HECO).

The polymerization is generally carried out at a pressure of between 0.5 and 6 MPa and at a temperature of between 30 and 130°C. For instance, for LLDPE production the temperature is suitably in the range 80-90°C and for HDPE the temperature is typically 85-105°C depending on the activity of the catalyst system.

The polymerization process herewith described is not restricted to the use of any particular family  of polymerization  catalysts.  The  invention  is  useful  in  any  exothermic

polymerization reaction employing any catalyst, whether it is supported or unsupported, and regardless of whether it is in pre-polymerized form.

The polymerization reaction may be carried out in the presence of a catalyst system of the Ziegler-Natta type. Ziegler-Natta catalyst systems are solid catalyst systems comprising the reaction product of:

A)	a solid component comprising a titanium compound supported on a magnesium halide in active form and optionally an electron donor compound (inside donor);

B)	an alkyl aluminum compound, optionally in the presence of an electron donor compound (outside donor).

Suitable titanium compounds are Ti halides (such as TiCU, TiCk), Ti alcoholates, Ti haloalcoholates. Such high-activity catalyst systems are capable of producing large amounts of polymer in a relatively short time avoiding the step of removing catalyst residues from the polymer.

Other useful catalysts are the vanadium-based catalysts, which comprise the reaction product of a vanadium compound with an aluminum compound, optionally in the presence of a halogenated organic compound. Optionally the vanadium compound can be supported on an inorganic carrier, such as silica, alumina, magnesium chloride. Suitable vanadium compounds are VCI4, VCI3, VOCI3, vanadium acetyl acetonate.

Other suitable catalysts are single site catalysts, i.e. compounds of a metal belonging to groups IDA to VIILA (IUPAC notation) of the Periodic Table of the Elements, including elements belonging to the group of the rare earth, linked with a n bond to one or more cyclopentadienyl type rings, utilized with a suitable activating compound, generally an alumoxane, such as those described in EP 129 368. As an example of single site catalysts, the "constrained geometry" catalysts can be used, such as those disclosed inEP416815. Well-known constrained geometry catalysts are described in EP-A-0 416 815, EP-A-0 420

436, EP-A-0 671 404, EP-A-0 643 066 and WO-A-91/04257. Also Metallocene complexes can be cited as single-site catalysts, such as those described in WO 98/22486, WO 99/58539 WO 99/24446, USP 5,556,928, WO 96/22995, EP-485S22, EP-485820, USP 5,324,800 and EP-A-0 129 368. Heterocyclic metallocenes, such as those described in WO 98/22486 and WO 99/24446, can be also used.

Other useful catalysts are those based on chromium compounds, such as chromium oxide on silica, also known as Phillips catalysts.

The catalyst may suitably be employed in the form of a pre-polymer powder prepared beforehand during a pre-polymerization stage with the aid of a catalyst as described above. The pre-polymerization may be carried out by any suitable process, for example, polymerization in a liquid hydrocarbon diluent or in the gas phase using a batch process, a semi-continuos process or a continuos process.

CLAIMS

A continuous process for the olefin polymerization in a fluidized bed reactor, said process comprising continuously passing a gaseous stream comprising one or more a-olefin monomers through the fluidized bed in the presence of a polymerization catalyst under reactive conditions, withdrawing polymeric product and unreacted fluids from the reactor, cooling part of said unreacted fluids below the dew point to form a two-phase mixture of gas and condensed liquid and reintroducing said two-phase mixture into the reactor, the process being characterized in that: said two-phase mixture is reintroduced under the distribution plate of the reactor so that a part of condensed liquid is separated from the gas and is successively fed above the fluidized bed through an external pipe connecting the bottom of the reactor to a point situated above the upper limit of the fluidized bed of polymer particles.

The process according to claim 1, wherein said two-phase mixture is reintroduced under the distribution plate along a direction which is tangential to the reactor walls.

The process according to claims 1-2, wherein said part of condensed liquid is separated from the gas by a centrifugal effect.

The process according to claim 1, wherein said part of condensed liquid is separated from the gas by coalescence of liquid droplets and consequent fall by gravity.

The process according to claims 1-4, wherein the separated liquid collects at the bottom of the zone underlying the distribution plate before entering said external pipe.

6.	The process according to claims 1-5, wherein the liquid entering the external pipe is

comprised in the range from 20 to 50% by weight of the total condensed liquid.

7.	The process according to claim 6, wherein said liquid flows upward in the external

pipe without requiring pumping devices.

8.	The process according to claims 6-7, wherein said liquid is introduced into the

fluidized bed reactor at a point situated above the upper limit of the fluidized bed

and below the velocity reduction zone.

9.	The process according to claims 6-8, wherein said liquid is sprayed onto the top of

said fluidized bed by means of injection devices.

10.	The process according to claims 6-9, wherein said liquid is in an amount comprised

from 10 to 20% by weight with respect to the amount of gas entering the external

pipe.

11.	The process according to claims 1-10, wherein the diameter of said external pipe is

from 0,01 to 0,15 DR, where DR is the diameter of the fluidized bed reactor.

12.	The process according to claims 1-11, wherein the remaining part of condensed

liquid enters the fluidized bed passing through the distribution plate.

13.	The process according to claim 1, wherein the gaseous stream which is

continuously passed through the fluidized bed comprises one or more monomers of

formula CH2=CHR, where R is hydrogen or a hydrocarbon radical having 1-12 car

bon atoms.

14.	The process according to claim 13, wherein said gaseous stream includes also one

or more C4-C8 alkanes or cycloalkanes as inert condensable gases.

Documents:

				2678-chenp-2005 abstract duplicate.pdf

				2678-chenp-2005 claims duplicate.pdf

				2678-chenp-2005 description (complete) duplicate.pdf

				2678-chenp-2005-abstract.pdf

				2678-chenp-2005-claims.pdf

				2678-chenp-2005-correspondnece-others.pdf

				2678-chenp-2005-correspondnece-po.pdf

				2678-chenp-2005-description(complete).pdf

				2678-chenp-2005-drawings.pdf

				2678-chenp-2005-form 1.pdf

				2678-chenp-2005-form 3.pdf

				2678-chenp-2005-form 5.pdf

				2678-chenp-2005-form18.pdf

				2678-chenp-2005-pct.pdf

« Previous Patent

Next Patent »

Patent Number	224508	

Indian Patent Application Number	2678/CHENP/2005	

PG Journal Number	49/2008	

Publication Date	05-Dec-2008	

Grant Date	16-Oct-2008	

Date of Filing	17-Oct-2005	

Name of Patentee	BASELL POLIOLEFINE ITALIA S.r.l	

Applicant Address	VIA PERGOLESI, 25, I-20124 MILANO,	

Inventors:

#	Inventor's Name	Inventor's Address	

1	MEI, GABRIELE	VIA BEATA LUCIA DA NARNI, 3, I-44100 FERRARA,	

2	PENZO, GIUSEPPE	VIA SEGANTINI, 16, MONTANARA DI CURTATONE, I-46010, MANTOVA,	

3	MEIER, GERBEN	SCHUMANNSTRASSE 54, 60325 FRANKFURT,	

PCT International Classification Number	C08F10/00	

PCT International Application Number	PCT/EP04/03638	

PCT International Filing date	2004-04-01	

PCT Conventions:

#	PCT Application Number	Date of Convention	Priority Country	

1	03076135.7	2003-04-17	EUROPEAN UNION	

2	60/482,702	2003-06-26	EUROPEAN UNION	

© All Indian Patents, 2013-2021.

  Patent data available in the public domain from Indian Patents Office, Department of Industrial Policy and Promotions, Ministry of Commerce and Industry, Government of India.
