Repository: anandvc/allindianpatents

File: patents/224694-method-and-plant-for-the-heat-treatment-of-solids-containing-iron-oxide.html
Indian Patents. 224694:METHOD AND PLANT FOR THE HEAT TREATMENT OF SOLIDS CONTAINING IRON OXIDE

Indian Patents

Recently Granted Patents

  Recently Published Patents

Title of Invention	METHOD AND PLANT FOR THE HEAT TREATMENT OF SOLIDS CONTAINING IRON OXIDE

Abstract	A method for the heat treatment of solids containing iron oxide, in which fine-grained solids are heated to a temperature of about 630°C in a fluidized-bed reactor (1). To improve the utilization of energy, it is proposed to introduce a first gas or gas mixture from below through a supply tube (3) into a mixing chamber (7) of the reactor (1), the gas supply tube (3) being at least partly surrounded by a stationary annular fluidized bed (10) which is fluidized by supplying fluidizing gas. The gas velocities of the first gas or gas mixture and of the fluidizing gas for the annular fluidized bet (10) are adjusted such that the Particle-Froude Numbers in the gas supply tube (3) are between 1 and 100, in the annular fluidized bed (10) between 0.02 and 2, and in the mixing chamber (7) between 0.3 and 30.	

Full Text	FORM-2

THE PATENTS ACT, 1970

(39 of 1970)

&

THE PATENTS RULES 2003

Complete Specification

(See section 10 and rule 13)

METHOD AND PLANT FOR THE HEAT TREATMENT OF SOLIDS CONTAINING IRON OXIDE

OUTOKUMPU TECHNOLOGY OY

a Finnish Public Limited Company of Riihitontuntie 7, FIN-02200 Espoo, Finland

THE FOLLOWING SPECIFICATION PARTICULARLY DESCRIBES THE INVENTION AND THE MANNER IN WHICH IT IS TO BE PERFORMED.

The present invention relates to a method for the in particular reductive heat treatment of solids containing iron oxide, in which fine-grained solids are heated to a temperature of about 630 C in a fluidized-bed reactor, and to a corresponding plant.

Such method and a plant are known, for instance, from DE 44 10 093 CI, in order to reduce iron-oxide-containing solids such as iron ores, iron ore concentrates or the like. For this purpose, iron-oxide-containing ore is introduced into the fluidized-bed reactor and fluidized with heated reduction gas. The solids are entrained by the gas stream and separated from the exhaust gas in a downstream separator, in order to be recirculated to the reactor. For further processing, solids are withdrawn from the lower region of the reactor.

However, this direct reduction in the fluidized-bed reactor involves the risk that above the distributor grid (gas distributor), which is typically used for distributing the reduction gas, excess temperatures are obtained, as the reduction gas has a high temperature for heating the solids. At the same time, the mass and heat transfer conditions are regarded as unsatisfactory due to the only limited solids retention time of e.g. 20 minutes and the only moderate relative velocities between gas and solids. Due to the additional introduction of exhaust gases of a downstream reduction stage into the reactor, the reactor must have a complicated design, for instance with a diameter reduced by about 30 % in the vicinity of the exhaust gas inlet. In addition, the gas supply conduits are gated at an angle, in order to prevent a clogging of the

conduit to which dust-laden (secondary) gas is admitted, and to allow that solids which have entered the conduit fall back into the reactor.

Description of the Invention

Therefore, it is the object of the present invention to improve the conditions for a mass and heat transfer during the heat treatment of solids containing iron oxide.

In accordance with the invention, this object is solved by a method as mentioned above, in which a first gas or gas mixture is introduced from below through at least one preferably centrally arranged gas supply tube (central tube) into a mixing chamber region of the reactor, the central tube being at least partly surrounded by a stationary annular fluidized bed which is fluidized by supplying fluidizing gas, and in which the gas velocities of the first gas or gas mixture as well as of the fluidizing gas for the annular fluidized bed are adjusted such that the Particle-Froude-Numbers in the central tube are between 1 and 100, in the annular fluidized bed between 0.02 and 2 and in the mixing chamber between 0.3 and 30.

In the method of the invention, the advantages of a stationary fluidized bed, such as a sufficiently long solids retention time, and the advantages of a circulating fluidized bed, such as a good mass and heat transfer, can surprisingly be combined with each other during the heat treatment, while the disadvantages of both systems are avoided. When passing through the upper region of the central tube, the first gas or gas mixture

3

entrains solids from the annular stationary fluidized bed, which is referred to as annular fluidized bed, into the mixing chamber, so that due to the high slip velocities between the solids and the first gas, an intensively mixed suspension is formed and an optimum mass and heat transfer between the two phases is achieved. By correspondingly adjusting the bed height in the annular fluidized bed as well as the gas velocities of the first gas or gas mixture and of the fluidizing gas, the solids loading of the suspension above the orifice region of the central tube can be varied within wide ranges, so that the pressure loss of the first gas between the orifice region of the central tube and the upper outlet of the mixing chamber can be between 1 mbar and 100 mbar. In the case of a high solids loading of the suspension in the mixing chamber, a large part of the solids will separate out of the suspension and fall back into the annular fluidized bed. This recirculation is called internal solids recirculation, the stream of solids circulating in this internal circulation normally being significantly larger than the amount of solids supplied to the reactor from outside. The (smaller) amount of not precipitated solids is discharged from the mixing chamber together with the first gas or gas mixture. The retention time of the solids in the reactor can be varied within a wide range by the selection of height and cross-sectional area of the annular fluidized bed and be adapted to the desired heat treatment. Due to the high solids loading on the one hand and the good mass and heat transfer on the other hand, the formation of local temperature peaks in the mixing chamber can be avoided. The amount of solids entrained from the reactor with the gas stream is completely or at least partly recirculated to the reactor, with the recirculation expediently being fed into the stationary fluidized bed.

4

The stream of solid matter thus recirculated to the annular fluidized bed normally lies in the same order of magnitude as the stream of solid matter supplied to the reactor from outside. Apart from the excellent utilization of the reduction gas, another advantage of the method in ac¬cordance with the invention consists in the possibility of quickly, easily and reliably adjusting the utilization of the reduction gas and the mass transfer to the requirements by changing the flow velocities of the first gas or gas mixture and of the fluidizing gas. Furthermore, the construction of the reactor can be simplified such that the same for in¬stance has a cylindrical shape.

To ensure a particularly effective heat transfer in the mixing chamber and a sufficient retention time in the reactor, the gas velocities of the first gas mixture and of the fluidizing gas are preferably adjusted for the fluidized bed such that the dimensionless Particle-Froude-Numbers (FrP) in the central tube are 1.15 to 20, in particular about 10.6, in the annular fluidized bed 0.115 to 1.15, in particular about 0.28, and/or in the mixing chamber 0.37 to 3.7, in particular about 1.1. The Particle-Froude-Numbers are each 25  defined by the following equation:

With

u = effective velocity of the gas flow in m/s

ps — density of the solid particle in kg/m3

pf =effective density of the fluidizing gas in kg/m

5

dp = mean diameter in m of the particles of the reactor inventory (or the particles formed) during operation of the reactor g = gravitational constant in m/s2 .

When using this equation it should be considered that dp does not indicate the mean diameter (d50) of the material used, but the mean diameter of the reactor inventory formed during the operation of the reactor, which can differ significantly from the mean diameter of the material used (primary particles). Even from very fine-grained material with a mean diameter of e.g. 3 to 10 μrn, particles (secondary particles) with a mean diameter of 20 to 30 μm can be formed for instance during the heat treatment. On the other hand, some materials, e.g. ores, are decrepitated during the heat treatment.

In accordance with a development of the invention it is proposed to adjust the bed height of solids in the reactor such that the annular fluidized bed at least partly extends beyond the upper orifice end of the central tube by a few centimeters, and thus solids are constantly introduced into the first gas or gas mixture and entrained by the gas stream to the mixing chamber located above the orifice region of the central tube. In this way, there is achieved a particularly high solids loading of the suspension above the orifice region of the central tube, which improves the transfer conditions between gas and solids.

By means of the method in accordance with the invention all kinds of iron-oxide-containing ores, in particular iron ores or iron ore concentrates, can effectively be heat-treated.

6

The generation of the amount of heat necessary for the operation of the reactor can be effected in any way known to the expert for this purpose.

In accordance with a particular embodiment of the invention, it is

provided to' supply preheated reduction gas to the reactor for fluidization, which reduces the possibly likewise preheated solids. The reactor temperature for instance lies below the temperature of the mass flows entering the reactor. As reduction gas, gas with a hydrogen content of at least 80 %, preferably above 90 %, is particularly useful.

The consumption of fresh reduction gas can be decreased considerably when the reduction gas is cleaned in a reprocessing stage downstream of the reactor and subsequently recirculated to the reactor. During reprocessing, the gas is first separated from solids, possibly passed through a scrubber and cooled below the dew point of steam, so that the steam content can be reduced, then compressed and enriched with fresh hydrogen.

In accordance with a development of the invention it is proposed to cover part of the energy demand of the reactor by supplying exhaust gases from a downstream reactor, for instance another reduction reactor, which possibly still contains reduction gas. Thus, the necessary demand of fresh reduction gas and fuel can be decreased distinctly. Preferably, the exhaust gas is supplied to the reactor via the central tube, while processed reduction gas is expediently introduced as fluidizing gas into the annular fluidized bed through a conduit.

7

A plant in accordance with the invention, which is in particular suited for performing the method described above, has a reactor constituting a fluidized-bed reactor for the in particular reductive heat treatment of solids containing iron oxide, the reactor having a gas supply system which is formed such that gas flowing through the gas supply system entrains solids from a stationary annular fluidized bed, which at least partly surrounds the gas supply system, into the mixing chamber. Preferably, this gas supply system extends into the mixing chamber. It is, however, also possible to let the gas supply system end below the surface of the annular fluidized bed. The gas is then introduced into the annular fluidized bed e.g. via lateral apertures, entraining solids from the annular fluidized bed into the mixing chamber due to its flow velocity.

In accordance with a preferred aspect of the invention, the gas supply system has a central tube extending upwards substantially vertically from the lower region of the reactor into the mixing chamber of the reactor, which central tube is at least partly surrounded by a chamber in which the stationary annular fluidized bed is formed. The annular fluidized bed need not be circular, but rather other shapes of the annular fluidized bed are also possible in dependence on the geometry of the central tube and of the reactor, as long as the central tube is at least partly surrounded by the annular fluidized bed. Of course, two or more central tubes with different or the same dimensions can also be provided in the reactor. Preferably, however, at least one of the central tubes is arranged approximately centrally, based on the cross-sectional area of the reactor.

8

In accordance with another embodiment of the present invention, the central tube has apertures, for instance in the form of slots, at its shell surface, so that during the operation of the reactor solids constantly get into the central tube through the apertures and are entrained by the first gas or gas mixture from the central tube into the mixing chamber.

In accordance with a preferred embodiment, a separator, for instance, a cyclone for separating solids is provided downstream of the reactor, the separator having a solids conduit which leads to the annular fluidized bed of the first reactor.

To provide for a reliable fluidization of the solids and the formation of a stationary fluidized bed, a gas distributor is provided in the annular chamber of the reactor, which divides the chamber into an upper fluidized bed region and a lower gas distributor chamber. The gas distributor chamber is connected with a supply conduit for fluidizing gas. Instead of the gas distributor chamber, there can also be used a gas distributor composed of tubes.

The energy demand of the plant can be reduced in that the reactor has a supply conduit for hydrogen-containing reduction gas, which leads to the central tube and is connected for instance with the exhaust gas outlet of a separator of another reactor provided downstream of the reactor. Alternatively or in addition, a supply conduit for preheated hydrogen-containing reduction gas, which extends in or leads to the annular chamber, may be provided in the plant in accordance with the invention.

9

To not exceed the technically manageable maximum temperatures of the gases used in the plant, the energy required for the heat treatment should preferably not exclusively be introduced into the reactor via the gases. For this purpose, a preheating stage for the solids may be provided upstream of the reactor, so that already preheated solids are introduced into the reactor. Preferably, the temperature of the solids charged into the reactor lies above the reactoi" temperature.

In the annular fluidized bed and/or the mixing chamber of the reactor, means for deflecting the solid and/or fluid flows may be provided in accordance with the invention. It is for instance possible to position an annular weir, whose diameter lies between that of the central tube and that of the reactor wall, in the annular fluidized bed such that the upper edge of the weir protrudes beyond the solids level obtained during operation, whereas the lower edge of the weir is arranged at a distance from the gas distributor or the like. Thus, solids separated out of the mixing chamber in the vicinity of the reactor wall must first pass by the weir at the lower edge thereof, before they can be entrained by the gas flow of the central tube back into the mixing chamber. In this way, an exchange of solids is enforced in the annuls fluidized bed, so that a more uniform retention time of the solids in the annular fluidized bed is obtained.

The invention will subsequently be described in detail with reference to an embodiment and the drawing. All features described and/or illustrated in the drawing form the subject-matter of the invention per se

10

or in any combination, independent of their inclusion in the claims or their back-reference.

Brief Description of the Drawings

Fig. 1 shows a process diagram of a method and a plant in accordance with an embodiment of the present invention; and Fig. 2 shows an enlarged detail of Fig. 1.

Detailed Description of the Preferred Embodiments

In the method shown in Figure 1, which is in particular suited for the heat treatment of solids containing iron oxide, solids are introduced into a reactor 1 via a supply conduit 2, as can be seen in the enlarged representation of Figure 2. For instance, the cylindrical reactor 1 has a central tube 3 arranged approximately coaxially with the longitudinal axis of the reactor, which central tube extends substantially vertically upwards from the bottom of the reactor 1.

In the vicinity of the bottom of the reactor 1, an annular gas distributor chamber 4 is provided, which at its upper end is terminated by a gas distributor 5 having through openings. A supply conduit 6 opens into the gas distributor chamber 4.

In the vertically upper region of the reactor 1, which forms a mixing chamber 7, a discharge conduit 8 is arranged, which opens into a separator 9 constituting a cyclone.

11

When solids are now introduced into the reactor 1 via the supply conduit 2, a layer annularly surrounding the central tube 3 is formed on the gas distributor 5, which layer is referred to as annular fluidized bed 10. Fluidizing gas introduced into the gas distributor chamber 4 through the supply conduit 6 flows through the gas distributor 5 and fluidizes the annular fluidized bed 10, so that a stationary fluidized bed is formed. The velocity of the gases supplied to the reactor 1 via the gas distributor chamber 4 is adjusted such that the Particle-Froude-Number in the annular fluidized bed 10 is about 0.28.

Due to the supply of more solids into the annular fluidized bed 10, the solids level 11 in the reactor 1 rises to such an extent that solids get into the orifice of the central tube 3. Through the central tube 3, a gas or gas mixture is at the same time introduced into the reactor 1. The velocity of the gas supplied to the reactor 1 preferably is adjusted such that the Particle-Froude-Number in the central tube 3 is about 10.6 and in the mixing chamber 7 about 1.1. Due to these high gas velocities, the gas flowing through the central tube 3 entrains solids from the stationary annular fluidized bed 10 into the mixing chamber 7 when passing through the upper orifice region.

Since the level 11 of the annular fluidized bed 10 is raised above the upper edge of the central tube 3, solids flow over this edge into the central tube 3, whereby an intensively mixed suspension is formed. The upper edge of the central tube 3 can be straight, wavy or serrated, or the shell surface can have lateral inlet openings. As a result of the reduction of the flow velocity due to the expansion of the gas jet and/or by

12

impingement on one of the reactor walls, the entrained solids quickly lose velocity and partly fall back into the annular fluidized bed 10. The amount of non-precipitated solids is discharged from the reactor 1 together with the gas stream via conduit 8. Between the reactor regions of the stationary annular fluidized bed 10 and the mixing chamber 7 a solids circulation is obtained, by means of which a good heat transfer is ensured. Before the further processing, the solids discharged via conduit 8 are separated from the gases or gas mixtures in the cyclone 9.

In accordance with the method shown in Fig. 1, the fine-grained solids such as iron ore are first charged into a preheating stage with Venturi preheater 12. Downstream of the same a cyclone 13 is provided, in which the solids are separated from exhaust gas. From the cyclone 13, the solids are supplied to another Venturi preheater 14. Downstream of the same, a cyclone 15 is in turn provided, in which the solids are separated from exhaust gas and via a bunker 16 and a screw conveyor 17 are supplied to the reactor 1 via conduit 2.

Hot combustion gases from a combustion chamber 18 are supplied to the Venturi preheater 14 for heating the solids, to which combustion chamber fuel is supplied via conduit 10 and combustion air is supplied via conduit 20. It turned out to be advantageous to operate the combustion at a pressure of 0.8 to 10 bar and preferably at atmospheric pressure. The still hot exhaust gases which were separated from the solids in the cyclone 15 are supplied to the first Venturi preheater 12 for preheating the solids. After the separation of the solids in the cyclone 13, the exhaust gas is cleaned in a filter 21.

13

In the reactor 1, the solids are subjected to a heat treatment, with heated reducing fluidizing gas being introduced through conduit 6 into the annular fluidized bed 10 formed. At the same time, exhaust gas from another reduction stage downstream of the reactor 1 is supplied through the central tube 3, so that the solids for one part circulate in the reactor 1 in the manner described above and for the other part are discharged from the reactor 1 via conduit 8 and upon separation of the exhaust gas in the cyclone 9 are recirculated to the annular fluidized bed via conduit 22.

From the annular fluidized bed 10, a stream of solids is in addition withdrawn from the reactor 1 and supplied to a downstream fluidized bed reactor 23. The fluidized-bed reactor 23 has a classical fluidized bed, into which heated fluidizing gas is introduced via conduit 24. Via conduit 25, solids are withdrawn from the fluidized-bed reactor 23 and 5 supplied for instance to a briquetting plant 26.

In a cyclone 27, the exhaust gases of the fluidized-bed reactor 23 are separated from solids, which are recirculated to the fluidized-bed reactor 23 via conduit 28. The exhaust gases are supplied from the cyclone 27 via conduit 29 to the central tube 3 of the reactor 1.

The exhaust gases of the reactor 1, which were separated from the solids in the cyclone 9, are supplied to a reprocessing via conduit 30. First of all, the exhaust gases are cooled in a heat exchanger 31 and introduced into a scrubber 32, where the cooled gas is further cooled below the dew point of steam, so that the steam content of the exhaust

14

gas can largely be removed. Via conduit 33, a partial stream of the exhaust gas can be removed from the circuit, to prevent for instance an accumulation of nitrogen in the circulating gas. In the same way, fresh reducing gas can be admixed via conduit 34 for fortification. The cleaned gas is now preheated in the heat exchanger 31 and supplied to a heater 35. The cleaned hot reduction gas is then supplied to the fluid-ized-bed reactor 23 via conduit 24 and as fluidizing gas via conduit 6 to the reactor 1.

In the following, the invention will be explained by means of an example demonstrating the invention, but not restricting the same.

Example  (Reduction of iron-oxide-containing iron ore)

In a plant corresponding to Fig. 1, 61.2 t/h moist ore with 7.8 % moisture were supplied to the Venturi preheater 12. Into the combustion chamber 18, 1500 Nm3/h natural gas were at the same time introduced via conduit 19 and 21.000 Nm3/h air via conduit 20. By means of the combustion gases from the combustion chamber 18, the moist ores were preheated to 500°C in the two Venturi preheaters 12 and 14. In the filter 21, 2.6 t/h dust were separated from the exhaust gas of the preheating stage.

To the reactor 1, 54.2 t/h preheated ore were supplied via the screw conveyor 17 and conduit 2, and reducing fluidizing gas containing

91.0vol-%H21

0.6 vol-% H20 and

15

8.4 vol-%N2 was supplied via conduit 6. The reduction temperature in the reactor 1, which had a diameter of 3 m, was about 630°C. The pressure at the outlet of the reactor 1 was 4 bar.

From the reactor 1, 40.6 t/h prereduced material with a degree of metallization of 70 % were introduced into the fluidized-bed reactor 23. The same had a length of 12 m and a width of 4 m. To the fluidized-bed reactor 23, preheated reducing fluidizing gas containing

91.0vol-%H2,

0.6 vol-% H2O and

8.4 vol-% N2 was supplied via conduit 24.

From the fluidized-bed reactor 23, 36.8 t/h product with a degree of metallization of 92% were introduced via conduit 25 into the briquetting plant 26 and briquetted therein. The product had a carbon content of 0.05 wt-%.

Via conduit 30, 182,000 Nma/h exhaust gas containing

79 vol-% H2;

12 vol-% H2O, and

9 vol-% was introduced into the heat exchanger 31 and cooled therein to 120°C. In the scrubber 32, the exhaust gas was further cooled to 28°C. Upon admixture of 23,000 Nm3/h fresh gas with a H2 content of 97 % via conduit 34, the gas was heated to 520°C in the heat exchanger 31. After

16

a further heating in the heater 35, 70 % of the gas was introduced into the fluidized-bed reactor 23, and the remaining 30 % of the gas was introduced into the reactor 1.

17

We Claim:

1.	A method for the heat treatment of solids containing iron oxide, in which fine-grained solids are heated to a temperature of about 450 to 950°C in a fluidized-bed reactor (1), characterized in that a first gas or gas mixture is introduced from below into a mixing chamber region (7) of the reactor (1) through a preferably central gas supply tube (3), the gas supply tube (3) being at least partly surrounded by a stationary annular fluidized bed (10) which is fluidized by supplying fluidizing gas, and that the gas velocities of the first gas or gas mixture and of the fluidizing gas for the annular fluid- ized bed (10) are adjusted such that the Particle-Froude-Numbers in the gas supply tube (3) are between 1 and 100, in the annular fluidized bed (10) between 0.02 and 2, and in the mixing chamber (7) between 0.3 and 30.

2.	The method as claimed in claim 1, characterized in that the Particle-Froude-Number in the gas supply tube (3) is between 1.15 and 20, in particular about 10.6.

3.	The method as claimed in claim 1 or 2, characterized in that the Particle-Froude-Number in the annular fluidized bed (10) is between 0.115 and 1.15, in particular about 0.28.

4.	The method as claimed in any of the preceding claims, characterized in that the Particle-Froude-Number in the mixing chamber (7) is between 0.37 and 3.7, in particular about 1.1.

18

5.	The method as claimed in any of the preceding claims, characterized in that the bed height of solids in the reactor (1) is adjusted such that the annular fluidized bed (10) at least partly extends beyond the upper orifice end of the gas supply tube (3) and that solids are constantly introduced into the first gas or gas mixture and are entrained by the gas stream to the mixing chamber (7) located above the orifice region of the gas supply tube (3).

6.	The method as claimed in any of the preceding claims, characterized in that iron-Oxide-containing ore, in particular iron ore or iron ore concentrate is used as starting material.

7.	The method as claimed in any of the preceding claims, characterized in that the fluidizing gas introduced into the annular fluidized bed (10) of the reactor (1) is a preheated reduction gas which contains at least 80%, in particular more than 90 % hydrogen.

8.	The method as claimed in claim 7, characterized in that the reduction gas is cleaned in a reprocessing stage (31, 32, 33, 34, 35) downstream of the reactor (1) and is subsequently recirculated to the reactor (1).

9.	The method as claimed in any of the preceding claims, characterized in that downstream of the reactor (1) another fluidized-bed reactor (23) is provided, whose exhaust gases are separated from solids in a separator (27) and are introduced into the gas supply tube (3) of the reactor (1).

19

l0.The method as claimed in any of the preceding claims, characterized in that upstream of the reactor (1) at least one preheating stage (12, 13, 14, 15) is provided for heating the solids.

11.	A plant for the heat treatment of solids containing iron oxide, in particular for performing a method as claimed in any of claims 1 to 10, comprising a reactor (1) constituting a fluidized bed reactor, characterized in that the reactor (1) has a gas supply system which is formed such that gas flowing through the gas supply system entrains solids from a stationary annular fluidized bed (10), which at least partly surrounds the gas supply system, into the mixing chamber (7).

12.	The plant as claimed in claim 11, characterized in that the gas supply system has at least one gas supply tube (3) which extends upwards substantially vertically from the lower region of the reactor (1) into a mixing chamber (7) of the reactor (1), the gas supply tube (3) being at least partly surrounded by an annular chamber in which the stationary annular fluidized bed (10) is formed.

13.	The plant as claimed in claim 12, characterized in that the gas supply tube (3) is arranged approximately centrally with reference to the cross-sectional area of the reactor (1).

14.	The plant as claimed in any of claims 11 to 13, characterized in that the gas supply tube (3) has openings, for instance in the form of slots, at its shell surface.

20

15.	The plant as claimed in any of claims 11 to 14, characterized in that a cyclone (9) for separating solids is provided downstream of the reactor (1), and that the cyclone (9) has a solids conduit (22) leading to the annular fluidized bed (10) of the reactor (1).

16.	The plant as claimed in any of claims 11 to 15, characterized in that in the annular chamber of the reactor (1) a gas distributor (5) is provided, which divides the chamber into an upper fluidized bed region (10) and a lower gas distributor chamber (4), and that the gas distributor chamber (4) is connected with a supply conduit (6) for fluidizing gas.

17.	The plant as claimed in any of claims 11 to 16, characterized in that the reactor (1) has a supply conduit for hydrogen-containing reduction gas, which leads to the gas supply tube (3) and is connected for instance with the exhaust gas outlet of a separator (27) of another reactor (23) downstream of the reactor (1), and/or has a supply conduit for preheated hydrogen-containing reduction gas, which leads to the annular chamber.

18.	The plant as claimed in any of claims 11 to 17, characterized in that a preheating stage (12, 13, 14, 15) for the solids is provided upstream of the reactor (1).

Dated this 5th  day of July, 2005. Mohan Dewan Of R.K. Dewan&Co. Applicants' Patent Attorney

21

Documents:

				729-mumnp-2005-abstract(05-07-2005).doc

				729-mumnp-2005-abstract(05-07-2005).pdf

				729-mumnp-2005-claims(granted)-(05-07-2005).doc

				729-mumnp-2005-claims(granted)-(05-07-2005).pdf

				729-mumnp-2005-correspondence(20-06-2008).pdf

				729-mumnp-2005-correspondence(ipo)-(12-10-2008).pdf

				729-mumnp-2005-drawing(05-07-2005).pdf

				729-mumnp-2005-form 1(05-07-2005).pdf

				729-mumnp-2005-form 18(21-03-2006).pdf

				729-mumnp-2005-form 2(granted)-(05-07-2005).doc

				729-mumnp-2005-form 2(granted)-(05-07-2005).pdf

				729-mumnp-2005-form 3(05-05-2005).pdf

				729-mumnp-2005-form 5(05-07-2005).pdf

				729-mumnp-2005-form-pct-ipea-409(05-07-2005).pdf

				729-mumnp-2005-form-pct-isa-210(05-07-2005).pdf

				729-mumnp-2005-petition under rule 137(14-10-2005).pdf

				729-mumnp-2005-power of attorney(25-04-1997).pdf

				abstract1.jpg

« Previous Patent

Next Patent »

Patent Number	224694	

Indian Patent Application Number	729/MUMNP/2005	

PG Journal Number	02/2009	

Publication Date	09-Jan-2009	

Grant Date	22-Oct-2008	

Date of Filing	05-Jul-2005	

Name of Patentee	OUTOKUMPU TECHNOLOGY OY	

Applicant Address	RIIHITONTUNTIE 7, FIN-02200 ESPOO, FINLAND.	

Inventors:

#	Inventor's Name	Inventor's Address	

1	HIRSCH MARTIN	AM VOGELSCHUTZ 5, 61381 FRIEDRICHSDORF, GERMANY.	

2	STRODER MICHAEL	DURERSTRASSE 77, 61267 NEU-ANSPACH, GERMANY.	

3	WEBER PETER	KUNINKAANLAHDENTIE 6c, 02160 ESPOO, FINLAND.	

PCT International Classification Number	C22B5/00	

PCT International Application Number	PCT/EP2003/014106	

PCT International Filing date	2003-12-12	

PCT Conventions:

#	PCT Application Number	Date of Convention	Priority Country	

1	10260731.1	2002-12-23	Germany	

© All Indian Patents, 2013-2021.

  Patent data available in the public domain from Indian Patents Office, Department of Industrial Policy and Promotions, Ministry of Commerce and Industry, Government of India.

File: patents/224718-a-fuel-cell-power-system-method-of-distributing-power-and-method-of-operating-a-fuel-cell-power-system.html
Indian Patents. 224718:A FUEL CELL POWER SYSTEM METHOD OF DISTRIBUTING POWER, AND METHOD OF OPERATING A FUEL CELL POWER SYSTEM.

Indian Patents

Recently Granted Patents

  Recently Published Patents

Title of Invention	A FUEL CELL POWER SYSTEM METHOD OF DISTRIBUTING POWER, AND METHOD OF OPERATING A FUEL CELL POWER SYSTEM.

Abstract	N/A	

Full Text		

Documents:

				1408-kolnp-2003-granted-abstract.pdf

				1408-kolnp-2003-granted-assignment.pdf

				1408-kolnp-2003-granted-claims.pdf

				1408-kolnp-2003-granted-correspondence.pdf

				1408-kolnp-2003-granted-description (complete).pdf

				1408-kolnp-2003-granted-drawings.pdf

				1408-kolnp-2003-granted-examination report.pdf

				1408-kolnp-2003-granted-form 1.pdf

				1408-kolnp-2003-granted-form 18.pdf

				1408-kolnp-2003-granted-form 3.pdf

				1408-kolnp-2003-granted-form 5.pdf

				1408-kolnp-2003-granted-gpa.pdf

				1408-kolnp-2003-granted-reply to examination report.pdf

				1408-kolnp-2003-granted-specification.pdf

« Previous Patent

Next Patent »

Patent Number	224718	

Indian Patent Application Number	01408/KOLNP/2003	

PG Journal Number	43/2008	

Publication Date	24-Oct-2008	

Grant Date	22-Oct-2008	

Date of Filing	03-Nov-2003	

Name of Patentee	AVISTA LABORATORIES INC	

Applicant Address	of 15913E.EDCLID,SPOKANE,WA 99216,	

Inventors:

#	Inventor's Name	Inventor's Address	

1	WILLIAM A FUGLEVAND	8025 E WOODVIEW DR. SPOKANE, WA 99216 U.S.A	

PCT International Classification Number	H01M 8/04	

PCT International Application Number	PCT/US01/26431	

PCT International Filing date	2001-08-24	

PCT Conventions:

#	PCT Application Number	Date of Convention	Priority Country	

1	09/864,526	2001-05-23	U.S.A.	

© All Indian Patents, 2013-2021.

  Patent data available in the public domain from Indian Patents Office, Department of Industrial Policy and Promotions, Ministry of Commerce and Industry, Government of India.

File: patents/224729-an-annealing-rack-particularly-for-transporting-aluminium-cast-parts-in-the-heat-treatment-process.html
Indian Patents. 224729:AN ANNEALING RACK, PARTICULARLY FOR TRANSPORTING ALUMINIUM CAST PARTS IN THE HEAT TREATMENT PROCESS.

Indian Patents

Recently Granted Patents

  Recently Published Patents

Title of Invention	AN ANNEALING RACK, PARTICULARLY FOR TRANSPORTING ALUMINIUM CAST PARTS IN THE HEAT TREATMENT PROCESS.

Abstract	Disclosed is an annealing frame, especially for conveying molded aluminum parts during a heat treatment process. The invention is characterized in that said annealing frame comprises at least one annealing frame element (1) that is provided with at least one annealing basket (13) which can be placed therein and can be adapted to the annealing material. Annealing material having the most different shapes can be accommodated in a non-tipping and slip-proof manner in said annealing basket (13) while being conveyed during the thermal treatment process.	

Full Text	1

GS/jo 031247WO

ANNEALING RACK

Description

The present invention relates to an annealing rack,

particularly for transporting aluminum cast parts in the

heat treatment process.

Annealing racks for transporting annealing stock through

an annealing furnace and also for quenching the annealing

stock in quenching liquid are subjected to large

temperature variations and local temperature

differentials, so that they suffer large thermal

tensions. When an annealing rack filled with annealing

stock enters a furnace, the upper edge of the annealing

rack heats up first, while the side walls and the floor

are initially kept cold by the annealing stock. Due to

the varying heating, warping and fractures of the

annealing rack occur.

A method for annealing and internal rinsing of copper

pipe coils, the copper pipe coils being positioned in

annealing racks stacked one on top of another as they

pass through an annealing furnace, is known from DE 198

304 85 A 1. The stacking and unstacking of the annealing

racks is possible completely automatically. Detachable

connections between individual parts of the annealing

racks are not cited. With permanent connections, the

danger exists of permanent bending, and in the worst case

even a fracture. Securing the annealing product in the

annealing rack is not provided. If the annealing rack

bends, the annealing stock may thus shift or even tip

over.

-2-

A transport basket for annealing stock in roller hearth

furnaces, having a multipart floor made of multiple

lattice grates lying next to one another, which are

connected to one another in an articulated way having

slight angular mobility through bolts, and having front

and side walls which are connected permanently to the

floor and are connected to one another with expansion

mobility through profile clamps, is known from DE 344 45

07 C2. This transport basket is laid directly on the

hearth rollers and is carried along by them.

In this case, the disadvantage is that the annealing

stock may shift or tip over in such transport baskets

during transport and may thus incur damage. The side

plates are permanently connected to the lattice grates,

particularly welded. Permanent bending and possibly even

fracture may occur in this region. This may also cause

shifting or tipping over of the annealing stock.

Transport baskets bent in this way may not be stacked.

Such stacking is also not provided.

The present invention is therefore based on the object of

designing an annealing rack of the type cited, for the

transport of aluminum cast parts in the heat treatment

process in particular, in such a way that annealing stock

of greatly varying forms is secured therein so it is safe

from tipping and slipping during the conveyance.

The object is achieved in an annealing rack of the type

cited at the beginning in that it is constructed from at

least one annealing rack element having at least one

3

annealing basket, which may be placed therein and is

adaptable to the annealing stock.

By dividing the annealing rack into annealing rack

element(s) and, in addition, annealing basket (s), stock

to be annealed may be placed securely in the annealing

basket in a simple way and may then be placed with this

basket in the annealing rack element. With heavier stock,

the basket is first placed in the annealing rack element

and subsequently filled. In additionally, using two or

more annealing baskets per annealing rack element is also

conceivable.

The above-mentioned division allows the annealing rack

element to be produced from very stable material in a

simple basic shape. The annealing baskets are then to be

designed individually for the particular stock to be

transported for secure transport while avoiding shifting

or tipping over of the annealing stock. A less stable

material may be selected for the baskets than for the

annealing rack elements. An annealing rack which is

assembled from multiple annealing rack elements may thus

receive annealing baskets of greatly varying design for

the secure transport of annealing stock of greatly

varying construction for simultaneous or sequential

annealing processes.

Preferred implementations are considered in the

subclaims.

The annealing rack according to the present invention may

be implemented in such a way that the annealing rack

elements are stackable one on top of another. The height

-4-

of the annealing rack may thus be oriented to the

quantity of the stock to be annealed.

Furthermore, the annealing rack according to the present

invention may be implemented in such a way that every

annealing rack element has at least one rest and corner

supports projecting upward from the corners of the rest.

A centering aid, particularly a cone-taper connection, is

conceivable for stacking the annealing rack elements, the

end of the corner supports distal from the rest surface

being provided as a cone and the end located on the

support being provided with a receiving taper. Secure

stacking and unstacking is thus made possible. In

addition, slipping and upsetting of the stacked annealing

rack elements in the event of dynamic loads during the

transport is prevented.

The floor may also be implemented in multiple parts, of

course. It may then be constructed depending on the space

required. The floor may have a closed surface, but

grating or frame floors are preferred. In this case,

perforated hollow profiles are preferably used for the

frames.

In a further embodiment, the corner supports may be

connected to the rest and/or to one another using rack

struts in at least one of the annealing rack elements.

The rack struts cause stabilization of the corner

supports and may prevent slipping of the annealing

basket. The rack struts may, for example, be flat steel.

In a further implementation of the annealing rack

according to the present invention, the rest, the corner

5

supports, and possibly the rack struts of the annealing

rack element are detachably connected to one another,

particularly by plug-in connections. Through the

detachable connections, all dynamic and thermal loads

arising during transport through the annealing furnace

may be absorbed without resulting in permanent

deformation. For this purpose, the connections are

preferably to be implemented having a slight play. After

the quenching in the water bath, there is no permanent

distortion of the annealing rack elements. The annealing

rack element according to the present invention is

therefore suitable for passing through the heat treatment

process frequently. The individual components may be

replaced easily. The storage costs are reduced, since the

annealing rack elements in the disassembled state and

individual replacement parts may be stored laid together

flat.

Furthermore, the annealing rack according to the present

invention may be implemented in such a way that at least

one of the annealing rack elements is provided with means

for detachable fixing of the annealing basket. In this

way, slipping of the annealing basket on the rest of the

annealing rack element, particularly in the event of

strong dynamic loads, is suppressed and/or reduced.

Depressions in the rest of the particular annealing rack

element, in which legs of the basket floor or the entire

floor surface of the annealing basket may be placed, are

particularly conceivable.

Furthermore, the annealing rack according to the present

invention may have an annealing basket in which the

basket floor is implemented having basket supports

6

projecting upward. The components to be annealed are

placed on the basket floor. The basket supports support

the components somewhat in this case. They may be

positioned on the basket floor as a function of the shape

and number of the components. The basket supports are

preferably hollow profiles, particularly perforated

hollow profiles. The basket floor may also be produced

from perforated hollow profiles and implemented as a

frame or grating, for example.

The annealing rack according to the present invention may

also have basket struts, the basket supports being

connected to the basket floor and/or to one another using

the basket struts in at least one of the annealing

baskets. In this case, the basket floor and the basket

supports and possibly the basket struts may be connected

to one another detachably, particularly by plug-in

connections. The connections of basket floor, basket

supports, and possibly basket struts are preferably to be

implemented having a slight play. Permanent distortion in

the heat treatment process is thus avoided. The basket

struts not only stabilize the basket supports, but rather

may additionally also support the components to be

annealed. In this case, they may also be attached at

different points as needed. The basket struts are

preferably produced from flat steel or perforated hollow

profiles.

Furthermore, in the annealing frame according to the

present invention, wire clips may be detachably attached

to the basket floor and/or the basket supports and/or the

basket struts. These wire clips may particularly be

plugged in and/or screwed in. These wire clips are ideal

7 

for especially complex aluminum components, as are used

in the automobile industry; for example. The individual

annealing stock may be removed"easily during the

automatic loading and unloading procedure, since it is

centered by the wire clips. In this case, the wire clips

may be plugged into prefabricated holes in the basket

floor and/or the basket supports and/or the basket

struts, and they may additionally be fixed using a nut

for security. The wire clips generally only assume a

centering function, while in contrast the remaining parts

of the annealing basket are to be implemented as more

stable. The annealing rack element is to be implemented

as the most robust.

Finally, in the annealing rack according to the present

invention, at least one of the annealing baskets may be

provided with means for detachable fixing on the

annealing rack. The annealing basket may thus be attached

to the annealing rack element and removed again easily.

The present invention will be.explained in greater detail

on the basis of the following exemplary embodiment.

Figure 1 shows a front view of an embodiment according

to the present invention of an annealing rack

element.

Figure 2  shows a side view of the annealing rack element

according to Figure 1.

Figure 3  shows a top view of the annealing rack element

according to Figure 1.

8

Figure 4  shows a front view of the annealing rack

element according to Figure 1 having inserted

annealing basket.

Figure 5 shows a side view of the annealing rack element

according to Figure 2 having inserted annealing

basket.

Figure 6  shows a top view of the annealing rack element

according to Figure 3 having inserted annealing

basket.

Figure 7  shows a detail view w of the plug-in

connections basket struts/basket supports of

the annealing basket.

Figure 8  shows a detail view x of the plug-in connection

of the rest profile/corner supports of the

annealing element.

Figure 9  shows a detail view y of the plug-in and screw

connection of the wire clip to the annealing

basket.

Figure 10 shows a detail view z of the plug-in connection

annealing rack element/annealing basket.

Figures 1-3 show an annealing rack element 1 in front

and side views and a top view.

The front view according to Figure 1 shows a short,

horizontal, hollow rest profile 2 as a part of the rest

3, which has multiple holes 4 and is connected via rack

- 9-

struts 5 to corner supports 6. All hollow profiles, i.e.,

annealing rack elements and baskets, used in the

annealing rack are preferably those having high

geometrical moments of inertia. In addition, preferably

all hollow profiles are selected having identical wall

thicknesses in order to avoid different temperature

profiles during the quenching procedure. Only some of the

holes 4 are provided with reference numbers.

Accelerations and inertial forces may be absorbed better

through the diagonally running rack struts 5. The corner

supports 6 are connected at their lower end to the rest 3

and have a centering tip 7 at their upper end. When

multiple annealing rack elements 1 are stacked one on top

of another, the centering tips 7 of the particular lower

annealing rack element 1 engage in corresponding recesses

of the rest 3 of the particular upper annealing rack

element 1. These recesses are not shown. The centering

aids 7 allow secure stacking and unstacking. In the event

of dynamic loads during the transport, slipping and

upsetting of the stacked annealing rack elements 1 is

prevented.

A transport switching flag 8 in the form of an oblong

sheet is positioned between two corner supports 6. This

transport switching flag 8 is also detachably attached

using bolts and cotter pin. It is detected by light

barriers (not shown) and the position of the annealing

rack is detected for the process controller on the basis

of this. For precise identification of an annealing rack,

an identification switching flag 17 is attached to one of

the corner supports 6, from which the details on each of

the individual annealing racks and/or the annealing stock

transported therein are readable. The function of the

- 10 -

positioning profile 9 illustrated is explained in the

following for Figure 3.

The side view shown in Figure 2 shows a long horizontal

rest profile 10 having holes 11 as a part of the rest 3,

as well as rack struts 5 and corner supports 6 having

centering aids 7. The long rest profile 10 has a greater

height than the short rest profile 2. Only some of the

holes 11 are provided with reference numbers.

In the top view shown in Figure 3, the construction of

the rest 3 having two short rest profiles 2 and two long

rest profiles 10 may be seen. Only some of the holes 4

and 11 are marked with reference numbers. Four corner

supports 6 having centering aids 7 are located in the

four corners of the rest 3. The long rest profiles 10 are

connected to one another via the positioning profile 9.

The positioning profile 9 has three square holes 12 . As

may be seen from Figures 5 and 10, the basket supports 18

are inserted into the square holes 12. More detailed

explanations in this regard are in the following

descriptions of the corresponding figures.

Figures 4 through 6 correspond to Figures 1 through 3.

They additionally have an annealing basket 13 which is

inserted into an annealing rack element 1. The basket

floor 14 comprises two short floor profiles 15, which are

positioned parallel and at a distance to one another and

between which four long floor profiles 16 are positioned.

The long floor profiles 16 lie on the shorter rest

profiles 2 and the positioning profile 9. In this case,

the positioning profile 9 is not only used for laying

down the annealing basket 13. The three square holes 12

- 11-

additionally allow the passage of three basket supports

18	of the annealing basket 13. These> basket supports 18

and the positioning profile 9 are implemented as hollow

profiles. The basket supports 18 are fixed solely by

gravity in the square holes 12. The annealing basket 13

may be raised easily out of the annealing rack element 1

after the heat treatment process. Upwardly projecting

basket supports 18 are positioned on the basket floor 14.

The basket supports 18 are connected to one another via

basket struts 19, the long basket struts 19 covering the

long floor profiles 16 in the top view shown in Figure 6.

Since the rest 3, the corner supports 6, and the rack

struts 5 of the annealing rack elements 1, and the basket

floor 14, the basket supports 18, and the basket struts

19	of the annealing basket 13 are all produced either

from multiply perforated hollow profiles of identical

wall thickness or from flat steel, the annealing stock

may be cooled rapidly and uniformly during the quenching

process. The flat steel cools down rapidly upon contact

with cold water and the coolant liquid, usually water,

may additionally penetrate extremely rapidly into the

hollow profiles through the multiple holes in the hollow

profiles. In this case, the selection of identical wall

thicknesses encourages uniform cooling.

The wire clip shown will be discussed in greater detail

in Figure 9.

Each part may be replaced individually as needed through

the plug-in connections and/or screw connections. No

complete annealing rack elements 1 have to be kept ready.

- 12 -

A small reserve is completely sufficient, this only-

occupying a small space in the disassembled state.

The detail w from Figure 6 is shown enlarged in Figure 7.

In this case, the plug-in connection of three parts of

the annealing basket 13 is shown. Using this plug-in

connection, a short floor profile 15 is detachably

connected to a long basket strut 19 running

perpendicularly thereto and, in addition, to a basket

support 18, which projects upward perpendicularly from

the basket floor 14.

For this purpose, the short floor profiles 15 have a

rectangular hole 20, into which the lower end of the

upwardly projecting basket support 18 is inserted with

play. This basket support 18 is drilled through above its

insertion region and the long basket strut 19 is inserted

through this hole with play. Therefore, this long basket

strut 19 lies on the short floor profile 15. The long

basket strut 19 is secured at its inserted end with play

using a cotter pin 21. The three parts of the annealing

basket are therefore equipped with a certain mobility in

the assembled state, through which the stability of the

basket is not negatively influenced and the basket may

manage tensions during the heat treatment and dynamic

loads well.

The detail x from Figure 1 is shown enlarged in Figure 8.

The plug-in connection of three parts of the annealing

rack element is recognizable here.

Using this plug-in connection, a long rest profile 10 is

detachably connected to a short rest profile 2 of the

-13-

rest 3 and to a corner support 6. In this case, each of

the three parts is oriented perpendicularly to each of

the two other parts.

The long rest profile 10 is implemented having a greater

height than the short rest profile 2. The long rest

profile 10 has a first hole 22, in which a short rest

profile 2 is inserted, in the region of one end, but at a

distance thereto on the side facing toward the interior

of the rest 3.

The long rest profile 10 has a second hole 23 in the

region of one end, but at a distance thereto. This second

hole 23 is applied to the upper face of the long rest

profile 10. The basket support 6 is inserted through this

second hole 23. Its lower end comes to rest on the short

rest profile 2, which is also inserted.

Two diametrically opposite retaining holes 24 and 24' are

positioned in the region of the lower end of the corner

support 6, but at a distance to this end. At the same

height, the long rest profile 10 also has a retaining

hole 25 and 25' on each side. The retaining holes 24, 24'

and 25, 25' in the long rest profile 10 and in the corner

supports 6 are positioned flush. A retaining bolt 26 is

inserted parallel to the longitudinal axis of the

inserted short rest profile 2 through these retaining

holes 24, 24', 25, and 25'. The retaining bolt 26 is

secured using a retaining cotter pin 27.

The strut bolt 28 having strut cotter pin 29 is used for

the purpose of detachably connecting a rack strut 5 to

the long rest profile 10 and the corner support 6.

- 14-

Through the retaining bolts 26 and strut bolts 28 having

assigned cotter pins 27 and 29, the rest profiles 2 and

10, the corner supports 6, and the rack struts 5 are

secured with play.

The detail y from Figure 6 is shown enlarged in Figure 9.

In this case, the plug-in and screw connections of wire

clips 30 to a long floor profile 16 of the basket floor

14 may be seen. In this case, the wire clips 30 shown are

inserted into or through holes of the long floor profiles

16. The wire clips 30 inserted through are screwed onto

the free ends of the wire clips 30 using self-locking

nuts 31. The wire clips 30 are specially shaped. They are

used for centering aluminum parts during the automatic

loading and unloading procedure. The wire clips 30 are

tailored to the particular aluminum component to be held.

The aluminum component is not shown.

The detail z from Figure 4 is shown enlarged in Figure

10. In this case, a plug-in connection for fixing an

annealing basket 13 on the annealing rack element 1 is

shown.

For this purpose, the positioning profile 9 of the

annealing rack element is provided with two diametrically

opposite square holes 12 on its top and bottom in such a

way that a basket support 1 of an annealing basket 13 may

be inserted through. In this case, the basket support 18

of the annealing basket 13 is implemented as a vertical

hollow profile, whose diameter is slightly smaller than

the diameter of the two holes 12. In the state inserted

through, regions of the basket floor 14 lie directly on

the upper side of the positioning profile 9.

-15-

The use of the low-distortion annealing rack according to

the present invention is to be explained in the following

on the basis of an example:

The annealing baskets are charged with the stock to be

treated, particularly aluminum cast parts for the

automobile field. The charging is typically performed

automatically. For this purpose, the baskets are already

in the annealing rack element or are raised therein after

charging. Baskets which are only self-supporting in the

empty state, but not with annealing stock inserted, are

generally used. Even annealing stock having very

complicated geometry may be fixed well by the wire clips.

The advantage of this division is that these baskets may

be adapted easily to the components and the simply

designed, stable annealing rack elements assume the

supporting function. After an automatic stacking of this

type of multiple annealing rack elements, the annealing

rack is introduced into the furnace via transport rollers

or transport chains. For this purpose, the annealing rack

has an at least largely planar bottom. The stock is now

annealed in the furnace. Subsequently, it is immersed in

a quenching basin which is filled with water, then

removed from the basin and made available for further

treatment. The individual treatment stages in the furnace

and subsequently in the quenching basin are automated in

such a way that automatic recognition units determine the

current position of the annealing rack and gripping units

may grip exactly. The annealing rack may also not have

any deformations, so that these positions may be detected

correctly.

- 16-

List of reference numbers

1	annealing rack element

2	short rest profile of the rest 3

3	rest of the annealing rack element 1

4	holes in the short rest profile 2

5	rack strut

6	corner support

7	centering tip

8	transport switching flag

9	positioning profile

10	long rest profile of the rest 3

11	holes in the long rest profile 10

12	square holes in the positioning profile 9

13	annealing basket

14	basket floor

15	short floor profiles

16	long floor profiles

17	identification switching flag

18	basket support

19	long basket strut

20	rectangular hole in the short floor profile 15

21	cotter pin for long floor profile 16

22	first hole in the long rest profile 10

23	second hole in the long rest profile 10

24	retaining hole in the corner support 6

24' retaining hole in the corner support 6

25	retaining hole in the long rest profile 10

25' retaining hole in the long rest profile 10

26	retaining bolt

27	retaining cotter pin

28	strut bolt

29	strut cotter pin

- 17 -

30	wire clip

31	nut

18

GS/jo 031247WO

Otto Junker GmbH, 52152 Simmerath, DE

Patent Application

Annealing rack

Patent Claims

1.	An annealing rack, particularly for transporting

aluminum cast parts in the heat treatment process,

characterized in that it is constructed from at

least one annealing rack element (1) having at least

one annealing basket (13), which may be placed

therein and is adaptable to the annealing stock.

2.	The annealing rack according to Claim 1,

characterized in that the annealing rack elements

(1) are implemented so they are stackable one on top

of another.

3.	The annealing rack according to Claim 1 or 2,

characterized in that each annealing rack element

(1) has at least one rest (3) and corner supports

(6) projecting upward from the corners of the rest.

4.	The annealing rack according to Claim 3,

characterized in that in at least one of the

annealing rack elements (1), the corner supports (6)

are connected to the rest (3) and/or to one another

using rack struts (5).

5.	The annealing rack according to Claim 3 or 4,

- 19-

characterized in that the rest (3) , corner supports

(6), and possibly rack struts (5) of the annealing

rack element (1) are deta"chably connected to one

another, particularly by plug-in connections.

6.	The annealing rack according to one of Claims 3

through 5,

characterized in that the rest (3), the corner

supports (6), and possibly the rack struts (5) of

the annealing rack element (1) are connected to one

another with play.

7.	The annealing rack according to one of the preceding

claims,

characterized in that at least one of the annealing

rack elements (1) is provided with means for

detachable fixing of the annealing basket (13).

8.	The annealing rack according to one of the preceding

claims,

characterized in that the annealing basket (13) has

a basket floor (14) having upwardly projecting

basket supports (18).

9.	The annealing rack according to Claim 8,

characterized in that in at least one of the

annealing baskets (13), the basket supports (18) are

connected to the basket floor (14) and/or to one

another using basket struts (19).

10.	The annealing rack according to Claim 8 or 9,

characterized in that the basket floor (14), the

basket supports (18), and possibly basket struts

- 20 -

(19) of the annealing basket (13), are connected to

one another detachably, particularly by plug-in

connections.

11.	The annealing rack according to one of Claims 8

through 10,

characterized in that the basket floor (14), the

basket supports (18), and possibly the basket struts

(19) of the annealing basket (13) are connected to

one another with play.

12.	The annealing rack according to one of Claims 8

through 11,

characterized in that wire clips (30) may be

attached detachably, particularly plugged in and/or

screwed in, to the basket floor (14) and/or the

basket supports (18) and/or the basket struts (19).

13.	The annealing rack according to one of the preceding

claims,

characterized in that at least one of the annealing

baskets (13) is provided with means for detachable

fixing on the annealing rack element (1).

Disclosed is an annealing frame, especially for conveying molded aluminum parts during a heat treatment process. The invention is characterized in that said annealing frame comprises at least one annealing frame element (1) that is provided with at least one annealing basket (13) which can be placed therein and can be adapted to the annealing material. Annealing material having the most different shapes can be accommodated in a non-tipping and slip-proof manner in said annealing basket (13) while being conveyed during the thermal treatment process.	

Documents:

				01858-kolnp-2005-abstract.pdf

				01858-kolnp-2005-claims.pdf

				01858-kolnp-2005-description complete.pdf

				01858-kolnp-2005-drawings.pdf

				01858-kolnp-2005-form 1.pdf

				01858-kolnp-2005-form 2.pdf

				01858-kolnp-2005-form 3.pdf

				01858-kolnp-2005-form 5.pdf

				01858-kolnp-2005-international publication.pdf

				1858-kolnp-2005-granted-abstract.pdf

				1858-kolnp-2005-granted-claims.pdf

				1858-kolnp-2005-granted-correspondence.pdf

				1858-kolnp-2005-granted-description (complete).pdf

				1858-kolnp-2005-granted-drawings.pdf

				1858-kolnp-2005-granted-examination report.pdf

				1858-kolnp-2005-granted-form 1.pdf

				1858-kolnp-2005-granted-form 18.pdf

				1858-kolnp-2005-granted-form 2.pdf

				1858-kolnp-2005-granted-form 26.pdf

				1858-kolnp-2005-granted-form 3.pdf

				1858-kolnp-2005-granted-form 5.pdf

				1858-kolnp-2005-granted-reply to examination report.pdf

				1858-kolnp-2005-granted-specification.pdf

				1858-kolnp-2005-granted-translated copy of priority document.pdf

				abstract-01858-kolnp-2005.jpg

« Previous Patent

Next Patent »

Patent Number	224729	

Indian Patent Application Number	01858/KOLNP/2005	

PG Journal Number	43/2008	

Publication Date	24-Oct-2008	

Grant Date	22-Oct-2008	

Date of Filing	19-Sep-2005	

Name of Patentee	OTTO JUNKER GMBH	

Applicant Address	JAGERHAUSSTRASSE 22, 52152 SIMMERATH, GERMANY	

Inventors:

#	Inventor's Name	Inventor's Address	

1	MARTIN SCHEFFLER	MARIENSTRASSE 12 52223 STOLBER, GERMANY	

2	GERD FAYMONVILLE	TRIFTSTRASSE 4 52152 SIMMERATH, GERMANY	

3	HELMUTH PACKES	WINDMUHLENWEG 22 4701 EUPEN, BELGIUM	

PCT International Classification Number	C21D 9/00	

PCT International Application Number	PCT/EP2004/003396	

PCT International Filing date	2004-03-31	

PCT Conventions:

#	PCT Application Number	Date of Convention	Priority Country	

1	103 15 354.3-24	2003-04-03	Germany	

© All Indian Patents, 2013-2021.

  Patent data available in the public domain from Indian Patents Office, Department of Industrial Policy and Promotions, Ministry of Commerce and Industry, Government of India.
