Repository: anandvc/allindianpatents

File: patents/224740-fuel-cell-with-proton-conducting-membrane-and-with-improved-water-and-fuel-mangement.html (part 1 of 2)
Indian Patents. 224740:FUEL CELL WITH PROTON CONDUCTING MEMBRANE AND WITH IMPROVED WATER AND FUEL MANGEMENT

Indian Patents

Recently Granted Patents

  Recently Published Patents

Title of Invention	FUEL CELL WITH PROTON CONDUCTING MEMBRANE AND WITH IMPROVED WATER AND FUEL MANGEMENT

Abstract	The present invention provides a cathode and a fuel cell, which are built to prevent escape of liquids, e.g. water and fuel solution, from the cell. Thus, according to a first aspect thereof, the present invention provides a cathode suitable for use in a fuel cell having a proton conducting membrane, the cathode comprising a plurality of layers including a catalyst layer and a hydrophobic porous support layer wherein at least one of said plurality of layers is a liquid water leak-proof layer, which allows gas to pass through it and prevents passage of liquid water and/or aqueous fuel solution.	

Full Text	FUEL CELL WITH PROTON CONDUCTING MEMBRANE AND

WITH IMPROVED WATER AND FUEL MANAGEMENT

FIELD OF THE INVENTION

This invention relates generally to fuel cells, and more particularly to a fuel

cell having a solid, proton-conducting membrane.

BACKGROUND OF THE INVENTION

A fuel cell is an electrochemical device wherein hydrogen or an organic fuel

is reacted with oxygen to generate electricity and to produce water. The reactants

fed into a fuel cell need not be pure, for the oxygen can be taken from the

atmosphere and the hydrogen extracted from natural or synthetic fuels. The basic

fuel process is efficient and pollution-free. However, since a single fuel cell yields

an output of less than one volt, in order to provide a useful output it is necessary to

connect a group of cells in series in a stack or in a flat formation, to create a power

pack.

As a converter of energy, a fuel cell differs from a conventional voltaic cell

or battery in which anode and cathode electrodes cooperate with an electrolyte, in

that in a fuel cell the electrodes are invariable and catalytically active. Current is

generated in a fuel cell by reactions on the electrode surfaces in contact with the

electrolyte. These reactions involve (i) oxidation of hydrogen or organic fuel on an

anode functioning as the negative electrode, as in a galvanic cell, giving rise to

hydrated protons with the release of electrons, and (ii) reduction of oxygen on the

cathode and producing water as electrons are consumed.

The first practical fuel cell was developed by General Electric (GE) for

NASA in connection with the Gemini program. Included in this cell was an

electrolyte in the form of a solid polymeric membrane, referred to as an

"ionic-exchange membrane". The GE membrane was composed of a lace-like

organic structure with an ionic group bonded firmly thereto, and hydrogen ions

loosely held in the polymer chain to provide sufficient mobility for ionic support.

Fuel cells having polymeric membranes are disclosed in US Patents

5,599,638 and 5,777,162. Commonly used, as a membrane material having

proton-exchange properties is Nafion , manufactured by DuPont. When methanol

serves as the fuel, electro-oxidation of methanol takes place at the anode, while

electro-reduction of oxygen then occurs at the cathode to yield water. Protons

generated at the anode are transported directly across the membrane to the cathode.

The flow of current is sustained by ions flowing through the cell and by electrons

passing through an external load.

A solid proton-conductive membrane (PCM) of the type included in a fuel

cell in accordance with the invention, is disclosed in PCT Publication WO

99/44245 in the name of the same Applicant. Used in this membrane are polymeric

binders selected from a group that includes polyvinylidendifluoride (PVDF)

polytetrafluoroethylene and polymethylmethacrylate. Inorganic powders for

preparing this membrane include SiO2, ZrO2, TiO2, Al2O3 and B2O3.

Also of prior art interest is the fuel cell disclosed in PCT publication WO

01/54216, in the name of the same Applicant. This cell includes an anode chamber

to which fuel is supplied, and a cathode chamber to which oxygen is supplied.

Interposed between the chambers is a solid electrolyte in the form of a

proton-conducting membrane having fine pores whose diameter is smaller than

30nm.

In hydrogen and in direct oxidation fuel cells (DOFC) liquid water tends to

leak through the cathode. This water may include fuel, resulting in a loss of fuel as

well as water. Liquid water leakage through the cathode of a fuel cell having a solid

electrolyte membrane such as Nafion™ can be serious, since the osmotic drag of

water is about three water molecules per proton, or eighteen water molecules for

each methanol molecule. This (if all the water exits the cathode) gives rise to a loss

of up to lOg of water per one gram of methanol consumed in the cell reaction. And

the osmotic drag of water by the protons may cause a build-up of hydraulic

pressure at the catalyst layer of this cathode. This acts to increase leakage of liquid

water or aqueous fuel solution through holes or cracks in the gas diffusion layer

(GDL) of the cathode, as well as through the edge or periphery of the membrane

and through the gap between the cathode-solid membrane-anode assembly (also

termed in the art "membrane electrode assembly" or MEA) and the circular gasket

of the cell.

SUMMARY OF THE INVENTION

In view of the foregoing, there is a need in the art to provide a novel

efficient fuel cell with improved water and fuel management. Thus, the present

invention provides an improved fuel cell that utilizes a proton conducting

membrane sandwiched between an anode layer and a cathode layer and includes a

system which prevents or substantially reduces the water leak from the cell. The

present invention also provides means in a fuel cell having a system which prevents

or substantially reduces the water leak from the cell, that release hydraulic pressure

which builds up at the cathode in the course of operation.

Briefly stated the above features are attained by a cathode and a fuel cell

according to the invention, which is built to prevent escape of liquids, e.g. water

and fuel solution, from the cell. The fuel cell of the invention comprises a plurality

of superposed layers, where a proton-conducting membrane functions as a solid

electrolyte and is sandwiched between an anode layer and a cathode layer which is

water leak-proof. Hydrogen or an organic fuel is fed into the cell to react with the

anode layer, and oxygen-containing air is fed into the cell to react with the cathode

layer.

According to the invention, the loss of liquids, e.g. water and aqueous fuel

solution from the cell are prevented or substantially reduced by the following

means:

i)  A sealant material such as glue or a sealant cement between the edges

of the membrane-electrode assembly (MEA) and the gasket surrounding it;

ii)  A sealant material sealing the proton conducting membrane edges: and

iii)  A liquid-water leak-proof layer, located at any place between the PCM

and the cathode  current collector.  Such  a liquid-water leak-proof layer is

hydrophobic and has pores that are large enough to allow air or oxygen transport

through it to the catalyst layer and small enough to prevent transport  of liquid

from the cathode side outside the fuel cell. Typically, these conditions require

that the pores will be larger than 0.001 microns, preferably larger then 0.01

micron and smaller than 5 microns, preferably smaller than 0.5 microns.

Thus, according to a first aspect thereof, the present invention provides a

cathode suitable for use in a fuel cell having a proton conducting membrane, the

cathode comprising a plurality of layers including a catalyst layer and a

hydrophobic porous support layer, wherein at least one of said plurality of layers is

a liquid-water leak-proof layer, which allows gas to pass through it and prevents

passage of liquid water and/or aqueous fuel solution.

According to one embodiment of the present invention, the catalyst layer is

the layer that functions as the liquid-water leak-proof layer. According to another

embodiments, the leak-proof layer is embedded in the hydrophobic porous support

layer or is directly applied on the catalyst layer between the PCM and the catalyst

layer of the cathode.

The present invention further provides an assembly built of an anode, a solid

electrolyte membrane and a liquid-water leak-proof cathode as described above.

Such an assembly is termed hereinafter "membrane electrode assembly"(MEA).

The solid electrolyte membrane will be generally termed proton conducting

membrane (PCM), and this term is used to encompass both proton exchange

membranes such as Nafion  and proton conducting membranes such as those

described in WO 01/54216.

According to the present invention, escape of liquid water and fuel solution

through the peripheric side surfaces (i.e. edges) of the MEA are prevented or

substantially reduced by sealing the edges of the MEA with a sealant material that

is capable of preventing the passage through it of water and'or aqueous fuel

solution. Non-limiting examples of such sealant material are glue and sealing

cement.

Preferably, the sealing is located between the cathode edges and the proton

conducting membrane, as well as on the edges of the proton conducting membrane.

Fuel cell or fuel cell arrangements comprising the cathode or the MEA of

the invention are also within the scope of the present invention. A specific

example of a fuel cell that may utilize the cathode of the invention is a direct

oxidation fuel cell (DOFC). Preferable fuels are those that undergo over 80%

conversion to CO2, and leave only negligible amounts of nonvolatile side

products when used as fuels in a fuel cell. Examples of such fuels are hydrogen,

methanol, dimethyl oxalate, ethylene glycol and oligomers and polymers of

ethylene glycol.

The fuels may optionally comprise between about 0.1% to 10w/w percents

of additives, which increase the viscosity of the fuel solution. These additives are

preferably inert polymeric materials, which do not interfere with the operation of

the cell, but minimize the leak of fuel solution through the seals of the DOFC and

through the MEA, since they increases the solution viscosity up to the formation

of a gel. Examples of such additives are polyacrylates such as polyacrylic acid

and alkali metal salts of polyacrylic acid.

The fuel cell of the invention comprises two supporting plates having

sandwiched between them a stack of superposed layers, a gasket surrounding the

cathode and a sealant material sealing any gap between the gasket and at least one

of the layers in the stack.

Because a fuel cell having a leak-proof cathode according to the invention

experiences no substantial loss of water, it may happen that water returns from the

cathode to the aqueous fuel solution tank, so that no room is left for additional fuel.

This situation is more frequent with cells using hydrophilic proton conducting

membranes, such as those described in WO 01/54216, and less frequent with cells

using hydrophobic proton conductive membranes such as the commercially

available Nafion™. Therefore, according to yet another embodiment of the present

invention, the fuel cell of the invention is equipped with means for controlling the

evaporation of water from the cell. Such means may encourage evaporation of

water from the cell and thus reduce the amount of water that returns to the fuel

solution tank. A fuel cell of the invention may be further equipped with means to

prevent hydraulic pressure built-up on the cathode in the course of operation of the

cell. Such means may be particularly useful in fuel cells where a hydrophobic

proton conducting membrane is used. Typically, such means will include water

collectors, to collect water and solution that accumulates on the cathode. The water

collectors may be connected to an exhaust duct that lets the water flowing out of

the cell. The water may be then directed to the environment or back into the fuel

solution tank, as required according to the liquid level in the fuel solution tank. The

water collectors may be, for example, a set of hydrophilic channels pressed onto the

cathode face, where the water is expected to accumulate, or a set of hydrophilic

fibers, such as cotton fibers, placed where the water are expected to accumulate.

The evaporation of water from the cell may be achieved by forcing a

stream of air onto the external side of the cathode. This may be done, for example,

by a blower or a compressor. In one embodiment, air is compressed through the

oxygen flow channel of the cell in a flux that suffices not only to feeding the

reaction with oxygen, but also for encouraging evaporation from the cell. In case of

using a blower, the blower may preferably be powered by electricity generated by

the fuel cell.

Evaporation of water from the fuel cell may be reduced, when required, by

reducing the portion of the cathode surface area through which vapor may

evaporate. An arrangement for controlling the portion of the cathode surface area

through which vapor may evaporate is built according to one embodiment of the

invention as a barrier with holes of variable size. According to a non-limiting

example such a barrier is constructed of a fixed perforated layer and a sliding

perforated layer, wherein the portion of the cathode area through which vapor may

evaporate is determined by the position of the sliding perforated layer in respect of

the fixed perforated layer. Each of the perforated layers has between 0.5 to 10 holes

per cm2 and the pores cover between 0.2 to 70% of the cathode area, more

preferably between 2 to 30% of the cathode area in close and open position,

respectively.

According to another embodiment of the present invention, there is

provided a hybrid power source comprising at least one fuel cell according to the

invention, a DC-to-DC converter and a rechargeable battery. The fuel cell

charges the battery and supplies the low power demand while the high power

battery supplies the heavy loads. In such a hybrid power source it is possible to

combine as few as two or three fuel cells (in a series combination) through a DC-

to-DC converter to a battery and the obtained device is flat and thin. For

example, to power a cellular phone it is possible to use a hybrid power source

built of two thin methanol fuel cells, connected in a series combination, a DC-to-

DC converter and a small high power lithium ion cell.

According to another aspect, the present invention provides a detector

device capable of detecting whether there is a required amount of liquid in an

appliance or not, while the orientation of the appliance in space is not fixed, e.g.

portable devices. It should be understood that such an appliance (container) is a

closed structure for containing a liquid medium, for example for supplying the

liquid medium into another device to enable its operation. Considering a fuel cell

application, such a container is a reservoir of at least one of the following: water.

fuel, fuel solution and acid, and is used to supply this medium to the fuel cell. In

the description below, this medium container is termed "fuel tank" or "fuel

solution tank", but it should be understood that the use of this term does not limit

the invention to this specific example of medium and appliance.

The detector comprises an electrodes' arrangement (preferably composed

of at least four electrodes) with the electrodes being arranged in a spaced-apart

relationship in the container so as to be in contact with the inside space of the

container, and be spaced from or be in physical contact with the inner surface of

the fuel solution tank, such that they are capable of detecting the existence of

liquid inside the tank in a number of planes (levels) defined by the number of

electrodes, namely, the number of pairs of electrodes. For example, using four

electrodes, six pairs of electrodes are provided defining six different planes

(levels) in the tank. The electrodes are preferably located closer to the periphery

region of the tank than to the center region thereof. For example, the tank may be

shaped like a box, and each of the electrodes (preferably, at least four electrodes)

is placed on or closer to a different side of the tank. Hence, at each orientation of

the tank, a predetermined quantity of liquid in the tank will suffice to at least

partly cover at least two of the electrodes. By applying voltage to the electrodes

pair, the detection of whether at least one of these electrodes is in contact with the

liquid medium in the tank or not, thereby detecting the existence of the liquid at

the plane (level) defined by this electrodes pair. When the liquid level in the tank

is smaller than said predetermined quantity (defined by certain threshold value),

the device would detect lack of liquid.

According to another aspect of the present invention there is provided a fuel

cell system of the non-stack type in which neighboring cells in the system have a

common wall or where their fuel tanks have a common wall, to equilibrate the

concentration of the volatile fuel in the system.

According to a further aspect, the present invention provides a cellular

phone comprising an antenna, an earphone, a fuel cell, a fuel tank and a water

tank, wherein at least one of the fuel cell, fuel tank and water tank is located

between said antenna and said earphone so that at least parr of the radiation

irradiated from the antenna is absorbed by said fuel cell, fuel tank and/or water

tank.

BRIEF DESCRIPTION OF THE ACCOMPAYING DRAWINGS

In order to better understand the invention and to see how it may be carried

out in practice, some specific embodiments will now be described, by way of

non-limiting examples only, with reference to the accompanying drawings, in

which:

Fig. 1A schematically illustrates a fuel cell in accordance with one

embodiment of the present invention;

Fig. 1B schematically illustrates a cross section of another embodiment of

the fuel cell according to the present invention;

Fig. 2 is a block diagram of an arrangement to promote the evaporation of

water from a fuel cell of the type shown in Fig. 1A;

Fig. 3 shows a water-drain system for the fuel cell;

Fig. 4 shows a water drain stack;

Fig. 5 shows, in section, a cathode structure according to one embodiment

of the invention;

Fig. 6 schematically illustrates a fuel cell with means for controlling the

evaporation therefrom, according to one embodiment of the invention;

Fig. 7 shows a fuel cell with means for controlling the evaporation

therefrom, according to another embodiment of the invention;

Fig. 8 schematically shows a four-electrode liquid level detector; and

Fig. 9 is a graph that illustrates the dependence of water flux on oxygen

flow rate at 150mA/cm2- according to the invention and in the state of the art.

DETAILED DESCRIPTION OF THE INVENTION

Water Leak-Proof Cathode Structure:

Fig. 1A schematically illustrates a fuel cell 8 according to one embodiment

of the present invention. The fuel cell 8 has a liquid-water leak-proof cathode

structure in accordance with the invention. The cell is created by a stack of a

plurality of layers fastened onto the face of a plastic case 10 by a pair of threaded

bolts 11 and 12 received in diametrically-opposed bores in case 10. In the stack, the

uppermost filter layer 13 which is on the cathodic-side current collector of the cell,

functions as an air and humidity control layer. Fed into the cell on its anode side via

an inlet 14 in case 10 is organic fuel, aqueous fuel solution or hydrogen, which

reacts with oxygen to generate electricity and to produce water and CO2 in the case

of direct oxidation of an organic fuel.

Inlet 14 conducts incoming fuel into the fuel tank 14a to the lowermost layer

15 in the stack of layers which functions as an anode current-collector. Layer 15

underlies an anode layer 16, directly above of which is a proton-conducting

membrane 17 (PCM). Overlying membrane 17 is a cathode layer 18 and cathode

current collector 18a. Hence, the proton-conducting membrane 17 is sandwiched

between the anode and the cathode of the fuel cell. The cathode layer 18 includes a

catalyst, a liquid-water leak-proof layer and a hydrophobic porous carbon support

layer. Above the cathode current collector 18a is a porous hydrophobic barrier film

19 which lies under the air filter layer 13. Any gap between the PCM 17 and the

case 10 is sealed by a layer of glue (20). Also shown is a glue layer 21, preventing

water leakage from any place between the cathode 18 and the case 10. The gap

between layers 18 and 18a seems in the figure to be larger than the gap between

other layers in the stack because of the need to show the glue laysr 21. In practice,

however, all layers (including 18 and 18a) are pressed together without any visible

spacing between them.

Fig 1B describes a fuel cell 30 having another layer structure, typical to a

single cell which is part of a multi cell stack, wherein cells are stacked in series.

The cell 30 includes an anode (31), a proton conducting membrane (33), a

liquid-water leak- proof cathode according to the present invention (32), a gasket

for the anode side (34) and a gasket for the cathode side (35). The fuel cell 30

also includes a seal 37 (showed schematically only on one side but practically

existing on all the gap between the cathode and the gasket), sealing a gap 36

between the cathode edges and the gasket 35 and a seal 38 sealing the edges of

the proton conducting membrane 33. The invention is not limited by sealing the

above mentioned places, and each place in the cell from where water is observed

to be leaking should be sealed similarly. The combination of the above seals with

liquid-water leak-proof cathode resulted in a decrease of more than 20% in the

crossover current of a 7 cm2 DMFC and therefore plays an important role in the

efficiency of the fuel cell.

Preferred sealant materials for the sealing according to the present

invention are PVDF, poly-acrylic glue, tar-based cement and silicon-rubber

cement all of which are impermeable to liquid water. However, other sealant

materials compatible with the fuel solution and oxygen may also be used.

By using a liquid-water leak-proof cathode and by sealing the gap between

such cathode and the gasket surrounding it according to this invention, it is possible

not only to reduce water loss due to proton osmotic drag to zero, but even to

reverse the direction of water flow to form a net flow of water from the cathode to

the anode through the membrane, according to the pressure developed in the

cathode during the operation of the fuel cell. This is of special importance for small

DOFCs in portable applications.

Liquid-water leak-proof layers and their application within the present

invention will now be explained with reference to commercial cathodes such as

Etek Elite, where a gas diffusing layer (GDL) contains cracks and holes up to 25

microns in width or in diameter. Liquid water leaks through these cracks to the

outer side (air side) of the cathode. This leak is eliminated or significantly reduced

by means of a liquid-water leak-proof layer consisting of a bydrophobic layer

virtually free of holes and cracks larger than 5 microns, but still having pores larger

than 0.001 microns to allow air or oxygen transport to the catalyst layer. Preferred

dimensions of the pores in the leak-proof layer are between 0.01 and 0.5 microns.

The liquid-water leak-proof layer according to the present invention may be

anywhere between the PCM and the air-side of the cathode.

In some cases, the catalyst layer is a liquid-water leak-proof layer. In such

cases it typically has a thickness of 10 to 100 microns and is free of cracks or holes

larger than 3 microns and it is applied directly on the membrane between the

membrane and the porous support layer of the cathode.

Alternatively, a Nafion layer of similar structure is located directly on the

cathode catalyst layer between the PCM and the catalyst layer to serve as a

liquid-water leak-proof layer.

It should be noted that some cracks and holes may have length, width and

depth of mutually different dimensions. According to the invention, the

combination of these should be such that will not allow passage of liquid water

(and/or fuel solution) through the wholes and cracks. The given dimensions (of

between 0.001 to 5 microns, preferably between 0.01 to 0.5 microns) are given to

illustrate the preferable diameter of a circular pore.

The same liquid water leak takes place when using a proton conducting

membrane in hydrogen fuel cell. The same means are useable in this case to

minimize or block the leak of liquid water through the cathode.

Preparation of liquid-water leak-poof cathode and oi'a complete fuel cell:

Membrane electrode assemblies (MEAs) were prepared, as described in WO

01/54216. The material for the liquid-water leak-proof layer is a paste that consists

of 10-50% w/w PVDF or Teflon, or may consist of fluoro-polymers and

perflouro-polymers (preferably 20-40%), 50-90% w/w, (preferably 60-80% w/w)

carbon powders such as: Black Peari 2000. XC 72. Shawingan black, and various

mixtures thereof, and 0-80% v/v (preferably 60% v/v) of pore-former such as

propylene carbonate (PC) or ethylene glycol (EG).

Using a plastic knife or soft paper, the paste is inserted into the pores of the

Toray paper (5% - 50% w/w wet proofed, preferably 20%) to form a layer inside

the Toray paper, close to its surface. Several such paste insertions are made. Each

layer is left to dry for about 30 min and then wiped with a dry and clean cloth

paper. Up to 5-7 layers of leak-proof material are needed in order to receive a

uniform coating of 5 to 50 microns thick. After a satisfactory morphology is

reached, the Toray paper with the leak-proof material is immersed into distilled

water for about 2 minutes, followed by curing at 150 to 250°C for 0.5 to 2 hours.

The Toray carbon paper with the embedded liquid-water leak-proof

material, having pores size of 0.5 to 0.01 microns on which there is a catalyst layer

was hot pressed to the PCM.

Alternatively, a thick hydrophobic cathode catalyst layer may serve as a

liquid-water leek-proof layer when it consists of holes smaller than 3 microns and

larger than 0.001 microns.

The sealing of the cathode edges was done as follows. A PVDF paste made

by mixing 1-3 gr. of PVDF (SOLVEY) with 20-40 ml. of acetone with a magnetic

stirrer for 2-4 hrs, was applied on the gap (interface) between the membrane and

the cathode, overlapping 1-2 mm of the (carbon paper) cathode with an extra fine

brush making a thin film 0.05-0.1 mm thick. The same paste was applied on the

outside edge of the membrane by dipping the membrane edge in the PVDF paste.

In this way, a complete sealing was effected of the periphery of the cathode and the

membrane edges, so that water leak outside the cathode is prevented or

substantially reduced.

Several types of cells can be assembled with this water leak-proof cathode.

A flat plastic case fuel cell was assembled in the following way: First the anode

current collector (15 in Fig. 1A) was placed in its position in the plastic case (10 in

Fig. 1A). A layer of glue (20 in Fig. 1A) was applied in its position and was left to

dry for 15-30 min. The MEA (whose edges were sealed as described above) was

placed on the anode current collector and was pressed onto the anode current

collector.  A sealing cement (21 in Fig. 1A) was applied to form a gasket area

overlapping 1-2 mm of the cathode, all the way to the plastic case 10. The cathode

ink was prepared by mixing 10%-80% w/w Pt catalyst (Electrochem hi spec 6000),

10%-40% w/w Nafion (Aldrich 5% Nafion solution), 5%-60% carbon powder

such as Black Pearl 2000, XC 72, Shawingan black or various mixtures of these

carbon powders and 0%-80% v/v of pore-former such as ethylene carbonate (EC),

diethylcarbonate ( DEC), propylene carbonate (PC), ethylene glycol (EG) or their

mixture. Alternatively, the cathode ink may be made of carbon supported Pt where

the Pt content is between 10 to 90 w/w%. All the powders and the solutions were

introduced into a ball mill and mixed with a mechanical vibrator for 10-100 min.

The ink obtained was applied with a fine brush to the liquid-water leak-proof

material supported by a Toray carbon paper as described above. The ink layer was

heated to 40-60°C, and 3-4 layers of ink were needed (with 10-20 min. of drying

time between each layer) in order to obtain a Pt loading of 4-6 mg/cm .

Alternatively the cathodic catalyst ink was directly applied to the PCM and hot

pressed to a 20% teflonated Toray paper with or without a leak-proof layer as

described above to form a 10 to 50 micron thick layer.

Devices for Controlling Water Evaporation from a Fuel Cell

In operating a Direct Oxidation Fuel Cell (DOFC) having a water leak-proof

cathode, no water loss is experienced and, in fact, in some cases there is an

accumulation of water in the anode compartment and/or in the fuel solution. For

example when using a methanol fuel cell, each mole of methanol (32g/mole) is

converted into two moles of water (36g per two moles) and one mole of CO2,

which leaves the cell. When using an effective water leak-proof cathode, water

dragged into the cathode and water produced in the cathode return to the anode

compartment through the membrane, and there is a net gain of water in the anode

compartment or in the fuel tank, leaving no room to add fuel, making it impossible

to charge the fuel cell with new fuel. In order allow recharging the fuel cell, one

must make room in the fuel tank or in the anode compartment by removing some of

the water. While some water is usually removed by evaporation from the cathode,

in an environment characterized by high humidity or low temperature natural

evaporation might become insufficient to afford the necessary room. This may also

happen under more usual environmental conditions if the fuel cell is working to

produce high power. Therefore, it may be stated that the present invention concerns

not merely prevention of water leaking from fuel cell, but even a fuel cell that may

be operated under water-balanced conditions, namely, that does not loose nor gains

water during operation.

One way to increase the water removal from the fuel cell is to promote

evaporation by forcing a stream of air onto the outside of the cathode at a sufficient

and controlled rate, in order to remove the excess of water. This may be done, as

shown schematically in Fig. 2, by the use of a fan or blower 22. which is powered

by fuel cell 23. It is best to combine this fan or blower with a water level sensor 24

located either in the anode compartment or in the fuel solution tank which

automatically activates the fan when the water level (or fuel solution level) rises

above a predetermined level, and deactivates it when the water or fuel solution

level is below another predetermined level.

Another kind of a controller system according to the invention measures the

humidity in the air inlet and in the air outlet and calculates the water loss and

calculates continuously the water production rate (according to the power of the

fuel cell), measures the temperature, calculates the air circulating rate that is

sufficient to evaporate the water formed in the DOFC and run the blower at this

rate.

For medium and high power applications a state of the art DOFC operates

at temperatures of about 60 to over 100°C with air circulation. Using a

condenser, water is collected from the exhaust air stream and recycled back to the

water tank. This water condenser and recycling system can be saved or at least

reduced in size, at least for medium temperatures and medium power, by using a

liquid-water leak-proof cathode according to the invention, in combination with

evaporation control as described above.

Devices for controlling building of hvdraulic pressure in a Fuel Cell

In a fuel cell in accordance with the invention the osmotic drag of water by

the protons produced in the anode may cause an unacceptable build-up of hydraulic

pressure at the catalyst layer of the cathode. This pressure might cause catalyst

flooding at high current densities and discharge of liquid water or aqueous fuel

solution through the liquid-water leak-proof layer into the outer side of the cathode.

It is desirable therefore, to release the pressure imposed on the cathode in the

course of operation. Therefore, a fuel cell of the invention may be equipped with

means to prevent hydraulic pressure built-up on the cathode in. the course of

operation of the cell. As shown in Fig. 3, such means include water collectors 25,

capable of collecting water and fuel solution. The water collectors 25 are connected

to a drain pipe 27 through a manifold 27'. Drain pipe 27 lets the water out of the

cell. Then, the water may be directed to the environment or back into the fuel

solution tank, as required, by a separate control and delivery system (not shown).

According to one embodiment of the invention, the water collectors 25 are a

set of hydrophilic channels pressed onto the cathode face, where the water is

expected to accumulate. According to another embodiment the water collectors 25

are a set of hydrophilic fibers, such as cotton fibers, placed where the water are

expected to accumulate. The size of the channels or fibers is typically 0.01 to 0.2

mm in diameter and they are about 0.3 to 3mm apart.

The precise location wherein water is expected to accumulate depends on

the location of the liquid-water leek-proof layer.

In cases where a PCM with liquid acid is used, a thin porous hydrophilic

layer, such as carbon or glass may be applied in the location of water accumulation,

to serve as liquid water collector rather than the water collectors of Fig 3.

Fig. 4 shows a fuel cell according to Fig. 3, ready for stacking in parallel

together with other fuel cells with the same configuration. In the fuel cell of Fig. 4

the MEA 26 is sandwiched between front and rear layers 26A and 26B . The stack

at its lower right corner has a fuel inlet 28, and at its right comer has an oxygen

inlet 30. At its left lower corner, the stack has an oxygen outlet 31 and at its upper

left comer a fuel outlet 29. At the bottom of the stack there is the water drain

outlet 27. Evaporation rate may be controlled by the rate of air circulation through

oxygen inlet 30 and hydraulic pressure may be released through drain outlet 27.

Passive and Active Air Control Systems:

As mentioned above, one source of water loss in a fuel cell in accordance

with the invention is water vapor discharged by the cathode by diffusion into the air

or the oxygen flow field. In flat cells there is a perforated current collector or a

perforated sheet covering the backing layer. The number and size of the holes in

this current collector affect both cell power and the rate of water evaporation. The

larger the pores and their number, the higher is the rate of water evaporation. Up to

a certain size and number of pores, the power of the cell increases. But a further

increase in pore size and number do not raise the power but instead increases water

loss by evaporation.

The rate of water loss by evaporation increases with temperature and with

the airflow rate on the cathode, and with a decrease in air humidity. A "W" factor is

herein defined as the ratio between moles of water lost to the air to moles of fuel

consumed in the cell reaction. We define an "H" factor as the ratio between moles

of water discharged from the cathode to the air to moles of protons transferred from

the anode to the cathode through the membrane.

In oxidation of one methanol molecule, two molecules of water are formed

and six protons are transferred through the membrane from the anode side to the

cathode side. Hence under water-balanced operating conditions W = 2, and H = 1/3

(or 2/6). This means that the rate of water loss equals the rate of water production

in the cell reaction, there being no net loss of water in the cell and no need to add

water to the cell. It is therefore important to design a fuel cell with H = 1/3 and W =

2, in such case only fuel has to be added and there is a saving of weight and

volume. However, if W is greater than 2 or PI is larger than 1/3, water has to be

added to the cell and if W is smaller than 2 or H smaller than 1/3, water is needed

to be removed from the fuel cell. For hydrogen, one molecule of water is formed

for one molecule of hydrogen consumed (it means that W = 1 and H = lA under

water-balanced operating conditions) and the consideration is similar so under

balanced water operating conditions one mole of water is needed to be removed for

each mole of hydrogen being consumed. For other fuels, like ethylene glycol and

dimethyl oxalate, H and W have to be calculated according to the cell reaction.

By using a leak-proof cathode in accordance with the invention, and static

air, it is possible to control water loss by evaporation by controlling the size and the

number of the holes in the cathode current collector. Using a leak-proof cathode 52

as shown in Fig. 5, and a passive air and humidity control system comprising a

perforated sheet 54 (optional) that covers the perforated cathode current collector

53, it is then possible for a methanol fuel cell operating at room temperature, to

reduce W from 8 to less than 1 and H from 1.5 to close to zero, with a negligible

effect on cell power. This has been achieved by reducing the hole diameter (of

either the cathode current collector layer or the of the perforated sheet) from 5 mm

to 1 mm. In a state of the art methanol fuel cell the parameter H was measured to be

2.9 (X. Ren and S. Gottesfield, J. Electrochem. Soc. 148, A87-A90 (2001). This

means that in a state of the art methanol fuel cell, 2.9 water molecules have to be

added to the cell per each proton that pass the membrane whereas with the fuel cell

according to the present invention, no water or a negligible amount of water has to

be added. Therefore the state of the art methanol fuel cell contains a large water

tank that may be omitted according to the present invention, and is larger and

heavier than a methanol cell according to the invention.

Another way of controlling water evaporation is to add to the airside of the

cathode, a large porous hydrophilic matrix containing holes for efficient air

penetration to the cathode. A porous layer covering the cathode and having 0.5 -10

holes per cm2 of cathode with a total pore area of 0.2 to 70 mm square per one

square cm have been tested in the present invention. Smaller the total area of the

holes, smaller W and H factors were measured.

Another way to control the rate of water loss via evaporation is to provide

variable size holes in the cathode current collector or in a special metal or plastic

sheet that covers the cathode. This can be done by a set of plates having holes

functioning as an air shuttle that slide with respect to each other, one being fixed

and the other moveable. The holes openings vary from a maximum open state,

which occur when the holes in the plates are superimposed, to a full close.

An active air and humidity control system, as shown in Fig. 6 includes an air

shutter which includes a fixed panel 65 having an array of breathing holes BH1

bored therein. Slidable with respect to fixed panel 65 is a movable panel 66 having
