Repository: anandvc/allindianpatents

File: patents/224773-a-radiation-curable-coating-with-antimicrobial-properties-and-article-coated-with-it.html
Indian Patents. 224773:A RADIATION CURABLE COATING WITH ANTIMICROBIAL PROPERTIES AND ARTICLE COATED WITH IT

Indian Patents

Recently Granted Patents

  Recently Published Patents

Title of Invention	A RADIATION CURABLE COATING WITH ANTIMICROBIAL PROPERTIES AND ARTICLE COATED WITH IT

Abstract	The invention discloses a radiation curable coating having antimicrobial properties comprising a radiation curable urethane oligomer; a radiation cure package such as herein described; a cross-linking agent such as herein described; and at least one antimicrobial agent such as herein described; whereby, upon curing, the radiation curable coating forms a polymeric coating that exhibits unanticipated high antimicrobial efficacy. The invention also discloses an article coated with said a radiation curable coating.	

Full Text	"A RADIATION CURABLE COATING WITH ANTIMICROBIAL PROPERTIES AND

CROSS REFERENCE TO RELATED APPLICATION ARTICLE COATED WITH IT"

This application claims the benefit of the prior filing date of U.S. Provisional Patent Application No. 60/328,202, which was filed on October 10,2001.

FIELD OF THE INVENTION

This invention relates generally to polymeric coatings having antimicrobial properties, and more particularly to radiation cured coatings having antimicrobial properties.

BACKGROUND OF THE INVENTION

Polyurethanes are widely used to provide a durable coating on numerous consumer products requiring abrasion resistance, flexibility, and chemical resistance. Polyurethane coating systems are typically fast curing, have good adhesion to a wide variety of substrates, good leveling properties and are excellent film formers. Polyurethane-type coatings may be applied as clear coats with generally transparent or translucent characteristics, thereby making polyurethane coatings ideal for many different applications and, particularly, to enhance and protect the appearance of products, for instance wood paneling and as furniture. Also, polyurethane coatings may be colored to produce coatings that when properly formulated, have good color fastness, while still providing the qualities of substantial abrasion resistance and chemical resistance. Because of their excellent adhesion, polyurethane coatings are often applied directly to the surface of the product, and do not require a primer coat. Many urethane coatings are applied as reactive oligomers, wherein the oligomers are prepolymers that have unreacted isocyanate groups. Typically, prepolymers

are reduced or diluted in an aprotic solvent such as an aromatic solvent (i.e. toluene), a ketone (i.e. methyl ethyl ketone), an ester (i.e. butyl acetate), an ether (i.e. tetrahydrofuran), a tertiary amine (i.e. 1-methyl pyrrolidone), or a mixture thereof. Potentially the isocyanate group can react with the substrate, react with ambient moisture, or with an in situ reactant, forming a cross-linked polymer with excellent abrasion resistance. Most methane coatings applied to wood or simulated wood surfaces cure through reaction with the ambient moisture. The major advantage of a moisture curing system is that the coating has a long pot life. A potential disadvantage is that the isocyanate group can react with additives in the coating having labile protons (i.e. alcohols, carboxylic acids and most amines). Another disadvantage to moisture-cured urethanes is that the cure time of the coating can vary significantly depending on the ambient conditions, and this uncertainty makes it difficult to execute a production schedule. Variable cure times can also affect how much of the coating remains on the surfaces of the substrate, and can necessitate in an additional coating. The major disadvantage to urethane oligomers is that they cure through an isocyanate functional group, and airborne isocyanates are extremely toxic. Typical exposure limits (TLV) are in the parts per billion range, and heated air ovens generally create air borne isocyanates which must be environmentally treated.

A preferable coating is one that has a long pot life, yet could be cured to a highly cross-linked state virtually instantaneously. It would be further preferable if the coating could be cured with very little heat. A further preference is that the coating can be applied at very high solids, with a target of 100% solids, so as to eliminate the removal and disposal of solvent. A most important consideration is that the coatings not cure through an isocyanate group, but via another moiety that is lower in toxicity.

Wood surfaces, such as hardwood flooring, furniture used in office, residential, health care and hospitality environments, and cabinetry are ideally suited for coating with polyurethanes in order to protect the surfaces from abrasion and to provide chemical resistance. Furthermore, synthetic or natural surfaces and ceramics can be enhanced by such a coating.

. Furniture and other wood products are under constant exposure to bacteria, fungi and microbes that exist in their respective environments. For example, polyurethane coated flooring, cabinetry, and furniture are particularly susceptible to bacteriological and other microbial development. People and moveable objects, both of which are carriers of bacteria and microbes, account for the majority of microbes on the flooring of heavily trafficked areas. The traffic results in a continual deposit of bacteria and microbes on the floorings, and consequently there develops a "bioburden" which is a continuous source for cross-contamination. Additionally, polyurethane coated cabinetry and surfaces found in bathrooms and kitchens, whether incorporated in domestic settings or commercial settings, produce a bioburden as a consequence of being in contact with contaminated parts of the body. Residual microbes typically remain and continue to populate the coated flooring, cabinetry, furniture, and other surfaces.

The net effect is that there are created a variety of environments which are a constant source of bacterial, fungal or other microbial contamination. Not only are polyurethane coated products contaminated by the bacteria, fungi and microbes in these environments, but these environments also aid in the proliferation of the bacteria, fungi and microbes. The presence of humidity or moisture in these environments is generally conducive to the growth of bacteria, fungi and microbes. Bacteria, fungi and microbes can grow and multiply on the surfaces of the coated products, producing significant levels of contamination, in the form of a bioburden. If left unchecked, the bioburden builds over time.

To counter the presence and growth of microbes on the surface of polyurethane coated products, a disinfectant or sanitizing agent is typically applied to the surface, such as by washing, spraying or wiping. Unfortunately, disinfectants and sanitizing agents are not always properly applied and thus not always completely effective. In any case, topically applied disinfectants and sanitizing agents provide only temporary removal of the microbes on the surface because, as previously mentioned, the associated environment is a source'for further contamination. Reapplication of the disinfectant and sanitizing agent is costly, time

consuming, non-durable, and therefore only temporarily controls the presence and growth of microbes.

Furthermore, non-thorough cleaning of the polyurethane coated products leaves residual contamination as previously mentioned. Without attention to detail when cleaning the coated products, residual contamination is more likely to exist. Additionally, by applying the disinfectant or other biocide to the surface of the coated product, a residual of the disinfectant or biocide enters the environment and may negatively impact the environment.

What is needed is an antimicrobial agent that can be incorporated, or embedded, into a polymeric coating prior to polymerization, where that antimicrobial agent survives polymerization. In particular, what is needed is an antimicrobial agent incorporated into a polymeric coating that is applied to surfaces, and that is free from toxic effects and is durable over the lifespan of the polymer coating. Further needed is a polymeric coating having at least one antimicrobial agent incorporated in the polymeric coating where the antimicrobial agent will migrate to the surface of the polymeric coating as needed to provide appropriate protection. Further needed is a polymeric coating having antimicrobial properties that may be applied by conventional coating techniques. Further needed is a polymeric coating having antimicrobial compounds or chemicals incorporated in the polymeric coating, wherein the addition of the antimicrobial compounds or chemicals has no deleterious effect on the properties of the coating, so that the mechanical and physical properties remain unaffected.

And further still, it is desired that the coating be applied at substantially 100% solids, and that the coating is a urethane coating or a similar coating having durable antimicrobial properties with good efficacy.

There have been some reported successes in medicinal chemistry of the preparation of antimicrobial film coatings using urethane acrylates in combination with antimicrobial agents. Greff et a]., USP 6,102,205 discloses a polyvinylpyrrolidone iodine complex (e.g.

PVP-12), which is admixed with a urethane acrylatc prcpolymer and a photoinitiator system that initiates polymerization in visible light, forming an antimicrobially effective film. The antimicrobially effective film is biocompatible with mammalian skin.

There is some prior art concerned with flooring and other wood or simulated wood surfaces utilizing radiation curable urethane acrylates, such as Ehrhart et al, USP 5,003,026, but these coatings are substantially concerned with gloss, wear and stain resistance.

Erhart'026 discloses several urethane acrylate oligomers that are suitable for wood coating.

A major manufacturer of urethane acrylic oligomers is Sartomcr Technologies Co, Inc., of Exton PA, and inventors Ceska et al. , US 6,399, 672, discloses radiation curable coating compositions, where the compositions can be formulated to cure by microwave, UV or electron beam radiation. These forms of radiation are also known to have sterilization properties, and Ceska'672 notes that coatings cured using this technology would be useful for flooring and can (as in canned goods) coatings. Ccska'672 does not teach the utility of adding antimicrobial agents.

Berg et al. , US 6,096, 383, discloses a process for applying a coating to a floor surface and curing that coating with UV radiation. The source of UV radiation is mounted on the front of a self-powered vehicle.

U.S. patent no.5,134,964 discloses an urethane film for use as wound dressing that incorporates antimicrobial agent which is substantially stable to a ultraviolet light which may be released slowly from the cured film. The said U.S. patent requires that antimicrobial agent be UV-resistant, implying that a UV-sensitive

compound would be ineffective. It, therefore, teaches away from the use of the ultraviolet sensitive compound. Further, as opposed to a teaching of said U.S. patent wherein an antimicrobial agent is released from the cured film, the present invention provides that antimicrobial agent is substantially retained within the urethane matrix of the cured claimed composition in order to maintain antimicrobial efficacy over the useful life of the product (e.g. flooring article).

SUMMARY OF THE INVENTION

The present invention is a radiation curable polymeric coating with an antimicrobial agent. The radiation curable coating comprises a radiation cross-linkable oligomer, a radiation cure package, an antimicrobial agent, a cross-linking agent, and optionally, an additive package. The radiation cross-linkable oligomer is a short chain, preferably liquid, that is end capped with a reactive moiety, consisting of the group of adducts selected from acrylates, methacrylatcs, allylic radicals or epoxies, where the adducts are susceptible to radiation cross-linking. The UV radiation cross-linkable oligomers of the invention are

typically urethane acrylates and urethane methacrylates, where, hereinafter, are jointly referred to asurethane acrylate oligomers.

The urethane acrylate oligomers are the reaction products of a hydroxy-containing acrylate ester, usually 2-hydroxy ethyl acrylate or hydroxy propyl acrylate with an isocyanate prepolymer. The isocyanate prepolymer is typically a polyether or a polyester prepolymer, formed as the reaction product of di- and tri- functional polyols (ethylene, propylene, 1, 2-butylene, isobutylene oxide) or ethers (tetrahydrofuran) and isocyanates. Other suitable polyols include for example ethoxylated polypropylene glycols, polybutylene and isobutylene diols and triols, and ethoxylated or propoxylated glycerol or ethoxylated or propoxylated glycerol or ethoxylated or propoxylated trimethylol propane or trimethylol ethane. Examples of polyesters suitable for forming isocyanate prepolymers include polycaprolactones, aliphatic and aromatic di- and tri- polyesters terminating in a hydroxy moiety. Suitable isocyanates are di or polyisocyanates, and include the aromatic isocyanates such as toluene di-isocyanate or di-phenyl methane di-isocyanate, aromatic diisocyanates such as tetramethyl xylylene di-isocyanate, and aliphatic or cycloaliphatic di-isocyanates such as isophorone-di-isocyanate, bis-isocyanate cyclohexyl methane, hexa-methylene di-isocyanates and alkyl substituted hexa-methylene di-isocyanates.

Urethane acrylic oligomers generally cure via a free radical mechanism and epoxy urethane oligomers cure by a cationic mechanism, and the photoinitiator is suitably selected to generate the requisite free radical or cation, respectively.

The radiation cure package is one or more initiators selected to be responsive to the type of radiation. For instance, UV radiation requires a primary photoinitiator, and optionally an accelerator and a secondary photoinitiator. The cross-linking agents are one or more compounds that have at least two radiation cross-linkable moieties, such as acrylate, methacrylate, or epoxy, and frequently have three or more moieties. The additive package includes diluents, plasticizers, antioxidants, colorants, solvents, emulsifiers, water and fillers. The antimicrobial agent is non-toxic and free of heavy metals and may be organic,

inorganic, or organometallic. The antimicrobial agent is selected from conventional organic or organometallic antimicrobial substances such as halogenated phenyl ethers, halogenated salicylanilidcs, sesquiterpene alcohols, halogenated carbanilides, bisphenolic compounds, general phenols, formaldehyde, quaternary ammonium compounds, pyridine derivatives and hexachlorophenc. Many of the coatings are clear, and disinfectants such as iodine, and complexes thereof, are highly colored and are unsuitable for the instant invention. Also useful are inorganic antimicrobials utilizing silver, zinc, or copper in glass or ceramic matrices. The antimicrobial agent is preferably 2,4,4'-trichloro-2'-hydroxydiphenyl ether.

In a typical embodiment, the radiation curable coating is coated onto the substrate (i.e. furniture), and then cured via exposure to a UV light.

In an embodiment, a radiation curable coating of present invention may optionally comprise an additive package. "Additives package" means compounds which are added to the basic materials which form the polymer material of the urethane substance. References to additive package can be found in US Patent Nos.4,748,195; 4,794,126; 5,096,963; 5,578,675; 5,694,195; and others which are incorporated here as reference. As used in the present specification, the additive package can include other diluents, plasticizers, antioxidants, colorants, solvents, emulsifiers, water, leveling agents, wetting agents, micro balloons, glass and phenolic beads, and fillers.

The incorporated anitmicrobial agent inhibits bacterial, fungal, microbial and other Pathogen or non-pathogen growth and migrates to the coated surface as required, thereby establishing a concentration gradient that controls the growth of microorganisms on contact with the coated surface. This technology provides antimicrobial characteristics to surfaces, specifically wood surfaces, such as hardwood flooring, furniture (office, residential, health care, and hospitality), and cabinetry. By treating the radiation curable coating with an antimicrobial additive, such as MICROBAN®Additive B (e.g. Tirclosan) the cured coating is resistant to growth and formation of microbes. The antimicrobial agent is not destroyed

during the radiation curing, which is somewhat surprising in light of its sensitivity to radition, and particularly to UV light. The incorporated antimicrobial agent is durable over the lifespan of the polymer coating. Radiation curable coatings have a relatively high crosslink density, and the invention has unanticipated efficacy for a polymer coating with a tight cross-linking network. Previous investigations of incorporating an antimicrobial agent irr-a polymer have seen a significant reduction in efficacy as the cross linking increased. Presumably, the drop in efficacy is because the antimicrobial cannot move through the coating. However, in light of the unexpected efficacy, the hypothesized mechanism should be reviewed for radiation-cured polymers, and particulary for polyurethane acrylic polymer systems.

The invention is particularly suitable for coating flooring, furniture, cabinetry and other products that are susceptible to bacterial/microbial contamination.

The present invention provides more hygienic living and working environments in settings where manufactured and natural materials are found. Incorporation of the present invention on surfaces in health care and food service facilities where bacteria and bioburdens pose a health hazard is especially beneficial. Additionally, use of antimicrobial agents in a protective polymer coating protects the surface of the coating from attack by bacterial, fungal, or other microbial contamination. This internal protection makes the coating more durable and long lasting.

The cross-linking agents that are added to the UV curable antimicrobial coatings typically are monomers which are blended with the above urethane oligomers in order to yield a composition having good coating properties and an acceptable rate of cure. Monomers are used to lower the viscosity and promote cross-linking, and are frequently referred to as diluents. Examples of monomers include acry late esters of mono-, di-, tri-, and tetrafunctional alcohols. Commonly used materials include glycerol triacrylate, trimethylol propane triacrylate, trimethylol ethane triacrylate, pentaerythritol tetracrylate, together with the acrylates of the ethoxylates or propoxylates of the above alcohols. Difunctional monomers consist usually of the acrylate esters of ethylene glycol or propylene glycol and their oligomers, with tripropylene glycol diacrylate being especially preferred, diacrylates of longer chain alcohols such as hexanediol diacrylate and acrylate esters of cycloaliphatic diols such as the cyclohexane diols. Monofunctional monomers consist of the acrylate esters of mono functional alcohols such as octanol, nonanol, decanol, dodecanol, tridecanol and hexadecanol both in their linear and branch chain forms. Also included are cyclohexyl acrylate and its alkyl derivatives such as t-butylcyclohexyl acrylate and tetrahydrofurfuryl acrylate. N-vinylpyrrolidone has also been used as a monofunctional monomer. The weight percent of the composition of the curable coating comprised of the monomer is limited by

the attendant shrinkage on curing, which can cause the resulting polymeric coating to exhibit skin effects, such-as alligatoring, wherein the polymeric coating has wrinkles.

In general, high functionality monomers give rapid cure speeds and high cross-link density, leading to films of high hardness and tensile strength with excellent chemical resistance. Monofunctional monomers, conversely, give slow cure speeds and low cross-link density, leading to cured films of lower hardness, tensile strength, and with reduced chemical resistance. These properties can be influenced by the presence of transfer agents, which tend to produce lower cross-link density, and slower gelling compositions, which can result in a more complete cure. The cure is also affected by the thickness of the coating, the presence of oxygen, the presence of preservative antioxidants (i.e. BHT, hydroquinone, and similar compounds) that are added to prevent premature curing, the intensity of the UV light and the level of IR light.

OBJECTS OF THE INVENTION

The principal object of the invention is to provide a polymeric coating having antimicrobial protection incorporated in the radiation curable coating that may be applied to solid surfaces.

Another, more particular object of the invention, is to provide a polymeric coating for surfaces having antimicrobial protection incorporated in the polymer coating in a cost-effective, non-toxic and durable way.

Another object of the invention is to provide a cured polymeric coating that has antimicrobial agents incorporated therein, in which the surface of the coating reflects antimicrobial efficacy consistent with the controlled migration of the antimicrobial agent to the surface of the polymeric coating.

Another object of the invention is to provide a polymeric coating having antimicrobial compounds or chemicals incorporated in the coating, wherein the coating has physical, mechanical and surface appearance characteristics comparable to a polyurethane coating.

Another object of the invention is to provide a radiation curable coating for surfaces in which there is no discoloration of the coated surface, and the activity and efficacy of the antimicrobial agent is not depleted over the life of the coating.

Another object of the invention is to provide a radiation curable coating wherein, if the agent is depleted from the surface of the coating by abrasion or by chemical means (i.e. a cleaning agent), then the antimicrobial agent will migrate to the surface, therein regenerating the antimicrobial efficacy.

Another object of the invention is to provide a radiation curable coating in which an antimicrobial agent protects the polymeric coating and the coated surface from attack by bacterial, fungal, or other microbial contamination, providing improved longevity to the coating.

Another, more particular object of the invention is to provide a radiation curable coating for surfaces having an antimicrobial compound incorporated in the polymeric coating that does not exhibit sublimation of the antimicrobial compound at ambient temperatures.

Another object of the invention is to provide a urethane acrylic curable coating that is cured by radiation, and particularly UV, wherein the urethane acrylic curable coating is free of isocyanate groups.

Another object of the invention is to provide a radiation curable coating that can be applied at very high solids, and can be cured within a matter of seconds using radiation. Examples of radiation include UV light, visible light, and electron beam radiation.

DETAILED DESCRIPTION OF THE INVENTION

The present invention is a radiation curable coating containing an antimicrobial agent, where upon irradiation with UV light the curable coating rapidly cures to a polymeric coating having durable antimicrobial properties. The polymeric coating has good adhesion to wood and simulated wood surfaces. The radiation curable coating comprises a urethane acrylic oligomer, a radiation cure package, an antimicrobial agent, a cross-linking agent, and optionally, an additive package. The radiation curable urethane oligomer is a relatively short chain backbone urethane polymer that is end capped with a radiation curable moiety, where the moiety is an acrylic, a methacrylic, an allylic or an epoxy adduct or a combination thereof. The urethane acrylic oligomer preferably is a liquid at room temperature. There are substantially no remaining isocyanate groups on the oligomer, therein neutralizing environmental issues surrounding the use of isocyanates. The radiation cure package is one or more initiators selected to be responsive to the type of radiation. For instance, UV radiation requires a primary photoinitiator, and optionally, an accelerator and a secondary photoinitiator. The cross-linking agent is a compound that has at least two radiation curable functional groups, wherein the functional groups are selected from the radiation curable moieties consisting of acrylic, methacrylic, epoxy, allyl and vinyl functional groups. The cross-linking agent frequently has three or more functional groups, and not infrequently, the cross-linking agent also serves as a diluent for reducing the viscosity of the radiation curable coating. The urethane acrylic oligomer is typically too viscous to be coated without further compounding. The additive package can include other diluents, plasticizers, antioxidants, colorants, solvents, emulsifiers, water, leveling agents, wetting agents, micro balloons, glass and phenolic beads, and fillers. The preferred antimicrobial agent is 2,4,4'-trichloro-2'-hydroxydiphenyl ether. In the preferred embodiment, the radiation curable coating is coated onto the substrate (i.e. furniture, wood flooring), and then cured via exposure to a UV light

source of radiation. Examples of suppliers of UV light sources are Fusion Systems and Hanovia Ltd based in Slough, England. The UV light source is typically a mercury based lamp, where the mercury is excited using either electrodes or the lamp is electrode less and the mercury vapor is excited using microwave radiation. Often the lamp is doped to shift the frequency to a spectral region where the photoinitiator has a strong absorption. Medium pressure mercury are the typically a preferred source. Newer lamps, including iron, indium, gallium and metal halide lamps have been developed, and their application is anticipated.

The radiation curable coating is applied to wood or simulated wood surfaces using conventional coating methods (i.e. by coating, spraying, pouring and brushing). An effective amount of the antimicrobial agent (e.g. 2,4,4'-trichloro-2'-hydroxydiphenyl ether) is from about 0.075% to about 3% by weight of the polymeric coating.

Additionally, silver based or other metal oxidizing antimicrobial agents may also be used. An alternative antimicrobial agent is polyhexamethylene biguanide hydrochloride (PHMB). Other chemical compounds having known antimicrobial characteristics may also be used in the present invention.

The polymeric coating is substantially a urethane acrylic polymer having the antimicrobial agent incorporated therein. The polymeric coating is durably resistant to the growth of fungus, yeast, and gram positive and gram-negative bacteria including Staphylococcus aureus, Kleibsella pneumoniae and Salmonella.

The efficacy of the antimicrobial polymeric coating was determined through a series of trials using different coating thickness and at various concentrations of the antimicrobial agent. A summary of the efficacy studies follows.

The radiation curable coating is coated onto wood flooring panels. The curable coating is irradiated with UV light. The antimicrobial efficacy of the resulting polymeric coating is measured using the Kirby Bauer Test Method. Following the Kirby Bauer test

procedure, 20mm square samples of the coated wood flooring panel are cut from the coated flooring panels, and a single sample is placed into a petri dish containing Mueller-Hinton Agar. The individual petri dishes are inoculated with a bacterium. The various perturbations in the petri dishes are incubated at 37 °C + 2 °C for 18-24 hours. The coating thickness is varied from about 5 microns to about 13 microns, and the concentration of the antimicrobial from 0 wt.% to about 3 wt.% of the weight of the radiation curable coating. The results for the antimicrobial, triclosan, are given in Table 1. The Control contains no antimicrobial agent. The polymeric coating was tested for efficacy at inhibiting the growth of Staphylococcus aureus (ATCC 6538), and Kleibsella pneumoniae (ATCC 4352).

TABLE 1

Sample Identification Results (Zone Size)

ID, Coating Thickness, % Antimicrobial S. aureus K. pneumoniae

Control, 5.1 micron coating, 0% triclosan NZ/NI NZ/NI

Control, 12.7 micron coating, 0% triclosan NZ/NI NZ/NI

7608,5.1 micron coating, 0.5% triclosan 1 mm NZ/NI

7609,12.7 micron coating, 0.5% triclosan NZ/NI NZ/NI

7610,5.1 micron coating, 1.0% triclosan 1 mm 1 mm

7611,12.7 micron coating, 1.0% triclosan 1 mm 1 mm

7612,5.1 micron coating, 2.0% triclosan 2 mm 3 mm

7613,12.7 micron coating, 2.0% triclosan 4 mm 4 mm

7614,5.1 micron coating, 3.0% triclosan 4 mm 4 mm

7615,12.7 micron coating, 3.0% triclosan 4 mm 3 mm

These batteries of tests clearly demonstrate, as evidenced by comparison with the Control, that without the antimicrobial agent there is "no zone of inhibition" (NZ) surrounding the sample, and that there is "no inhibition" (NI) of growth under the sample.

The zone of'inhibition" (I) of growth is reported in millimeters (mm). The antimicrobial agent becomes effective at a concentration between about 0.5% and about 1.0%.

Effectiveness is not substantially increased as the concentration approaches about 3%, as the zone of inhibition is not continuing to increase. The efficacy appears to be independent of the coating thickness. A coating thickness of 5.1 microns substantially produces the same level of inhibition as a 12.7 micron thickness. For instance, compare sample 7612 against 7613, and 7614 against 7615.

Quantitative testing (AATC Test Method 100-1993) of radiation cured coatings with and without triclosan demonstrated that at even low concentrations the antimicrobial coating affects the growth rate of Staphylococcus aureus and Kleibsella pneumoniae. A control test strip having a radiation cured coating of approximately 5.1 microns thick, and a sample test strip having a radiation cured coating with 1500 ppm weight percent (0.15%) of triclosan were immersed in inoculated nutrient agar and incubated for 18-24 at 37 C +2 C. After 24 hours theStaphylococcus aureus had increased 524 % for the control and only 116 % for the coating containing triclosan. The Kleibsella pneumoniae had increased 6334% for the control and only 320 % for the coating containing triclosan. At even relatively low levels of antimicrobial agent, the radiation cured coating retarded growth of both Staphylococcus aureus andKleibsellapneumoniac.

The radiation curable coating composition and methodology disclosed herein can be applied to furniture, flooring, and variety of other products. For example, flooring (such as wood flooring) can have a layer of the disclosed coating composition disposed thereon and cured to form a durable "wear layer" that demonstrates a persistent antimicrobial effect. Similarly, wood panels, such as might be used to form cabinetry, tables, and other furniture articles, can have a layer of the inventive coating disposed thereon and cured to achieve a like result. Other products

include those with synthetic or natural surfaces; ceramics also can be enhanced by such the present coating.

SUMMARY OF THE ACHIEVEMENT OF THE OBJECTS OF THE INVENTION It is readily apparent that we have invented a radiation curable coating for surfaces having antimicrobial protection incorporated in the cured coating. The present invention provides a polymeric coating comprised of a cross-linked urethane acrylic polymer having antimicrobial protection incorporated in the coating. The radiation curable coating is suitable for application to wood and simulated wood surfaces. The present invention provides Durable antimicrobial protection to the surface of wood substrates that historically have used polyurethane coatings and lacquers that do not provide antimicrobial protection.

It is to be understood that the foregoing description and specific embodiments are merely illustrative of the best mode of the invention and the principles thereof, and that various modifications and additions may be made to the apparatus by those skilled in the art, without departing from the spirit and scope of this invention.

We claim:

1. A radiation curable coating having antimicrobial properties comprising: a radiation curable urethane oligomer;

a radiation cure package such as herein described; a cross-linking agent such as herein described; and at least one antimicrobial agent such as herein described;

whereby, upon curing, the radiation curable coating forms a polymeric coating that exhibits unanticipated high antimicrobial efficacy.

2. The radiation curable coating as claimed in claim 1, wherein the radiation curable urethane oligomer has a relatively short chain backbone urethane polymer that is end capped with a radiation curable moiety, where the moiety is an acrylic, a methacrylic, an allylic or an epoxy adduct or combination thereof.

3. The radiation curable coating as claimed in claim 1, wherein the radiation curable urethane oligomer is a urethane acrylate oligomer.

4. The radiation curable coating as claimed in claim 1, wherein the radiation curable urethane oligomer has an epoxy functionality.

5. The radiation curable coating as claimed in claim 1, wherein said antimicrobial agent is 2,4,4'-trichloro-2'-hydroxydiphenyl ether.

6. The radiation curable coating as claimed in claim 1, wherein the radiation curable coating further comprises an additives package such as herein described.

7. The radiation curable coating as claimed in claim 6, wherein the radiation curable urethane oligomer has a relatively short chain backbone urethane polymer that is end capped with a radiation curable moiety, where the moiety is an acrylic, a methacrylic, an allylic or an epoxy adduct or combination thereof.

8. The radiation curable coating as claimed in claim 7, wherein the radiation curable urethane oligomer is a urethane acrylic oligomer.

9. The radiation curable coating as claimed in claim 6, wherein said antimicrobial agent is 2,4,4'-trichloro-2'-hydroxydiphenyl ether.

10. The radiation curable coating as claimed in claim 1, wherein said antimicrobial agent is an inorganic antimicrobial including silver, zinc, or copper in zeolite matrix.

11. A radiation curable coating as claimed in claim 1, wherein said antimicrobial agent is zinc pyrithione.

12. The radiation curable coating as claimed in claim 2, wherein said radiation cure package contains a UV photoinitiator.

13. The radiation curable coating as claimed in claim 7, wherein said radiation cure package contains a UV photoinitiator.

14. The radiation curable coating as claimed in claim 1, wherein said antimicrobial agent is para-chloro-xylene.

15. The radiation curable coating as claimed in claim 1, wherein said antimicrobial agent is hexachlorophene.

16. The radiation curable coating as claimed in claim 1, wherein said antimicrobial agent is present in a concentration of from about 0.075% to about 5% by weight of the polymeric coating.

17. The radiation curable coating as claimed in claim 1, wherein said polymeric coating has a zone of growth inhibition of Staphylococcus aureus and Kleibsella pneumoniae.

18. The radiation curable coating as claimed in claim 3, wherein the urethane acrylate oligomer is the reaction product of a hydroxy-containing acrylate ester and an isocyanate prepolymer.

19. The radiation curable coating as claimed in claim 1, wherein said cross-linking agent is one or more monomers which include acrylate esters of mono-, di-; *tri-, or tetrafunctional alcohols, and which lower the viscosity and promote cross-linking,.

20. The radiation curable coating as claimed in claim 12, where said radiation curable coating is cured upon radiation with UV light.

21. The radiation curable coating as claimed in claim 13, where said radiation curable coating is cured upon radiation with UV light.

22. An article coated with a radiation curable coating having antimicrobial properties comprising: a radiation curable urethane oligomer; a radiation cure package such as herein described; a cross-linking agent such as herein described: and at least one antimicrobial agent; whereby, upon curing, the radiation curable coating forms a polymeric coating that exhibits unanticipated high antimicrobial efficacy.

23. The article coated with a radiation curable coating having antimicrobial properties as claimed in claim 22, wherein said article is made of wood.

24. The article coated with a radiation curable coating having antimicrobial properties as claimed in claim 22, wherein said article is wood flooring.

25. The article coated with a radiation curable coating having antimicrobial properties as claimed in claim 22, wherein said article is furniture.

26. The article coated with a radiation curable coating having antimicrobial properties as claimed in claim 22, where said radiation curable coating is cured upon radiation with UV light.

27. The radiation curable coating as claimed in claim 6, wherein said additive package is a chemical selected from the group consisting of diluents, plasticizers, antioxidants. colorants, solvents, emulsifiers, water, leveling agents, wetting agents, micro balloons, glass and phenolic beads, and fillers.

The invention discloses a radiation curable coating having antimicrobial properties comprising a radiation curable urethane oligomer; a radiation cure package such as herein described; a cross-linking agent such as herein described; and at least one antimicrobial agent such as herein described; whereby, upon curing, the radiation curable coating forms a polymeric coating that exhibits unanticipated high antimicrobial efficacy. The invention also discloses an article coated with said a radiation curable coating.	

Documents:

				399-KOLNP-2004-(04-01-2012)-CORRESPONDENCE.pdf

				399-KOLNP-2004-(04-01-2012)-OTHER PATENT DOCUMENT.pdf

				399-KOLNP-2004-(04-01-2012)-PA-CERTIFIED COPIES.pdf

				399-KOLNP-2004-FORM-27.pdf

				399-kolnp-2004-granted-abstract.pdf

				399-kolnp-2004-granted-assignment.pdf

				399-kolnp-2004-granted-claims.pdf

				399-kolnp-2004-granted-correspondence.pdf

				399-kolnp-2004-granted-description (complete).pdf

				399-kolnp-2004-granted-examination report.pdf

				399-kolnp-2004-granted-form 1.pdf

				399-kolnp-2004-granted-form 18.pdf

				399-kolnp-2004-granted-form 3.pdf

				399-kolnp-2004-granted-form 5.pdf

				399-kolnp-2004-granted-gpa.pdf

				399-kolnp-2004-granted-reply to examination report.pdf

				399-kolnp-2004-granted-specification.pdf

« Previous Patent

Next Patent »

Patent Number	224773	

Indian Patent Application Number	399/KOLNP/2004	

PG Journal Number	43/2008	

Publication Date	24-Oct-2008	

Grant Date	22-Oct-2008	

Date of Filing	25-Mar-2004	

Name of Patentee	MICROBAN PRODUCTS COMPANY	

Applicant Address	11515 VANSTORY DRIVE, SUITE 110, HUNTERSVILLE, NC	

Inventors:

#	Inventor's Name	Inventor's Address	

1	ONG IVAN W	5425 CEDWORTH DRIVE, CHARLOTTE, NC 28210	

2	WILSON BARRY C	19601 STOUGH FARM ROAD, CORNELIUS, NC 28031	

3	WATTERSON ROBERT S	5000 MCALPINE FARM ROAD, CHARLOTTE NC 28226	

PCT International Classification Number	C08F 2/46, C08F 2/48	

PCT International Application Number	PCT/US2002/32228	

PCT International Filing date	2002-10-09	

PCT Conventions:

#	PCT Application Number	Date of Convention	Priority Country	

1	60/328,202	2001-10-10	U.S.A.	

© All Indian Patents, 2013-2021.

  Patent data available in the public domain from Indian Patents Office, Department of Industrial Policy and Promotions, Ministry of Commerce and Industry, Government of India.
