Repository: anandvc/allindianpatents

File: patents/224812-a-process-for-the-preparation-of-metal-sulfide-nanoparticles.html
Indian Patents. 224812:A PROCESS FOR THE PREPARATION OF METAL SULFIDE NANOPARTICLES

Indian Patents

Recently Granted Patents

  Recently Published Patents

Title of Invention	A PROCESS FOR THE PREPARATION OF METAL SULFIDE NANOPARTICLES

Abstract	The process of the invention includes a biological method instead of physical and chemical methods for the preparation of colloidal nano-sized metal sulphides using fungi {Fusarium oxysporum). Wet fungus {Fusarium oxysporum) was treated with metal sulphate solutions, at a temperature ranging between 15 to 40° C, for a period ranging between 2 to 120 hrs., separating the biomass by conventional methods to obtain the corresponding colloidal metal sulfide nano particles.	

Full Text	The present invention relates to a process for the preparation of metal sulfide nanoparticles. More particularly, it relates to an efficient, easy and environmentally friendly process for preparing stable, colloidal metal sulfide nano-particles in aqueous solutions using naturally occurring bio-materials such as fungi. Fungus {Fusarium oxysporum) was extracted from the source chick pea (Cicer arietinum) without any genetic modification.

Nano-particles are extremely important materials in different areas ranging from nano-technology, non-linear optics, diode lasers, smart sensors, markers in drugs, gene sequencing to catalysis. Nano-materials can be obtained by various chemical and physical methods. Some examples of physical methods are vapor deposition, lithographic processes and molecular beam epitaxy (MBE) of metal sulphides such as cadmium sulfide, (CdS), lead sulphide (PbS), zinc sulphide (ZnS), silver sulphide (Ag2S), molybdenum sulphide (M0S2) etc. Chemical methods for the preparation of metal sulphide nanoparticles are based on the reaction of metal ions in solution either with H2S gas or Na2S in aqueous medium (V.L. Colvin, A.N. Goldsmith and A.N. Alivisatos, J. Am. Chem Soc. 1992, 114, 5221). In order to stabilize the particles in solution, capping of the particles with thiol derivatives is resorted to. It may be pertinent to mention that yeast has also been used for the preparation of CdS nanoparticles (C.T. Dameron, R.N. Reese, R.K. Mehra, A.R. Kortan, P.J. Carroll, M.L. Steigerwals, L.E. Brus and D.R. Winge, Nature 1989, 338, 596), where the sulphur source is provided by naturally occurring glutathiones present in the yeast. However, this method involves the formation of CdS nanocrystallites inside the cell and extraction of the CdS from the cell is very complex.

The methods mentioned above suffer from drawbacks such as being environmentally hazardous (chemical methods using H2S etc.) and resulting in the quick agglomeration of nano-particles leading to big particles of poor mono dispersity. Although specific capping agents are used in some of the above mentioned methods to restrict the size of the colloidal metal particles and to stabilize the particle size .distribution, this makes the whole system multi-step complicated and user unfriendly.

In the view of the above drawbacks of prior art methods, it was necessary to develop a new method overcoming those drawbacks.

 The main object of the present invention of provides a new process for the preparation of nano particles of metals naturally occurring fungi under aqueous medium.

Another object is to provide an environmentally friendly process using biological methods avoiding use of hazardous chemicals.

The process used in the present invention reports a new biological method, instead of chemical or physical methods, for preparing colloidal nano-sized metal sulphides. This is for the first time when fungi are used to efficiently prepare colloidal CdS nano-particles from the aqueous solution of cadmium sulphate.

Accordingly, the present invention provides a process for the preparation of metal sulphide nano particles, which comprises contacting wet fungus or fungus extract with a metal sulphate aqueous solution having concentration 10-200 mg of metal sulphate per gm of wet fungus, at temperature ranging between 15 to 40°C, for a period ranging between 2 to 120 hrs, to obtain a composition containing metal sulphide nano size particles and separating the fungus from the metal sulphide nano particles by filtration to thereby obtain the metal sulfide nano size particles.

In one embodiment of the invention, the metal sulphate is selected from the group consisting of cadium sulphate, lead sulphate, zinc sulphate, nickel sulphate, molybdenum sulphate and silver sulphate.

In another embodiment the wet fungus is obtained by growing the Fusarium oxysporum in a conventional culture medium for a period of 2 or more hours at temperature ranging between 15-40°C under aseptic conditions, separating the biomass by conventional methods like centrifugation, washing several times with sterile water, and then incubating the whole reaction mixture at 15 to 40°C and atmospheric pressure.

In another embodiment the fungus extract is obtained by treating the wet fungus with water under aseptic conditions at temperature ranging 15 to 40°C for 2 or more hours.

In yet another embodiment the metal sulphate source is a combination of cadmium ions and a source of sulphur.

In yet another embodiment the source of cadmium ions is a water soluble cadmium salt selected from the group consisting of nitrates, halides and carbonate.

In yet another embodiment, the source of sulphur selected from the group consisting of metal sulphates, sulphites or sulphides exemplified by sodium sulphate, sodium sulphite, sodium sulphide and hydrogen sulphide. In another embodiment the metal sulphate solution is obtained by dissolving the corresponding metal sulphate in water.

In yet another embodiment of the present invention the concentration of the metal sulphate per gram of the wet fungus or fungus is in the range of 10 to 200 mg. preferably 10-100 mg metal sulphate per gram of the wet fungus extract, and most preferably in the range of 25-100 mg metal sulphate per gram of the wet fungus or fungus extract.

In yet another embodiment the weight ratio of water to the wet fungus or fungus extract is in the range of 1 to 100.

In one embodiment of the invention the fungus is chosen from different species of Fusarium, taken as whole cell as wet solid mass or fungus extract.

In another feature of the invention, the reaction of the fungus and a source of metal sulphate in solution is preferably be carried out in water.

In yet another feature of the invention the incubation/reaction temperature is in the range of 15-40°C the preferred range is 23-33°C. However, the most preferred range of the incubation/reaction temperature is 25-29°C.

The present invention includes a process for the preparation of metal sulfide nanoparticles by using wet fungus (Fusarium oxysporum). The invention may be described here with examples that are illustrative only and should not be construed to limit the scope of the present invention.

EXAMPLE 1

In this experiment, l0g of the wet fungus (Fusarium oxysporum), which was grown in a culture medium, separated from the medium by centrifugation, washed several times with sterile water through centrifugation, was taken in an autoclaved conical flask and then 100ml solution of 100 mg of cadmium sulphate, herein after denoted as CdSO4, in water was added and the conical flask was then plugged with cotton and incubated at 27°C. The samples were collected from time to time by filtration of the solution containing the fungus inside the inoculation chamber under laminar flow condition. The samples were collected at different time between 2 and 120 hours and each sample was characterized by transmission electron microscopy (TEM) and x-ray diffraction (XRD), for size determination and phase identification. The cadmium sulphide particles obtained were in the range of 2-10 nano meters. Example 2

In this experiment, 10g of the wet fungus (Fusarium oxysporum), growth in a culture medium, separated from the medium by centrifugation, washed several times with water through centrifugation, was taken in an autoclaved conical flask and then a solution containing 25mg of CdSO4 in 100 ml water was added, and the conical flask was then

plugged with cotton and incubated at 27°C. The samples were collected from time to time by

filtration of the solution containing the fungus inside the inoculation chamber under laminar flow condition. The samples were collected at different time intervals between 2-72 hours and each stage was by TEM and XRD. The CdS particles were in the range of 3-8 mm. Example 3

In this experiment, 10g of the wet fungus (Fusarium oxysporum), grown in a culture medium, separated from the medium by centrifugation, washed several times with water through centrifugation, was taken in an autoclaved conical flask and then 250 mg of CdSO4 in 100 ml water were added and the conical flask which was then plugged with cotton and incubated at 27°C. The samples were collected from time to time by filtration of the solution containing the fungus inside the inculation chamber under laminar flow condition. The samples were collected between 2-120 h and each stage was characterized by TEM and XRD and where the particle size of CdS nano-particles was found to be in the range 2-10 nm. Example 4

In this experiment the l0g of the wet fungus {Fusarium oxysporum), grown in a culture medium, seprated from the medium by centrifugation, washed several times with water through centrifugation, was first inoculated at 27°C for 12h, filtered out and to the lOOg clear that fungus extract, taken a conical flask, 100 mg of CdSO4 were added and kept at 27C. The samples were collected from time to time by filtration of the solution containing the fungus extract inside the inoculation chamber under laminar flow condition. The samples were collected between 2-120 h and each stage was characterized by transmission electron microscopy (TEM) and x-ray diffraction (XRD), where the particle size was in the range 2-7 nm. Example 5

In this experiment, l0g of the wet fungus (Fusarium oxysporum), which was grown in a culture medium, separated from the medium by centrifugation, washed several times with water through centrifugation, was taken in an autoclaved conical flask and then 100 ml solution of 100 mg of zinc sulphate (ZnSO4) in water were added and the conical flask was the plugged with cotton and incubated at 27°C. The samples were collected at 4, 24, 60 and 120 hours by filtration of the solution containing the fungus inside the inoculation chamber under laminar flow condition and each sample was characterized by TEM and XRD diffraction where the size of colloidal nano-particles was in the range of 4-8 nm. Example 6

In this experiment, 10 g of the wet fungus (Fusarium oxysporum), grown in a culture medium, separated from the medium by centrifugation, washed several times with water through centrifugation,  was tkane  in an autoclaved conical  flask and then a solution

containing 25 mg of lead sulphate (PbSO4) in 100 ml water was added, and the conical flask was then plugged with cotton and incubated at 27°C. The samples were collected from time to time between 2-72 hours by filtration of the solution containing the fungus inside the inoculation chamber under laminar flow condition and the colloidal ZnS particles were characterized by TEM and XRD where particle size is found to be in the range of 2-10 nm. Example 7

In this experiment, 10 g of the wet fungus {Fusarium oxysporum), grown in a culture medium, separated from the medium by centrifugation, washed several times with water through centrifugation, was taken in an autoclaved conical flask and then 250 mg of molybdenum sulphate in 100 ml water added and the conical flask which was then plugged with cotton and incubated at 27°C. The samples were collected from time to time between 2-120 h by filtration of the solution containing the fungus inside the inoculation chamber under laminar flow conditon and colloidal molybdenum sulphine (M0S2) samples were characterized by XRD and TEM where the particles size is found to be in the range 2-10 nm. Example 8

In this experiment the l0g of the wet fungus {Fusarium oxysporum), grown in a culture medium, separated from the medium by centrifugation, washed several times with water through centrifugation, was taken in an autoclaved conical flask and then a solution of 100 mg of silver sulphate (Ag2SO4) in 100 ml water was added and kept at 27°C. The samples were collected from time to time between 2-120h by filtration of the solution containing the fungus extract inside the inoculation chamber under laminar flow condition. The samples were collected and each stage was characterized by transmission electron microscopy (TEM) where the particle size is found to be in the range 2-10 nm. Samples were further characterized by X-ray diffraction. Example 9

In this experiment, lOg of the wet fungus {Fusarium oxyspurm), grown in a culture medium, separated from the medium by centrifugation, washed several times with water through centrifugation, was taken in an autoclaved conical flask and a solution of 100 mg of nickel sulphate (NiSO4) in 100 ml water was added and kept at 27°C. The samples were collected from time to time between 2-120h by filtration of the solution containing the fungus extract inside the inoculation chamber under laminar flow condition. The samples were collected and each stage was characterized by transmission electron microscopy (TEM) where the particle size is found to be in the range 4-10 nm. The samples were further characterized by the X-ray diffraction.

Example 10

This experiment shows use of external sulphate source other than metal sulphate where metal salt is other than the sulphate such chloride, nitrate carbonate etc. In this experiment the l0g of the wet fungus {Fusarium oxysporum), grown in a culture medium, separated from the medium by centrifugation, washed several times with water through centrifugation, were taken in an autoclaved conical flask and then 100 ml solution containing 92 mg of cadmium chloride and 142 mg sodium sulphate (Na2SO4) was added and the whole mixture was incubated at 27°C. The samples were collected from time to time between 2-120 h by filtration of the solution containing the fungus extract inside the inoculation chamber under laminar flow condition. The samples were collected and each stage was characterized by transmission electron microscopy (TEM) where the particle size is found to be in the range 3-10 nm. The samples were further characterized by the X-ray diffraction.

Major advantage of the present invention is the use of cadmium sulfate for the preparation of metal-suphide nano-articles where the fungi provides "sulphate reductase" which catalyzes the metal sulphate into metal sulphide without using any externally added reducing agent.

Another major feature of the present invention is that the colloidal nano-sized metal sulphides are quite stable in the aqueous solution. Further, the present method is quite simple and environmentally friendly.

Yet another advantageous feature of our present invention is that the reduction process is extra-cellular, where the formation of nano-particles is occurring in the solution and not inside the cell of fungus. This is a very important advantage of the present invention from the practical utility point of view, because of the ease of harnessing the colloidal metal sulphide nanoparticles by depositing on to appropriate solid films using conventional methods.

We claim:

1.	A process for the preparation of metal sulphide nano particles, which comprises contacting wet fungus or fungus extract with a metal sulphate aqueous solution having concentration 10-200 mg of metal sulphate per gm of wet fungus, at temperature ranging between 15 to 40°C, for a period ranging between 2 to 120 hrs, to obtain a composition containing metal sulphide nano size particles and separating the fungus from the metal sulphide nano particles by filtration to thereby obtain the metal sulfide nano size particles.

2.	A process as claimed in claim 1, wherein the metal sulphate used is selected from the group consisting of cadium sulphate, lead sulphate, zinc sulphate, nickel sulphate, molybdenum sulphate and silver sulphate.

3.	A process as claimed in claim 1, wherein the wet fungus is Fusarium oxysporum and grown as herein described.

4.	A process as claimed in claim 1, wherein the fungus extract is obtained by treating the wet fungus with water under aseptic conditions, at temperature ranging 15 to 40°C, for 2 hours.

5.	A process as claimed in claim 1, wherein the metal sulphate aqueous solution is cadmium sulphate.

6.	A process as claimed in claim 1, wherein the concentration of the metal sulphate per gram of the wet fungus is in the range of 10 to 200 mg, preferably 10-100 mg metal sulphate per gram of the wet fungus or fungus extract, and most preferably in the range of 25-100 mg metal sulphate per gram of the wet fungus or fungus extract.

7.	A process as claimed in claim 1 where the weight ratio of water to the wet fungus or fungus extract is in the range of 1 to 100 (w/w).

8.	A process for the preparation of metal sulphide nano particles substantially as described with reference to the examples accompanying this specification

Documents:

				412-DEL-2002-Abstract-(24-09-2008).pdf

				412-del-2002-abstract.pdf

				412-DEL-2002-Claims-(17-10-2008).pdf

				412-DEL-2002-Claims-(24-09-2008).pdf

				412-del-2002-claims.pdf

				412-DEL-2002-Correspondence-Others-(17-10-2008).pdf

				412-DEL-2002-Correspondence-Others-(24-09-2008).pdf

				412-del-2002-correspondence-others.pdf

				412-del-2002-correspondence-po.pdf

				412-DEL-2002-Description (Complete)-(17-10-2008).pdf

				412-DEL-2002-Description (Complete)-(24-09-2008).pdf

				412-del-2002-description (complete).pdf

				412-DEL-2002-Form-1-(24-09-2008).pdf

				412-del-2002-form-1.pdf

				412-del-2002-form-18.pdf

				412-DEL-2002-Form-2-(24-09-2008).pdf

				412-del-2002-form-2.pdf

				412-DEL-2002-Form-3-(24-09-2008).pdf

				412-del-2002-form-3.pdf

				412-DEL-2002-Others-Document-(24-09-2008).pdf

				412-DEL-2002-Petition-137-(24-09-2008).pdf

« Previous Patent

Next Patent »

Patent Number	224812	

Indian Patent Application Number	412/DEL/2002	

PG Journal Number	46/2008	

Publication Date	14-Nov-2008	

Grant Date	23-Oct-2008	

Date of Filing	28-Mar-2002	

Name of Patentee	COUNCIL OF SCIENTIFIC AND INDUSTRIAL RESEARCH	

Applicant Address	RAFI MARG, NEW DELHI-110001, INDIA	

Inventors:

#	Inventor's Name	Inventor's Address	

1	PRIYABRATA MUKHERJEE	NATIONAL CHEMICAL LABORATORY, PUNE-411008,MAHARASHTRA,INDIA.	

2	DEENDAYAL MANDAL	NATIONAL CHEMICAL LABORATORY, PUNE-411008,MAHARASHTRA,INDIA.	

3	MURALI SASTRY	NATIONAL CHEMICAL LABORATORY, PUNE-411008,MAHARASHTRA,INDIA.	

4	ABSAR AHMAD	NATIONAL CHEMICAL LABORATORY, PUNE-411008,MAHARASHTRA,INDIA.	

5	RAJIV KUMAR	NATIONAL CHEMICAL LABORATORY, PUNE-411008,MAHARASHTRA,INDIA.	

PCT International Classification Number	B82B 3/00	

PCT International Application Number	N/A	

PCT International Filing date		

PCT Conventions:

#	PCT Application Number	Date of Convention	Priority Country	

1			NA	

© All Indian Patents, 2013-2021.

  Patent data available in the public domain from Indian Patents Office, Department of Industrial Policy and Promotions, Ministry of Commerce and Industry, Government of India.

File: patents/224936-liquid-bleaching-composition-with-ph-changing-means.html
Indian Patents. 224936:LIQUID BLEACHING COMPOSITION WITH PH CHANGING MEANS

Indian Patents

Recently Granted Patents

  Recently Published Patents

Title of Invention	LIQUID BLEACHING COMPOSITION WITH PH CHANGING MEANS

Abstract	The present invention concerns the preservation of a catalyst in a bleaching composition whilst facilitating activation of the catalyst. The bleaching composition is substantially devoid of a peroxygen bleach or a peroxy-based or peroxyl-generating bleach system.	

Full Text	FORM - 2

THE PATENTS ACT,  1970

(39 of 1970)

&

The Patents Rules, 2003

COMPLETE SPECIFICATION

(See Section 10 and Rule 13)

LIQUID BLEACHING COMPOSITION

HINDUSTAN  LEVER  LIMITED, a company incorporated under the Indian Companies Act, 1913 and having its registered office at  Hindustan  Lever  House,  165/166,  Backbay  Reclamation, Mumbai -400 020, Maharashtra, India

The following specification particularly describes the invention and the manner in which it is to be performed.

WO 2004/111173

PCT/EP2004/005499

- 1 -LIQUID BLEACHING COMPOSITION

Field of Invention

The present invention provides a liquid bleaching composition.

Background of the Invention

The use of bleaching catalysts for stain removal has been developed over recent years.  The recent discovery that some catalysts are capable of bleaching effectively in the absence of an added peroxyl source has recently become the focus of some interest, for example: WO9965905; WO0012667; WO0012808; WO0029537, and, WO0060045.

The shelf life of a product may be regarded as the period of time over which the product may be stored whilst retaining its required quality.  A satisfactory shelf life is in many instances a crucial factor for the success of a commercial product.  A product with a short shelf life generally dictates that the product is made in small batches and is rapidly sold to the consumer.  It is also a concern to the owners of a brand with a short shelf life that the consumer uses the product within the shelf life otherwise the consumer may be inclined to change to a similar product of another brand.  In contrast a similar product with a long shelf life may be made in larger batches, held as stock for a longer period of time and the period of time that a consumer stores the product is not of a great concern to the owners of a particular brand.  Despite the shelf life being an important consideration the product must also be active during use.

WO 2004/111173

PCT/EP2(K)4/0054«>9

2  -

It is an object of the present invention to provide an air bleaching composition that has improved storage properties whilst being active in use.

Summary of Invention.

We have found that the storage pH conditions required for longevity of a liquid bleaching composition are in conflict with the pH required for providing good bleaching activity.

The present invention provides a liquid bleaching composition having a pH between 6 and 7 comprising:

(a)	an organic substance which forms a complex with a

transition metal for bleaching a substrate with atmospheric

oxygen, the bleaching composition upon addition to an

aqueous medium providing an aqueous bleaching medium

substantially devoid of a peroxygen bleach or a peroxy-based

or peroxyl-generating bleach system;

(b)	a pH changing means; and,

(c)	the balance carriers and adjunct ingredients to 100

wt/wt % of the total bleaching composition,

wherein upon dilution of the liquid bleaching composition with water the pH of the liquid bleaching composition enters the range pH 7.5 to pH 9.0.

The present invention also provides a method of bleaching a textile comprising the steps of:

(i)  diluting from 0.5 to 20 g of a concentrated liquid bleaching composition with 1 litre of water, the concentrated liquid bleaching composition having a pH in the range 6 to 7, the liquid bleaching comprising an organic substance which forms a complex with a transition metal for

WO 2004/111173

PCT/EP2004/005499

-  3  -

bleaching a substrate with atmospheric oxygen, the bleaching composition upon addition to an aqueous medium providing an aqueous bleaching medium substantially devoid of a peroxygen bleach or a peroxy-based or peroxyl-generating bleach, the dilution providing an aqueous liquid bleaching composition having a pH in the range from 7.5 to pH 9.0;

(ii)  treating a textile with the aqueous liquid bleaching composition; and,

(iii)  rinsing the textile with water; and,

(iv)  drying the textile.

The term "substantially devoid of a peroxygen bleach or a peroxy-based or peroxyl-generating bleach "system" should be construed within spirit of the invention.  It is preferred that the composition has as low a content of peroxyl species present as possible. It is preferred that the bleaching formulation contains less that 1 % wt/wt total concentration of peracid or hydrogen peroxide or source thereof, preferably the bleaching formulation contains less that 0.3 % wt/wt total concentration of peracid or hydrogen peroxide or source thereof, most preferably the bleaching composition is devoid of peracid or hydrogen peroxide or source thereof. In addition, it is preferred that the presence of alkyl hydroperoxides is kept to a minimum in a bleaching composition comprising the ligand or complex of the present invention.

The present invention also extends to a commercial package toaether with instructions for its use.

WO 2004/111173

PCT/EP2004/005499

-  4  -

DETAILED DESCRIPTION OF THE INVENTION

THE BLEACH CATALYST

Recently we have found that oily stains are bleached in the presence of selected transition metal catalysts in the absence of an added peroxyl source.  The bleaching of an oily stain in the absence of an added peroxyl source has been attributed to oxygen derived from the air.  Whilst it is true that bleaching is effected by oxygen sourced from the air the route in which oxygen plays a part is becoming understood.  In this regard, the term Mair bleaching" is used.

■We have concluded from our research that bleaching of a chromophore in an oily stain is effected by products formed by adventitious oxidation of components in the oily stain. These products, alkyl hydroperoxides, are generated naturally by autoxidation of the oily stain and the alkyl hydroperoxides together with a transition metal catalyst serve to bleach chromophores in the oily stain. Alkyl hydroperoxides (ROOH) are generally less reactive that other peroxy species, for example, peracids (RC(O)OOH), hydrogen peroxide (H202), percarbonates and perborates.  In this regard, the phrase "for bleaching a substrate with atmospheric oxygen" is synonymous with "for bleaching a substrate via atmospheric oxygen" because it is the oxygen in the air that provides the bleaching species used by catalyst to bleach the substrate stain.

The bleach catalyst per se may be selected from a wide range of transition metal complexes of organic molecules (ligands). In typical washing compositions the level of the

WO 2004/111173

PCT/EP2004/005499

-  5  -

organic substance is such that the in-use level is from 0.05 pM to 50 mM, with preferred in-use levels for domestic laundry operations falling in the range 1 to 100 uM.  Higher levels may be desired and applied in industrial textile bleaching processes.  A mixture of different catalysts may be employed in the bleaching composition.

Suitable organic molecules (ligands) for forming complexes and complexes thereof are found, for example in: GB 9906474.3; GB 9907714.1; GB 98309168.7, GB  98309169.5; GB 9027415.0 and GB 9907713.3; DE 19755493; EP 999050; W09534628; EP-A-458379; EP 0909809; United States Patent 4,728,455; WO9839098; WO9839406, W09748787, WO0029537; WO0052124, and WO0060045 the complexes and organic molecule (ligand) precursors of which are herein incorporated by reference. An example of a preferred catalyst is a transition met'al complex of MeN4Py ligand (N, N-bis (pyridin-2-yl-methyl)-1,1-bis(pyridin-2-yl)-1-aminoethane).

The ligand forms a complex with one or more transition metals, in the latter case for example as a dinuclear complex.  Suitable transition metals include for example: manganese in oxidation states II-V, iron II-V, copper I-III, cobalt I-III, titanium II-IV, tungsten IV-VI, vanadium II-V and molybdenum II-VI.

An example of a preferred catalyst is a monomer ligand or transition metal catalyst thereof of a ligand having the formula (I):

WO 2004/111173

PCT/EP2004/005499

-  6  -

Rl I

R3.

,R4

(I)

N

N I

R2

N

V^

-R

wherein each R is independently selected from: hydrogen, F,

CI, Br, hydroxyl, Cl-C4-alkylO-, -NH-CO-H, -NH-CO-C1-C4-

alkyl, -NH2, -NH-Cl-CM-alkyl, and Cl-C4-alkyl;

Rl and R2 are independently selected from:

Cl-C4-alkyl,

C6-C10-aryl, and,

a group containing a heteroatom capable of coordinating to a

transition metal, wherein at least one of Rl and R2 is the

group containing the heteroatom;

R3 and R4 are independently selected from hydrogen, C1-C8

alkyl, Cl-C8-alkyi-0-Cl-C8-alkyl, Cl-C8-alkyl-O-C6-C10-aryl,

C6-C10-aryl, Cl-C8-hydroxyalkyl, and - (CH2)nC(0)0R5

wherein R5 is independently selected from: hydrogen, C1-C4-

alkyl, n is from 0 to 4, and mixtures thereof; and,

X is selected from C=0, -[C(R6)2]y- wherein Y is from 0 to 3

each R6 is independently selected from hydrogen, hydroxyl,

Cl-C4-aikoxy and Cl-C4-alkyl.

With regard to the above formula (I) it is also particularly preferred that Rl and R2 may also be independently selected from: Cl to C22-optionally substituted alkyl, and an optionally substituted tertiary amine of the form -C2-C4-alkyl-NR7R8, in which R7 and RS are independently selected from the group consisting of straight chain, branched or

WO 2004/111173

PCT/EP2004/005499

-  7  -

cyclo C1-C12 alkyl, benzyl, the -C2-C4-alkyl- of the -C2-C4-alkyl-NR7R8 may be substituted by 1 to 4 Cl-C2-alkyl, or may form part of a C3 to C6 alkyl ring, and in which R7 and R8 may together form a saturated ring containing one or more other heteroatoms.

Another preferred class of ligands are macropolycyclic rigid ligands of the formula:

•%)PN:

A'

:N

'N'

wherein m and n are 0 or integers from 1 to 2, p is an integer from 1 to 6, preferably m and n are both 0 or both 1 (preferably both 1 ), or m is 0 and n is at least 1; and p is 1; and A is a nonhydrogen moiety preferably having no aromatic content; more particularly each A can vary independently and is preferably selected from methyl, ethyl, propyl, isopropyl, butyl, isobutyl, tert-butyl, C5-C20 alkyl, and one, but not both, of the A moieties is benzyl, and combinations thereof.

Preferably, the macropolycyclic ligand is of the formula

WO 2004/111173

PCT/EP2004/005499

wherein "R1" is independently selected from H, and linear or branched, substituted or unsubstituted C1-C20 alkyl, alkylaryl, alkenyl or alkynyl; and all nitrogen atoms in the macropolycyclic rings are coordinated with the transition metal.

Of the macropolycyclic ligands 5,12-dimethyl-l,5,8,12-tetraaza-bicyclo[6.6.2]hexadecane is preferred.  This ligand is most preferred as its manganese complex [Mn(Bcyclam)Cl2] and may be synthesised according to WO9839098.

The transition metal complex preferably is of the general formula (AI):

[MaLkXn]Ym

in which:

M represents a metal selected from Mn(II)-(III)-(IV)-(V), Cu(I)-(II)-(III), Fe (II)-(III)-(IV)-(V), Cod)--(II)-(III) ,. Ti(II)-(III)-(IV) , V(II)-(III)-(IV)-(V), Mo(II)-(III)-(IV)-(V)-(VI) and W(IV)-(V)-(VI), preferably from

Fe(II)-(III)-(IV)-(V) ;

WO 2004/111173

PCT/EP2004/005499

-  9  -

L represents the ligand, preferably N,N-bis(pyridin-2-yl-methyl)-1,1-bis(pyridin-2-yl)-1-aminoethane, or its protonated or deprotonated analogue;

X represents a coordinating species selected from any mono, bi or tri charged anions and any neutral molecules able to coordinate the metal in a mono, bi or tridentate manner;

Y represents any non-coordinated counter ion;

a represents an integer from 1 to 10;

k represents an integer from 1 to 10;

n  represents zero or an integer from 1 to 10;

m represents zero or an integer from 1 to 20.

pH Jump Composition

The present invention is used as a liquid format where the pH of the commercial product is- substantially different to that in use.

Sorbitol/borate compositions are known from EP 381 262. In a concentrated solution the borate is complexed with the vicinal dio.l of the sorbitol; upon dilution of the sorbitol/borate composition the borate is liberated from its interaction with the sorbitol resulting in a pH jump. Other pH Jump formulations are disclosed in US 6,509,308 and US 5,484,555.

Balance Carriers and Adjunct Ingredients These are generally surfactants, builders, foam agents, anti-foam agents, solvents, and enzymes.  The use and amounts of these components are such that the bleaching

WO 2004/111173

PCT/EP2004/005499

-  10  -

composition performs depending upon economics, environmental factors and use of the bleaching composition.

The air bleach catalyst may be used in a detergent composition specifically suited for stain bleaching purposes, and this constitutes a second aspect of the invention. To that extent, the composition comprises a surfactant and optionally other conventional detergent ingredients. The invention in its second aspect provides an enzymatic detergent composition which comprises from 0.1 -50 % by weight, based on the total detergent composition, of one or more surfactants. This surfactant system may in turn comprise 0 - 95 % by weight of one or more anionic surfactants and 5 to 100 % by weight of one or more nonionic surfactants. The surfactant system may additionally contain amphoteric or zwitterionic detergent compounds, but this in not normally desired owing to their relatively high cost. The enzymatic detergent composition according to the invention will generally be used as a dilution in water of about 0.05 to 2%.

In general, the nonionic and anionic surfactants of the surfactant system may be chosen from the surfactants described' "Surface Active Agents" Vol. 1, by Schwartz & Perry, Interscience 1949, Vol. 2 by Schwartz, Perry & Berch, Interscience 1958, in the current edition of "McCutcheon's Emulsifiers and Detergents" published by Manufacturing Confectioners Company or in "Tenside-Taschenbuch", H. Stache, 2nd Edn., Carl Hauser Verlag, 1981.

WO 2004/111173

PCT/EP2004/005499

-  11

Suitable nonionic detergent compounds which may be used include, in particular, the reaction products of compounds having a hydrophobic group and a reactive hydrogen atom, for example, aliphatic alcohols, acids, amides or alkyl phenols with alkylene oxides, especially ethylene oxide either alone or with propylene oxide. Specific nonionic detergent compounds are C6~C22 alkyl phenol-ethylene oxide condensates, generally 5 to 25 EO, i.e. 5 to 25 units of ethylene oxide per molecule, and the condensation products of aliphatic C8-C18 primary or secondary linear or branched alcohols with ethylene oxide, generally 5 to 40 EO.

Suitable anionic detergent compounds which may be used are usually water-soluble alkali metal salts of organic sulphates and sulphonates having alkyl radicals containing from about 8 to about 22 -carbon atoms, the term alkyl being used to include the alkyl portion of higher acyl radicals. Examples of suitable synthetic anionic detergent compounds are sodium and potassium alkyl sulphates, especially those obtained by sulphating higher C8-Ci8 alcohols, produced for example from tallow or coconut oil, sodium and potassium alkyl C9-C20 benzene sulphonates, particularly sodium linear secondary alkyl Cio-C15 benzene sulphonates; and sodium alkyl glyceryl'ether sulphates, especially those ethers of the higher alcohols derived from tallow or coconut oil and synthetic alcohols derived from petroleum. The preferred anionic detergent compounds are sodium C11-C15 alkyl benzene sulphonates and sodium C12~Ci8 alkyl sulphates. Also applicable are surfactants such as those described in

WO 2004/111173

PCT/EP2004/005499

-  12  -

EP-A-328 177 (Unilever), which show resistance to salting-out, the alkyl polyglycoside surfactants described in EP-A-070 074, and alkyl monoglycosides.

Preferred surfactant systems are mixtures of anionic with nonionic detergent active materials, in particular the groups and examples of anionic and nonionic surfactants pointed out in EP-A-346 995 (Unilever). Especially preferred is surfactant system that is a mixture of an alkali metal salt of a Ci6-Ci8 primary alcohol sulphate together with a C12-C15 primary alcohol 3-7 EO ethoxylate.

The nonionic detergent is preferably present in amounts greater than 10%, e.g. 25-90% by weight of the surfactant system. Anionic surfactants can be present for example in amounts in the range from about- 5% to about 4 0% by weight of the surfactant system.

One skilled in the art will appreciate that some adventitious peroxyl species may be in the composition nevertheless it is most preferred that the bleaching composition of the present invention has less that 1%, preferably less than 0.1%, most preferably less than 0.01%, of a peroxyl species present.  These adventitious peroxyl are predominantly alkyl hydroperoxides formed by autoxidation of the surfactants.

The composition may contain additional enzymes as found in WO 01/00768 Al page 15, line 25 to page 1.9, line 29, the contents of which are herein incorporated by reference.

WO 2004/111173

PCT/EP2004/005499

-  13  -

Builders, polymers and other enzymes as optional ingredients may also be present as found in WO00S0045.

Suitable detergency builders as optional ingredients may also be present as found in WO0034427.

In the context of the present invention, bleaching should be understood as relating generally to the decolourisation of stains or of other materials attached to or associated with a substrate.  However, it is envisaged that the present invention can be applied where a requirement is the removal and/or neutralisation by an oxidative bleaching reaction of malodours or other undesirable components attached to or otherwise associated with a substrate.  Furthermore, in the context of the present invention bleaching is to be understood as being restricted to any bleaching mechanism or process that does not require the presence of light or activation by light.

The present invention extends to both isotropic and complex liquid compositions and formulations a brief discussion of which follows.  Some isotropic formulations are termed 'micro-emulsion' liquids that are clear and

thermodynamically stable over a specified temperature range. The 'micro-emulsion' formulation may be water in oil, or oil in water emulsions. Some liquid formulations are macro-emulsions that are not clear and isotropic.  Emulsions are considered meta-stable. Concentrated, clear compositions containing fabric softening actives have been disclosed in "WO 93/08924 and WO 98/4799, both Procter & Gamble.  Such compositions comprise bio-degradable fabric conditioners.

WO 2004/111173

PCT/EP2004/005499

-  14  -

However, both disclose compositions comprising water miscible solvents that do not form water-in-oil micro-emulsions.  Clear fabric conditioning compositions have also been disclosed in EP 730023 (Colgate Palmolive), WO 96/19552 (Colgate Palmolive), WO 96/33800 (Witco Co.), WO 97/03170 (Procter & Gamble), WO 97/03172 (Procter & Gamble), WO 97/03169 (Procter & Gamble), US 5492636 (Quest Int.) and US 5427697 (Procter & Gamble). Liquid formulations of the present invention may contain for example; monoethoxy quats; AQAs and bis-AQAs; cationic amides; cationic esters; amino/diamino quats; glucamide; amine oxides; ethoxylated polyethyleneimines; enhancement polymers of the form linear amine based polymers, e.g. bis-hexamethylenetriamine; polyamines e.g. TETA, TEPA or PEI polymers.

It is preferred that the liquid bleaching composition does not contain a pH dependent chromophore, indicator, e.g., phenolphthalein.  In addition, it is preferred that the liquid bleaching composition does not contain a pH dependent fluorescent indicator.  In both the above cases  such should not be present such that a perceptible change is observed to the human eye.

The liquid may be contained within a sachet as  found in WO02/068577. The sachet is a container within the context of the present invention.

The liquid composition preferably also contains one or more antioxidants as described in WO02/072747 and WO02072746.

WO 2004/111173

PCT/EP2004/005499

-  15  -

The following is a example of a concentrated liquid formulation that the present invention may be incorporated into by adding the catalyst together with the selected stable perfume components.  The commercial liquid formulation has a pH of 7.

Sodium citrate:	3.2 %

Polypropylene glycol:	4.75 %

LAS-acid:	5.6 %

NI 25 9 EO:	6.6 %

LES (anionic surfactant):	10.5 %

Borax:	2.30 %

Sorbitol:	O . O 0  "o

Alcosperce 725:	0.30 %

Coconut fatty acid:	0. 73 %

Monoethanolamine:	0.20 %

Fluorescer:	0.125 %

Enzymes	-

Perfume/dye	-

Experimental

The following catalyst was used in the experiments 9,9-dihydroxy-2,4-di-(2-pyridyl)-3-methyl-7-(pyridin-2-ylmethyl)-3,7-diaza-bicyclo[3.3.1]nonane-1,5-dicarboxylate Iron (II) dichloride was prepared as described by Heidi Borzel, Peter Comba, Karl S. Hagen, Yar.oslaw D. Lampeka, Achim Lienke, Gerald Linti, Michael Merz, Hans Pritzkow, Lyudmyla V. Tsymbal in Inorganica Chimica Acta 337 (2002)

WO 2004/1 III73

PCT/EP2004/005499

-  16  -

407 - 419. WO0248301 provides	synthetic details of similar

compounds.  This catalyst was	incorporated at a

concentration of 0.03 % wt/wt	in concentrated liquid

composition A containing.

Liquid A: 6 % LAS, 6 % sLES 3 EO, 6 % Nonionic 7 EO, 0.016 % Proxel GXL, 3.35 % sorbitol, 2.30 % Borax.10 H20, 4.75 % MPG, and sufficient NaOH to bring the pH to 7.

Method of Determining Catalyst Stability

The residue bleaching activity of bleaching compositions were determined at 4 0 °C in a H202 containing NaH2P04.H20 pH7 buffer and Acid Blue 45 (CAS No. 2861-02-1) as substrate using the following protocol-.

Samples of 70 mg liquid were diluted in 10.00 ml MilliQ water. We added 45 ul of this solution to an assay of 230 uL containing 20 mM H202, 75 uM Acid blue 45 and 54 mM NaH2P04.H20 pH7 buffer.

The changes in absorbance at 600 nm were measured for 5 rain at 40 °C using a spectrophotometer. The absolute changes in absorbance were correlated to activities obtained with freshly prepared calibration samples.  The measured activities were expressed as uMol/1/. The residual amount is the activity measured on t=0 divided by the activity after storage and expressed in percentages. :

WO 2004/111173

PCT/EP2004/005499

-  17  -

Table 1: The bleaching catalysts stability expressed as residual amount (%) as function of the pH during storage storage at 37 °C.

PH	1 wk	2 wks	3 wks	4 wks

6	96	82	80	78

6.25	97	84	76	80

6.5	99	91	82	84

6.71	100	88	83	80

7	100	79	71	70

7.25	85	67	56	54

7.52	84	62	54	45

7.75	68	43	38	32

8	62	39	33	25

The results in Table 1 clearly show a storage advantage in maintaining the concentrated liquid bleaching composition at a pH at 7 or below.  Upon dilution of the concentrated liquid bleaching composition the pH of the solution changes to alkali which activates the bleaching composition.

WO 2004/111173

PCT/EP2004/005499

-  18  -We  claim:

lv.  A liquid bleaching composition having a pH between 6 and 7 comprising:

(a)	an organic substance which forms a complex with a

transition metal for bleaching a substrate with atmospheric

oxygen, the bleaching composition upon addition to an

aqueous medium providing an aqueous bleaching medium

substantially devoid of a peroxygen bleach or a peroxy-based

or peroxyl-generating bleach system; •

(b)	a pH changing means; and,

(c)	the balance carriers and adjunct ingredients to 100 wt/wt %-of the total bleaching composition,

wherein upon dilution of the liquid bleaching composition with water the pH of the liquid bleaching composition enters the range pH 7.5 to pH 9.0.

2.  A liquid bleaching composition according to claim 1 or

2,	wherein upon dilution of the liquid bleaching composition

with water the pH of the liquid bleaching composition

reaches at least pH 8.0.

3.	A liquid bleaching composition according to claim 1,

wherein the pH changing means is provided by a borax

sorbitol pH jump composition.

WO 2004/111173

PCT/EP2004/005499

-  19  -

4.  A liquid bleaching composition according to claim 3, wherein the liquid bleaching composition comprises at least 2* % wt/wt of sorbitol and at least 1 wt/wt % borax.

5.  A liquid bleaching composition according to any preceding claim, wherein the organic substance is of formula (I).:

Rl

.^N".

(I)

wherein each R is independently selected from: hydrogen, F,

CI, Br, hydroxyl, Cl-C4-alkyl0-, -NH-CO-H, -NH-CO-C1-C4-

alkyl, -NH2, -NH-Cl-C4-alkyl, and Cl-C4-alkyl;

Rl and R2 are independently selected from:

Cl-C4-alkyl,

C6-C10-aryl, and,

a group containing a heteroatom capable of coordinating to a

transition metal, wherein at least one of Rl and R2 is the

group containing the heteroatom;

R3 and R4 are independently selected from hydrogen, C1-C8

alkyl, Cl-C8-alkyl-0-Cl-C8-alkyl, Cl-C8-alkyl-O-C6-C10-aryl,

C6-C10-aryl, Cl-C8-hydroxyalkyl, and - (CH2)nC(0)OR5

wherein R5 is independently selected from: hydrogen, C1-C4- ■

alkyl, n is from 0 to 4, and mixtures thereof; and,

X is selected from C=0, -[C(R6)2]y- wherein Y is from 0 to 3

each R6 is independently selected from hydrogen, hydroxyl,

Cl-C4-alkoxy and C1-C4-alkyl.

WO 2004/111173

PCT/EP2004/005499

-  20  -

6.	A liquid bleaching composition according to any one of claims 1 to 4, wherein the organic substance 5,12-dimethyl-1,5,8,12-tetraaza-bicyclo [6.6.2]hexadecane.

7.	A method of bleaching a textile comprising the steps of:

(i)  diluting from 0.5 to 20 g of a concentrated liquid bleaching composition with 1 litre of water, the concentrated liquid bleaching composition having a pH in the range 6 to 7, the liquid bleaching comprising an organic substance which forms a complex with a transition metal for bleaching a substrate with atmospheric oxygen, the bleaching composition upon addition to an aqueous medium providing an aqueous bleaching medium substantially devoid of a peroxygen bleach or a peroxy-based or peroxyl-generating bleach, the dilution providing an aqueous liquid bleaching composition having a pH in the range from 7.5 to pH 9.0;

(iv)  treating a textile with the aqueous liquid bleaching composition; and,

(v)  rinsing the textile with water; and,

(iv)  drying the textile.

8.	A method according to claim 7, wherein the organic

substance is of formula (I):

(I)

WO 2004/111173

PCT/EP2004/005499

-  21  -

wherein each R is independently selected from: hydrogen, F,

CI, Br, hydroxyl, Cl-C4-alkylO-, -NH-CO-H, -NH-C0-C1-C4-

alkyl, -NH2, -NH-Cl-C4-alkyl, and Cl-C4-alkyl;

Rl and R2 are independently selected from:

Cl-C4-alkyl,

CS-ClO-aryl, and,

a group containing a heteroatom capable of coordinating to a

transition metal, wherein at least one of Rl and R2 is the

group containing the heteroatom;

R3 and R4 are independently selected from hydrogen, C1-C8

alkyl, Cl-C8-alkyl-0-Cl-C8-alkyl, Cl-C8-alkyl-O-C6-C10-aryl,

C6-Cl'0-aryl, Cl-C8-hydroxyalkyl, and - (CH2) nC (0) OR5

wherein R5 is independently selected from: hydrogen, C1-C4-

alkyl, n is from 0 to 4, and mixtures thereof; and,

X is selected from C=0, -[C(R6)2]y- wherein Y is from 0 to 3

each RS is independently selected from hydrogen, hydroxyl,

Cl-C4~alkoxy and Cl-C4-alkyl.

9.  A method according to claim 7, wherein the organic substance is of formula:

)t

>I

A'

n

;N ^N'

wherein m and n are 0 or integers from 1 to 2, p is an integer from 1 to 6, preferably m and n are both 0 or both 1

WO 2004/111173

PCT7EP2004/005499

-  22  -

(preferably both 1 ), or m is 0 and n is at least 1; and p is 1; and A is a nonhydrogen moiety preferably having no aromatic content; more particularly each A can vary independently and is preferably selected from methyl, ethyl, propyl, isopropyl, butyl, isobutyl, tert-butyl, C5-C20 alkyl, and one, but not both, of the A moieties is benzyl, and combinations thereof.

10.  A liquid bleaching composition according to claim 9, wherein the organic substance 5,12-dimethyl-l,5,8,12-tetraaza-bicyclo[6.6.2]hexadecane.

WO 2004/111173

23

PCT/EP2004/005499

AMENDED CLAIMS

[Received by the International Bureau on 17 November 2004 (17.11.2004); original claims 1-10 replaced by amended claims 1-6 (4 pages)]

We  claim:

1.  A liquid bleaching composition having a pH between 6 and 7 comprising:

•(a) an organic: substance which forms a complex With a transition metal for bleaching a substrate with atmospheric oxygen, the bleaching* composition upon addition to an aqueous medium providing an aqueous bleaching medium substantially devoid of a peroxygen bleach or a peroxy-based or peroxyl-generating bleach system, wherein the organic substance is selected from the group consisting of:

an organic BUbstance of formula (I)

Rl I

R3-

,R4

(I)

V\^N  R2  M^

wherein each H is independently selected from: hydrogen, F,

CI, Br, hydroxyl, Cl-C4-alkylO-, -NH-CO-H, -NH-CO-C1-C4-

alkyl, -NH2, -NH-Cl-C4-alkyl, and CI-C4-alley 1,-

Rl and K.2. are independently selected from;

Cl-C4-alkyl,

CS-ClD.-aryl, and,

a group  containing a heteroatom capable  of  coordinating to a

transition metal,  wherein at  least  one of Rl  and R2  is  the

group  containing  the heteroatom?

AMENDED SHEET (ARTICLE 19)

>VO 2004/111173

PCT/EP2004/005499

24

R3 and R4 are independently selected from hydrogen, ci-CS alkyl, Cl-CB-alkyl-O-Cl-cS-alkyl, Cl-CS-alkyl-0-C6-C10-aryl, CS-ClO-aryl, Cl-CS-hydroxyalkyl, and - {CK2)UC {Q) ORB wherein R5 is independencly selected from: hydrogen, C1-C4-alkyl, n is from 0 to 4, and mixtures thereof; and, X ia selected from C=0, - [C(R6) 3] y- wherein Y  ia from 0 to 3 «ach R6 is independently selected from hydrogen, hydroxyl, Cl-C4-alko3Cy and Cl-C4-alkyl, and

an organic substance of formula:

wherein m and n are o or integers from 1 to 2, p is an integer from 1 to 6,  preferably m and n are both 0 or both I (preferably both 1 ), or m is 0 and n is at least 1; and p is 1; and A is a nonhydrogen moiety preferably having no aromatic content; mora particularly each A. can vary independently and is preferably selected from methyl, ethyl, propyl, isopropyl, butyl, isobutyl, tert-butyl, C5-C2Q alkyl, and one, but not both, of the A moieties ia benzyl, and combinations thereof;

(b) a pH changing means; and,

AMENDED SHEET (ARTICLE 19)

WO 2004/111173

25

PCT/EP2004/005499

(c) the balance carriers and adjunct ingredients to 1Q0 wt/wt % of the total bleaching composition

y

wherein upon dilution of the liquid bleaching composition with water the pH of the liquid bleaching composition enters the range pH 7.5 to pH 9.0.

2.	A liquid bleaching composition according to claim 1, wherein upon dilution of the liquid bleaching composition with water the pH of the liquid bleaching composition roaches at least pH 8.0.

3.	A liquid bleaching composition according to claim 1 or 2, wherein the pH changing means is provided by a borax sorbitol pH jump composition.

4.	A  liquid bleaching composition according to claim 3, wherein the liquid bleaching composition comprises at least 2 % wt/wt of sorbitol and at least a wt/wt % borax.

5.	A liquid bleaching composition according to any one of claims i to 4, wherein the organic substance 5,12-dimethyl-1,5,8,12-tetraaza-bicycle [6.5.2]hexadecane.

6.	A  raethod of bleaching a textile comprising the steps of:

(i)  diluting from 0.S to 20 g of a concentrated liquid bleaching coirrposition, as defined in. any one of claims 1 to 5, witii 1 litre of water, the concentrated liquid bleaching composition having a pH in the range 6 to 7, the liquid bleaching comprising an organic substance which forms a

AMENDED SHEET (ARTICLE 13)

WO 2004/111173

26

PCT/EP2004/005499

complex with, a transition wetal for bleaching a substrate with atmospheric oxygen, the bleaching composition upon addition to en. aqueous mediurn providing an aqueous bleaching medium substantially devoid of a peroxygen bleach or & pe.roxy-baaed or peroxyl-generating bleach, the dilution providing an aqueous liquid bleaching composition having a. pH in the range from 7.5 to pH 9.0;

(ii)  treating a textile with the aqueous liquid bleaching composition? and,

(iii)  rinsing the textile with water; and,

(iv)  drying the textile.

Dated this 7th day of December 2005

HINDUSTAN LEVER LIMITED

(S. Venkatramani) Sr. Patents Manager

AMENDED SHEET (ARTICLE 19)	

Documents:

				1373-MUMNP-2005-CANCELLED PAGES(13-3-2008).pdf

				1373-MUMNP-2005-CLAIMS(AMENDED)-(13-3-2008).pdf

				1373-mumnp-2005-claims(granted)-(24-10-2008).pdf

				1373-mumnp-2005-claims.doc

				1373-mumnp-2005-claims.pdf

				1373-MUMNP-2005-CORRESPONDENCE(13-3-2008).pdf

				1373-MUMNP-2005-CORRESPONDENCE(24-10-2008).pdf

				1373-MUMNP-2005-CORRESPONDENCE(4-4-2006).pdf

				1373-MUMNP-2005-CORRESPONDENCE(IPO)-(14-11-2008).pdf

				1373-mumnp-2005-correspondence-others.pdf

				1373-mumnp-2005-correspondence-received.pdf

				1373-mumnp-2005-description (complete).pdf

				1373-mumnp-2005-description(granted)-(24-10-2008).pdf

				1373-MUMNP-2005-FORM 13(3-10-2007).pdf

				1373-MUMNP-2005-FORM 18(4-4-2006).pdf

				1373-mumnp-2005-form 2(granted)-(24-10-2008).pdf

				1373-MUMNP-2005-FORM 2(TITLE PAGE)-(COMPLETE)-(7-12-2005).pdf

				1373-mumnp-2005-form 2(title page)-(granted)-(24-10-2008).pdf

				1373-mumnp-2005-form-1.pdf

				1373-mumnp-2005-form-2.doc

				1373-mumnp-2005-form-2.pdf

				1373-mumnp-2005-form-3.pdf

				1373-mumnp-2005-form-5.pdf

				1373-mumnp-2005-form-pct-ib-311.pdf

				1373-mumnp-2005-form-pct-ipea-409.pdf

				1373-mumnp-2005-form-pct-ipea-416.pdf

				1373-mumnp-2005-form-pct-separate sheet-409.pdf

				1373-MUMNP-2005-GENERAL POWER OF ATTORNEY(13-3-2008).pdf

				1373-mumnp-2005-pct-search report.pdf

				1373-MUMNP-2005-WO INTERNATIONAL PUBLICATION REPORT(7-12-2005).pdf

« Previous Patent

Next Patent »

Patent Number	224936	

Indian Patent Application Number	1373/MUMNP/2005	

PG Journal Number	02/2009	

Publication Date	09-Jan-2009	

Grant Date	24-Oct-2008	

Date of Filing	07-Dec-2005	

Name of Patentee	HINDUSTAN UNILEVER LIMITED	

Applicant Address	HINDUSTAN LEVER HOUSE, 165/166 BACKBAY RECLAMATION, MUMBAI 400 020, MAHARASHTRA,INDIA.	

Inventors:

#	Inventor's Name	Inventor's Address	

1	OUWENDIJK-VRIJENHOEK MAARTJE	UNILEVER R & D VLAARDIGEN OLIVIER VAN NOORTLAAN 120 3133 AT VLAARDINGEN NETHERLANDS	

2	SONMEZER DERDIYOK	UNILEVER R & D VLAARDIGEN OLIVIER VAN NOORTLAAN 120 3133 AT VLAARDINGEN	

3	VEERMAN SIMON MARINUS	UNILEVER R & D VLAARDIGEN OLIVIER VAN NOORTLAAN 120 3133 AT VLAARDINGEN	

PCT International Classification Number	C11D3/39	

PCT International Application Number	PCT/EP2004/005499	

PCT International Filing date	2004-05-21	

PCT Conventions:

#	PCT Application Number	Date of Convention	Priority Country	

1	0401810.7	2004-01-28	U.K.	

2	0313246.1	2003-06-09	U.K.	

© All Indian Patents, 2013-2021.

  Patent data available in the public domain from Indian Patents Office, Department of Industrial Policy and Promotions, Ministry of Commerce and Industry, Government of India.
