Repository: anandvc/allindianpatents

File: patents/225181-a-method-for-forming-a-polymeric-coating-on-a-substrate-and-a-coated-substrate-so-obtained.html
Indian Patents. 225181:A METHOD FOR FORMING A POLYMERIC COATING ON A SUBSTRATE AND A COATED SUBSTRATE SO OBTAINED

Indian Patents

Recently Granted Patents

  Recently Published Patents

Title of Invention	A METHOD FOR FORMING A POLYMERIC COATING ON A SUBSTRATE AND A COATED SUBSTRATE SO OBTAINED

Abstract	The invention discloses method for forming a polymeric coating on a substrate surface, which method comprises the steps of (i) activating at least one polymerisable organic acid or acid anhydride monomer comprising one or more acid and/or acid anhydride groups and at least one polymerisable group; and at least one polymerisable organic base monomer comprising one or more basic groups and at least one polymerisable group by subjecting said monomers to a soft ionisation plasma process prior to or during their deposition onto the substrate; and (ii) depositing the activated monomers resulting from step (i) onto the substrate surface thereby forming a polymeric coating containing salts resulting from interaction between acidic and basic functional groups on side chains of the polymeric coating.	

Full Text	PROTACTIVE COATING COMPOSITION

A METHOD FOR FORMING A POLYMERIC COATING ON A SUBSTRATE AND A COATED SUBSTRATE SO OBTAINED

[0001] The present application describes a deposition process for coating substrates

with a polymeric barrier coating utilizing plasma technology and particularly relates to the deposition of barrier coatings using polymerisable organic base monomers and/or polymerisable organic acid monomers which are polymerised to form a polymeric coating whilst maintaining their acidic and/or basic functionality.

[0002] The use of polymeric salt layers as dielectric films and biodegradable coatings

have been proposed in EP 0547555 and EP 0396303 respectively. In EP 0547555 a polyimide ammonium salt reaction product of an ethylenically unsaturated amine with an aromatic polyimide having pendent carboxylic acid groups, in an organic solvent is used in combination with a cross-linker to coat substrates. In EP 0396303 a maleic acid co-polymer salt is utilised to improve biodegradability.

[0003] In EP 0376333 a process is described which utilizes plasma activated gaseous

precursors and heat to produce a polyimide thin film coating on a substrate. The polyimide forming monomers are heated to produce monomer vapours which enter a vacuum radio frequency plasma and are then accelerated under vacuum by an electric field to condense upon the target substrate. The substrate must either be heated to a temperature in the region of about 200°C during the coating stage or is heated to about 200°C once the substrate is considered to be sufficiently coated with ionised polyimide forming monomers, to form a polyimide thin film on the substrate. In this case polymerisation is affected through the reaction of acid anhydrides with diamines which results in the non-reversible formation of imide bonds to produce polyimide structures of the type shown below in formula (1). The free acid and free amine functionality of the precursors are irreversibly lost with the formation

of the polyimide.

[4] There is not the remotest suggestion in EP 0376333 that a polymer could be

made whilst maintaining the acidic and basic functionalities of the polyimide forming monomers.

[5] It is known that gas, flavour and aroma barrier coatings can be applied onto to

substrates using acid and base precursors, as described for example in WO 98/31719 which describes the use of a composition comprising ethylenically unsaturated acids such as itaconic acid and a polyamine such as polyethylenimine together with a cross-linker such as a reactive silane. The resulting composition was applied onto a substrate in the form of a liquid coating and was then cured by means of a free radical reaction process initiated by electron beam radiation, gamma radiation, or ultra-violet radiation.

[6] Substrates may be coated for a variety of reasons, for example to protect the

substrate from corrosion, to provide a barrier to oxidation, to improve adhesion with other materials, to increase surface activity, and for reasons of biomedical compatibility of the substrate. A commonly used method for modifying or coating the surface of a substrate is to place the substrate within a reactor vessel and subject it to a plasma discharge. Many examples of such treatment are known in the art; for example, US 5,876,753 discloses a process for attaching target materials to a solid surface which process includes affixing carbonaceous compounds to a surface by low power variable duty cycle pulsed plasma deposition, and EP 0896035 discloses a device having a substrate and a coating, wherein the coating is applied to the substrate by plasma polymerisation of a gas comprising at least one organic compound or monomer.

[7] WO97/38801 describes a method for the molecular tailoring of surfaces which

involves the plasma deposition step being employed to deposit coatings with reactive functional groups, which groups substantially retain their chemical activity on the surface of a solid substrate, using pulsed and continuous wave plasma. Wu et al. discuss in their related publication, Mat.Res.soc. Symp.Proc, vol. 544 pages 77 to 87 the comparison between pulsed and continuous wave plasma for such applications. WO 01/15764 describes a multi-step method for surface modification of a medical device using a low temperature plasma treatment of the surface to provide a plasma deposited layer having functional groups. US5723219 describes a three dimensional functional film network comprising a plurality of layers of film provided by way of plasma deposition processes.

[8] According to the present invention there is provided a method for forming a

polymeric coating on a substrate surface, which method comprises the steps of

i. activating at least one polymerisable organic acid or acid anhydride monomer comprising one or more acid and/or acid anhydride groups and at least one polymerisable group; and at least one polymerisable organic base monomer comprising one or more basic groups and at least one polymerisable group by subjecting said monomers to a soft ionisation plasma process prior to or during their deposition onto the substrate; and

ii. depositing the activated monomers resulting from step (i) onto the substrate surface thereby forming a polymeric coating containing salts resulting from interaction between acidic and basic functional groups on side chains of the polymeric coating.

[9| The polymerisable groups on the monomers used in the method of the present

invention must react under soft ionisation plasma conditions to form a polymer. There must be a sufficient number of groups on each molecule for polymerisation to occur. Hence, therefore in the case of monomers such as acrylic acid one vinyl group is sufficient but in some cases, at least two polymerisable groups will be required per monomer for polymerisation to occur.

[10] Preferably the polymerisable groups of both the or each polymerisable organic

acid or acid anhydride thereof and the or each polymerisable organic base are adapted to be reactable with each other to form polymers, whilst maintaining the acidic and basic groups intact as side chains on the polymer. The polymerisable organic acidic monomers are preferably also reactable with like polymerisable organic acidic monomers as well as the polymerisable organic base monomers and similarly the polymerisable organic base monomers are preferably also reactable with like polymerisable organic base monomers as well as the polymerisable organic acidic monomers. Hence, preferably the polymerisable organic base monomers and polymerisable organic acidic monomers will be randomly polymerised together, such that unless only polymerisable organic acidic monomers or only

polymerisable organic base monomers are utilised for the coating, polymers containing solely acidic groups and polymers containing solely basic groups are unlikely to occur.

[0011 ] To obtain a coated substrate with a substantially random mix of acidic or basic

group side chains, the polymerisable groups may all be the same i.e. they may all be alkenyl groups. In the case where a strictly ABABAB type polymer is required appropriate polymerisable groups may be selected such that the reactable groups on the acidic and polymerisable organic base monomers only react by a reaction pathway. Preferably, for example, each polymerisable groups may be an unsaturated hydrocarbon group such as a linear or branched alkenyl group or an alkynyl group or alternatively a hydrolysable group such as alkoxy group, for example, methoxy, ethoxy, propoxy, isopropoxy groups or an -OH group or the like. The polymerisable groups are preferably unsaturated hydrocarbon groups and most preferably are alkenyl groups comprising from 2 to 10 carbon atoms such as a vinyl, propenyl, butenyl and hexenyl.

[0012] The polymerisable organic acidic monomers preferably comprise one or more

carboxylic acid groups or an acid anhydride thereof or may comprise a sulphonic or phosphonic acid group. The polymerisable organic acidic monomers may be polybasic, or oligomers, polymers or copolymers of an unsaturated carboxylic acid or acid anhydrides. The polymerisable organic acidic monomers may also comprise short chain co-polymers of unsaturated carboxylic acids may be used with for example an appropriate unsaturated monomer such as ethylene, propylene, styrene, butadiene, acrylamide and acrylonitrile.

[0013] Hence, for example the polymerisable organic acidic monomers used in the

method in accordance with the present invention may be selected from one or more of the following acrylic acid, alkylacrylic acid, fumaric, maleic, citraconic, cinnamic, itaconic acid monomethylester, vinylphosphonic acid, sorbic acid, mesaconic acid, and vinyl sulphonic acid itaconic acid, citric acid, succinic acid, ethylenediamine tetracetic acid (EDTA) and ascorbic acid.

[0014] The polymerisable organic acidic monomers may optionally contain one or

more silicon atoms therein.

[0015] The polymerisable organic base monomers may comprise any suitable organic

base having basic groups which will interact with the acid groups referred to above to reversibly form a salt. The polymerisable unsaturated organic base may optionally contain one or more silicon atoms therein and may be polyacidic or an oligomer, polymer or copolymer of a polymerisable organic base monomers. Preferably the polymerisable organic base monomers is a polymerisable primary or secondary amine. The polymerisable groups are preferably unsaturated hydrocarbon groups and most preferably are alkenyl groups comprising from 2 to 10 carbon atoms such as a vinyl, propenyl, butenyl and hexenyl. Most preferably the polymerisable organic base monomer is an unsaturated primary or secondary amine, such as for example such as 2-aminoethylene, 3-aminopropylene, 4-aminobutylene and 5-aminopentylene.

[0016] It is to be understood that a salt resulting from the method in accordance with

the present invention is the product of the interaction between an acidic and a basic functional group. In the coatings produced from the method in accordance with the present invention, the acidic and basic functional groups will typically exist as polymer side chains. Salt formation as described herein is the well known reversible reaction of an acid and base as shown in formula (2) below, which results in a proton exchange from the acid to the base.

[0017] For example therefore, an organic unsaturated acid, H2C=CRCOOH and an

organic unsaturated base, H2C=CR'CH2NH2, may be reacted together under conditions of soft ionisation to form a co-polymer with acidic and basic side chains of the type shown in formula (3) below. These polymers will typically be random copolymers, although block-wise copolymers may also be formed.

[18] The acidic and basic group functionality is retained subsequent to

polymerisation and as such the resulting co-polymer depicted in formula (3) above will typically be present in accordance with the equilibrium formula (4) below:-

[19] It will be seen from the example provided in support of the present invention

below that, in air the coated substrate utilised had a coating in accordance with the present invention which largely had the disassociated structure on the right of formula (4) above and as such is described therein as a polymeric ammonium carboxylate salt film.

[20] Indeed, it should be appreciated that the equilibrium will change in accordance

with the pH environment in which the coated substrate is retained. One of the most important advantages of the present invention is that the resulting coating may be given a predetermined acid or basic nature, in that the proportions of acid and base introduced into the layer are such that the proportions can be determined based on the requirements for the application of interest to the user. Hence the substrate may be coated with a polymer resulting from any variation between a solely polymerisable organic base monomer or a solely from the polymerisable organic acidic monomer (i.e. excluding the sole use of the polymerisable organic base monomer or the sole use of the polymerisable organic acidic monomer) as required/determined by the user such that a surface of a predetermined pH may easily be applied to the substrate surface by applying the acid and base in the required proportions which might for example be determined through a simple calculation and/or titration

[21] Optionally a further constituent may be co-reacted together with the

polymerisable organic base monomer and/or the polymerisable organic acidic monomer in the method of the present invention. This further constituent is intended to function as a chain-extender or spacer (hereafter referred to as a "spacer"), and is adapted to react with the

polymerisable groups of either or both the polymerisable organic base monomer and the polymerisable organic acid monomer so as to form part of the resulting polymer. The optional spacer may be any appropriate compound providing it is able to react with the at least two polymerisable groups of one or both of the monomers or with polymeric chains formed by the monomers during the method of the present invention. However, when the spacer is adapted to react with either the polymerisable group of the acid alone or the polymerisable group of the base alone it must be reactable with a minimum of two polymerisable groups of the polymerisable organic base monomer or a minimum of two groups of the polymerisable organic acidic monomer respectively.

[0022] Preferably the spacer is adapted to react with the polymerisable groups of both

the polymerisable organic base monomer and the polymerisable organic acidic monomer. Preferably the spacer is an organic compound or a reactive organosilane. Preferably, when the polymerisable groups on the basic and polymerisable organic acidic monomers are unsaturated groups, the spacer comprises at one or more alkenyl groups and therefore may comprise one or more polymerisable alkenes such as ethene, propene, butene or the like or alternatively may comprise one or more dienes such as 1,3-butadiene, 1,4-pentadiene 1,5-hexadiene, 1,6 -heptadiene and 1,7-octadiene and the like.

[0023] The substrate to be coated may comprise any material, for example metal,

ceramic, plastics, siloxane, woven or non-woven fibres, natural fibres, synthetic fibres cellulosic material and powder but most preferably in the case of this invention the preferred substrate is a plastic material, for example thermoplastics such as polyolefins e.g. polyethylene, and polypropylene, polycarbonates, polyurethanes, polyvinylchloride, polyesters (for example polyalkylene terephthalates, particularly polyethylene terephthalate), polymethacrylates (for example polymethylmethacrylate and polymers of hydroxyethylmethacrylate), polyepoxides, polysulphones, polyphenylenes, polyetherketones, polyimides, polyamides, polystyrenes, phenolic, epoxy and melamine-formaldehyde resins, and blends and copolymers thereof. Preferred organic polymeric materials are polyolefins, in particular polyethylene and polypropylene.

[0024] The substrate may also be of the type described in the applicant's co-pending

application WO 01/40359 wherein the substrate comprises a blend of an organic polymeric material and an organosilicon-containing additive which is substantially non-miscible with the organic polymeric material. The organic polymeric material may be any of those listed above, the organosilicon-containing additive is preferably linear or cyclic organopolysiloxanes. In the case of such substrates the organosilicon-containing additive migrates to the surface of the mixture and as such is available for reaction or where deemed necessary plasma or corona treatment. It is to be understood that the term "substantially non-miscible" means that the organosilicon-containing additive and the organic material have sufficiently different interaction parameters so as to be non-miscible in equilibrium conditions. This will typically, but not exclusively, be the case when the Solubility Parameters of the organosilicon-containing additive and the organic material differ by more than 0.5 MPa1/2. The present invention has particular utility for coating plastics and films.

[0025] The form of plasma activation utilised may be any suitable type, provided it

results in a "soft" ionization plasma process. It should be understood that a soft ionisation process is a process wherein precursor molecules are not fragmented during the ionisation process and as a consequence the resulting polymeric coating has the physical properties of the precursor or bulk polymer. Preferred processes are low temperature, cold plasmas such as low pressure pulsed plasma processing or atmospheric pressure glow discharge. Low temperature being below 200°C, and preferably below 100 °C.

[0026] In the case of low pressure pulsed plasma, the acid and base are preferably

introduced into the plasma in the form of vapours and polymerisation initiated by the plasma, The low pressure pulsed plasma may be performed with substrate heating and/or pulsing of the plasma discharge. Whilst for the present invention heating will not generally be required, the substrate may be heated to a temperature up to and below its melting point. Substrate heating and plasma treatment may be cyclic, i.e. the substrate is plasma treated with no heating, followed by heating with no plasma treatment, etc., or may be simultaneous, i.e. substrate heating and plasma treatment occur together. The plasma may be generated by any suitable means such as radio frequency, microwave or direct current (DC). A radio frequency generated plasma of 13.56 MHz is preferred. A particularly preferred plasma treatment

process involves pulsing the plasma discharge at room temperature or where necessary with constant heating of the substrate. The plasma discharge is pulsed to have a particular "on" time and "off time, such that a very low average power is applied, for example of less than 10W and preferably less than 1W. The on-time is typically from 10 to 10000ms, preferably 10 to 1000ms, and the off-time typically from 1000 to 10000ms, preferably from 1000 to 5000ms. The gaseous precursors may be introduced into the vacuum with no additional gases, however additional plasma gases such as helium or argon may also be utilized.

[27] Any conventional means for generating an atmospheric pressure plasma glow

discharge may be used in the method in accordance with the present invention, for example atmospheric pressure plasma jet, atmospheric pressure microwave glow discharge and atmospheric pressure glow discharge. Typically such means will employ a helium diluent and a high frequency (e.g.> 1kHz) power supply to generate a homogeneous glow discharge at atmospheric pressure via a Penning ionisation mechanism, (see for example, Kanazawa et al, J.Phys. D: Appl. Phys. 1988,21, 838, Okazaki et al, Proc. Jpn. Symp. Plasma Chem. 1989, 2, 95, Kanazawa et al, Nuclear Instruments and Methods in Physical Research 1989, B37/38, 842, and Yokoyama et al., J. Phys. D: Appl. Phys. 1990, 22, 374). Examples of preferred apparatus are described in the applicant's co-pending applications WO 02/35576, which was published after the priority date of the present application, and WO 03/086031 the plasma is formed using pairs of electrode units. Each electrode unit contains an electrode and an adjacent a dielectric plate and a cooling liquid distribution system for directing a cooling conductive liquid onto the exterior of the electrode to cover a planar face of the electrode. Each electrode unit may comprise a watertight box having a side formed by a dielectric plate having bonded thereto on the interior of the box the planar electrode together with a liquid inlet and a liquid outlet. The liquid distribution system may comprise a cooler and a recirculation pump and/or a sparge pipe incorporating spray nozzles. The atmospheric pressure plasma assembly may also comprise a first and second pair of vertically arrayed parallel spaced-apart planar electrodes with at least one dielectric plate between said first pair, adjacent one electrode and at least one dielectric plate between said second pair adjacent one electrode, the spacing between the dielectric plate and the other dielectric plate or electrode of each of the first and second pairs of electrodes forming a first and second plasma region which assembly further comprises a means of transporting a substrate successively through said first and second plasma

regions and is adapted such that said substrate may be subjected to a different plasma treatment in each plasma region.

[0028] It should be understood that the term vertical is intended to include substantially

vertical and should not be restricted solely to electrodes positioned at 90 degrees to the horizontal.

[0029] For typical atmospheric pressure glow discharge plasma generating apparatus,

the plasma is generated within a gap of from 3 to 50mm, for example 5 to 25mm. Thus, the method in accordance with the present invention has particular utility for coating films, fibres and powders when using atmospheric pressure glow discharge apparatus. The generation of steady-state glow discharge plasma at atmospheric pressure is preferably obtained between adjacent electrodes which may be spaced up to 5 cm apart, dependent on the process gas used. The electrodes being radio frequency energised with a root mean square (rms) potential of 1 to.100 kV, preferably between 4 and 30 kV at 1 to 100 kHz, preferably at 15 to 40 kHz. The voltage used to form the plasma will typically be between 2.5 and 30 kV, most preferably between 2.5 and 10 kV however the actual value will depend on the chemistry/gas choice and plasma region size between the electrodes. Each electrode may comprise any suitable geometry and construction. Metal electrodes may be used. The metal electrodes may be in the forms of plates or meshes bonded to the dielectric material either by adhesive or by some application of heat and fusion of the metal of the electrode to the dielectric material. Similarly, the electrode may be encapsulated within the dielectric material.

[0030] Whilst the atmospheric pressure glow discharge assembly may operate at any

suitable temperature, it preferably will operate at a temperature between room temperature (20° C) and 70° C and is typically utilized at a temperature in the region of 30 to 50° C.

[0031 ] When using an atmospheric pressure glow discharge system the polymerisable

organic base monomers and/or polymerisable organic acidic monomers may be introduced into an atmospheric pressure glow discharge plasma as a vapour by conventional means, or as an atomised liquid aerosol. The polymeric organic acid and base materials are preferably supplied to the relevant plasma region after having been atomised as described in the

applicants co-pending patent application WO 02/28548, which was published after the priority date of the present application, i.e. using any conventional means, for example an ultrasonic nozzle. The atomiser preferably produces polymerisable monomers with drop sizes of from 10 to 100mm, more preferably from 10 to 50mm. Suitable atomisers for use in the present invention are ultrasonic nozzles from Sono-Tek Corporation, Milton, New York, USA. The apparatus of the present invention may include a plurality of atomisers, which may be of particular utility, for example, where the apparatus is to be used to form a copolymer coating on a substrate from two different coating-forming materials, where the monomers are immiscible or are in different phases, e.g. the first is a solid and the second is gaseous or liquid.

[0032] An advantage of using an atmospheric pressure glow discharge assembly for

the plasma treating step of the present invention as compared with the prior art is that both liquid and solid atomised polymerisable organic base monomers and/or polymerisable organic acid monomers may be used to form substrate coatings, due to the method of the present invention taking place under conditions of atmospheric pressure. Furthermore the polymerisable organic base monomers and/or polymerisable organic acid monomers can be introduced into the plasma discharge or resulting stream in the absence of a carrier gas, i.e. they can be introduced directly by, for example, direct injection, whereby the polymerisable organic base monomers and/or polymerisable organic acid monomers are injected directly into the plasma.

[0033] The substrate may also be activated or pre-activated by the ionisation plasma

method described above for example step (ii) occurs either simultaneously with or immediately after step (i) and deposition may occur whilst the substrate is in the plasma activation region.

[0034] The process gas for use in either preferred plasma treatment of the method in

accordance with the present invention may be any suitable gas but is preferably an inert gas or inert gas based mixture such as, for example helium, a mixture of helium and argon and an argon based mixture additionally containing ketones and/or related compounds. These process gases may be utilized alone or in combination with potentially reactive gases such as,

for example, nitrogen, ammonia, O2, H2O, NO2, air or hydrogen. Most preferably, the process gas will be Helium alone or in combination with an oxidizing or reducing gas. The selection of gas depends upon the plasma processes to be undertaken. When an oxidizing or reducing process gas is required, it will preferably be utilized in a mixture comprising 90 - 99% noble gas and 1 to 10% oxidizing or reducing gas.

[0035] The duration of the plasma treatment will depend upon the particular substrate

and application in question.

[0036] Preferably where the method of the present invention utilises an atmospheric

plasma glow discharge plasma assembly, the means of transporting a substrate is a reel to reel based process. Preferably in such a case the substrate may be coated on a continuous basis by being transported through an atmospheric plasma glow discharge by way of a reel to reel based process in which the substrate travels from a first reel, through the first plasma region at the end of which is provided a guide means or roller or the like adapted to direct substrate which has passed through the first plasma region into and through the second plasma region and on to a second reel at a constant speed to ensure that all the substrate has a predetermined residence time within the respective plasma regions. The residence time in each plasma region may be predetermined prior to coating and rather than varying the speed of the substrate the length of each of plasma region may be altered such that the substrate may pass through both regions at the same speed but may spend a different period of time in each due to the path length of the substrate through the respective plasma regions.

[0037] Optionally where required the substrate may be cleaned and/or activated prior

to coating, using a helium or air plasma. Preferably said cleaning and/or activation step will be carried out by subjecting the substrate to exposure to a plasma treatment.

[0038] Substrates coated by the deposition method of the present invention may have

various utilities. In particular, it has been found that a polymeric salt coating produced in accordance with the above method has excellent barrier properties and coatings in accordance with the present invention will enhance the hydrophilic, biocompatible, anti-fouling and

controlled surface pH applications of substrates. Controlled surface pH applications will include filtration (both gas and liquid) and separations media.

[0039] The invention will be more clearly understood by reference to the following

example with Reference to the figures in which :-

Fig. 1 shows a Quantification of ammonium salt formation using N(ls) XPS analysis

Fig. 2 shows Infrared spectra of Continuous wave and pulsed plasma depositions a variety of compositions

Example: Polymeric Salt Coating by Low Pressure Pulsed Plasma

[0040] Acrylic acid (Aldrich, 99% purity) and allylamine (Aldrich, 99% purity)

monomers were loaded into stoppered glass tubes, and further purified by multiple freeze-pump-thaw cycles. Pulsed plasma deposition of the individual monomers and also mixtures was carried out in a cylindrical glass reactor (418cm volume) which was continuously pumped by a mechanical rotary pump via a liquid nitrogen cold trap (base pressure 8 x 10-3 mbar and 1.61 x 10-8 mol s-1 leak rate). A copper coil wrapped around the reactor was coupled to a 13.56 MHz radio frequency (RF) power supply via an LC matching network. Prior to each experiment, the chamber was cleaned using a 50 W air plasma at 0.3 mbar. The respective monomer feeds were then introduced via fine control needle valves at a predetermined pressure. This was followed by ignition of the electrical discharge and film deposition. A signal generator was used to trigger the radio frequency (RF) supply, and the corresponding pulse waveform was monitored with an oscilloscope. The average power  delivered to the system was calculated using the following expression:

= PP {ton/ (ton + toff)}

where Pp is the power output of the RF generator, ton and toff are the pulse on- and off- periods respectively, and ton / (ton + toff) is the duty cycle (see C. R. Savage, R. B Timmons, Chem. Mater. 1991, 3, 575). Typical conditions were 10 mins deposition, with PP= 10 W,ton = 100 us and toff = 4000 ms. For comparative purposes, continuous wave plasma polymer films were deposited at 10 W. The notation used for describing plasma copolymerisation follows

the sequence in which the two monomers were introduced into the plasma chamber and their respective pressure settings. For example, AA0.2AL0.1 corresponds to the introduction of 0.2 mbar acrylic acid vapour into the chamber, and then the opening up of allylamine to give a total pressure of 0.3 mbar (0.2 mbar + 0.1 mbar), where 1 bar is 105Nm-2. The polymeric films were deposited onto glass slides (ultrasonically cleaned in a 1:1 solvent mixture of cyclohexane/propan-2-ol) for XPS analysis, potassium bromide powder for infrared analysis, and biaxial oriented polypropylene films (UCB) for gas permeation measurements.

XPS Analysis

[0041] A Kratos ES300 electron spectrometer equipped with a Mg Ka X-ray source

(1253.6 eV), and a concentric hemispherical analyser was used for XPS analysis. Photo-emitted electrons were collected at a take-off angle of 30° from the substrate normal, with electron detection in the fixed retarding ratio (FRR, 22:1) mode. XPS spectra were accumulated on an interfaced PC computer and fitted using a Marquardt minimisation algorithm with Gaussian peaks all having the same full-width-at-half-maximum (FWHM). Instrument sensitivity factors using reference chemical standards were taken as C(1s) : O(ls): Si (2p) : N (1s) equals 1.00 : 0.57 : 0.72 : 0.74.

[0042] Continuous and pulsed plasma polymerisation of the individual and mixtures

of acrylic acid and allylamine monomers were compared. In the case of salt formation, the different types of nitrogen environments were estimated by fitting the N(1s) XPS envelope: N-C(amine), N-C=O(amide) at 399.4 - 400.3 eV, and N(ammonium salt) at 401.4 - 401.7 eV in Figure 1. The four plots in figure 1 represent the Quantification of ammonium salt formation using N(1s) XPS analysis for the following:

(a) pulsed polyallylamine (AL0.3);

(b) pulsed plasma polymer - acrylic acid + allylamine (AA0.15AL0.15);

(c) pulsed plasma polymer - acrylic acid + allylamine (AA0.2AL0.1); and

(d) continuous wave plasma polymer - acrylic acid + allylamine (AA0.2AL0.1)

[0043] The small amount of ammonium salt detected in the case of the pure

allylamine pulsed plasma deposited films can be attributed to post-treatment adsorption of

atmospheric CO2. Pulsed plasma polymerisation of AA0.2AL0.1 monomer mixtures produced the largest amount of ammonium salt as seen in Table 1. The corresponding experiment using continuous wave plasma conditions produced films with markedly different chemical characteristics as seen in Table 1. The observed shift in N(1s) envelope towards lower XPS binding energies was consistent with the formation of less ammonium salt species.

Table 1: XPS elemental composition of pulsed plasma polymer films (unless otherwise stated).

Infra-red spectroscopy

[0044] Transmission infrared spectra were acquired over the 600-4000 cm-1 wave

number range at a resolution of 4 cm-1 using a Mattson Polaris spectrometer. 100 scans were averaged in conjunction with background subtraction.

[0045] Infrared spectra obtained for the pulsed plasma polymer films of the individual

monomers displayed strong similarities with those reported for the monomers used as shown in Table 2 and Figure 2. The infrared spectra in Fig. 2 represent the following:-

(a) acrylic acid;

(b) allylamine;

(c) acrylic acid pulse plasma polymer;

(d) allylamine pulsed plasma polymer;

(e) pulsed plasma polymer - acrylic acid + allylamine (AA0.2AL0.1);

(f) continuous wave plasma polymer - acrylic acid + allylamine (AA0.2AL0.1); and

(g) pure acrylic acid + allylamine liquid mixture (1:1 molar ratio).

[0046] For instance, in the case of pulsed plasma polymerised acrylic acid, the

presence of a narrow absorption band at 1720cm-1 (C=O stretch) was indicative of high levels of carboxylic acid group retention. Whilst a broad peak at 1638 cm-1 (N-H bend) was seen for pulsed plasma deposited allylamine films. The disappearance of alkene absorption bands at 1636-1642 cm-1 (C=C stretch), 986-995 cm-1 (trans CH=wag), and 912 cm-1 (CH2=wag) correlated to the opening of the carbon-carbon double bonds during plasma polymerisation of both monomers used.

[0047] CW and pulsed plasma deposition of AA0.2AL0.1 mixtures gave a number of

similar infrared features, Figure 2. The carbon-carbon double bonds had reacted and the absorption band at 1705-1720 cm-1 (C=O stretch) characteristic of carboxylic groups (as seen for acrylic acid) was absent. Instead two new carboxylate group (salt) peaks at 1562-1576 cm'1 (asymmetrical CO2) and 1391-1406 cm-1 (symmetrical CO2) were identified. For the pulsed plasma polymer films, these peaks were found to be more intense relative to the methylene band at 1454-1456 cm-1 (thereby confirming the findings seen by XPS analysis). The infrared assignment for the carboxylate salt peak was confirmed by characterising a 1:1 liquid mixture of acrylic acid/allylamine.

Table 2: Assignment of infrared spectra.

[0048] The polymer film growth rate was measured using a quartz crystal thickness

monitor (Kronos, Inc Model QM-331) located in the centre of the plasma reactor.

Gas Barrier:

|0049] Gas permeation measurements were acquired using a mass spectrometry

apparatus. This comprised placing a piece of coated polypropylene substrate between two drilled-out stainless steel flanges and a viton gasket. This assembly was attached to a UHV chamber via a gate valve (base pressure of 7 x 10-10 mbar) with the coated side of the polymer film exposed to an oxygen (BOC, 99.998%) pressure of 1316 mbar. A UHV ion gauge

(Vacuum Generators, VIG 24) and a quadrupole mass spectrometer (Vacuum Generators SX200) interfaced to a PC computer were used to monitor the permeant pressure drop across the substrate. The quadrupole mass spectrometer's response per unit pressure was independently calculated by introducing oxygen directly into the chamber via a leak valve and recording the mass spectrum at a predetermined pressure of 5 x 10-7 mbar (taking into account ion-gauge sensitivity factors). This was then used to calculate mean equilibrium permeant partial pressure (MEPPP) of oxygen. Finally, the barrier improvement factor (BIF) for each sample was determined by referencing with respect to the MEPPP value measured for the uncoated polypropylene film.

[0050] Oxygen gas permeation measurements showed that pulsed plasma deposition

using AA0.2AL0.1 precursor mixtures gave rise to a ten-fold improvement in gas barrier, Table 3. Whereas the corresponding film prepared under continuous wave conditions produced no such improvement.

Table 3: Oxygen permeability measurements.

* Barrier Improvement Factor

† Variation may be attributed to water adsorption from the laboratory atmosphere.

(0051 ] Hence from the above it will be seen that the pulsed plasma co-polymerisation

of acrylic acid with allylamine leads to the deposition of polymeric ammonium carboxylate salt films. These structurally well-defined layers exhibit high resistance to gas permeation.

We Claim:

1. A method for forming a polymeric coating on a substrate surface, which method comprises the steps of

i activating at least one polymerisable organic acid or acid anhydride

monomer comprising one or more acid and/or acid anhydride groups and at least one polymerisable group; and at least one polymerisable organic base monomer comprising one or more basic groups and at least one polymerisable group by subjecting said monomers to a soft ionisation plasma process prior to or during their deposition onto the substrate such as herein described and

ii depositing the activated monomers resulting from step (i) onto the substrate surface thereby forming a polymeric coating containing salts resulting from interaction between acidic and basic functional groups on side chains of the polymeric coating.

2. A method as claimed in claim 1 wherein the soft ionisation plasma process is low pressure pulsed plasma.

3. A method as claimed in claim 2 wherein the pulse on-time is from 10 to 1OOOms, and pulse off-time is from 1000 to 10000ms.

4. A method as claimed in claim 1 wherein the soft ionisation plasma process is an atmospheric pressure glow discharge.

5. A method as claimed in any preceding claim wherein the polymerisable organic acid monomer is a polymerisable carboxylic acid.

6. A method as claimed in claim 5 wherein the polymerisable carboxylic acid is one or more of acrylic acid, alkylacrylic acid, fumaric acid, maleic acid, citraconic acid, cinnamic acid, itaconic acid, sorbic acid and mesaconic acid.

7. A method as claimed in any preceding claim wherein the base is a polymerisable primary or secondary amine.

8. A method as claimed in claim 7 wherein the base is selected from one or more of as 2-aminoethylene, 3-aminopropylene, 4-aminobutylene, 5-aminopentylene.

9. A method as claimed in any preceding claim wherein a spacer molecule is additionally activated and deposited on the substrate.

10. A method in accordance with claim 9 wherein the spacer molecule is an alkene or diene.

11. A method as claimed in any preceding claim wherein the substrate surface is cleaned and/or activated by means of a plasma treatment prior to deposition of the coating.

12. A method as claimed in claim 2 or 3 wherein the polymerisable organic base monomer and/or the polymerisable organic acidic monomer is/are introduced into the pulsed plasma in the form of a vapour.

13. A method as claimed in claim 4 wherein the polymerisable organic base monomer and/or the polymerisable organic acidic monomer is/are introduced into the atmospheric pressure glow discharge in the form of atomised liquids.

14. A method as claimed in claim 13 wherein the atomised liquids are atomised by means of an ultrasonic nozzle.

15. A coated substrate obtained by a method as claimed in any one of claims 1 to 14.

16. A coated substrate as claimed in claim 15 wherein said substrate is useful as a hydrophilic, biocompatible, anti-fouling, barrier coating or in controlled surface pH applications such as filtration and separations media.

The invention discloses method for forming a polymeric coating on a substrate surface, which method comprises the steps of (i) activating at least one polymerisable organic acid or acid anhydride monomer comprising one or more acid and/or acid anhydride groups and at least one polymerisable group; and at least one polymerisable organic base monomer comprising one or more basic groups and at least one polymerisable group by subjecting said monomers to a soft ionisation plasma process prior to or during their deposition onto the substrate; and (ii) depositing the activated monomers resulting from step (i) onto the substrate surface thereby forming a polymeric coating containing salts resulting from interaction between acidic and basic functional groups on side chains of the polymeric coating.

Documents:

« Previous Patent

Next Patent »

Patent Number	225181	

Indian Patent Application Number	01120/KOLNP/2004	

PG Journal Number	45/2008	

Publication Date	07-Nov-2008	

Grant Date	05-Nov-2008	

Date of Filing	06-Aug-2004	

Name of Patentee	DOW CORNING IRELAND LIMITED	

Applicant Address	UNIT 12, OWENACURRA BUSINESS PARK, MIDLETON, CO CORK	

Inventors:

#	Inventor's Name	Inventor's Address	

1	GOODWIN ANDREW JAMES	MELROSE, MONEY-GOURNEY, DOUGLAS, CORK	

2	BADYAL JAS PAL SINGH	REDGATE HOUSE, WOLSINGHAM, COUNTY DURHAM DHI 3LE	

3	MERLIN PATRICK	RUE HUBERMONT 10, B-7063 NEUFVILLES	

4	SPANOS CHRISTOS	3 MOOR HOUSE COTTAGE, SHINCLIFFE, DURHAM DH1 2 TG	

PCT International Classification Number	B05D 7/24	

PCT International Application Number	PCT/EP03/04347	

PCT International Filing date	2003-04-08	

PCT Conventions:

#	PCT Application Number	Date of Convention	Priority Country	

1	0208203.0	2002-04-10	U.K.	

© All Indian Patents, 2013-2021.

  Patent data available in the public domain from Indian Patents Office, Department of Industrial Policy and Promotions, Ministry of Commerce and Industry, Government of India.
