Repository: anandvc/allindianpatents

File: patents/225201-a-colloidal-suspension-of-amphiphilic-copolymer-nanoparticles-for-the-vectorization-of-active-principle-s.html (part 1 of 2)
Indian Patents. 225201:A COLLOIDAL SUSPENSION OF AMPHIPHILIC COPOLYMER NANOPARTICLES FOR THE VECTORIZATION OF ACTIVE PRINCIPLE(S)

Indian Patents

Recently Granted Patents

  Recently Published Patents

Title of Invention	A COLLOIDAL SUSPENSION OF AMPHIPHILIC COPOLYMER NANOPARTICLES FOR THE VECTORIZATION OF ACTIVE PRINCIPLE(S)

Abstract	The invention concerns an aqueous suspension, stable in physiological medium, of nanoparticles for delivering active principles for example insulin. Said delivering particles are based on a three-block copolymer; polyethylene glycol/hydrophilic polyaminoacid/hydrophobic polyaminoacid. Said three-block copolymer particles can be associated with an active principle without denaturing it, and perform a controlled and long-term release of said active principle in vivo, thereby providing the active principle with very prolonged release. The invention also concerns the powder-form solid from which are derived the delivering particles and the preparation of said powder-form solid and said suspension of delivering particles based on three-block copolymer. The invention further concerns pharmaceutical specialities obtainable from said delivering particles filled with active principle.	

Full Text	The field of the present invention is that of Vectorization Nanoparticles (VP) , which are useful for the administration of active principles (AP). These active principles are preferably medicinal products or nutrients for administration to an animal or human body via the oral or nasal, vaginal, ocular, subcutaneous, intravenous, intramuscular, intradermal, intra-peritoneal, intracerebral, etc. route. In terms of chemical nature, APs that are most particularly concerned by the invention are hydrophilic, for example proteins, glycoproteins, peptides, polysaccharides, lipopolysaccharides or polynucleotides.

The present invention more specifically relates to colloidal suspensions of Vectorization .Nanoparticles (VP) , based on polyamino acid blocks and hydrophilic polymers of the type such as PolyAlkylene Glycol (PAG), preferably PolyEthylene Glycol (PEG) .

The present invention is directed both toward VPs per se and toward AP vector systems, consisting of VPs charged with AP.

The present invention also relates to pulverulent solids comprising these VPs.

The invention also relates to processes for preparing said colloidal suspensions of particles charged with AP.

The combination of AP with VPs is especially directed toward modifying their duration of action and/or conveying them to the site of treatment: and/or increasing the bioavailability of said APs. Numerous combination techniques have already been proposed. Such

techniques are directed firstly toward allowing the AP to be transported to its site of therapeutic action, while at the same time protecting it against attack from the body (hydrolysis, enzymatic digestion, etc) and, secondly, toward controlling the release of the AP on its site of action, so as to maintain the amount available to the body at the desired level. The APs concerned by these changes in transportation and residence in the body are, for example, proteins, but may also be entirely different products, organic molecules of synthetic or natural origin. The review by M. J. Humphrey (Delivery system for peptide Drugs, edited by S. Davis and L. Ilium, Plenum Press, N.Y. 1986) presents the problems regarding improving the bioavailability of APs and the advantage of systems for vectorization and controlled release..

In point iof fact, two main types of system for vectorizatibn and controlled release of AP are distinguished, which are characterized by the mode of combination of the AP with the VPs, namely:

• combination by adsorption, illustrated by the attached figure 1, and

• combination by encapsulation (or by coating), illustrated by the attached figure 2.

Combination of the AP with the VPs by spontaneous adsorption is the system with which the present invention is concerned. Generally, spontaneous adsorption techniques are less aggressive with respect to APs than the techniques of combination by encapsulation, in which use is often made of solvents and/or surfactants, and also process steps (emulsificatian, evaporation, distillation) that are liable to denature the APs, and in particular APs of protein nature (preservation of the native secondary structure), which constitute the majority of the usual APs targeted In the case of a combination by adsorption, the release takes place by desorption.

t>

Beyond the modes of combination/release of the AP with respect to the VPs, the constituent materials of the VPs must have particular working properties. Finally, che specifications that it is desired to obtain for the VPs are particularly stringent and especially comprise the following specifications.

1 A first specification desired for the VPs is:

• firstly, that the VPs combine easily with the APs to form VP-AP systems that allow a sustained release and sustained action of the AP in vivo (for example, a duration of action of at least 24 hours for an AP = insulin), and

• secondly, that these VPs (which may or may not be charged with AP) form aqueous suspensions that are stable (for example for at least several months), without the aid of organic solvent and/or surfactant; i.e. the VPs remain in suspension and do not flocculate.

2 The VPs should consist of a (co) polymer which is biocompatible, which can be eliminated (by excretion) and/or which is rapidly biodegradable into products that are not toxic for the body.

3 It is also desired for the VPs to have a size that is small enough to be able to undergo, in suspension in a liquid, a sterilizing filtration with a filter whose pore diameter is less than or equal to 0.2 µm.

4 It is desirable for the VPs and the VP-AP systems to be able to be obtained via a process that is not denaturing for the AP.

5 The VPs should, advantageously, allow the rate of release of the AP to be controlled.

6 Another important specification is that the VP-AP systems are able to constitute excellent injectable medicinal products. This improved

1capacity for administration by injection - e.g. intravenous or intramuscular - "injectability" is characterized by:

(i) a reduced injected volume (for a given therapeutic dose),

(ii) a low viscosity.

These two properties are satisfied when the therapeutic dose of AP is combined with a minimum amount of VP. In other words, the VPs must have a high degree of charging with AP. 7. The cost intrinsic to the VPs in an injectable preparation must be low and, in this case also, the VPs should have a high degree of charging with AP. In the final analysis, the small size and a high degree of charging are major specifications desired for VPs.

8 It is also advantageous for the polymer constituting the VPs not to induce an immune response.

9 Finally, it is advantageous for the VPs to have a life time in the body which is not less than the release time desired for the AP.

The prior technical propositions (a) to (g) , described below, attempted, in vain, to satisfy all these specifications.

(a) Patent US-A-5 286 495 relates to an encapsulation process by vaporization of proteins in an aqueous phase, using oppositely charged materials, i.e.: alginate (negatively charged) and polylysine (positively charged). This manufacturing process allows particles larger than 35 µm to be produced.

(b) Moreover, emulsion techniques are commonly used to prepare microparticles charged with AP. For example, patent applications WO 91/0 628 6, WO 91/06287 and WO 89/08449 disclose such emulsion techniques in which use is made of organic solvents to dissolve polymers, for example of polylactic type. However, it was found that the

solvents may be denaturing, especially for peptide or polypeptide APs.

(c) Biocompatible VPs known as proteinoids are also

known, which were described as early as 1970 by X.

Fox and K. Dose in "Molecular Evolution and the

origin of Life", published by Marcel Dekker Inc.

(1977). Thus, patent application WO 88/01213

proposes a system based on a mixture of synthetic

polypeptides, the solubility of which depends on

the pH. To obtain the matrix microparticles

according to said invention, they dissolve the

mixture of polypeptides and then, with a change in

pH, they bring about the precipitation of

proteinoid particles. When the precipitation takes

place in the presence of an AP, this AP is

encapsulated in the particle.

(d) Mention will also be made, as a reminder, of patent US 4 351 337, which relates to a different field than that of the vectorization of AP that is intrinsic to the invention. Said patent discloses solid implants fixed and localized in quite specific places in the body. These implants are hollow tubes or capsules of microscopic size (160 µm and with a length equal to 2 000 µm) , consisting of copolymers of copoly (amino acids) e.g. poly(glutamic-leucine) or poly(benzyl glutamate-leucine) - obtained by copolymerization of amino acid N-carboxyanhydride (NCA) monomers. The inclusion of an AP takes places by means of a technique of evaporating solvent, from a mixture of polymer and AP. Patent US 4 450 150 belongs to the same family as patent US 4 351 337 studied above and has essentially the same subject. The constituent PAAs are poly(glutamic acid-ethyl glutamate)s.

(e) Patent application PCT/FR WO 97/02810 discloses a composition for the controlled release of active principles, including a plurality, of lamellar particles of a biodegradable polymer, which is at

least partly crystalline (lactic acid polymer) and of an AP adsorbed onto said particles. In this case, the release of the active principle takes place by desorption.

(f) Patent application PCT WO 96/29991 has as its subject matter polyamino acia particles that are useful for vectorizing APs such as insulin. These particles are between 10 and 500 nm in size.

The particles according to WO 96/29991 form spontaneously by placing PAA in contact with an aqueous solution. PAAs comprise a hydrophobic block formed by neutral and hydrophobic amino acid monomers OAA (polyLeu) and a hydrophilic block formed by ionizable and hydrophilic monomers IAA (polyGlu).

(g) EP 0 583:955 discloses polymer micelles capable of physically trapping hydrophobic APs. These micelles consist of block copolymers including a hydrophilic block consisting of polyethylene glycol (PEG) and a hydrophobic block consisting of a polyamino acid, for example: PEG/polyONAA (ONAA = hydrophobic neutral amino acid).

The ONAA may be: Leu, Val, Phe, Bz-O-Glu or Bz-O-Asp, this last amino acid being preferred. The hydrophobic AP active principles trapped in these PEG/polyONAA micelles are., for example: adriamycin, indomethacin., daunomycin, methotrexate, mitomycin.

In this patent application, the only examples presented are micelles based on PEG/polyGlu-O-Bz. Now, it is known that these Glu-O-Bz esters are not stable to hydrolysis in aqueous medium. In addition, the enzymatic hydrolysis of these products forms potentially toxic unnatural benzene derivatives. Moreover, nowhere in said document is it a matter of particles consisting of a PEG/polyONAA block copolymer, the core of which is formed by the hydrophobic neutral polyamino acid and comprising hydrophilic outer hair based on

PEG, these particles being capable of combining with hydrophilic APs and of releasing them in vivo.

It is moreover known that PEGs are not biodegradable and are even capable of protecting VPs from enzymatic degradation, thus impairing the in vivo biodegradability of the VPs, which is one of the essential characteristics desired in the context of the present invention.

It thus emerges from the foregoing text that the prior technical propositions described above do not completely satisfy the specifications indicated above, and in particular specifications 1 (sustained duration of release and of in vivo action and stability in aqueous suspension of the VPs), 2 (biodegradability), 4 (non-denaturing production), 5 (controlled rate of release) and 8 (albsence of immune response) .

Given this state of affairs, one of the essential objectives is to be able to provide novel VPs (of the adsorption/desorpltion type) which spontaneously form, without the aid of surfactants or organic solvents, stable aqueous suspensions of VPs that are suitable for vectorizing APs (especially proteins such as insulin) and which above all make it possible to significantly increase the duration of release and of action in vivo of the AP, compared with the vectorization systems known in the prior art and presented above (a - g, see above).

Another essential objective of the present invention is to provide novel VPs as a colloidal aqueous suspension that is stable (especially to hydrolysis) or in pulverulent form and based on polyalkylene glycol (PAG)/poly(amino acids) (PAA) block copolymers, these novel VPs needing to optimally satisfy specifications 1 to 9 of the above-targeted list of specifications.

Another essential objective of the invention is to improve upon the particles disclosed in patent application EP 0 583 955.

Another essential objective of the invention is to provide a VP suspension which, although having an outer crown of PEG, is, nevertheless, readily biodegradable.

Another essential objective of the invention is to provide a novel VP suspension whose characteristics are fully controlled, especially in terms of the degree of charging with AP and in terms of control of the AP release kinetics.

Another essential objective of the invention is to provide stable medicinal VP suspensions that may be administered to man or animals, for example via the oral or parenteral route.

Another essential objective of the invention is to provide an aqueous colloidal suspension or a pulverulent solid comprising vectorization particles of active principles that satisfy the specifications targeted above and that consist of a presentation form that is appropriate and suitable for administration, for example an oral administration, to man or animals.

Another essential objective of the invention is to propose a process for preparing particles (dry or as a suspension in a liquid) of PAAs that are useful, especially, as vectors for active principles (especially proteins such as insulin), said process needing to be simpler to carry out, non-denaturing for the active principles and also needing to still allow fine control of the mean particle size of the particles obtained.

Another essential objective of the invention is the use of the abovementioned particles in aqueous suspension or in solid form for the preparation of medicinal products (e.g. vaccines), in particular for administration, especially oral, nasal, vaginal, ocular, subcutaneous, intravenous, intramuscular, intradermal, intraperitoneal or intracerebral administration, the hydrophilic active principles of these medicinal products possibly being, especially, proteins, glycoproteins, peptides, polysaccharides, lipopolysaccharides, oligonucleotides and polynucleotides.

Another objective of the present invention is to provide a medicinal product, of the type comprising a system with sustained release of active principles, which is easy and economical to produce and which is also biocompatible and capable of ensuring a very high level of bioavailability of the AP.

Another essential objective of the invention is to provide a vaccine vectorization system, which is not immunogenic intrinsically and in combination with one or more antigens.

These objectives (among others) are achieved by the present invention, which relates, firstly, to a colloidal suspension of nanoparticles that may be used especially for vectorizing active principle(s) (AP(s)), these particles being individualized supramolecuiar arrangements. The particular feature of this suspension is that said particles:

l are based on at least one amphiphilic copolymer including:

 at least one block of hydrophiiic polymer (s) of the polyalkylene glycol (PAG) type, preferably polyethylene glycol (PEG); and v at least one linear amphiphilic copolyamino acid (PAA), containing a-peptide chains; and

l are capable of combining in colloidal suspension in undissolved form, with at least one AP and of releasing said AP, especially in vivo, in a sustained and/or delayed manner.

One of the inventive grounds of these novel vectorization particles VPs, in stable colloidal aqueous suspension or in pulverulent solid form, relates to the novel selection of an amphiphilic PAG/PAA copolymer, for example a [hydrophilic polymer/hydrophilic polyamino acid/hydrophobic polyamino acid] block terpolymer,

allowing the production of particles of nanometric size (10 - 500 nm), which form an aqueous colloidal suspension that is stable, both with respect to hydrolysis and with respect to flocculation, in the absence of surfactants and/or solvents, and which can bind to APs by adsorption and release these APs by desorption. In the case of the present invention, the adsorption takes place naturally and spontaneously when the colloidal particles and the AP are placed in contact in an aqueous medium. The adsorption depends on the nature of the support (VP) and the amount of support available to the AP.

One of the major advantages of the present invention is that it leads to a VP-AP system having a significantly increased duration of action in vivo (for example 10 hours when AP = insulin) , compared with the known systems, and especially compared with the system described in patent application WO 96/29991 and comprising poly(Glu)/polyLeu VPs.

Moreover, the fact that the VPs consist partly of a hydrophilic polyamino acid offers the advantage of an easy possibility of degradation of the VPs by enzymatic hydrolysis, which facilitates their removal from the body.

Preferably, the amino acids of the amphiphilic copolyamino acid(s) (PAA(s)) of which the particles are composed are of at least two types:

Ø a first type comprising at least one hydrophilic amino acid (IAA);

Ø a second type comprising at least one hydrophobic amino acid (OAA).

In practice, the amphiphilic copolyamino acid(s)

(PAA(s)) of which the particles are composed

advantageously include(s) at least one block that is

hydrophilic overall and at least one block that is hydrophobic overall.

In accordance with the invention, the structure of the amphiphilic copolymers and the nature of the IAA and OAA amino acids are chosen such that:

 the polymer chains become spontaneously structured in the form of small particles (VPs) ,

• the particles form a stable colloidal suspension in water and in physiological medium,

• the VPs bind with proteins or other APs in aqueous medium (in the absence of Organic solvent and/or surfactant), via a spontaneous mechanism that is not denaturing for the AP,

• the VPs release the APs from the AP-VP combination complex under physiological conditions, and more specifically in vivo, with pharmacokinetic and pharmacodynamic profiles that are suitable i or uses as medicament; the release kinetics depend or. the nature of the PAG/PAA copolyme polyIAA/polyOAA) that is the precursor of the VPs.

Thus, by varying the particular block structure of the copolymer, the phenomena of combination and of release

of the AP can be controlled. kinetically and quantitatively.

The hydrophobic fraction polyOAA participates in the aggregation of the polymer chains, which is central to the formation of the VPs.

According to one noteworthy mode of the invention:

• the hydrophilic amino acid(s) (IAA) are selected from the group comprising:

Ø amino acids with one or more ionizable chain(s), which is (are) at least partially ionized, preferably Glu and/or Asp and salts thereof and/or Lys; which are natural and nonnatural

Ø and mixtures thereof;

• and the hydrophobic amino acid(s) (OAA) are selected from the group comprising:

Ø natural neutral amino acids, advantageously

those of the sub-group: Leu, I1e, Val, Ala,

Pro, Phe, and mixtures thereof; Ø rare or synthetic neutral amino acids,

advantageously those of the sub-group;

norleucin, norvalin, and mixtures thereof;

Ø derivatives of polar amino acids, advantageously those of the sub-group: methyl glutamate, ethyl glutamate, benzyl aspartate, N-acetyllysine, and mixtures thereof; and

Ø mixtures thereof.

According to one preferred embodiment of the inventior, the amphiphilic copolyamino acid(s) (PAA(s). of wrich the constituent amphiphilic copolymer of the particles:. is composed has a "block" structure.

According to one variant, this or these amphiphilic copolyamino acid(s) (PAA(s)) may have a "random" structure, provided that it still comprises at least one block that is hydrophilic overall and at least one

block that is hydrophobic overall, which gives it its amphiphilicity.

The preferred "block" amphiphilic PAA advantageously includes:

• at least one block that is hydrophilic overall, consisting essentially of IAA amino acids, and having an absolute length of greater than or equal to 5 IAA monomers, preferably greater than or equal to 200 IAA monomers and even more preferably between 10 and 50 IAA monomers, and

• at least one block that is hydrophobic overall, consisting essentially of OAA amino acids, with an absolute length of greater than or equal to 5 OAA monomers, preferably greater than or equal to 10 OAA monomers and more preferably between 10 and 50 OAA monomers.

As regards the hydrophilic PAG - preferably PEG - it is advantageously in the form of a block with an absolute length of greater than or equal to 5 monomers, preferably between 5 and 120 monomers and even more preferably between 5 and 50 monomers. It should be noted that the PAG (e.g. PEG; blocks may be homopolymers or copolymers, homopolymers being more particularly appreciated.

Even more preferably, it is to the Applicant's credit to have chosen, as constituent material of the VPs, a particular class of block terpolymer: hydrophilic polymer/hydrophilic polyamino acid/hydrophobic polyamino acid, which are amphiphilic and charged. This amphiphilicity makes it possible to obtain novel and surprising properties and especially those mentioned above. Thus, the VPs according t.o the invention form stable aqueous suspensions, in the absence of any surfactant and of any organic solvent and at physiological pH values. Furthermore, by virtue of the choice of the triblock structure, comprising a

hydrophilic block based on amino acids between the PAG portion and the hydrophobic portion, the VPs are readily degradable in vivo via an enzymatic hydrolysis reaction. This is one of the key points of the terpolymer system according to the preferred embodiment of the invention.

In addition, the VP/AP combinations form spontaneously and above all allow a release and thus action in vivo over very long periods (for example 30 hours or more with a protein such as insulin) . Thus, the action time of the AP in vivo is long enough to significantly increase the therapeutic cover and thereby improve the patient's comfort.

According to one concrete working example of the invention, the particles consist of chains of "linear triblock" amphiphilic copolymers PEG/IAA/OAA, preferably corresponding to the following formula:

Rl---(OCH2CH2)m-----R2-----(COCHNRJn---(CO-CHNRgJy—R7

*3 R5

in which:

—> Rl = H, linear or branched C1-C20 alkyl (substituted or unsubstituted), aryl, preferably benzyl (substituted or unsubstituted);

—> r2 = NH, CO-NH, CS-NH, R8-(CH2)t-R9 with R8 and R9 chosen independently from OCO, OCONH, NHCO, NHCONH, CONH, COO, NH, CO; t = 1-6, [NHCH(R1)CO-]X;

—> R3 = identical or different radicals along the chain and chosen from the groups defining the ionizable hydrophilic amino acids (natural or synthetic derivatives), i.e. preferably, the groups (CH2)PC6H4OM, (CH2)PCO2M, (CH2 ) PN (HcRld)2X with p = 1, preferably = 1 or 2; a and b are values between 0 and 3 and a+b = 3; X preferably being a chloride, bromide, sulfate, nitrate, hydrogeniphosphate, acetate or lactate ion;

-> R4 = identical or different radicals along the chain, chosen from H and Me groups;

-> R5 = identical or different radicals along the chain, chosen from the groups defining the hydrophobic amino acids (natural or synthetic derivatives), i.e. preferably the groups H, Rl, (CH2)qC6H5, (CH2)q C6H4OR1, (CH2)q 0R1, (CH2)q CO2R1, (CH2)qCON (Rl)2, with q = 1, preferably = 1 or 2;

-> R6 = R4;

-> R7 = H, RICO with Rl as defined above, linear or branched C1-C20 alky1 (substituted or unsubstituted), aryl, preferably benzyl (substituted or unsubstituted), C1-C6 hydroxyalkyl, H, -(CH2)WOH, -(CH2)WCO2M, -(CH2)W(CHR1)ZOH, -(CH2)WNH2, -(CH2) yC6H4OH, (CH2)yCO-N(Rl)2; RIO = H, Me, (CH2)VOH., with w, z and v = 1 and M = metal or cation, typically an alkali metal such as Na, Li or K, or NH4, RlaNHb;

-> m > 1; n > 3. ; y = 0; a+b = 4 .

In accordance with the invention, having a hydrophilic polyamino acid (polyIAA) block in the copolymer constituting the VPs is a particularly advantageous arrangement in that it improves the biodegradability of the VPs. This polylAA block is preferably arranged between a hydrophilic polymer block and a hydrophobic polyamino acid (polyOAA) block.

The VP particles according to the invention have a mean size of between 10 and bOO nm and preferably between 10 and 200 nm. For the purposes of the invention, the terms "mean size" and "mean particle size" mean the mean hydrodynamic diameter.

One of the advantages of the invention is that of achieving very good control of the mean particle size of these species and their particle size distribution.

The control of the self-association of the polymer chains, and thus of the VP size, takes place via the polyamino acid composition, but also, for the same composition, via the choice of a block structure and the production process. In this manner, the particle size is extremely small, of the order of a few nanometers to a few tens of nanometers.

The suspension according to the invention is aqueous and stable.

The present invention is directed not only toward suspensions of naked particles, as defined above, but also suspensions of particles including at least one active principle AP.

These particles, which may or may not be combined with an AP, are advantageously in dispersed form in an aqueous liquid, but may also be in the form of a pulverulent solid, obtained from the PV suspension as defined above.

The invention thus concerns, besides an aqueous

colloidal suspension of VPs, a pulverulent solid

comprising VPs and obtained from the suspension according to the invention.

It should be noted that the nature of the distribution of the hydrophobic groups on the polymer chair,s may be controlled by means of the synthetic route selected. in this regard, there are many reaction schemes leading to the polymers selected as starting material for obtaining the VPs according tc the invention.

In accordance with the invention, one particular mode for preparing the VPs and the VP susper.sior selected.

Thus, another essential subject of the invention relates to the preparation of the selected particles (as described above) , both in the form of a colloidal suspension and in the form of a pulverulent solid. The preparation process under consideration consists essentially:

* insynthesizing PAG/polyIAA/polyOAA copolymers which are precursors of the VPs and in converting them into structured VP particles;

* optionally, in purifying the particles thus produced;

* optionally, in isolating these particles, preferably by concentration, lyophilization, filtration or drying.

More specifically, the process is, firstly, a process for preparing the abovementioned pulverulent solid formed from structured nanometric particles that may be used especially for the vectorization of active principle(s) , these particles being individualized supramolecular arrangements:

* based on at least one amphiphilic copolymer including:

v at least one hydrophobic block of linear polyamino acid(s) (PAA), containing a-peptide chains., the hydrophobic amino acids OAA of which this PAA block is made being identical to or different than each other;

v at least one hydrophilic block of linear polyamino acid(s) (PAA), containing a-peptide chains, the hydrophobic amino acids IAA of which this PAA block is made being identical to or different than each other; and

v at least one block of hydrophilic polymer(s) of the polyalkylene glycol (PAG) type, preferably polyethylene glycol (PEG);

l which are capable of combining in colloidal suspension, in nondissolved form, with at least

one AP and in releasing this AP, especially in vivo, in a sustained and/or delayed manner.

This process is characterized in that:

1) at least one PAG block comprising at least one alkylene glycol monomer is reacted with at least one hydrophilic PAA block comprising at least one hydrophilic amino acid IAA monomer and with at least one hydrophobic PAA block including at least one hydrophobic amino acid OAA monomer, this PAG block and these blocks each comprising at least one reactive function so as to obtain a PAG/polylAA/polyOAA "block" amphiphilic copolymer;

2) the PAG/polylAA/polyOAA block amphiphilic copolymer obtained in step 1 is transferred into a medium that is a nonsolvent for the hydrophobic fraction(s) of the amphiphilic copolymer - preferably into water -, which leads to the spontaneous formation of vectorization particles (VPs);

3) optionally, the reaction medium is dialyzed to purify the aqueous suspension of structured particles;

4) optionally, this suspension from step 3 is concentrated;

5) optionally, at least one active principle AP is combined with the particles from step 2, 3 or 4;

6) the liquid medium is removed to collect the pulverulent solid including the charged or uncharged particles.

For the purposes of the invention, the term "nonsolvent" means that the fractions of the amphiphilic copolymer under consideration have, for example, a solubility of less than 1 g/1 at 25°C in the nonsolvent medium under consideration.

At the end of step 2, the liquid medium does not form a uniform solution, but separates out into a dispersed phase (VP) and a phase that is depleted in "block" amphiphilic copclymer.

The reactive functions of the PAG block (s) and of the polyOAA and polyIAA blocks from step 1 may be amine or carboxylic acid functions. It may be envisaged to perform the polymerization leading to the PAG block(s) and/or to the polylAA hydrophilic block(s) and/or to the polyOAA hydrophobic block(s) before, during or after the formation of the PAG-polyIAA and/or PAG-polyOAA and/or polylAA-polyOAA linkage.

All these variants are within the capability of a person skilled in the art.

Preferably, in step 1:

1.1) a copolymerization of monomers formed by N-carboxyamino acid (NCA) anhydrides of at least two different types, firstly of NCA-pIAA ("pIAA" denoting an IAA precursor) and secondly NCA-OAAs, is performed, in the presence:

- of at least one polar solvent preferably chosen from the group comprising: N-methylpyrrolidone (NMP) ,

dimethylformamide (DMF), dimethyl sulfoxide (DMSO), dimethylacetamide (DMAc), pyrrolidone; NMP being more particularly preferred; and optionally of at least one cosolvent selected from aprotic solvents (preferably 1,4-dioxane) and/or proptio solvents (preferably pyrrolidone) and/cr water and/or alcohols, methanol beinq particularly preferred;

the pIAA repeating units of the PAA precursor copolymer of the particles is

converted into IAA repeating units, by performing a hydrolysis, preferably an acidic hydrolysis, for which an acidic aqueous phase is added to the organic medium described above;

1.2) at least one PAG polymer block of polyalkylene glycol (preferably of PEG or PPG) is used or prepared by polymerization of alkylene glycol monomers (preferably ethylene glycol or propylene glycol); this PAG block being functionalized (advantageously only at one of its ends) with a reactive group preferably chosen from the group comprising amines (in particular primary or secondary amines), alcohols or thiols, activated carboxylic acids (by prior reaction with dicyclohexylcarbodlimide, carbonyldiimidazole or any other reagent known to those skilled in the art);

1.3) the functionalized PAG from step 2 is added to the medium for polymerization of the hydrophilic polyIAA and hydrophobic polyOAA blocks, before, during or after the polymerization.

Step 1.1 of the process is inspired from the known techniques for polymerizing N-carboxy-a-amino acid (NCA) anhydrides, described, for example, in the article "Biopolymers, 15, 1869 (1976)" and in the book by H. R. Kricheldorf "a-amino acid-N-carboxy-anhydride and related heterocycles" Springer Verlag (1987).

According to one variant, during step 1.1, the poly(OAA)-poly(IAA) copolymer obtained is precipitated preferably in water - and this precipitate is collected. This variant corresponds to a batchwise mode for preparing particles, in which the poly(OAA)-poly(IAA) copoiymer is isolated in the form of a precipitate forming a stable intermediate product. This

precipitate may, for example, be filtered, washed and dried.

Even more preferably, the NCA-pIAAs are NCAs of 0-alkylated glutamic or aspartic acid, for example NCA-Glu-0-Me, NCA-Glu-O-Et or NCA-Glu-O-Bz (ME = methyl -Et = ethyl).

More generally, the preparation of the particles may take place, for example, by addition of a nonsolvent for the hydrophobic fraction to a solution of the amphiphilic copolymer dissolved in a solvent, advantageously after synthesis of the terpolymer. The addition of the solution of the terpolymer to a nonsolvent for the hydrophobic fraction constitutes one variant of this process. The operation preferably consists in reducing the solubility of the hydrophobic fraction so that it aggregates, doing so to form the VPs. A person skilled in the art is capable of finding other means for reducing the solubility of the hydrophobic fraction of the polymer, for example by modifying the temperature, the nature of the solvent(s) and of the nonsolvent, or by combining different techniques.

For example, during this preparation of a colloidal suspension, the PAG-poly(IAA)-poly(OAA) amphiphilic copolymers from step 1 are placed in an aqueous medium in which at least some of the PAGs is soluble and at least some of the OAAs is insoluble. The PAG-polyIAA-polyOAA copolymers exist in the form of nanoparticles in this aqueous medium.

One alternative for preparing the VP suspension according to the invention consists in placing the pulverulent solid, as described above as a product and by the process for obtaining it, in contact with an aqueous medium, and in particular with water, that is a

nonsolvent for the hydrophobic fraction of the amphiphilic copolymer.

Thus, the VPs may be obtained in water in the absence of any solvent or surfactant.

Preferably, the functionalized PAG block(s) is (are) introduced before and/or at the start of the polymerization, which preferably proceeds at a temperature of between 20 and 120°C at normal atmospheric pressure.

Advantageously, the PAGs from step 1.2 are commercially

available products (e.g. PEG), or else are obtained in

a manner that is known per se by polymerization of ethylene oxide.

Other parameters, such as the polymer concentration, the temperature of the reaction mixture, the mode of addition of the hydrophilic polymer, the use of reduced pressure, the reaction time, etc. are adjusted according to the desired effects and are well known to those skilled in the art.

The description of the characteristics of the polymers, given above in the context of the presentation of the particles, may be transposed in its entirety in the present description relating to the process. Thus, in accordance with the process according to the invention, the nature and amount of the repeating amino acids, and also the operating conditions, may be selected so as to obtain different types of polymers having the abovementioned characteristies.

To perform the combination (step 3) of one or more APs with the particles, it is possible to perform several methods in accordance with the invention. Nonlimiting examples of these methods are listed below.

According to a first method, AP is combined with the

particles by placing a liquid phase (aqueous or

nonaqueous) containing the AP in contact with the colloidal suspension of particles.

According to a second method, the AP is combined with the particles by placing an AP in solid form in contact with the colloidal suspension of particles. The solid AP may be, for example, in the form of a lyophilizate, a precipitate, a powder or the like.

According to a third method, the pulverulent solid (PAA), as described above as a product and by its production characteristics, is placed in contact with a liquid phase (aqueous or nonaqueous) containing the AP.

According to a fourth method, the pulverulent solid, as described above as a product and by its production characteristics, is placed in contact with the AP in solid form. This mixture of solids is then dispersed in a liquid phase, preferably an aqueous solution.

In all these methods, the AP used may be in pure or preformulated form.

The preparation of the VPs is advantageously followed by a purification step, involving techniques known to those skilled in the art. After this optional purification step, a colloidal suspension of VP is obtained, which may be used directly, or which it maybe envisaged to isolate or collect by any suitable physical means known per se, for instance: by filtration, by concentration, by ultrafiltration, by density-gradient separation, by centrifugation, by precipitation, optionally by adding a salt, or lyophilization.

In accordance with the optional step 5, the impurities (salts) and the solvent are removed by any suitable

physical separation treatment, for example by diafiltration (dialysis) (step 4), filtration, pH modification, chromatography or distillation. Such methods make it possible to remove the unwanted salts or solvents.

To concentrate (step 6) or to separate (step 7) the structured particles obtained, from their liquid suspension medium, the aqueous phase is optionally removed, for example by distillation, by drying (e.g. in an oven), by lyophilization or any other suitable physical means: ultrafiltration, centrifugation. After this step 7, a pulverulent white solid is recovered.

Given the nanometric size of the particles, the suspension may be filtered through sterilization filters, which makes it possible to obtain sterile injectable medicinal liquids, readily and cheaply. Being able, by virtue of the invention, to control the size of the particles and to achieve hydrodynamic diameter (Dh) values of between 25 and 100 nm is an importance advantage.

The present invention is also directed toward novel intermediate products of the process described above, characterized in that they consist of PAG-polyIAA-polyOAA copolymers that are particle precursors.

According to another of its aspects, the invention relates to a suspension and/or a pulverulent solid, as defined above and/or as obtained by the process presented above, this suspension and this solid including at least one active principle preferably chosen from:

• vaccines, taken alone or combined with at least one antigen;

• proteins and/or peptides, among which the ones most preferably selected are: hemoglobins, cytochromes, albumins, interferons, antigens,

antibodies, erythropoietin, insulin, growth hormones, factors VIII and IX, interleukins or mixtures thereof, and hematopoiesis-stimulating factors;

• polysaccharides, heparin being more particularly selected;

• nucleic acids, and preferably RNA and/or DNA oligonucleotides ;
