Repository: anandvc/allindianpatents

File: patents/225229-arundo-donax-pulp-method-of-forming-the-same-paper-product-and-composite-panel-from-arundo-donax-and-method-of-forming-the-same.html (part 1 of 2)
Indian Patents. 225229:ARUNDO DONAX PULP, METHOD OF FORMING THE SAME, PAPER PRODUCT AND COMPOSITE PANEL FROM ARUNDO DONAX, AND METHOD OF FORMING THE SAME

Indian Patents

Recently Granted Patents

  Recently Published Patents

Title of Invention	ARUNDO DONAX PULP, METHOD OF FORMING THE SAME, PAPER PRODUCT AND COMPOSITE PANEL FROM ARUNDO DONAX, AND METHOD OF FORMING THE SAME

Abstract	Composite panels and pulp, and paper products of the pulp, are produced from Arundo donax. In the fabrication of the composite panels, Arundo donax is comminuted (20) to a suitable size, combined with a binder (40, 50), and consolidated (80) into panels that meet standards for construction and/or furniture grade panels. The Arundo donax particulates may be combined with wood particulates to produce a mixed furnish that can be used in the preparation of composite panels. Comminuted Arundo donax is treated, in conventional pulping processes, to produce a high tensile strength pulp that can be used in the production of paper. The pulp has a lighter color than wood pulp, and thereby uses less bleaching chemicals to achieve a desired whiteness. The pulp can be combined with wood pulp to produce a variety of products.	

Full Text	"ARUNDO DONAX PULP, METHOD OF FORMING THE

,SAME, PAPER PRODUCT AND COMPOSITE PANEL FROM

ARUNDO DONAX, AND METHOD OF FORMING THE SAME"

The invention relates to arundo donax pulp, method of forming the same, paper

product and composite panel from arundo donax, and method of forming the same.

Arundo donax is a type of grass.

Background of the Invention

There are several well-known technologies for producing particle board, using

wood chips and other wood processing waste products. Indeed, these wood-based

composite boards have found wide application particularly in building construction and

the manufacture of furniture. More recently, the industry has produced oriented strand

board (OSB) as a useful construction material. Both particle board and OSB fall into the

category of "composites" because both contain a filler (wood fiber) embedded within a

binder matrix. Another well-known wood composite is "MDF" (medium density fiber

board). Other well known composite products are made with wood or other fibers using

inorganic binders, such as cement, to make construction and decorative products.

The popularity of wood-based composites is based in large part on the availability

of relatively low cost wood byproducts (chips, sawdust, etc.) that can be used in the

composites. Indeed, many of the industry standards for the physical performance of these

composites are based on wood-based composites. Since the manufacturing parameters

for wood-based composites are well-known, and can often be customized for certain

applications, there has been little incentive to investigate other fillers.

With the increasing demand for paper prepared from wood pulp, as well as

worldwide demand for wood-based composites (which can substitute for lumber), there is

now a perceived growing need for a substitute raw material for wood. While the supply

of wood for use in these products is "renewable," it requires setting aside land for long

periods of time for tree fanning. Moreover, when demand outstrips supply, because

supply is based on forecasts of decades before when trees were planted, then a shortage

inevitably develops. Since the wood required for these uses results in cutting millions of

acres of forest each year, such shortages lead to serious worldwide concerns about large

scale deforestation and its contribution to global warming.

There is yet a need for a material that can be readily substituted for wood in

wood-based composites, and that can also be used to produce paper pulp for the

fabrication of paper products. Extensive research had been conducted and production

trials have been made in an effort to find a suitable non-wood fiber for composites and

pulp but, until now, this work has met with very little success due to inferior properties,

excessive costs and many commercial production drawbacks.

Summary of the Invention

In one aspect of the invention, Arundo donax particles are provided. The

particles, including chips and flakes, can be advantageously formed into pulp from which

paper and paper products can be made. The particles can also be used in the production

of particle boards.

In another aspect, the invention provides composites that include a binder matrix

filled with Arundo donax particulates. In accordance with the invention, these composite

boards use significantly less binder than wood-based composites, and exceed several of

the physical properties of comparable wood-based composites, as measured by standards

used in the industry.

The composites of the invention are produced by selecting nalgrass (a common

name for Arundo donax), which is widely distributed as a native wild grass in many parts

of the world. The nalgrass is charged to a flaker which contains sharp internal knife

edges to reduce the nalgrass to small shards (e.g., flakes), which can then be charged to a

hammermill for further size reduction. The resulting material is called a "furnish." The

hammermill furnish is sized, preferably into at least two fractions. Each of the two

fractions of nalgrass particulates is separately combined with a proportion of a resin. A

layered structure, having alternate layers of fine and coarse nalgrass-resin mixture is then

produced. The layered structure is subjected to heat and pressure for consolidation into a

composite product. Satisfactory products may be made with a single layer, two layers, or

more. Many commercial operations blend a variety of wood sources, such as hardwoods,

softwoods, and recycled wood waste, in the manufacture of composites. Those skilled in

the field will seek the advantages of nalgrass by blending into their furnish a portion of

nalgrass with their available wood sources.

The invention also provides paper pulp, and paper products made from nalgrass.

The raw pulp produced from the nalgrass is of lighter color than the pulp produced from

woods that are typically used in paper production. Accordingly, a smaller amount of

chemical bleach must be added to bleach the pulp to a desired whiteness. Nalgrass pulp

is also stronger than most common hardwoods, such as aspen. The pulp of the present

invention can also be utilized in other cellulose-based products including building

products and modified cellulosic fibers such as viscose (e.g., rayon).

Brief Description of the Accompanying Drawings

The foregoing aspects and many of the attendant advantages of this invention will

become more readily appreciated as the same become better understood by reference to

the following detailed description, when taken in conjunction with the accompanying

drawings, wherein:

FIGURE 1 is an illustration of representative nalgrass particles of the invention;

FIGURE 2 is a plan view of a representative device for forming nalgrass chips in

accordance with the present invention;

FIGURE 3 is an elevation view of a representative device for forming nalgrass

chips in accordance with the present invention;

FIGURE 4 is a detail section of a blade arrangement for a representative device

for forming nalgrass chips in accordance with the present invention;

FIGURE 5 is a schematic flow diagram showing steps in a representative process

for producing the nalgrass composites of the invention;

FIGURE 6 is a representative nalgrass composite panel prepared in accordance

with the invention;

FIGURE 7 is an illustration comparing production from kenaf, hardwood, and

Arundo donax harvests; and

FIGURE 8 is a schematic flow diagram showing steps in representative processes

for producing nalgrass pulp in accordance with the present invention.

Detailed Description of the Preferred Embodiment

The composites of the invention utilize a raw material that is abundant, but that

has been regarded as a weed, unsuitable for any use other than stabilizing soil on slopes,

windbreaks, and the manufacture of woodwind instruments. The raw material is of the

genus Arundo of the family Gramineae, tribe Festuccae. It includes about six species, of

which Arundo donax L. is the most widely distributed and the best known. Arundo

donax, also known as "nalgrass," is native to the countries surrounding the Mediterranean

Sea. The terms "nalgrass" and "Arundo donax" are used interchangeably herein.

Nalgrass is a tall, erect, perennial grass and at maturity reaches 7-28 feet in

height. In optimum climate, it grows at a rate of six inches per day during most of the

year and can reach maturity in one to one and a half years. In infertile soils, yields are in

the range of 8 tons dry nalgrass material per acre. Test cutting in southern California

resulted in yields of more than 30 tons dry nalgrass material per acre. It is estimated that

the sustainable yield of dry fiber from 50,000 acres of nalgrass is the equivalent of

1,250,000 acres of tree wood fiber. It is one of the largest of the herbaceous grasses.

Unlike bamboo, kenaf, and other grasses, the stalks are hollow, with walls 2 to 7 mm.

thick and divided by partitions at the nodes. The nodes vary in length from

approximately 12 to 30 cm. The outer tissue of the stem is of a siliceous nature, very

hard and brittle with a smooth, glossy surface that turns pale golden yellow when fully

mature.

The vascular bundles of nalgrass are distributed freely throughout the cross-

sectional area of its fundamental parenchyma. Those toward the periphery of the stem

are smaller and more numerous than those toward the interior. These bundles are

collateral and are surrounded by one or more rows of thick-walled, strongly lignified

fibers. Toward the periphery of the stem, as the size of the bundles decreases, the

number of rows of fibers associated with the bundles are small and comparatively close

together, the fibers are sufficiently abundant to form a continuous ring of structural tissue

within which are scattered the vascular elements. This structural ring is separated from a

wax-covered single cell epidermal layer by a narrow band of parenchyma cells that in

mature stems are comparatively small, thick-walled, and lignified. The vascular bundles,

including the associated fibers interior to the structural fibrous ring, occupy

approximately 24% of the stem. The vascular tissue and associated fibers that compose

the structural ring make up approximately 33% of the total cross-sectional area. Thus,

parenchymatous tissue occupies but 43% of the cross-sectional area of the stem.

Both leaves and stems of nalgrass, particularly the former, contain numerous

highly silicified cells. These cells, associated with the vascular bundles, are also located in

the epidermal tissue. Their presence explains the elevated silica count that has been

indicated by chemical analyses

The equipment necessary for manufacturing the composites of the invention are

commercially available, and may have to be modified to optimize production.

Nevertheless, commercially available equipment can readily be used in the process.

In one aspect the present invention provides an Arundo donax particle. The

particle is either a chip or a flake and can be used either in the formation of pulp, paper

products derived from the pulp, or incorporated into composite panels.

The chip is formed from an Arundo donax stem by cutting the stem across its

length to provide a ring having a substantially circular cross section in a length from

about 1/8 inch to about 3 inches. Breaking the ring's circular cross section provides the

chip. Typically, when the ring is broken two to five chips are formed. Referring to

FIGURE 1, Arundo donax's stem 1 provides ring 2 from which chips 3 are formed. A

representative device and method for forming Arundo donax's chips is described in

Example 1. Preferably, the ring has a length from about ½ to about 1½ inches and is

formed by cutting the stem either by a saw cut, a knife blade or a veneer cut.

In addition to chips, suitable Arundo donax particles include flakes. The flakes

are formed from flaking an Arundo donax stem in any one of a number of conventional

flakers. Preferably, the flake (i.e., shard, sliver) has a length from about two inches to

about four inches and preferably from about 2½ to about 3½ inches. Flake thickness can

vary greatly from about 1/32 of an inch to about 1/8 of an inch. Referring to FIGURE 1,

flaking stem 1 provides flake 4. Suitable flakes can be prepared from conventional

equipment including ring, drum, and disc flakers and chippers. Preferably, flakes are

formed using a drum flaker.

As discussed below, Arundo donax particles (e.g., flakes and chips) can be

advantageously used in the production of composite panels, pulp, and paper products.

Chips can be advantageously used in the formation of pulp including continuous or batch

pulping processes. Arundo donax flakes can also be pulped, preferably by batch digestion

processes. In kraft pulping the flakes and/or chips are directly digested. In CTMP

(alkaline peroxide) pulping, the flakes and/or chips can be reduced in size prior to

digestion. For composite panel (e.g., particle board) formation, the flakes and/or chips

are typically reduced in size by hammermilling to provide a furnish which is then mixed

with a binder such as a resinous binder and then consolidated into a panel.

A representative method for forming a composite panel is illustrated in FIGURE

5. Referring to FIGURE 5, in a first step clean nalgrass is charged to a flaker or

chipper 10 which contains internal sharp edges for cutting the nalgrass to a reduced size.

Typically, a size distribution of nalgrass is obtained from the flaker. Preferably, nalgrass

particulates having a length of about one inch, and up to about four inches, are produced

by the flaker, if the resultant furnish is to be used to manufacture composites. If the

particulates are to be used to manufacture paper pulp, then it is preferred that they be

smaller, typically in the range one-half inch to about 1½ inches in length.

The nalgrass particulates are then charged to a hammermill 20 for further

comminution. It should be understood that other apparatus commonly used for

comminution of cellulosic materials may also be used, and that the invention is not limited

to the use of flakers, chippers, and hammermills. The hammermill further reduces the size

of the nalgrass particulates and produces a size distribution of the furnish.

The particulates from the hammermill are then preferably charged to a series of

mesh sieves 30 for sizing. Preferably, the sieves are arranged to produce at least three

cuts or size distributions of nalgrass particulates. Thus, it is preferred to use a first sieve

of 48 mesh size to remove undersized nalgrass "dust." Thereafter, the oversized

particulates are charged to a second sieve of mesh size 14. This sieve produces an

undersize and an oversize. Material that does not pass through a 4 mesh (over one-

quarter inch) is removed and reworked.

The undersized material is finer and is used to make the "face" layers 100 of the

composites shown in FIGURE 6. The oversize material, which is relatively coarser, is

used for the core layer 120 or layers of the composite. Typically, a composite comprises

three layers: a central core covered on each side by a face layer. However, additional

layers can also be added, depending upon customer requirements, physical property

requirements, and other factors.

The undersize or "face nalgrass particulates" are mixed with a resin 40 to form a

"face material mixture" of resin-coated particulates. Separately, the core material is also

mixed with the resin to form a "core material mixture."

While any of the organic resins and inorganic binders conventionally used in the

manufacture of wood products may also be used to make nalgrass composites, the

preferred resin is methyl diisocyanate ("MDI"). It has been found that MDI resin results

in the production of composites having superior properties. Without being bound, it is

theorized that the nalgrass-MDI resin combination may produce these enhanced physical

properties due to a combination of any of the listed physical properties of nalgrass in

combination with moieties of the MDI resin molecule: high melting point waxes present

in the nalgrass, elevated silica content of the nalgrass, high-alpha cellulose content of the

nalgrass, and low lignin content of the nalgrass.

Regardless of theory, it has also been found that the manufacture of nalgrass

composites requires a lower proportion of resin additive, than would be required with a

wood-based composite of a similar physical dimensions and strength. Indeed, nalgrass

composites of the invention may be prepared with as little as 1.5 weight percent MDI.

Typically, the resin proportion may range from about 1.5 to about 5 weight percent MDI

depending upon the composite physical properties required. More than 5 weight percent

MDI may also be used but there appears to be of little commercial advantage to produce

such composites. Generally, the higher the proportion of resin added, the stronger the

composite. Preferably, the nalgrass-resin mixture contains from about 1.5 to about

3.5 weight percent MDI, and most preferably from about 2.5 to about 3.0 weight percent

MDI. Clearly, when a resin other than MDI is used, a different resin proportion may be

found optimal, depending upon the physical properties required of the composite.

After the nalgrass-resin mixtures have been prepared, they are conveyed to "mat

forming" 60. In this process, the face material mixture is first laid down in a layer. This

is followed by a layer of core material mixture, which is covered by a final layer of face

mixture, to form a three-layer sandwich. More or less layers can also be used depending

upon the desired properties of the resultant composite.

The layered mat is prepressed 70 under ambient conditions to reduce its volume,

by allowing limited movement of particulates to fill in interstitial and void spaces. The

prepressed layered structure is then pressed, in a conventional press used for the

production of wood-based composites, and subjected to sufficient heat and pressure to

consolidate the panel 80. When MDI resin is used, the press is typically operated at a

temperature in the range of 160-170°C (320-340°F), and under pressure of between 500-

600 psi (maximum) during the closing cycle and about 100 psi during the curing cycle.

During pressing, some of the mixture may spread outward, resulting in a relatively

uneven edge to the consolidated composite. The panel edges are trimmed, and the board

is cut to size to produce a composite board of standard size. The formation of

representative nalgrass particle boards and their properties as well as wheatstraw-based

particle boards and southern pine-based particle boards is described in Example 2.

As noted above, the nalgrass furnish may be mixed with proportions of wood

furnish to prepare composites in accordance with the invention. Preferably, the nalgrass

forms the major proportion of the furnish due to its lower cost. The formation of

representative nalgrass/southern pine particle boards and their properties are described in

Example 3. The mechanical and physical properties of the nalgrass/southern pine blend

particle boards are compared to particle boards formed from (1) nalgrass and

(2) southern pine in that example.

The Arundo donax composite panel includes a binder matrix and Arundo donax

particles (e.g., chips, flakes, and chips and flakes having reduced size) distributed

throughout the binder matrix. Referring to Tables 1 and 2, the composite panels of the

present invention meet at least the M-3 standard for composite panels.

The panels include from about 1% to about 10% by weight of a resin binder based

on the total weight of the panel. However, to achieve the advantageous properties

associated with wood panels, the presence of Arundo donax in the composite panels of

the present invention permits a much lower amount of binder. Accordingly, the panels

preferably include from about 1.5% to about 3.0% by weight of resin binder based on the

total weight of the panel. Conventional binders known in the formation of composite

panels can be used to provide the panels of the invention. Preferred binders include

methyl diisocyanate, urea-formaldehyde, and phenolic binders.

The panels of the present invention can further include other fibers including

wood fibers. Preferably, the panels of the invention that include a blend of fibers have

from about 10% to about 90% by weight Arundo donax particles based on the total

weight of the panel.

Generally, the bending strength and moisture resistance of the panels of the

invention are increased proportionally relative to the amount of Arundo donax present in

the panel compared to conventional wood-based panels. Generally, the bending strength

of the panel is about 55% greater than a similar constituted wood-based panel, and about

5% greater than a similarly constituted wheatstraw-based panel. The moisture resistance

of the panel is about 2.6 times greater than a similarly constituted wood-based panel and

about 15% greater than a similarly constituted wheatstraw-based panel.

A representative method for manufacturing an Arundo donax composite panel

includes the steps of (1) comminuting Arundo donax into particles of a size distribution

suitable for use as a furnish in a composite panel; (2) mixing those particles with a binder

(e.g., resin) to provide a binder-particle mixture; and (3) consolidating the binder-particle

mixture into a composite panel. In the process, the Arundo donax particles are bonded

into a contiguous material with the resin. As noted above, the particle-binder mixture can

further include other materials such as, for example, wood particles and fibers.

As described above, Arundo donax can be advantageously incorporated into

particle board. Similar advantages can be obtained through the incorporation of Arundo

donax in oriented strand board (OSB) and medium density fiberboard (MDF). Arundo

donax can be incorporated as the sole particular component or as a component in a

particle blend.

In another aspect of the invention, nalgrass is utilized as a raw material for the

preparation of pulp and paper products produced from this pulp. Arundo donax pulp

comprises fibers obtained from the treatment of Arundo donax particles (e.g., chips and

flakes). Depending upon the pulp, in addition to treatment, the particles can also be

subject to comminution. Comminution can be performed by a number of devices

including, for example, a hammermill or a rotary disc refiner.

As discussed below, the pulp can be formed from a number of different treatments

including, for example, kraft pulping, soda pulping, alkaline peroxide mechanical pulping

(CTMP), sulfite, and other pulping processes known in theart. The pulping process can

also include bleaching. In a preferred process, the bleaching step includes Elemental

Chlorine-Free bleaching.

The Arundo donax pulp of the present invention has a freeness in a range from

about 150-750 CSF and has a brightness of at least about 55% ISO, and preferably at

t about 75% ISO.

The pulp forming methods of the invention provide a pulp yield of about 50%.

The yield is comparable to that of hardwood yields and significantly greater than that

obtained from kenaf. The yields obtained from Arundo donax, hardwood, and kenaf are

illustrated in FIGURE 7. Referring to FIGURE 7, the initial yields of usable kenaf,

hardwood, and Arundo donax are about 50 pounds/100 pounds, about 88 pounds/100

pounds, and about 99 pounds/100 pounds, respectively. For kenaf, separation of the pith

greatly reduces the usable amount of fiber. For hardwood, debarking provides a

relatively high amount of fiber for further processing. Arundo donax initial processing

removes only the leaves from the stem, which are unusable, leaving the majority of the

Arundo donax (i.e., about 99%) usable for further processing. Following initial

processing, the kenaf, hardwood and Arundo fibers are then digested with a typical yield

being about 50%. As illustrated in FIGURE 7, the power (steam requirement, BTU/ton)

and chemical requirements (lbs/ton) for pulping Arundo donax is significantly less than

for pulping of either kenaf or hardwood fibers. The power requirement for Arundo

donax pulping is approximately 88% that of kenaf and about 73% of hardwood digestion.

Furthermore, Arundo donax pulping requires about 83% of the amount of the chemicals

needed to convert the raw fibers to usable pulp. The overall pulp yields for kenaf,

hardwood, and Arundo donax are about 28%, 44%, and 50%, respectively. Thus, the

use of Arundo donax in the formation of pulp and subsequent paper products, offers

significant economic advantages through lower energy and chemical requirements

compared to hardwood and other non-wood materials. As illustrated in the examples, the

characteristics of Arundo donax pulp, paper products, and particle boards is generally

comparable or superior to wood-based and nonwood-based counterparts.

The pulp has a better tear and tensile, strength than aspen pulp. This is an

important property affecting paper production efficiency. Also, the nalgrass furnish uses

less chemical and energy to produce pulp.

The bulk density of nalgrass chips is somewhat higher than that of typical wood

chins. Accordingly, digester loading would be proportionately higher for nalgrass chips

than for wood chips. This is an important consideration for those paper and pulp

manufacturers that are limited in capacity due to digester through-put limitations.

In contrast to wood chips, which require a moisture content of about 50 percent

for efficient pulping, nalgrass particles having significantly lower moisture content, less

than about 10 percent, can be directly and readily digested.

The nalgrass chips or particulates are readily susceptible to digestion, and cook

very readily as compared to wood under kraft conditions for wood. The yield of

unbleached pulp is of the order of 48.5%, which at the upper end of the range for

bleachable kraft pulps, with the possible exception of aspen (which produces yields in the

range 55 to 58%). Importantly, the pulp of nalgrass has a lighter color than typically

obtained from hardwood. Accordingly, a lower amount of bleaching chemicals is added

to produce the same resultant treated brightness. The brown stock produced from

nalgrass is very easily bleached with a DEDED sequence to 89.9% ISO brightness at a

93.9% yield. The brown stock can also be readily bleached by the Elemental Chlorine

Free (ECF) method, a three-stage method, as described in Example 4 and FIGURE 8. In

a representative ECF process, pulp brightness of about 85% ISO was obtained.

The weighted average fiber length of nalgrass pulp is about 0.97 millimeter, and

the coarseness is of the order of 0.13 milligram per meter. Both of these values are

somewhat higher than obtained from aspen pulp.

Nalgrass pulp may be used to prepare paper, such as wood-free uncoated papers,

and may also be blended with wood pulps to produce other products. Nalgrass wood

pulp is also suitable for the production of corrugating medium. Nalgrass furnish may be

blended with wood furnish to produce a mixed pulp product suitable for many uses.

In another aspect of the present invention, methods for forming Arundo donax

pulp are provided. In these methods, Arundo donax particles such as chips and flakes are

pulped.

In one method, Arundo donax pulp is formed by selecting a furnish that includes

Arundo donax particles and subjecting the furnish to a pulping process to produce a

brown stock of pulp having a yield of about 48% by weight based on the furnish.

Generally, the pulping time for the method, which achieves a 48% yield and a kappa

value of about 15, is about 25% less than required for pulping hardwood to achieve the

same yield and kappa value.

In another embodiment, the present invention provides a method for forming an

Arundo donax pulp that includes the steps of: (1) selecting a furnish that includes

Arundo donax particles; (2) subjecting the furnish to a pulping process to produce a

brown stock of pulp having a yield of about 48% by weight based on the furnish; and

(3) bleaching the brown stock to a brightness of from about 55% to about 90% ISO. In

the method, bleaching the brown stock to a brightness of about 90% ISO requires about

25% less bleach than required for bleaching hardwood to about the same brightness.

In another embodiment of the method of the invention, Arundo donax pulp is

formed by: (1) subjecting Arundo donax particles to a bleaching chemical to provide a

bleached furnish; and (2) mechanically refining the bleach pulp furnish to provide a pulp

stock having a brightness of from about 55% to 90% ISO. The bleaching chemicals can

be any one of a variety of bleaching chemicals known to those in the pulping art.

Preferred bleaching chemicals include a mixture of hydrogen peroxide, sodium hydroxide,

and sodium silicate (alkaline peroxide pulping). Alternatively, the bleaching chemical can

include chlorine dioxide.

A flow chart illustrating two representative pulping processes is shown in

FIGURE 8. Referring to FIGURE 8, kraft pulping and bleaching and chemimechanical

pulping (alkaline peroxide) processes are illustrated. Briefly, in these processes nalgrass

stems are processed to form nalgrass particles (e.g., chips and/or flakes). For kraft

pulping and bleaching, the nalgrass particles are digested in a cooking liquor. The

digested material is then washed and the waste liquor recycled into the cooking liquor for

continuous processing. The result of digestion is a pulp product that is then bleached.

As illustrated in FIGURE 8, bleaching can include the steps of a first chlorine dioxide

bleaching step followed by an extraction step which is then followed by a second chlorine

dioxide bleaching step. Following bleaching, the pulp is then washed and either directed

to a paper machine for paper formation or pressed and dried for shipping to market. The

pressed and dried pulp is referred to as market pulp.

For chemimechanical pulping, the nalgrass particles are impregnated with

chemical (an alkaline peroxide mixture of hydrogen peroxide, sodium hydroxide, and

sodium silicate). Following chemical impregnation, the resulting treated pulp is

mechanically refined and then washed. After washing the pulp can either be directed to a

paper machine or dried and baled and shipped to market.

In another aspect of the present invention, Arundo donax paper products are

provided. The paper products include Arundo donax pulp. The incorporation of Arundo

donax pulp into the paper products provides advantageous brightness as well as strength

(i.e., burst, tear, and tensile). The utilizing of Arundo donax in the production of paper,

its pulping behavior and pulping properties are described in Example 4. In Example 4,

data from kraft pulping, soda pulping, and alkaline peroxide mechanical pulping is

presented. The results for Arundo donax are compared to those obtained for wheatstraw

and wood.

The Arundo donax paper products are generally formed by a method that includes

the steps of: (1) forming an Arundo donax furnish that includes fibers and an aqueous

dispersion medium (e.g., water); (2) depositing the furnish onto a foraminous support

(e.g., a forming wire); (3) dewatering the deposited furnish to provide a fibrous web; and

(4) drying the web to provide a paper product.

The Arundo donax paper products of the present invention can further include

other materials and can include a pulp blend, such as a blend of Arundo donax and

softwood and/or hardwood pulp. Accordingly, in the method described above, the

Arundo donax furnish can further include wood fibers.

The advantageous properties of Arundo donax can be obtained by incorporating

from about 5% to about 85% by weight Arundo donax pulp in the paper product.

Generally, the paper product of the present invention has a brightness of at least about

82% ISO, a burst index of at least about 3.0, a tear index of at least about 8.5, and a

tensile index of at least about 50. Depending upon the characteristics of the pulp, the

paper products of the present invention include high brightness printing and writing grade

paper, news print and publication printing grade, and unbleached liner and corrugation

boards.

The following examples are provided for the purposes of illustration and not

limitation.

Examples

Example 1

Equipment. Processes, and Methods for Nalgrass Size Reduction

In this example, cutting or macerating nalgrass, more specifically cutting nalgrass

into particles that are suitable for processing into digested pulp or for efficient processing

into composite panels and/or engineered wood products, is described.

Fairly sophisticated processing equipment has been developed over many years,

by the forest and wood products industries, for size reduction of logs, sawmill shavings,

waste lumber, etc. The equipment and handling methods have been designed to produce

particles of specific geometry for use in modern digesters for the manufacture of pulp and

in milling equipment for wood composites, namely, particleboard, oriented strand board

(OSB), and medium density fiberboard (MDF). During the development work, several

types and models of wood chippers and flakers were tested. The resulting particles were

satisfactory for laboratory and pilot scale work but it quickly became evident that such

particle geometry was less satisfactory for commercial application.

Generally, the conventional equipment, ring, drum, and disc flakers and chippers,

and various tub and agricultural and "roadside/yard" grinders, produced many long flakes,

shards, and slivers. The action of these machines tend to pull the hollow nalgrass stems

into the blades and shred the long fibers as if peeling layers. Long shards and slivers tend

to blind screens and conveyors generally used in pulp digesters and handling equipment

used in composite panel plants.

Enough material was screened and recovered during the trials to conduct the

scientific work, but it was clear that more work was needed to efficiently reduce nalgrass

size for commercial processes. Further investigation has shown that conventional

equipment used for wood may not produce satisfactory particle geometry for modern

continuous pulp digesters nor for many composite panel processing plants. The desired

particle geometry is a chip of ¾ to 1 inch long by ¼ to ¾ inch wide by approximately

3/16 inch thick. (Note: these dimensions apply broadly to most commercial operating

mills but could vary somewhat for certain operations.) Further, certain pulping

equipment and processes, used principally outside the United States, can utilize a wider

range of particle geometry.

One representative device and method for preparing desired particle geometry for

nalgrass is shown in FIGURES 2-4. This same concept may be applied to upgrading

agricultural straws and prunings, roadside and yard clean-up, etc.

The usable stem portion of nalgrass grows from 15 to 20 feet to maturity in 12 to

18 months depending on weather and soil conditions. The stems are harvested by cutting

with a blade just above the ground line and the top section, containing leaves and small

stems, is removed by a blade cutter in the field. The resulting stems, which are essentially

hollow, range from about ½ inch to ¼ inches diameter with wail thickness ranging from

just over 1/16 inch to roughly ¼ inch. The concept is based on sawing the stems into

"rings" of ¾ to 1 inch length then, "chopping" the rings into three to five pieces. Simple

calculations show that the resulting pieces would meet the optimum size specifications for

commercial pulping and composite panel processes.

FIGURE 2 is a plane view and FIGURE 3 an elevation of a saw blade bed 5½ feet

wide with saw blades mounted on a shaft and spaced 1 inch apart. This width was

selected for illustration purposes because automatic saws used in composite panel and

wood products plants range from 4 to 8 feet in width to cut panels into sections for

various products. However, it would be possible to have a much more narrow or wide

saw bed depending on economic factors of construction cost and capacity requirements.

FIGURE 4 is a detail section of the blade and finger arrangement. This illustration shows

a circular saw configuration however, a band saw principle can be employed.

Blade spacing of 1 inch is also used for illustration since spacing of ¾ to

1½ inches more or less is possible depending on the desired application. Nalgrass stems

are pre-cut to approximately 4 to 5 feet lengths and aligned and fed into the hopper which

is mounted above the apron that feeds the saw blade arrangement. Fingers mounted on a

chain, belt; or other carrier mechanism are driven through a slot in the belt that feeds into

the saw blades. These fingers pull the nalgrass stems that feed by gravity or by a positive

teed mechanism, (the stems are not completely straight and a positive feed to clear the

hopper discharge into the fingers can be used) from the hopper onto the apion into and

through the saw blades resulting in rings of nalgrass discharging to a chute that then

flows into the chopping mechanism. The width of the fingers for a 1 inch saw blade can

be ½ to ¾ inch in order to supply the positive force to gently pull the stems through the

blades.

The "chopper" may be one of several possible designs. The representative design

shown is of a type with blades mounted on a shaft that can rotate at a single or variable

speed. As rings fail into the housing around the blades, they are chopped by the action of

the blade impinging on or near the wall. An alternate design uses hammers instead of

blades or even a drum with blades and an annular space whereby chunks are pulled from

the nalgrass rings. The optimal design produces the fewest small slivers or shards.

After the chopper, a screen removes the oversize (intact or nearly intact rings) for

return to the chopper and the undersize slivers and shards are removed by screening. The

main stream is conveyed to a holding bin to be loaded into trucks or railcars.

Variations of this basic process are possible. The saw blades may be oscillating if

a more positive cutting action is needed. The saw blades may have many or very few or

no teeth. Another design, as noted earlier, may use a band saw principle rather than a

circular one. The bands would have an up and down motion as the stems are pulled

through. Nonetheless, the method involving cutting rings to optimum length then

reducing the rings to desired particles is the same in all versions.

A key to many of the design features is the capacity of the system. For general

efficiency and adequate customer service to large processing plants, a system in the field

would need to produce a minimum of 10 tons/hour up to 30 or more tons/hour and

operate effectively 16 hours/day and 6 or 7 days per week, 50 to 52 weeks per year.

Tons in this reference are short tons, 2000 lbs., and as "green" tons. In the industry,

tonnage frequently means "bone dry tons". Based on the bulk density of the stems, some

rough estimated calculations and sketches show that each if each finger "pulled" a small

bundle about 10 inches in diameter, roughly 6 to 7 pounds, the fingers would need to
