Repository: anandvc/allindianpatents

File: patents/225296-energy-and-media-connection-module-for-a-coating-installation.html
Indian Patents. 225296:ENERGY AND MEDIA CONNECTION MODULE FOR A COATING INSTALLATION

Indian Patents

Recently Granted Patents

  Recently Published Patents

Title of Invention	ENERGY AND MEDIA CONNECTION MODULE FOR A COATING INSTALLATION

Abstract	The invention relates to an energy and media connection module for coating installations. Said module serves for supplying with cooling water, compressed air, process gases, signal, control and cathode power. It can be moved from one coating chamber to another coating chamber along a coating line by a single person in a short time. Further, it is possible to separate the energy connection module from a coating chamber for maintenance or displacement purposes without mechanically demounting all connections.	

Full Text	FORM  2

THE PATENT ACT 1970 

(39 of 1970)

The Patents Rules, 2003 

COMPLETE SPECIFICATION 

(See Section 10, and rule 13)

TITLE OF INVENTION

ENERGY  AND  MEDIA  CONNECTION  MODULE  FOR  A  COATING

INSTALLATION

APPLICANT(S)

a)	Name

b)	Nationality

c)	Address

APPLIED MATERIALS GMBH & CO. KG

GERMAN Company

SIEMENSSTRASSE 100

D-63755 ALZENAU

GERMANY

PREAMBLE TO THE DESCRIPTION

The following specification particularly describes the invention and the manner in which it is  to be performed : -

The invention relates to an energy and media connection module for a Coating Installation Comprising Several Chambers.

Coating installations, for example for glass, often comprise a cathode and an anode, between which a voltage generating a plasma obtains. With the aid of this plasma certain substances are deposited on the glass, be that by sputtering or another method. During sputtering, the cathode is strongly heated since positively charged particles impinge out of the plasma onto a target connected with the cathode and knock atoms or molecules out of it, which subsequently become deposited on the glass.

To keep the heating of the cathode within limits, it is cooled and specifically, as a rule, with a fluid medium, for example water. For this purpose special water supply lines are required. Apart from these water supply lines, power supply lines are also required in order to be able to apply a specific voltage between cathode and anode. Moreover, gas supply lines are required in order to provide gases for generating the plasma or for a chemical reaction.

In conventional coating installations the different energy and media connections are tailored to the particular coatings to be produced. Consequently, cooling pipe supply lines and voltage supply lines are provided, which are laid out for the particular cathode utilized.

Similarly, special gas supply lines for reactive or non-reactive sputtering are disposed on the particular coating installation.

As a rule, a coating installation is comprised of several coating chambers, which are disposed adjacent to one another. If a sputter cathode is to be moved from one coating chamber into another coating chamber, the special supply lines must again be disposed on the new coating chamber by welding, etc. This adaptation of a coating chamber to a new cathode entails very high expenditures.

The invention therefore addresses the problem of providing an energy and media connection for coating installations, which does not require individual adaptation to the particular coating chamber.

Accordingly there is provided energy and media connection module for a coating installation (97) comprising several chambers (92 to 96), wherein each chamber (92 to 96) is equipped with a sputter cathode individually assigned to it, said module comprises: plurality of cooling medium lines (2 to 6) and electric lines (16 to 20) being lead into the chamber (92 to 96); wherein the energy and media connection module (1) comprises as many connections for cooling medium lines (2 to 6) and electric lines (16 to 20) as are required for the chamber with the most supply lines, and connections from the outside to module (1, 90) and from module to chambers (92-96) are implemented such that they are detachable and the module (1, 90) can be transported from one chamber to another chamber.

The advantage attained with the invention comprises in particular that the time expenditure for the reconfiguration of coating installations is considerably reduced. In addition, mobile energy and media connection modules can be moved from one coating chamber to another coating chamber by a single person in a short time and without major auxiliary resources.

The maintenance of a coating chamber is also simplified, since the connection modules can be displaced away from this coating chamber.

An embodiment example of the invention is shown in the drawing and will be

explained in the following in further detail. In the drawing depict;

Fig. 1  fundamental diagram of a module for energy and media connections,

Fig. 2  front viev/ of an energy and media connection module,

Fig. 3  view of the top of the module depicted in Figure 2,

Fig. 4  side view of the module depicted in Figures 2 and 3,

Fig. 5  perspective view of the module,

Fig. 6	coating installation with two modules,

Fig. 7	enlarged segment from Figure 6,

Fig. 8	cross section through a sputtering chamber with cooling system,

Fig. 9	longitudinal section through the sputtering chamber of Figure 8.

Figure 1 shows a module 1 for energy and media connections in the form of a block. This module 1 comprises several cooling medium lines 2 to 6, for example a cooling medium line 2 for cooling a cathode (anode diaphragms, shieldings, gas supply lines) with water and a cooling medium line 3 for cooling the environment of the cathode as well as a cooling medium line 4 for cooling the wall opposite the cathode. By 5 and 6 are denoted reserve cooling medium lines, which are required for cooling other structural parts in a coating installation.

In addition to the cooling medium lines 2 to 6, the module 1 also comprises gas supply lines 7 to 15. With the gas supply line 7 for example argon is introduced into the process or coating chamber, while with the gas supply line 8 nitrogen is supplied. The gas supply line 9 serves analogously for supplying oxygen. If needed, further gases can be introduced into the process chamber with gas supply lines 10 to 15. They can also serve as purging lines or compressed air lines.

Lines 16 to 20 are control lines and/or energy supply lines and/or measuring lines. For example, with line 16 voltage can be applied on the cathode, by which a plasma process is initiated. Line 17 can be provided for the regulation of voltage, current or electric power, and line 18 for the energy supply of a drive in the process chamber. With lines 19, 20 further structural elements can be supplied with electric energy or be controlled.

Module 1 comprises as many lines and connections as are maximally required for the supply of a process chamber. If some lines and connections are not required, they are switched idle. The connections from the outside to module 1 and from the module to a process chamber are implemented such that they are detachable.

Figure 2 shows a concrete module 1 in front view, which is developed as a framework structure. Evident herein are a cooling water return conduit 25 for a first cathode, a cooling water return conduit 26 for a second cathode, a cooling water forward conduit 27 for the first cathode and a cooling water forward conduit 28 for the second cathode. In addition, a connection 51 for the return conduit of the cathode cooling and a connection 52 for the forward conduit of the cathode cooling.

Since the environment of the cathodes is also cooled, three return conduit 29, 30, 46 and three forward conduits 48, 31, 32 for the environment cooling are provided. By 86 and 87 are denoted electric power connections. Above the return conduits 29, 30, 46 are located three throughflow monitors 33, 34, 21 and above the forward conduit 48,31,32 three pipelines 22,35,36. A connection for the water return conduit for the environment cooling is denoted by 38, with this return conduit being provided with a shutoff valve 41, which comprises a shutoff lever 43. A corresponding shutoff valve 42 with an associated shutoff lever 44 is disposed preceding the connection 40 for the water forward conduit for cooling the environment of a cathode. Between two metal sheets 45, 49 of the framework structure of module 1 is a transversely extending reinforcement metal sheet 47. Above this reinforcement metal sheet 47 a pressure reducer 102 is evident. The top of module 1 is denoted by 55.

In Figure 3 the top 55 of module 1 according to Figure 2 is shown. Evident herein are again the return conduits 29, 30, 46 and the forward conduits 48, 31, 32 of the environment cooling as well as the cooling water connections 26 to 28 for cooling the two cathodes. Also evident are the electric power connections 86, 87. By 37 is denoted a purging line, which is located adjacent to the connection 38 for the water return conduit for cooling the cathode environment. A connection for compressed air 39 is located next to the connection 40 for the water forward conduit for the cooling. Adjoining a pipe elbow 58, which is disposed on a water manifold 70, is a shutoff device 60 with a shutoff lever 62, and adjoining the shutoff device 60 is the connection 51 for the return conduit of the cathode cooling. Opposite the pipe elbow

58 is a further plpe elbow 59, which is adjolned by a shutoff aevice 61 witn tne shutoff lever 63. Onto the shutoff device 61 is flanged the connection 52 for the forward conduit of the cathode cooling.

By 103, 104, 105, 107 are denoted gas connections, while 102 denotes the pressure reducer.

In Figure 4 the module 1 depicted in Figures 2 and 3 is shown again in a view onto the side 68. Evident are herein several gas lines 81, 82 of which the gas line 82 originates from a gas selection switch. A shutoff valve 75 and a throughflow monitor 76 can also be seen, with the throughflow monitor 76 leading via a pipe elbow 77 to a pipe 78, which is connected with the cooling water return conduit 26 for the second cathode. The throughflow monitor 72 is correspondingly connected via the pipe elbow 73 and pipe 74 with the cooling water return conduit 25 for the first cathode. With the throughflow monitor 72 is additionally connected a shutoff valve 71, which leads to the water manifold 70. Beneath a pressure meter 108 is located a gas flow regulator 83 and beneath it a manual gas valve 109. In the proximity of the shutoff lever 64 is provided a vacuum flange 65 for a flexible vacuum connection from the installation to the pressure meter 108. The throughflow monitor 72 and the pressure meter 108 as well as the gas flow regulator 83 are connected to a central control.

Figure 5 shows the unit of Figure 1 in perspective view. On the left side can be seen the structural elements already known from Figure 3 and 4, with the structural elements being rotated by 180 degrees in comparison to Figure 3. On the right hand are depicted the structural elements shown in Figure 4, while the structural elements depicted on the top of Figure 5 are already shown in Figure 2, however in a view rotated by 90 degrees. In Figure 5 can also be seen that several gas flow regulators 83 are disposed one next to the other. On metal sheets 45 and 49 are located connections 66,67 for manometers. The shutoff lever 64 for the shutoff valve 75 is disposed above the gas flow regulators 83. Transport rollers are denoted by 84 and 85, which make

possible displacing the module 1 along rails depicted in Figure 6. The metal sheet 23 is a cover sheet through which no pipes or the like are guided.

Figure 6 shows the cooperation of modules 90, 91 with a coating installation 97 comprised of several chambers 92 to 96.

Over the entire coating installation 97 extend two rails 98 and 99. The modules 90, 91 are coupled with the rails such that they can be moved in the directions of arrows 100, 101. The modules 90, 91 are suspended in rails 98, 99. The lines which are connected from the outside to the modules are located on the underside of the coating installation 97.

The views of the two modules shown in Figure 6 are simplified. However, they correspond to the view according to Figure 1.

In the representations according to Figure 6 coating processes take place in chambers 93 and 95, while the chambers 92,94,96 serve as gas isolation chambers.

If e.g. in chamber 92 operation is started, while it is completed in chamber 93, the module 90 is moved from chamber 93 to chamber 92. Only the electric and mechanical connections important for the coating process must now be established, and chamber 92 can be started up. The side of a module 91 opposite chamber 95 has maximally the width of this chamber 95.

Cathode covering hoods are denoted by 110 and 111 and 125, while 129 denotes pumping devices. Instead of on the top of the coating installation 97, these pumping devices 129 can also be disposed on a side wall of this installation 97.

In the following, two examples of the use of the energy and media connection according to the invention are described.

A so-called low-e layer is comprised, for example, of the layer sequence glass substrate - TiO2, - ZnO - AG - NiCr - Si3N4. To obtain this coating, in coating installation 97 following an interlock, three titanium cathodes are disposed in series: succeeding them is a gas isolation chamber, which is adjoined by a tin cathode. Succeeding a further gas isolation chamber is a silver cathode, which is followed by a nickel-chromium cathode. Then follows again a gas isolation chamber. Preceding the outward transfer through an interlock are disposed three silicon cathodes. Consequently, for the complete layer system overall nine cathodes and three gas isolation chambers are required. In addition, the gases required for the reactive processes must be supplied.

If, instead of a low-e layer, a simple solar control layer system is to be produced with the coating configuration 97, the conditions change fundamentally.

Such a solar control layer system is comprised, for example, of a special steel layer, on which titanium nitride is deposited. For this purpose a special steel cathode is necessary in front of the gas isolation chamber, which is followed by five titanium cathodes. Three of the available sputtering stations and two gas isolation chambers are not required for this purpose, they are switched idle. The shutting down herein takes place simply by disconnecting the electric, pneumatic and fluid-supplying lines by decoupling plug connections.

Another solar control system is comprised, for example of the layer sequence tin oxide - chromium - tin oxide. In this case four tin cathodes are arranged one after the other, followed by one gas isolation chamber. Succeeding it are two chromium cathodes, one gas isolation chamber and two further tin cathodes. Thus, eight cathodes and two gas isolation chambers are employed. One gas isolation chamber and one cathode are not required. Here also by decoupling the corresponding supply lines on the module, an adaptation to the new conditions can be attained.

Figure 7 shows a subregion of Figure 6 in greater detail. This subregion shows a module 1 in a view corresponding to the view according to Figure 2, however rotated by 90 degrees. A cathode covering hood 130 is evident, beneath a first sputtering station, not shown in Figure 7, is disposed. In addition, a pump compartment 131 is shown. A second sputtering station 132 is located to the left of this pump compartment 131. Beneath the pump compartment 131 are shown a cooling water return conduit 133 and a cooling water forward conduit 134 are depicted. The cooling hoses for the cooling of the environment of the cathode are denoted by 135 to 138. Beneath the rails 98, 99 on which the module can roll, is disposed a base 139, which serves for supporting the coating installation.

Cooling fluid, power, gases and compressed air are supplied to the module 1 from the underside 140 of the coating installation. It can be seen in Figure 7, that cooling fluid tubes 141,142 and hoses 143 run there.

Figure 8 shows in schematic representation a cross section through a sputtering chamber 144 comprising a cathode covering hood 145, which is disposed on an installation cover 114. A cooling water forward and return conduit is denoted by 112. Beneath this cooling water forward and return conduit 112 is disposed a connection 113 for a cathode voltage. With the installation cover 114 is connected a cathode mount 117, which holds a cathode 116 with target 146. An anode 118 is connected to an anode connection 122, with a supply line 123 for sputter gases being disposed beneath the anode. Again beneath the anode 118 is disposed a substrate 119, which can be for example a glass plate to be coated. By 120 is denoted a counter sputter metal sheet, which gains importance when the substrate 119 is moved away and the sputter installation is continued to be operated. The displacement of the substrate 119 takes place by means of transport rollers 121. Since the counter sputter metal sheet 120 is strongly heated during the sputtering process, it must be cooled. For this purpose a forward and return conduit 124 for a cooling fluid is provided. Consequently, the cathode itself is cooled as well as also its environment, with the cooling here being realized by the counter sputter metal sheet 120 and the anode 118.

Figure 9 shows the configuration of Figure 8 in a view rotated by 90 degrees. Evident herein are pumping devices 129,147 and gas supply lines 123. It is, in addition, evident that the anode 118 is connected with a mount with cooling 127, and the mount 127, in turn, is connected via an insulation 128 with a wall of the sputtering chamber.

We Claim:

1.	Electric energy and media connection module for a coating installation (97)

comprising several chambers (92 to 96), wherein each chamber (92 to 96) is

equipped with a sputter cathode individually assigned to it, said module

comprises:

plurality of cooling medium lines (2 to 6) and electric lines (16 to 20) being lead into the chamber (92 to 96);

wherein the electric energy and media connection module (1) comprises as many connections for cooling medium lines (2 to 6) and electric lines (16 to 20) as are required for the chamber with the most supply lines, and connections from the outside to module (1, 90) and from module to chambers (92-96) are implemented such that they are detachable and the module (1, 90) can be transported from one chamber to another chamber.

2.	Electric energy and media connection module as claimed in claim 1, wherein a rail system (98, 99) is laid out over the entire coating installation (97), with which at least one module (90,91) is coupled.

3.	Electric energy and media connection module as claimed in claim 1, wherein the connections from the outside to the module (1, 90) and from the module (1,90) to the chamber (93) are detachable.

4.	Electric energy and media connection module as claimed in claim 1, wherein said module is of cube shaped with the sides having substantially identical areas.

5.	Electric energy and media connection module as claimed in claim 1, wherein the power supply and the control are connected via pluggable connections.

6.	Electric energy and media connection module as claimed in claim 1, wherein the side of a module (91) which is opposite to a chamber (95) has maximally the width of chamber (95).

7.	Electric energy and media connection module as claimed in claim 1, wherein the module (1) is developed as a framework structure.

8.	Electric energy and media connection module as claimed in claim 1, wherein the supply lines, which lead from the outside to the module, are disposed on the underside of the coating installation (97).

9.	Electric energy and media connection module as claimed in claim 1, wherein in addition to the cooling medium lines (2 to 6) and the electric lines (15 to 20), gas supply lines (7 to 15) are provided.

10.	Electric energy and media connection module as claimed in claim 1, wherein in addition to the cooling medium lines (2 to 6) and the electric lines (16 to 20), measuring lines are provided.

Dated this 20th day of October, 2004.

HIRAL CHANDRAKANT JOSHI AGENT FOR APPLIED MATERIALS GMBH & CO. KG

Documents:

				1133-mum-2004-abstract(12-10-2007).pdf

				1133-mum-2004-abstract(granted)-(12-10-2007).doc

				1133-mum-2004-cancelled pages(12-10-2007).pdf

				1133-mum-2004-claims(granted)-(12-10-2007).doc

				1133-mum-2004-claims(granted)-(12-10-2007).pdf

				1133-mum-2004-correspondence(12-10-2007).pdf

				1133-mum-2004-correspondence(ipo)-(6-11-2008).pdf

				1133-mum-2004-drawing(12-10-2007).pdf

				1133-mum-2004-form 1(14-11-2006).pdf

				1133-mum-2004-form 1(25-11-2004).pdf

				1133-mum-2004-form 1(27-8-2007).pdf

				1133-mum-2004-form 13(14-11-2006).pdf

				1133-mum-2004-form 19(14-11-2006).pdf

				1133-mum-2004-form 19(25-10-2004).pdf

				1133-mum-2004-form 2(granted)-(12-10-2007).doc

				1133-mum-2004-form 2(granted)-(12-10-2007).pdf

				1133-mum-2004-form 26(27-12-2004).pdf

				1133-mum-2004-form 26(27-8-2007).pdf

				1133-mum-2004-form 3(14-11-2006).pdf

				1133-mum-2004-form 3(25-10-2004).pdf

				1133-mum-2004-form 5(14-11-2006).pdf

				1133-mum-2004-form 5(25-10-2004).pdf

				abstract1.jpg

« Previous Patent

Next Patent »

Patent Number	225296	

Indian Patent Application Number	1133/MUM/2004	

PG Journal Number	07/2009	

Publication Date	13-Feb-2009	

Grant Date	06-Nov-2008	

Date of Filing	25-Oct-2004	

Name of Patentee	APPLIED MATERIALS GMBH & CO. KG.	

Applicant Address	SIEMENSSTRASSE 100, D-63755 ALZENAU, GERMANY.	

Inventors:

#	Inventor's Name	Inventor's Address	

1	HATTENDORF GUIDO	NEUENSCHMIDTER WEG 8, D-63636 BRACHTTAL, GERMANY.	

2	RODLING, GERT	SCHILLERSTRASSE 17, D-63179 OBERTSHAUSEN, GERMANY.	

3	RIST, GERHARD	HUTTENGESASSERSTRASSE 12, D-63505 LANGENSELBOLD, GERMANY.	

PCT International Classification Number	C23C14/32	

PCT International Application Number	N/A	

PCT International Filing date		

PCT Conventions:

#	PCT Application Number	Date of Convention	Priority Country	

1	102004006419.9	2004-02-09	Germany	

© All Indian Patents, 2013-2021.

  Patent data available in the public domain from Indian Patents Office, Department of Industrial Policy and Promotions, Ministry of Commerce and Industry, Government of India.

File: patents/225300-method-of-treating-zeolite.html
Indian Patents. 225300:METHOD OF TREATING ZEOLITE

Indian Patents

Recently Granted Patents

  Recently Published Patents

Title of Invention	METHOD OF TREATING ZEOLITE

Abstract	A method for treating zeolite particles to remove organic.templating agent therefrom is accomplished by calcining the zeolite particles in a fluidized-bed at a temperature of no more than about 600° for a period of time sufficient to remove at least about 50 % of the organic templating agent.	

Full Text	FORM  2

THE PATENT ACT 1970 (39 of 1970)

The Patents Rules, 2003 COMPLETE 	SPECIFICATION 

(See Section 10, and rule 13)

TITLE OF INVENTION

METHOD OF TREATING ZEOLITE

APPLICANT(S)

a)	Name

b)	Nationality

c)	Address

ABB LUMMUS GLOBAL INC, AMERICAN Company 1515 BROAD STREET, BLOOMFIELD, NJ 07003, U.S.A.

PREAMBLE TO THE DESCRIPTION

The following specification particularly describes the invention and the manner in which it is to be performed  :-

BACKGROUND 1. Technical Field [2] The present disclosure relates to a method of treating zeolite, and particularly to a method of calcining a zeolite to remove organic templating agent therefrom.

2. Backaround of the Art [3] Zeolites and molecular sieves are generally used in a wide variety of catalytic procedures In general, zeolites and modecular sieves may be prepared by a procedure which involves Forming the structure from reaction mixture that includes silica and	alumina, and often with an organic structure directing agent (often referred to as a"template"or-"templating agent") such as, but not limiting to linear amines, linear diamingi, and quaternary ammonium& salt example, such quaternary rnmonium salt may, be tetraet. hylammoium hydroxide. The organic structure directing agent can be removed from the zeolite by a heat treatment process, often referred to as a mlion", at an elevated temperature. The acid form of the formed zeolite structure or molecular sieve is then produced by ion exchange, such as, but not limited to, ammonium exchange, followed by further calcinations. In some processes, the ammonium exchange step occurs before the calcination, thereby simplifying the sequence of steps. In many cases, the (additional) heat treatment, also referred to as calcination, is executed subsequent to a forming step. In this forming or shaping step, the zeolite or molecular sieve is produced into a shape to allow use in for example fixed bed catalytic operation.

[4] In prior methods of calcining the zeolite is heated in tray calciners or in rotary calciners to remove the templating agent. However the known methods suffer from drawbacks. In particular, it is possible to	develop hot spots of uneven temperature.

These hot spots result in a non-uniform organic decomposition and low activity product. Moreover, decomposition or combustion of the organic template 'can produce water vapor, which results in steaming, in certain regions. Steaming can result in localized dealumination of the catalyst, with a change in acid sites and catalyst activity. Such irregularities can adversely affect catalyst performance in certain conversion processes.

[5] In the current art, it has been recognized that the state or characteristics of the zeolite or molecular sieve may be effected by the final heat treatment step. However, it has not been recognized that, in the heat treatment to remove the organic structure directing agent,  the performance of the zeolite or molecular sieve is affected

2

significantly by changing the state or characteristics of the zeolite or molecular sieve materials.

[6] U. S. Patent No. 5,258, 570 teaches that the catalytic activity of zeolite beta can be improved by activating the formed zeolite by heating at elevated temperatures of from about 600°C to 675°C in order to reduce so-called"strong"acid sites. In accordance with U. S. Pat. No. 5,258, 570, zeolite beta produced by conventional procedures is specifically treated to reduce acid sites to thereby increase catalyst activity.

[7] Contrary, to what is taught, in U. S. Patent No.

5,258, 570, it has surprisingly been found that controlled heat treatment or calcination to remove the organic-structure directing agent and exposure of the zeolite or molecular sieve during this treatment to average temperatures preferably below 600°C is desired to create acid sites of a specific nature and strength.

These created acid sites, as can be measured by the temperature controlled desorption of ammonia, are surprisingly found to significantly enhance catalytic performance in reactions,, such as, but not limited to,, hydrocarbon conversion technologies, and environmental abatement technologies.

[8] What is needed is a method of catalyst preparation which avoids the drawbacks of prior calcining methods in order to achieve better catalyst performance.

SUMMARY OF THE INVENTION [9] A method is provided herein for treating zeolite particles to remove organic templating agent therefrom.

The method comprises calcining the zeolite particles in a fluidized-bed at a

temperature of no higher than about 600°C for a period of time sufficient to remove

at least about 50% of the organic templating agent.	

The method provides a catalyst having superior activity.  

BRIEF DESCRIPTION OF THE DRAWINGS [10] Various-embodiment are described herein with reference to the drawings – wherein  FIG. 1 is a diagrammatic illustration of a fluidized-bed reactor for calcining the _catalyst in accordance with the invention.

DETAILED DESCRIPTION OF PREFERRED EMBODIMENT (S) [12] The present invention employs a fluidized-bed reactor to effect calcining of a zeolite catalyst to remove organic templating agents, or"structure directing agents. "As used herein, the term"zeolite" includes molecular sieves.

  				3

[13] U. S. Patent Application Serial No.'09/981, 926, filed October 17,2001, which is herein incorporated by reference, teaches that the performance of a zeolite is significantly affected by changing the state or characteristics of the zeolite. Controlled heat treatment or calcining to remove the organic templating agent in the zeolite creates acid sites of a specific nature and strength, and an average pore structure of a specific volume and-size.

[14] The current working model is that the so-called "strong acid sites"are reduced primarily as a result of a loss of a specific type of tetrahedral aluminum.

As a result, in accordance with an aspect of the present invention, r in producing a zeolites or molecular sieve, processing conditions that reduce the amount of the specific type of tetrahedral aluminum and thereby reduce the number of strong acid sites should be minimized or avoided in order to provide for improved catalyst activity. As hereinabove indicated, in order to minimize the loss of the specific tetrahedral aluminum and thereby maintain a certain minimum amount of strong acid sites, the conditions at which the templating agent is removed should be controlled so as to reduce and/or eliminate exposure to temperatures above about 600°C for a prolonged period of time. In addition, in a preferred embodiment steaming should be avoided, for example (but not limited to), by slow heating to the final calcination temperature.

[15] Moreover, processing of the zeolites or molecular sieve after the removal of the templating agent should also be. controlled to reduce and/or eliminate exposure to temperatures above about 600°C,. For example, the exchange steps and final calcination of the ion exchanged zeolite or molecular sieve should occur at moderate temperatures. Ion exchange includes, but is not limited to, exchange of Na with NH4N03 to produce the NH4-form of the zeolite or molecular sieve. In addition, use of organic agents (e. g. , to increase physical strength, to facilitate extrudability, etc.) in procedures for extruding the zeolites or molecular sieve into a desired shape or form should also be minimized or avoided.

[16] The prior art did not recognize that strong acid sites in zeolites and molecular sieves increase catalytic activity and that processing conditions for producing zeolites and molecular sieves should be controlled to prevent loss of strong acid sites. In the prior art, processing steps after formation of the zeolites or molecular sieve reduced the number of strong acid sites to values below those of the present invention, and such reduction resulted in a reduction in catalytic activity.

[17] More particularly, in a preferred embodiment the zeolite or molecular sieve is one that contains silica and alumina in a silica to alumina molar ratio of. 6: 1 or higher or 30:1 or higher that is prepared by use of a templating or organic structure directing agent that includes an organic nitrogen compound. As representative but

4

non-limiting examples of zeolites there may be mentioned: zeolite beta, zeolite L, TEA-mordenite, MCM-22, MCM-36, MCM-39, MCM-41, MCM-48, PSH-3, ZSM-5, Breck-6 (also known as EMT), ZSM-11, ZSM-12, ZSM-22, ZSM-23, ZSM-35, ZSM-48, SSZ-32, TUD-1, etc. A preferred zeolite is zeolite beta although the invention is not limited to the preferred zeolite.

Zeolite beta is commercially available, and methods for preparing or modifying zeolite beta are disclosed, for example, in U. S. Patent Nos. 3,308, 069,5, 116,794, 5,139, 759,5, 164,169, 5,164, 170,5, 256,392, 5,258, 570, 5,427, 765,5, 457,078, 5,980, 859 and 6,004,527.

[18] The zeolites and molecular sieves of the present invention may be combined with other materials, as known in the art. For example, zeolites and molecular sieves may optionally be metal cation exchanged following the hydrogen forming cation exchange. If the zeolites and molecular sieves are metal cation exchanged after the hydrogen forming cation exchange, the zeolites or molecular sieve component thereof preferably includes a number of acid sites as hereinabove described. As representatives of metal cations, there may be mentioned cations of group IIA, group IIIA, groups IIIB to VIIB. The use of such metal cations is known in the art and the incorporation of such additional metal cations, and the amount thereof is deemed to be within the skill of the art from the teachings herein. Similarly, the zeolites or molecular sieve may be employed with one or more inorganic oxide matrix components, which is generally combined with zeolites and molecular sieves during the exchange with a metal cation if used. Such matrix components are general inorganic oxides such as silica-aluminas, clays, aluminas, silicas, etc. The matrix may be in the form of a sol, hydrogel or gel and is generally an alumina, silica or silica-alumina component such as a conventional silica-alumina catalyst. The matrix may be catalytically active or inert. In a preferred embodiment, when combined with a matrix, the zeolite component has a number of strong acid sites, as herein described.

[19] In accordance with a further aspect of the present invention, zeolites having an improved catalytic activity may be produced by increasing the strong., acid sites thereof. In this respect, during the procedures for producing zeolites, and in particular the procedure for removing the organic nitrogen templating agent, the conditions employed therein should be controlled to preserve strong acid sites. In this respect, strong acid sites are maintained by employing process conditions which prevent loss of those sites that are proven to be beneficial in catalytic conversion applications. While not wishing to be bound to any particular theory, it is believed that those sites can be ascribed to be a specific kind of tetrahedral aluminum sites in the zeolite structure.

[20] In this respect, in removing the organic nitrogen templating agent (in general, at least 50% thereof is removed and in a preferred embodiment substantially all is

5

removed), heating during calcination is controlled to prevent exposure to average temperatures of above 600°C. The calcining temperature is preferably no more than about 575°C, more preferably no more than about 550°C, and most preferably no more than about 500°C.

Moreover, in a preferred embodiment, heating is carefully controlled to avoid local overheating to temperatures above about 575°C.

[21] In a preferred embodiment of the invention, during calcining the temperature is raised gradually, for example, at a rate of no more than about 10°C/min, more preferably no more than about 5°C/min to an intermediate temperature (e. g., about 120°C), held for a period of time at that temperature, and then gradually raised again to the calcining temperature.

[22] In accordance with the present invention, the zeolite containing an organic template is calcined by heating to a controlled temperature in a fluidized-bed reactor.

[23] Referring now to FIG. 1, a fluidized-bed reactor 100 suitable for use in the invention includes a generally tubular vessel 101 having an upper outlet 102 and a bottom inlet 103. In a preferred embodiment the tubular vessel can be fabricated from quartz or other high temperature material (e. g., metals or ceramics).

A porous fritted disk 104 is disposed across the inner diameter of the vessel 101 in the vicinity of the bottom inlet 103 for supporting a bed of catalyst particles 10. The porous disk can be fabricated from quartz, ceramic, metal, or other suitable material.

Vessel 101 can be supported by a tripod 105, or any other suitable means. A conduit 106 has a conduit inlet 107 and extends to the bottom inlet 103 of vessel 101. Conduit 106 communicates gas of a controlled temperature to the interior of vessel 101. The hot gas passes through the porous disk into bed of catalyst particles at such a velocity that the catalyst particles become fluidized. Typically, gas velocity can range from about 50 ml/min to about 2,000 ml/min, depending on, for example, the size and density of the fluidized particles.

[24] The gas used to fluidize the catalyst bed generally contains at least some oxygen and can be, for example, air or a mixture of an inert gas (e. g., nitrogen, helium, argon, etc. ) with oxygen, wherein the oxygen concentration of the mixture is up to about 28% by volume.

[25] As hereinabove described, in order to maintain strong acid sites, the processing conditions should be controlled to avoid exposing the zeolite or molecular sieve to elevated temperatures for a prolonged period of time.

6

[26] The zeolites and molecular sieves of the present invention may be employed for catalytically converting a feedstock wherein the zeolites or molecular sieve forms all or a portion of a catalyst in a reaction zone. A feedstock is introduced into the reaction zone for contact with the catalyst under conditions effective to convert the feedstock into a desired product.

[27] The amount of zeolite or molecular sieve catalyst in the reaction zone may vary over a wide range depending, for example, on the specific processing application involved. A particularly suitable process is aromatic alkylation such as the alkylation of benzene with ethylene to produce ethylbenzene or the alkylation of benzene with propylene to produce cumene.

[28] The aromatic alkylation process may be carried out in a batch, semi-continuous, or continuous fashion.

The processes can be conducted in a single reaction zone or a number of reaction zones arranged in series or in parallel, or they may be conducted intermittently or continuously in an elongated tubular zone or a number of such'zones. When multiple reaction zones are employed, it may be advantageous to employ one or more of such zeolite catalyst compositions in series to provide for a desired product mixture. Owing to the nature of the hydrocarbon conversion process, it may be desirous to carry out the certain processes by use of the zeolite catalyst compositions in a dynamic (e. g., fluidized or moving) bed system or any system of a variety of transport beds rather, than in a fixed, bed system. Such systems would readily provide for any regeneration (if required) of the zeolite beta catalyst compositions after a given period of time. If regeneration is required, the zeolite beta catalyst compositions can be continuously introduced as a moving bed to a regeneration zone where they can be regenerated, such as for example by removing carbonaceous materials by oxidation in an oxygen-containing atmosphere. In the preferred practice of some hydrocarbon conversion processes, the zeolite beta catalyst compositions will be subject to a regeneration step by burning off carbonaceous deposits accumulated during reactions.

[29] The invention will be further described with respect to the following examples. However, the scope of the invention is not limited thereby. Unless / otherwise indicated all parts and. percentages are by weight.

[30] In order to demonstrate the invention in the following examples, a laboratory scale fluidized-bed apparatus 100 as shown in FIG.-l was employed to treat the catalyst to remove the organic template. The vessel 101 was fabricated from quartz tubing having a 25.4 mm outer diameter and a 18.0 mm inner diameter.

7

The lengthwise dimension H-l from the top of the vessel 101 at outlet 102 to the position of the porous disk 104 was 175 mm. The length H-2 from the porous disk 104 to the bottom inlet 103 was 40 mm. The legs of the tripod support 105 had a length H-3 of 47 mm. The conduit 106 was fabricated from a 6 mm outer diameter quartz tube. Length H-4 of conduit 106 was 500 mm.

The conduit 106 was supported by quartz rod 108 which was fixed at one end to vessel 101.

[31] The fluidized-bed reactor 100 was placed in a furnace which was heated to the temperature indicated in. the Examples.

[32] The top opening 107 of the conduit 106 protruded from a. small opening in the top of the furnace and was connected to valves, flow meter and/or flow controllers, and a source of air or oxygen/nitrogen mixture for gas flow through the catalyst fluidized- bed.

[33] Temperature Programmed Ammonia Desorption, "Ammonia TPD", was used to measure strong acidity sites in the catalyst and was carried out in a micro-reactor/ mass spectrometer unit, an online analysis system combining a quartz micro-reactor and a quadrupole mass spectrometer (Hiden : Analytical HPR-20).

[34] About 40 mg powder sample was used, and the final result was corrected to a dry basis after moisture has been taken into account. The sample was first calcined in air with a flow rate of 50 ml/min at 400°C for 30 minutes and then cooled down to 125°C in 50 ml/min flowing He and held for 10 minutes. Ammonia adsorption was carried out at 125°C in a gas mixture of 1. 0% NH3 in He with a flow rate of 50 ml/min for 30-35 minutes.

Then, the sample was purged with 50 ml/min He at 125°C for 4 hours. The weakly adsorbed ammonia, which is a function of adsorption temperature, time and ammonia concentration, was almost completely removed. Ammonia TPD starts from 125 to 700°C at a heating rate of 10°C/min and a He flow rate of 50 ml/min. Mass number 16 was used for quantification to eliminate any interference from water signal. Immediately after each TPD run, quantification of ammonia desorption was based on the calibration of the mass spectrometer with 1.0% NH3. As measured by ammonia TPD, zeolite treated in accordance with the invention has a strong acidity of at least about 0.55 NH3 mmol/g ; more preferably at least about 0.60 NH3 mmol/g, and most preferably at least about 0.65 NH3 mmol/g.

[35]. Surface'area, pore volume, and pore diameter of the catalyst samples were measured by standard measurement techniques.

8

[36] Zeolite beta samples were obtained commercially from Zeolyst International Co. of Valley Forge, PA.

[37] Virtually any hydrocarbon-conversion process which is capable of being catalyzed by a zeolite or molecular sieve catalyst composition could benefit from this invention. Illustrative exemplification of the present invention can be shown for aromatic alkylation. Two industrially important aromatic alkylation processes are the production of ethylbenzene and the production of cumene. Catalyst alkylation activity was tested in one or both of the following reactions.

[38] I. Benzene alkylation with ethylene to form ethylbenzene.

[39] The catalytic activity of the zeolite catalysts were evaluated in the model reaction of benzene alkylation with ethylene to form ethylbenzene. The test reactor was a recirculating differential fixed bed reactor. The test conditions were a pressure of 350 psig and a temperature of 190°C, and the recirculation rate was 200 grams/min. The test feed contained 0.35 wt. % ethylene dissolved in benzene with a feed rate of 6.0 grams/min.

[40] The catalyst charge was 1.0 gram with a particle size of-12 to +12 mesh, derived from 1.6 mm extrudates containing 80 wt% zeolite. The test was carried out for 7 to 8 hours with samples taken every 30 minutes for analysis by gas chromatography ("GC"). The first- order reaction rate constant, kEB, was calculated at 190°C to represent catalyst activity for the alkylation of benzene with ethylene to produce ethylbenzene.

Zeolite treated in accordance with the method of the invention typically has a kEB (at 190°C) of at least about 0.75, preferably at least about 1.0, and more preferably at least about 1.6.

[41] II. Benzene alkylation with propylene to form cumene.

[42] This reaction was conducted in a manner similar to that of benzene alkylation with ethylene and with the same test equipment except that the feed contained 0. 35% wt% propylene dissolved in benzene and the reaction temperature was 170°C. The first-order reaction rate constant, kCut was calculated at 170°C to represent catalyst activity for the alkylation of benzene with propylene to produce cumene. Zeolite treated in accordance with the method of the invention typically has a kcu (at 170°C) of at least about 5.0, preferably at least about 6. 0, and more preferably at least about 7.0.

EXAMPLE 1 [43] Zeolite beta crystals which still contained some organic templating agent were loaded into the fluidized-bed reactor was described above. The reactor

9

was placed inside a Fisher Precision furnace and a gas mixture containing 5% oxygen and 95% nitrogen was made to flow through the bed of zeolite at a rate of 480 ml/min, which was sufficient to fluidize the bed. For calcination of the zeolite the temperature of the fluidized-bed was raised at 1°C per minute to 120°C, held for 1 hour, then raised again at 1°C minute to 550°C, held for 10 hours, and finally cooled at the rate of 5°C/min to room temperature. The resulting calcined zeolite was then ion exchanged in a 0.1 Molar aqueous solution of ammonium nitrate at room temperature. After filtration and washing the ion exchanged sample was dried at 120°C.

[44] The dried ion exchanged zeolite powder was then mixed with appropriate amount of Nyacol® alumina sol so that the final calcined product contains a zeolite concentration of about 80 wt %. The paste was"dried at 90°C for 1 hr and then calcined with the following program: 5°C/min to 120°C, held for 1 hr, 5°C/min to 500°C, held for 5 hr, 5°C/min to room temperature. The calcined pastes were crushed and sieved to +20/-12 mesh size, of which 0.76 gram, designated as Sample 1, was loaded into the alkylation reactor for performance evaluation.

[45] The test results of Sample 1 are set forth below as follows: Sample 1 [46] Catalyst activity, kE3 @ 190°C (cm3/g. s) 1.94 EXAMPLE 2 [47] Zeolite beta crystals which still contained some organic templating agent were loaded into the fluidized-bed reactor and calcined in the same manner as in EXAMPLE 1 except that air was-used as the fluidizing gas, and the temperature was ramped up at the rate of 5°C/min to 120°C, held for 1 hour, then heated again at the rate of 5°C/min to a temperature of 550°C, held for 3 hours, then cooled at 5°C/min to room temperature.

[48] The calcined zeolite was ion exchanged in the same manner as described in EXAMPLE 1 and formed into an extrudate with Nyacol® alumina in the same manner as described in EXAMPLE 1. The resulting catalyst, designated as Sample 2, was tested for acid sites by ammonia TPD (as described above, surface area and pore volume and both ethylbenzene alkylation activity (kerb) and cumene alkylation activity (kCu) and had the following characteristics:

Sample 2

[49]	Strong acidity  (NH3 mrnol/g}	0.61

[50]	S„„  fmVg}	499.

[51]	Pore volume  !cc/g)	0.72,4

[
[53]	Catalyst activity km @  190°C	{cm3/q.s)  2.16

[54]	Catalyst activity kw @  1708C	{cmVg.s)  8.06

10

EXAMPLE 3 [55] Zeolite beta crystals which still contained some organic templating agent were calcined in the same manner as set forth in EXAMPLE 2. The calcined zeolite was formed into a catalyst extrudate in the same manner as set forth in EXAMPLE 2, and was designated as Sample 3 and then tested for acid sites, surface area, pore volume, pore size and ethylbenzene alkylation in the same manner as set forth in EXAMPLE 2. Sample 3 had the following characteristics.

Sample 3

[56]  Strong acidity .(NH3 mmdl/g)	0.67

1573  3m  (mVg)	538

[58]  Fore volume  (cc/g)  .	0,828

[59| Avg.  Pore diameter  (A)	113

[60] Catalyst activity km 8 190 *C	(cm3/g»s)'  1.61

The following Comparative Examples are not in accordance with the invention.

COMPARATIVE EXAMPLE A [62] Zeolite beta crystals which still contained organic template were calcined in a tray calciner. The tray calciner. was obtained from Pade. It-Therm GmbH of Leipzig Germany under the model number REU 240-750. A layer of zeolite beta of about 1/8 inch thickness was placed on the ceramic tray of the calciner. The zeolite beta was heated from room temperature to 120°C at a rate of 5°C/min, held for 1 hour, then heated to 550°C/min at 5°C/min, held at that temperature for 10 hours, then cooled to room temperature at the rate of 5°C/min.

[63] The calcined zeolite was formed into a catalyst extrudate in the same manner as set forth in the Examples-above. The calcined zeolite was designated as Sample 4 and then tested for acid sites, surface area, pore volume, pore size and ethylbenzene alkylation in the same manner as set forth in the Examples above.

Sample 4 had the following characteristics :

Sample 4

[64]	Strong acidity  (NH3 mmol/g)	0.58

[653	Sm  (mVg)	524

[66j	Pore volume  (cc/g)  o	0.758

[67]	Jlvg.  Pore diameter  {A)	107

[68]	Catalyst activity k^ ® 190°C	{cmVg.s)  0.75

COMPARATIVE EXAMPLE B [69] Zeolite beta crystals which still contained organic template were calcined in the same manner as COMPARATIVE EXAMPLE A. The calcined zeolite, designated as Sample 5, was formed-into a catalyst extrudate in the

11

same manner as set forth in the Examples set forth above, and was tested for both ethylbenzene alkylation and cumene alkylation activity.

Sample 5 had the following characteristics:

Sample 5

[70] Catalyst activity, km  @ 190°C (cmVg.s) 0.80 [71] Catalyst activity, k^ 9.  170°C (cm^/g.s)  2.48

COMPARATIVE EXAMPLE C [72] Zeolite beta crystals which still contained organic template were calcined in a Thermocraft 6" electric rotary calciner (Model No. 2825-108-47h) at a rotation rate 3 RPM, feed rate of 25g/min and temperature of 1050°F (566°C).

[73] The calcined zeolite was formed into a catalyst extrudate in the same manner as in the Examples above and designated as Sample 6, and was tested for ethylbenzne alkylation activity. Sample 6 had the following characteristic.

Sample 6 [74] Catalyst activity, kEB @ 190°C (cm3/g. s) 0.81 COMPARATIVE EXAMPLE D [75] A sample of already calcined zeolite beta obtained commercially was tested for. acid sites, surface area, pore volume and pore size in the same manner as the Examples given above. The zeolite was formed into catalyst extrudates in the same manner as the Examples and designated as Sample 7, and was tested for ethylbenzene alkylation activity. Sample 7 had the following characteristics:

Sample 7

[76]	Strong acidity  {NH3 mmol/g)	0.36

[77]	Sarf (m7g>	46€

(78]	Pore volume  (cc/gj	0.492

[79]	ftvg.  Pore diameter  (A)	75

[00]	Catalyst activity km % 190*C	(cmVg.s)  0.34

COMPARATIVE EXAMPLE E [81] The same commercial zeolite beta as in COMPARATIVE EXAMPLE D was formed into, a'catalyst extrudate and designated as Sample 8, and was tested for cumene alkylation activity. Sample 8 had the following characteristic: Sample 8 [82] Catalyst activity, kcu @ 170°C (cm3/g. s) 1.43 [83] These results show that the method of the present invention employing a fluidized bed to calcine the catalyst provides a far superior catalyst having at least twice the catalytic activity for ethylbenzene alkylation as opposed to calcining methods employing tray or rotary calciners. For example, EXAMPLES 1,2 and 3

12

exhibit kEB values (at 190°C) of 1.94, 2.16, and 1.61, respectively, whereas COMPARATIVE EXAMPLES A, B and C had kEB values (at 190°C) of 0.75, 0.80 and 0.81 respectively. The commercial zeolite beta of COMPARATIVE EXAMPLE D had a kEB value (at 190°C) of only 0.34. Similarly, Sample 2 of EXAMPLE 2 had a kcu (at 170°C) of 8.06 as compared with 2.48 for COMPARATIVE EXAMPLE B and 1.43 for COMPARATIVE EXAMPLE [84] Moreover, Samples 2 and 3 of the present invention exhibited stronger acidity as measured by ammonia TPD than that of commercial zeolite beta.

[85] While the above description contains many specifics, these specifics should not be construed as limitations on the scope of the invention, but merely as exemplifications of preferred embodiments thereof.

Those skilled in the art will envision many other possible variations that are within the scope and spirit of the invention as defined by the claims appended hereto.

13

We Claim:

1. A zeolite having an AAI of at least 1.2 prepared by a process including the removal of a tetraethylammonium templating agent wherein said process comprises the calcining of the zeolite at a temperature of no greater than 550°C. in a fluidized bed unit under temperature control conditions wherein after removal of the tetraethylammonium templating agent the zeolite has an AAI of at least 1.2, wherein said zeolite is selected from the group consisting of zeolite beta, TEA-mordenite and TEA-ZSM-12.

14

ABSTRACT

A method for treating zeolite particles to remove organic.templating agent therefrom is accomplished by calcining the zeolite particles in a fluidized-bed at a temperature of no more than about 600° for a period of time sufficient to remove at least about 50 % of the organic templating agent

To

The Controller of Patent

The Patent Office

Mumbai

16

1 2 JAN 2007

Documents:

				1121-mumnp-2005-abstract(12-1-2007).doc

				1121-mumnp-2005-abstract(12-1-2007).pdf

				1121-mumnp-2005-abstract.doc

				1121-mumnp-2005-abstract.pdf

				1121-mumnp-2005-cancelled pages(12-1-2007).pdf

				1121-mumnp-2005-claims(granted)-(12-01-2007).doc

				1121-mumnp-2005-claims(granted)-(12-1-2007).doc

				1121-mumnp-2005-claims(granted)-(12-1-2007).pdf

				1121-mumnp-2005-claims.doc

				1121-mumnp-2005-claims.pdf

				1121-mumnp-2005-correspondence(12-1-2007).pdf

				1121-MUMNP-2005-CORRESPONDENCE(25-11-2008).pdf

				1121-mumnp-2005-correspondence(ipo)-(6-11-2008).pdf

				1121-mumnp-2005-correspondence-others.pdf

				1121-mumnp-2005-correspondence-received-101005.pdf

				1121-mumnp-2005-correspondence-received-110107.pdf

				1121-mumnp-2005-correspondence-received-141005.pdf

				1121-mumnp-2005-correspondence-received-141205.pdf

				1121-mumnp-2005-correspondence-received-161105.pdf

				1121-mumnp-2005-correspondence-received-231205.pdf

				1121-mumnp-2005-correspondence-received.pdf

				1121-mumnp-2005-description (complete).pdf

				1121-mumnp-2005-form 1(11-10-2005).pdf

				1121-MUMNP-2005-FORM 1(25-11-2008).pdf

				1121-mumnp-2005-form 13(25-11-2008).pdf

				1121-mumnp-2005-form 18(11-10-2005).pdf

				1121-MUMNP-2005-FORM 18(25-11-2008).pdf

				1121-mumnp-2005-form 2(granted)-(12-01-2007).doc

				1121-mumnp-2005-form 2(granted)-(12-1-2007).doc

				1121-mumnp-2005-form 2(granted)-(12-1-2007).pdf

				1121-MUMNP-2005-FORM 2(TITLE PAGE)-(25-11-2008).pdf

				1121-mumnp-2005-form 3(11-10-2005).pdf

				1121-mumnp-2005-form 3(12-1-2007).pdf

				1121-MUMNP-2005-FORM 3(25-11-2008).pdf

				1121-mumnp-2005-form 5(10-10-2005).pdf

				1121-mumnp-2005-form 5(12-1-2007).pdf

				1121-MUMNP-2005-FORM 5(25-11-2008).pdf

				1121-mumnp-2005-form-1.pdf

				1121-mumnp-2005-form-18.pdf

				1121-mumnp-2005-form-2.doc

				1121-mumnp-2005-form-2.pdf

				1121-mumnp-2005-form-3-ver-101005.pdf

				1121-mumnp-2005-form-3.pdf

				1121-mumnp-2005-form-5-ver-101005.pdf

				1121-mumnp-2005-form-5.pdf

				1121-mumnp-2005-form-pct-ib-308.pdf

				1121-mumnp-2005-form-pct-ib-311.pdf

				1121-mumnp-2005-form-pct-ib-373.pdf

				1121-mumnp-2005-form-pct-ipea-237.pdf

				1121-mumnp-2005-form-pct-ro-101.pdf

				1121-mumnp-2005-pct-search report.pdf

				abstract1.jpg

« Previous Patent

Next Patent »

Patent Number	225300	

Indian Patent Application Number	1121/MUMNP/2005	

PG Journal Number	07/2009	

Publication Date	13-Feb-2009	

Grant Date	06-Nov-2008	

Date of Filing	11-Oct-2005	

Name of Patentee	LUMMUS TECHNOLOGY INC.	

Applicant Address	1515 Broad Street, Bloomfield, NJ 07003 (US)	

Inventors:

#	Inventor's Name	Inventor's Address	

1	YEH, CHUEN, Y.	15 STRATFORD CIRCLE, EDISON, NJ 08820, U.S.A.	

2	GAO, XINGTAO	17 VENTNOR DRIVE, EDISON, NJ 08820, U.S.A.	

3	CORMIER, WILLIAM, E	2044 HOLLIS ROAD, LANSDALE, PA 19446 U.S.A.	

4	PASQUALE GARY M.	624 WHITTAKER PLACE LANSDALE, PA 19446 U.S.A.	

PCT International Classification Number	B01D 53/02	

PCT International Application Number	PCT/US2004/012460	

PCT International Filing date	2004-04-23	

PCT Conventions:

#	PCT Application Number	Date of Convention	Priority Country	

1			NA	

© All Indian Patents, 2013-2021.

  Patent data available in the public domain from Indian Patents Office, Department of Industrial Policy and Promotions, Ministry of Commerce and Industry, Government of India.
