Repository: anandvc/allindianpatents

File: patents/225410-prepolymerised-catalyst-components-for-the-polymerization-of-olefins.html
Indian Patents. 225410:PREPOLYMERISED CATALYST COMPONENTS FOR THE POLYMERIZATION OF OLEFINS

Indian Patents

Recently Granted Patents

  Recently Published Patents

Title of Invention	PREPOLYMERISED CATALYST COMPONENTS FOR THE POLYMERIZATION OF OLEFINS

Abstract	The invention provides new prepolymerized catalyst components for the (co) polymerization of olefins CH2=CHR, wherein R is hydrogen or a C1-C12 alkyl group, characterized by comprising a solid catalyst component, comprising Ti, Mg, halogen and an electron donor compound, being capable of yielding, under standard polymerization conditions, a propyiene homopolymers having an insolubility in xylene at 25C higher than 90%, which is prepolymerized with ethylene to such an extent that the amount of the ethylene prepolymer is up to 100g per g of said solid catalyst component. These such catalyst components allow to obtain a high catalyst activity, a high isotactic index and are not affected by aging.	

Full Text	"PREPOLYMERIZED CATALYST COMPONENTS FOR THE POLYMERIZATION

OF OLEFINS"

The present invention relates to catalyst components for the polymerization of olefins

CH2 = CHR, wherein R is hydrogen or a hydrocarbon radical having 1-12 carbon atoms,

the catalysts obtained therefrom and their use in the polymerization of said olefins.

In particular the catalyst components of the present invention are very suitable for the

preparation of crystalline propylene (co)polymers by using gas-phase, slurry or bulk

(co)polymerization processes.

High-yield catalyst components for the polymerization of olefins and in particular for

propylene are known in the art. They are generally obtained by supporting, on a

magnesium dihalide, a titanium compound and an electron donor compound as a selectivity

control agent. Said catalyst components are then used together with an aluminum alkyl and,

optionally, another electron donor (external) compound in the stereospecific polymerization

of propylene. Depending on the type of electron donor used the stereoregularity of the

polymer can vary. However, the stereospecific catalysts of interest should be able to give

polypropylene (co)polymers having isotactic index, expressed in terms of xylene

insolubility, of higher than 90%.

Said catalyst components, and the catalysts obtained therefrom, are largely used in the

plants for the (co)polymerization of propylene both operating in liquid phase (slurry or

bulk) and in gas-phase. However, the use of the catalyst components as such is not

completely satisfactory. Indeed, problems such as formation of polymers with irregular

morphology and in particular of fines, low bulk density and low catalyst activity are

experienced when plants operate with catalyst components as such.

In order to solve these problems, an additional prepolymerization line may be included, in

which the catalyst is prepolymerized under controlled conditions, so as to obtain

prepolymerized catalysts having good morphology. After prepolymerization, the catalysts

also increase their resistance in such a way that the tendency to break under polymerization

conditions is decreased. As a consequence, also the formation of fines is reduced.

Moreover also the activity of the catalyst and the bulk density of the final polymers results

to be improved. The use of this additional line, however, makes the plant operations and

design more complex and costly; in certain cases it is therefore desirable to avoid it.

One of the alternative solutions is that of supplying the plants directly with a

prepolymerized catalyst which can be prepared in another facility. This solution requires

the preparation of a prepolymerized catalyst meeting certain requirements such as easy

preparation and handling, easy stocking operability, absence or minimal reduction of

activity with time (aging) preferably coupled with a basic high activity.

USP 5,641,721 discloses a method for preparing a prepolymerized catalyst comprising (i)

the preparation of a procatalyst composition by depositing a transition metal compound on a

suitable support, (ii) mixing said procatalyst composition with a viscous substance and then

prepolymerizing said procatalyst composition with a monomer in the presence of said

viscous substance. The viscous substance has a viscosity of from 1000 to 15000 cP while

the monomer used is propylene. Albeit it is alleged that the catalyst activity is unchanged

after 5 months, it appears that the selectivity is decreased. Moreover, the prepolymerization

in such a viscous substance makes the preparation of the prepolymerized catalyst complex

and, in addition, leads to a low catalyst activity.

It has now surprisingly been found that by carrying out the prepolymerization with a

specific monomer it is possible to obtain a catalyst for the polymerization of olefins which

has a high catalyst activity, a high isotactic index and which is not affected by aging.

It is therefore an object of the present invention a prepolymerized catalyst component for

the (co)polymerization of olefins CH2 = CHR. wherein R is hydrogen or a C1-C12 alkyl

group, characterized by comprising a solid catalyst component, comprising Ti, Mg,

halogen and an electron donor compound, being capable of yielding, under standard

polymerization conditions, a propylene homopolymer having an insolubility in xylene at

25°C higher than 90%, which is prepolymerized with ethylene to such an extent that the

amount of the ethylene prepolymer is up to 100g per g of said solid catalyst component.

Preferably the amount of ethylene polymer is less than 15 g and more preferably said

amount is less than 5 g per g of solid catalyst component.

In particular, the catalyst components comprise a titanium compound, having at least a Ti-

halogen bond and the above mentioned electron donor compound supported on a Mg halide.

The magnesium halides, preferably MgCl2, in active form used as a support for Ziegler-

Natta catalysts, are widely known from the patent literature. Patents USP 4,298,718 and

USP 4,495,338 were the first to describe the use of these compounds in 7,iegler-Natta

catalysis. It is known from these patents that the magnesium dihalides in active form used

as support or co-support in components of catalysts for the polymerization of olefins are

characterized by X-ray spectra in which the most intense diffraction line that appears in the

spectrum of the non-active halide is diminished in intensity and is replaced by a halo whose

maximum intensity is displaced towards lower angles relative to that of the more intense

line.

The preferred titanium compounds used in the catalyst component of the present invention

are TiCl4 and TiCl3; furthermore, also Ti-haloalcoholates of formula Ti(OR)n-yXy, where n

is the valence of titanium and y is a number between 1 and n, can be used.

The internal electron-donor compound may be selected from esters, ethers, amines and

ketones. It is preferably selected from alkyl, cycloalkyl or aryl esters of monocarboxylic

acids, for example benzoic acid, or polycarboxylic acids, for example phthalic or malonic

acid, the said alkyl, cycloalkyl or aryl groups having from 1 to 18 carbon atoms.

Moreover, it can be also selected from 1,3-diethers of formula (I):

wherein RI, RII, RIII, RIV, RV and RVI equal or different to each other, are hydrogen or

hydrocarbon radicals having from 1 to 18 carbon atoms, and RVII and RVIII, equal or

different from each other, have the same meaning of RI-RVI except that they cannot be

hydrogen; one or more of the RI-RVIII groups can be linked to form a cycle. Particularly

preferred are the 1,3-diethers in which RVII and RVIII are selected from C1-C4 alkyl radicals.

Examples of preferred electron-donor compounds are methyl benzoate, ethyl benzoate,

diisobutyl phthalate and 9,9-bis(methoxymethyl)fluorene. As explained above, however,

the internal electron donor compound must be selected in such a way to have a final solid

catalyst component capable of producing, under the standard polymerization test disclosed

below, a propylene homopolymer having an insolubility in xylene at 25°C higher than

90%.

The preparation of the solid catalyst component can be carried out according to several

methods. According to one of these methods, the magnesium dichloride in an anhydrous

state, the titanium compound and the electron donor compound of formula (I) are milled

together under conditions in which activation of the magnesium dichloride occurs. The so

obtained product can be treated one or more times with an excess of TiCl4 at a temperature

between 80 and 135°C. This treatment is followed by washings with hydrocarbon solvents

until chloride ions disappeared. According to a further method, the product obtained by co-

milling the magnesium chloride in an anhydrous state, the titanium compound and the

electron donor compound is treated with halogenated hydrocarbons such as 1,2-

dichloroethane, chlorobenzene, dichloromethane etc. The treatment is carried out for a time

between 1 and 4 hours and at temperature of from 40°C to the boiling point of the

halogenated hydrocarbon. The product obtained is then generally washed with inert

hydrocarbon solvents such as hexane.

According to another method, magnesium dichloride is preactivated according to well

known methods and then treated with an excess of TiCl4 at a temperature of about 80 to

135°C in the presence of the electron donor compound. The treatment with TiCl4 is

repeated and the solid is washed with hexane in order to eliminate any non-reacted TiCl4.

A further method comprises the reaction between magnesium alcoholates or

chloroalcoholates (in particular chloroalcoholates prepared according to U.S. 4,220,554)

and an excess of TiCl4 in the presence of an electron donor compound (I) at a temperature

of about 80 to 120°C.

Particularly preferred are the solid catalyst component prepared by reacting a titanium

compound of formula Ti(OR)n-yXy, where n is the valence of titanium and y is a number

between 1 and n, preferably TiCl4, with an adduct of formula MgCl2.pROH, where p is a

number between 0,1 and 6 and R is a hydrocarbon radical having 1-18 carbon atoms. The

adduct can be suitably prepared in spherical form by mixing alcohol and magnesium

chloride in the presence of an inert hydrocarbon immiscible with the adduct, operating

under stirring conditions at the melting temperature of the adduct (100-130°C). Then, the

emulsion is quickly quenched, thereby causing the solidification of the adduct in form of

spherical particles. Examples of spherical adducts prepared according to this procedure are

described in USP 4,399,054. The so obtained adduct can be directly reacted with the Ti

compound or it can be previously subjected to thermal controlled dealcoholation (80-

130°C) so as to obtain an adduct in which the number of moles of alcohol is generally

lower than 3 preferably between 0.1 and 2.5. The dealcoholated adduct is then suspended

in cold TiCl4 (generally 0°C); the mixture is heated up to 80-130°C and kept at this

temperature for 0.5-2 hours. The treatment with TiCl4 can be carried out one or more

times. The internal electron donor compound can be added during the treatment with TiCl4.

The treatment with the electron donor compound can be repeated one or more times.

The preparation of catalyst components in spherical form is described for example in

European Patent Applications EP-A-395083.

The solid catalyst components obtained according to the above method show a surface area

(by B.E.T. method) generally between 20 and 500 nr/g and preferably between 50 and 400

nr/g, and more preferably between 100 and 400 nr/g; a total porosity (by B.E.T. method)

higher than 0.2 cm3/g preferably between 0.2. and 0.6 cm3/g and more preferably from 0.3

to 0.5 cm3/g. The porosity (Hg method) due to pores with radius up to 10.000A generally

ranges from 0.3 to 1.5 cm3/g. preferably from 0.45 to 1 cm3/g.

A further method to prepare the solid catalyst component of the invention comprises

halogenating magnesium dihydrocarbyloxide compounds, such as magnesium dialkoxide or

diaryloxide, with solution of TiCl, in aromatic hydrocarbon (such as toluene, xylene etc.)

at temperatures between 80 and 130°C. The treatment with TiCl4 in aromatic hydrocarbon

solution can be repeated one or more times, and the internal electron donor compound is

added during one or more of these treatments. In any of these preparation methods, the

desired internal electron donor compound can be added as such or, in an alternative way, it

can be obtained in situ by using an appropriate precursor capable to be transformed in the

desired electron donor compound by means, for example, of known chemical reactions

such as esterification, transesterificution etc. Generally, the internal electron donor

compound is used in molar ratio with respect to the MgCl2, of from 0.01 to 1 preferably

from 0.05 to 0.5.

As explained above the prepolymerized catalyst component can be obtained by

prepolymerizing the solid catalyst component together with ethylene. The

prepolymerization is normally carried out in the presence of an Al-alkyl compound.

The alkyl-Al compound (B) is preferably chosen among the trialkyl aluminum compounds

such as for example triethylaluminum, triisobutylaluminum, tri-n-butylaluminum, tri-n-

hexylaluminum, tri-n-octylaluminum. It is also possible to use mixtures of

trialkylaluminum's with alkylaluminum halides, alkylaluminum hydrides or alkylaluminum

sesquichlorides such as AlEt2Cl and Al2Et3Cl3.

It has been found particularly advantageous to carry out said prepolymerization using low

amounts of alkyl-Al compound. In particular said amount can be such as to have an Al/Ti

molar ratio from 0.0001 to 50, preferably from 0.001 to 10 and more preferably from 0.01

to 1.

Moreover, it has also been found advantageous to carry out said prepolymerization in the

absence of an external donor compound.

The prepolymerization can be carried out in liquid phase, (slurry or solution) or in gas-

phase at temperatures generally lower than 80°C, preferably between -20 and 50°C.

Furthermore, it is preferably carried out in a liquid diluent in particular selected from

liquid hydrocarbons. Among them, pentane, hexane and heptane are preferred.

As explained the so obtained prepolymerized catalyst components can be used in the

polymerization of olelin.s, and in particular of propylene, allowing to obtain high activity

and polymers with high stereoregularity, high bulk density and very good morphology thus

showing their particular suitability for the liquid (bulk or slurry) and gas-phase processes.

In addition, as it is shown in the examples, aging problems are solved since the activity of

the catalyst remains unaltered or even improved in some cases, after several months of

time. Accordingly, the catalyst components of the invention are particularly suitable for the

use in liquid or gas-phase olefin polymerization plants operating without a

prepolymerization line.

In particular, said olefin polymerization processes can be carried out in the presence of a

catalyst comprising (A) the prepolymerized catalyst component; (B) an Al-alkyl compound

of the type described above and optionally (C) one or more electron donor (external)

compound.

This latter can be of the same type or it can be different from the internal donor described

above. Suitable external electron donor compounds include silicon compounds, ethers,

esters, amines, heterocyclic compounds and particularly 2,2,6,6-tetramethyl piperidine,

ketones and the 1,3-diethers of the general formula (I) given above.

Another class of preferred external donor compounds is that of silicon compounds of formula

Ra5Rb6Si(OR7)c, where a and b are integer from 0 to 2, c is an integer from 1 to 3 and the sum

(a+b+c) is 4; R5, R6, and R7, are alkyl, cycloalkyl or aryl radicals with 1-18 carbon atoms

optionally containing heteroatoms. Particularly preferred are the silicon compounds in which a

is 1, b is 1, c is 2, at least one of R5 and R6 is selected from branched alkyl, cycloalkyl or aryl

groups with 3-10 carbon atoms optionally containing heteroatoms and R7 is a C1-C10 alkyl

group, in particular methyl. Examples of such preferred silicon compounds are

methylcyclohexyldimethoxysilane, diphenyldimethoxysilane, methyl-t-butyldimethoxysilane,

dicyclopentyldimethoxysilane, 2-ethylpiperidinyl-2-t-butyldimethoxysilane and

1,1,1 .lrifluoropropyl 2-ethylpiperidinyl-dimethoxysilane, Moreover, are also preferred the

silicon compounds in which a is 0, c is 3, R6 is a branched alkyl or cycloalkyl group, optionally

containing heteroatoms, and R7 is methyl. Examples of such preferred silicon compounds are

cyclohexyltrimethoxysilane, t-butyltrimethoxysilane and thexyltrimethoxysilane.

In particular when esters of monocarboxylic acids, for example benzoates are used as

internal donors also the external donor compound is selected from this class p-ethoxy-ethyl

benzoate being the most preferred. In addition, a mixture of this donor with another one

and in particular one selected from the class of silicon compounds can be used. In this case

methylcyclohexyldimethoxysilane and dicyclopentyldimethoxysilane are most preferred.

The electron donor compound (C) is used in such an amount to give a molar ratio between the

organoaluminum compound and said electron donor compound of from 0.1 to 500, preferably

from 1 to 300 and more preferably from 3 to 100.

The above described polymerization process can be carried out under the polymerization

conditions generally known in the art. Accordingly, the polymerization is generally carried

out at temperature of from 20 to 120°C, preferably of from 40 to 80°C. When the

polymerization is carried out in gas-phase the operating pressure is generally between 0.5 and

10 MPa, preferably between 1 and 5 MPa. In the bulk polymerization the operating pressure

is generally between 1 and 6 MPa preferably between 1.5 and 4 MPa.

In any of the polymerization processes used (liquid or gas-phase polymerization) the catalyst

forming components (A), (B) and optionally (C), can be pre-contacted before adding them to

the polymerization reactor. Said pre-contacting step can be carried out in the absence of

polymerizable olefin or optionally in the presence of said olefin in an amount up to 3 g per g

of solid catalyst component. The catalyst forming components can be contacted with a liquid

inert hydrocarbon solvent such as propane, n-hexane, or n-heptane at a temperature below

about 60°C and preferably from about 0°C to 30°C for a time period of from 10 seconds to

60 minutes.

When n gas-phase polymerization process is used, it can be carried out according to known

techniques operating in ore or more reactors having a fluidized or mechanically agitated bed.

Inert fluids such as nitrogen, or low hydrocarbons like propane, can be used both as a

fluidization aid and in order to improve the thermal exchange within the reactors. In addition,

also techniques increasing the removal of the reaction heat comprising the introduction of

liquids, optionally in mixture with gas, into the reactors, can be used. Preferably the liquids

are fresh or make-up monomers. Such techniques are disclosed for example in EP-A-89691,

EP-A-241947, USP 5,352,749, WO94/28032 and EPA-695313.

The following examples are given in order better illustrate the invention without limiting it.

EXAMPLES

Characterization

Determination of X.I.

2.5 g of polymer were dissolved in 250 ml of o-xylene under stirring at 135EC for 30

minutes, then the solution was cooled to 25°C and after 30 minutes the insoluble polymer was

filtered. The resulting solution was evaporated in nitrogen flow and the residue was dried and

weighed to determine the percentage of soluble polymer and then, by difference, the X.I. %.

General procedure for the standard propylene polymerization test

A 4-liter steel autoclave equipped with a stirrer, pressure gauge, thermometer, catalyst-

feeding system, monomer feeding lines and thermostatting jacket, was used. The reactor was

charged with 0.01 g of solid catalyst component and with TEAL, and cyclohexyl-methyl

dimethoxy silane in such amounts to give an Al/Donor molar ratio of 20. Moreover, 3.2 1 of

propylene, and 1.5 1 of hydrogen were added. The system was heated to 70°C over 10 min.

under stirring, and maintained under these conditions for 120 min. At the end of the

polymerization, the polymer was recovered by removing any umeacted monomers and was

dried under vacuum.

Determination of Melt Index

ASTM D 1238 condition "L"

Examples 1-2 and comparison example 3

Preparation of Solid Catalyst Component

Into a 500 ml four-necked round flask, purged with nitrogen, 250 ml of TiC14 were

introduced at 0°C. While stirring, 10 g of microspheroidal MgCl2.C2H5OH containing

about 54%weight of alcohol were added. The flask was heated to 40°C and 6 mmoles of

diisobutylphthalate were thereupon added. The temperature was raised to 100°C and

maintained for two hours, then the stirring was discontinued, the solid product was allowed

to settle and the supernatant liquid was siphoned off.

The treatment with TiCl4 was repeated and the solid obtained was washed six times with

anhydrous hexane (6 x 100 ml) at 60°C and then dried under vacuum: The characteristics

of the catalyst components and the results of the propylene polymerization test procedure

are reported in table 1.

Ethylene Prepolymerization

The catalyst components prepared according to the above procedure were prepolymerized

with ethylene under the conditions reported in table 2. In comparison example 4

prepolymerization was not carried out.

Propylene Polymerization

The prepolymerized catalyst obtained was then used in the polymerization of propylene

carried out in a bulk pilot polymerization plant under the following conditions:

Al/Cat (weight ratio): 8

Al/Donor (weight ratio): 6

Donor/cat (weight ratio): 1.3

Time (min.): 80

Temperature (°C): 70

The results are shown in table 3.

Example 4-5 and comparison example 6

Preparation of the catalyst component

The catalyst components were prepared according to the procedure of example 1 but using

ethyl benzoate instead of diisobutylphthalate. The characteristics of the catalyst components

and the results of the propylene polymerization test procedure are reported in table 1.

Ethylene Prepolymerization

The catalyst components prepared according to the above procedure were prepolymerized

with ethylene under the conditions reported in table 2. In comparison example 6

prepolymerization was not carried out.

Propylene Polymerization

The catalyst components obtained were then used in the polymerization of propylene which

was carried out in a bulk pilot polymerization plant under the following conditions:

Al/Cat (weight ratio): 4.6

Al/Donor (weight ratio): 1.4

Donor/cat (weight ratio): 3.2

Time (min.): 80

Temperature (°C): 70

using p-ethoxy-ethylbenzoate as external donor The results are shown in table 3.

Example 7 and comparison example 8

The catalyst components were prepared according to the procedure of example 4 but using

9,9-bis(methoxymethyl)-fluorene instead of ethyl benzoate. The characteristics of the

catalyst components and the results of the propylene polymerization test procedure are

reported in table 1.

Ethylene Prepilymerization

The catalyst components prepared according to the above procedure were prepolymerized

with ethylene under the conditions reported in table 2. In comparison example 8

prepolymerization was not carried out.

Propylene Polymerization

The catalyst components obtained were then used in the polymerization of propylene which

was carried out in a bulk pilot polymerization plant under the following conditions:

Al/Cat (weight ratio): 13.7

Time (min.): 80

Temperature (°C): 70

without using an external donor The results are shown in table 3.

Evaluation of aging properties

The catalyst components prepared according to the examples 4 and 5 were tested for the

polymerization of propylene in order to evaluate their aging properties. A first test was

carried out after the prepolymerization and a further test was carried out after 120 days. All

the tests were carried out according to the general standard procedure but using p-ethoxy-

ethylbenzoate as external donor in an amount such as to give an Al/donor molar ratio of

1.8. The results are reported in table 4.

TABLE 3

Polymerization results with the prepolymerized catalyst components

We claim:

1. A prepolymerized catalyst component for the polymerization of olefins

CH2=CHR, wherein R is hydrogen or a C1-C12 alkyl group, characterized by

comprising a solid catalyst component comprising Mg, Ti, halogen and an

electron donor compound and being capable of yielding under standard

propylene polymerization conditions a propylene homopolymer having an

insolubility in xylene at 25°C higher than 90%, said solid catalyst component

being prepolymerized with ethylene to such an extent that the amount of the

ethylene prepolymer is up to 100g per g of solid catalyst component.

2. Catalyst component as claimed in claim 1 in which the amount of ethylene

polymer is less than 15 g per g of solid catalyst component.

3. Catalyst component as claimed in claim 2 in which the amount of ethylene is

less than 5 g per g of solid catalyst component.

4. Catalyst component as claimed in claim 1 in which the solid catalyst

component comprises a titanium compound having at least a Ti-halogen bond

and an electron donor compound supported on a Mg halide in active form.

5. Prepolymerized catalyst component as claimed in any of the preceding claims

wherein the solid catalyst component is obtained by reacting a titanium

compound of formula Ti(OR)n-yXy, where n is the valence of titanium and y is

a number between 1 and n, with an adduct of formula MgCI2.pROH, where p

is a number between 0,1 and 6 and R is a hydrocarbon radical having 1-18

carbon atoms.

6. Catalyst component as claimed in any of claims 5 in which the titanium

compound is TiCI4.

7. Catalyst component as claimed in claim 1 in which the internal electron-donor

compound is selected from esters, ethers, amines and ketones.

8. Catalyst component as claimed in claim 6 in which said internal electron

donor is selected from alkyl, cycloalkyl or aryl esters of monocarboxylic acids,

the said alkyl, cycloalkyl or aryl groups having from 1 to 18 carbon atoms.

9. Catalyst component as claimed in claim 6 in which the internal electron donor

is selected from the group consisting of ethyl benzoate and disobutyl

phthalate.

10. Catalyst component as claimed in claim 1 in which the internal electron donor

is selected form 1,3, dithers of formula (I):

Wherein RI, RII, RIII, RIV, Rv and RVI equal or different to each other, are

hydrogen or hydrocarbon radicals having from 1 to 18 carbon atoms, and RVII

and RVIII, equal or different from each other, have the same meaning of RI-RVI

except that they cannot be hydrogen; one or more of the RI-RVIII groups can

be linked to form a cycle.

11. Catalyst component as claimed in claim 10 in which RVII and RVIII are selected

from C1-C4 alkyl radicals and the groups RIII and RIV are linked to form a

cycle.

12. Catalyst for the polymerization of olefins CH2=CHR, wherein R is hydrogen or

a hydrocarbon radical having 1-12 carbon atoms comprising a prepolymerized

catalyst component as claimed in any of the claims 1-11, an aluminum alkyl

compound and, optionally, one or more electron donor compounds.

13. Catalyst as claimed in claim 12 in which a benzoate is used both as internal

and external electron donor.

14. Catalyst as claimed in claim 13 in which a mixture of a benzoate and a silicon

compounds are used as external electron donors.

15. Catalyst as claimed in claim 13 in which ethyl benzoate is the internal electron

donor, and ethoxy ethylbenzoate is the external electron donor.

16. Catalyst as claimed in claim 14 in which ethyl benzoate is the internal electron

donor and the external electron donor comprises a mixture p-ethoxy

ethylbenzoate and dicyclopentyldimethoxysilane.

The invention provides new prepolymerized catalyst components for the (co)

polymerization of olefins CH2=CHR, wherein R is hydrogen or a C1-C12 alkyl

group, characterized by comprising a solid catalyst component, comprising Ti,

Mg, halogen and an electron donor compound, being capable of yielding, under

standard polymerization conditions, a propyiene homopolymers having an

insolubility in xylene at 25C higher than 90%, which is prepolymerized with

ethylene to such an extent that the amount of the ethylene prepolymer is up to

100g per g of said solid catalyst component. These such catalyst components

allow to obtain a high catalyst activity, a high isotactic index and are not affected

by aging.	

Documents:

« Previous Patent

Next Patent »

Patent Number	225410	

Indian Patent Application Number	00906/KOLNP/2005	

PG Journal Number	46/2008	

Publication Date	14-Nov-2008	

Grant Date	12-Nov-2008	

Date of Filing	17-May-2005	

Name of Patentee	BASELL TECHNOLOGY COMPANY B. V	

Applicant Address	HOEKSTEEN 66, NL-2132 MS HOOFDDROP	

Inventors:

#	Inventor's Name	Inventor's Address	

1	GOVONI, GABRIELE	VIA PILASTRO, 63, 1-44045 RENAZZO	

2	SACCHETTI, MARIO	VIALE KRASNODAR, 138, I-44100 FERRARA	

3	VITALE, GIANNI	VIA FULVIO TESTI, 22, I-44100 FERRARA	

PCT International Classification Number	C08F 4/654, 4/647	

PCT International Application Number	PCT/EP99/01804	

PCT International Filing date	1999-03-18	

PCT Conventions:

#	PCT Application Number	Date of Convention	Priority Country	

1	98200907.8	1998-03-23	EUROPEAN UNION	

© All Indian Patents, 2013-2021.

  Patent data available in the public domain from Indian Patents Office, Department of Industrial Policy and Promotions, Ministry of Commerce and Industry, Government of India.

File: patents/225417-composition-comprising-ligand-and-complex-for-catalytically-bleaching-a-substrate.html (part 1 of 2)
Indian Patents. 225417:COMPOSITION COMPRISING LIGAND AND COMPLEX FOR CATALYTICALLY BLEACHING A SUBSTRATE

Indian Patents

Recently Granted Patents

  Recently Published Patents

Title of Invention	COMPOSITION COMPRISING LIGAND AND COMPLEX FOR CATALYTICALLY BLEACHING A SUBSTRATE

Abstract	The present invention provides a bleaching composition comprising a [3.3.1] bicyclo compound carrying at least one a C8-C22-alkyl chain, together with a peroxygen source.	

Full Text	C4327

FORM -2

THE PATENTS ACT, 1970 (39 of 1970)

&

THE PATENT RULES, 2003

COMPLETE SPECIFICATION

(See Section 10 and Rule 13)

LIGAND AND COMPLEX FOR CATALYTICALLY BLEACHING A

SUBSTRATE

HINDUSTAN LEVER LIMITED, a company incorporated under the Indian Companies Act, 1913 and having its registered office at Hindustan Lever House, 165/166, Backbay Reclamation, Mumbai -400 020, Maharashtra, India

The following specification particularly describes the nature of the invention and

the manner in which it is to be performed.

WO 2005/049778

PCT/EP2004/011680

-  1  -

LIGAND AND COMPLEX FOR CATALYTICALLY BLEACHING A SUBSTRATE

FIELD OF INVENTION

  This invention relates to a class of ligand or complex 

5  thereof useful as catalysts for catalytically bleaching  

  substrates.

BACKGROUND OF INVENTION

The use of bleaching catalysts for stain removal has been

 10  developed over recent years.

The search for new classes of compounds that are suitable as peroxyl catalysts is ongoing.

15  Various [3.3.1] bicyclo compounds and complexes thereof are discussed in the literature, see for example: Comba P. et al., J. Chem. Soc. Dalton Trans, 1998, (23) 3997-4001; Borzel et al. Chem. Eur. J. 1999, 5, No. 6, 1716 to 1721 and review by P. Comba in Coordination Chemistry Reviews 2000,

20  200-202, 217 to 245, entitled "Coordination compounds in the Entactic State".  These compounds are discussed in terms of their physical properties.

WO0060045, to Proctor and Gamble, discloses a bleaching 25  system comprising: a) from about lppb, by weight of a

transition metal catalyst comprising: i) a transition metal; ii) a ligand having formula (I) :

WO 2005/049778

PCT/EP2004/011680

###STR(

)###STR

10

15

wherein each R is independently hydrogen, hydroxyl, C1-C4 alkyl, and mixtures thereof; Rl is C1-C4 alkyl, C6-C10 aryl, and mixtures thereof; R2 is C1-C4 alkyl, C6-C10 aryl, and mixtures thereof; R3 and R4 are each independently hydrogen, C1-C8 alkyl, C1-C8 hydroxyalkyl, -(CH2)XC02R5 wherein R5 is C1-C4 alkyl, x is from 0 to 4, and mixtures thereof; X is carbonyl, -C(R6)2- wherein each R6 is independently hydrogen,

hydroxyl, C1-C4 alkyl, and mixtures thereof; b) optionally a source of hydrogen peroxide; and c) the balance carriers and adjunct ingredients.  However, the teaching of WO0060045 limits substituents at the nitrogens (3 and 7 positions) of bicyclostructure to homoaromatic carbon groups, namely alkyl and aryl.

WO0248310, to Unilever, in contrast to WO0060045 discloses compounds having a similar core structure but with the 

20  requirement that at least one of Rl and R2 is a group  

  containing a heteroatom capable of coordinating to a  

  transition metal.

  SUMMARY OF INVENTION 

25  Our earlier filed application WO0248301, filed 15 November  

  2002, which claims priority from GB0030673.8, filed 15

WO 2005/049778

PCT/EP2004/011680

-  3  -

  December 2000, discloses the use of various bispidon 

  compounds. Referring to the structure above, WO024 8301  

 teaches that there is an advantage to be secured by having at least one of Rl and R2 as group containing a heteroatom  capable of coordinating to a transition metal. We have now found that by having at least one of Rl and R2 as a C8-C22-alkyl chain further advantages are secured.

The present Invention provides a bleaching composition 

10  comprising:

a) a monomer ligand, L, or transition metal catalyst thereof of a ligand having the formula (I):

wherein Rl and R2 may be selected from the group consisting of:

a group containing a heteroatom capable of coordinating to a 20  transition metal;

a -Cl-C22-optionally substituted-alkyl;

a -C6-C10-aryl;

a -Cl-C4-alkyl-C6-C10-aryl; and,

WO 2005/049778

PCTYEP2004/011680

_  4  -

wherein at least one of Rl and R2 is a non-aromatic hydrocarbon group, the non-aromatic hydrocarbon group being a C8-C22-alkyl chain;

5  R3 and R4 are independently selected from: hydrogen, C1-C4-alkyl, phenyl, electron withdrawing groups and reduced products and derivatives thereof;

X is selected from: C=0, a ketal derivative of C=0, a  thioketal of derivative of C=0, and -[C(R6)2]y- wherein y takes a value 0 or 1;  each R6 is independently selected from hydrogen, hydroxyl, 0-Cl-C24-alkyl, O-benzyl, 0-(C=0)-Cl-C24-alkyl, and Cl-C24-alkyl;

15  z groups are same monocylcic or dicyclic heteroaromatic N-

donor groups of the form:###STR(  )###STR  wherein R is -C0-C4- alkyl, and,

b) the balance carriers and adjunct ingredients, together 20  with at least 2 % wt/wt of a peroxygen bleach or source thereof.

It is most preferred that the peroxygen bleach or source thereof is other than that of an alkyl hydroperoxide. It is  particularly preferred that the bleaching composition

comprises sodium perborate tetrahydrate, sodium perborate monohydrate or sodium percarbonate in range of about 2-35% wt/wt, preferably from 5-25% wt/wt.

WO 2005/049778

PCT/EP2004/011680

-  5  -

In a second aspect, the present invention provides a bleaching composition comprising, in an aqueous medium, the bicyclo ligand of the general Formula (I) which forms a complex with a transition metal, the complex catalysing

 5  bleaching of a substrate, wherein the aqueous medium

contains a peroxide other than an alkyl peroxide.  It is preferred that the medium has a pH value in the range from pH 6 to 12 and most preferably from pH 8 to 11.

10  Catalysts of the present invention may be incorporated into a composition together with a peroxyl species or source thereof.  For a discussion of acceptable ranges of a peroxyl species or source thereof and other adjuvants that may be present the reader is directed to United States Patent

15  6,022,490, the contents of which are incorporated by reference.

The present invention extends to a method of bleaching a substrate comprising applying to the substrate, in an 

20  aqueous medium, the bleaching composition according to the  

  present invention.

The present invention extends to a commercial package comprising the bleaching composition according to the 

25  present invention together with instructions for its use.

Any suitable textile that is susceptible to bleaching or one that one might wish to subject to bleaching may be used. Preferably the textile is a laundry fabric or garment. 

WO 2005/049778

PCT/EP2004/011680

-  6  -

In a preferred embodiment, the method according to the present invention is carried out on a laundry fabric using an aqueous treatment liquor.  In particular, the treatment may be effected in a wash cycle for cleaning laundry.  More  preferably, the treatment is carried out in an aqueous detergent bleach wash liquid.

The organic substance can be contacted with the textile fabric in any conventional manner. For example it may be  applied in dry form, such as in powder form, or in a liquor that is then dried, for example in an aqueous spray-on fabric treatment fluid or a wash liquor for laundry cleaning, or a non-aqueous dry cleaning fluid or spray-on aerosol fluid.

15

In a particularly preferred embodiment the method according to the present invention is carried out on a laundry fabric using aqueous treatment liquor. In particular the treatment may be effected in, or as an adjunct to, an essentially

20  conventional wash cycle for cleaning laundry. More

preferably, the treatment is carried out in an aqueous detergent wash liquor. The organic substance can be delivered into the wash liquor from a powder, granule, pellet, tablet, block, bar or other such solid form. The

25  solid form can comprise a carrier, which can be particulate, sheet-like or comprise a three-dimensional object. The carrier can be dispersible or soluble in the wash liquor or may remain substantially intact. In other embodiments, the organic substance can be delivered into the wash liquor from

30  a paste, gel or liquid concentrate.

WO 2005/049778

PCT/EP2004/011680

-  7  -

In the alternative, the organic substance can be presented in the form of a wash additive that preferably is soluble. The additive can take any of the physical forms used for wash additives, including powder, granule, pellet, sheet,  tablet, block, bar or other such solid form or take the form of a paste, gel or liquid. Dosage of the additive can be unitary or in a quantity determined by the user. While it is envisaged that such additives can be used in the main washing cycle, the use of them in the conditioning or drying cycle is not hereby excluded.

The present invention is not limited to those circumstances in which a washing machine is employed, but can be applied where washing is performed in some alternative vessel. In

15  these circumstances it is envisaged that the organic

substance can be delivered by means of slow release from the bowl, bucket or other vessel which is being employed, or from any implement which is being employed, such as a brush, bat or dolly, or from any suitable applicator.

20

Suitable pre-treatment means for application of the organic substance to the textile material prior to the main wash include sprays, pens, roller-ball devices, bars, soft solid applicator sticks and impregnated cloths or cloths

25  containing microcapsules. Such means are well known in the analogous art of deodorant application and/or in spot treatment of textiles. Similar means for application are employed in those embodiments where the organic substance is applied after the main washing and/or conditioning steps

30  have been performed, e.g. prior to or after ironing or

drying of the cloth.  For example, the organic substance may

WO 2005/049778

PCT/EP2004/011680

-  8  -

be applied using tapes, sheets or sticking plasters coated or impregnated with the substance, or containing microcapsules of the substance.  The organic substance may for example be incorporated into a drier sheet so as to be  activated or released during a tumble-drier cycle, or the

substance can be provided in an impregnated or microcapsule-containing sheet so as to be delivered to the textile when ironed.

10  DETAILED DESCRIPTION OF THE INVENTION

The ligand as described herein is capable of dynamic inversion.  The ability of the ligand to chelate to a TM depends upon the stereochemistry of the substituents.  It is preferred that substituents are endo-endo, but it is likely

15  that stereochemical conversion takes place by retro-Mannich conversion.  Retro-Mannich may be prevented by changing the groups present such that retro-Mannich reactions are unfavoured.  Nevertheless, it is likely that endo-exo and exo-exo ligands as described herein coordinate to transition

20  metal ions in many instances and are capable of functioning as bleaching catalysts.

Referring to ligands and complexes thereof and bleaching compositions derived therefrom with respect to Formula (I),

25  at least one of Rl and R2 groups as designated in the ligand of formula (I) must be a non-aromatic hydrocarbon group, the non-aromatic hydrocarbon group being a C8-C22-alkyl chain. The C8-C22-alkyl chain may incorporate a branched, cyclic moiety or mixtures thereof as part of the C8-C22-alkyl

30  chain. It is preferred that the C8-C22-alkyl chain is a straight chain moiety.  The following are provided as

WO 2005/049778

PCTYEP2004/011680

-  9  -

exemplified preferred groups of the C8-C22-alkyl chain: -(CH2)7CH3, -(CH2)8CH3, -(CH2)9CH3, -(CH2)10CH3, -(CH2)nCH3, -(CH2)12CH3, -(CH2)13CH3, -(CH2)i4CH3, -{CH2)15CH3, -(CH2)16CH3, -(CH2)17CH3, -(CH2)18CH3, -(CH2)i9CH3, -(CH2)20CH3, and -(CH2)2iCH3.

The following are examples of branched and cyclic C8-C22-alkyl chains that may be used as Rl and R2 groups:

15  With reference to the above referenced structures, each

structure has at least a C8-alkyl chain, be it cyclic, linear, or branched.  The C8-C22-alkyl chain need not be continuous linkage of alkyl groups as exemplified in the

WO 2005/049778

PCT/EP2004/011680

-  10  -

ether above or phenyl spacer but it is preferred that the at least eight alkyl groups of the alkyl chain are in a continuous linkage without separation by a non alkyl group. The C8-C22-alkyl chain may contain some degree of  unsaturation and may have pendent groups that do not take away from the hydrophobic nature of the C8-C22-alkyl chain. It is preferred that the C8-C22-alkyl chain is saturated. 

The C8-C22-alkyl chain may have a pendent phenyl 

substituent.  Irrespective of a pendent group that is 

present the C8-C22-alkyl chain must have at least a C8-alkyl chain that may be cyclic or branched but preferably linear. A narrower range of alkyl chain is most preferred, namely a C10-C20 alkyl chain. A most preferred upper length of the alkyl chain is C18.

15

When one of Rl or R2 is a group containing a heteroatom capable of coordinating to a transition metal it is preferred that the group is a chelating 4 to 7 membered ring, preferably a 5 to 6 membered ring, comprising a

20  heteroatom and that ring is connected to the nitrogens at

the 3 or 7 position of the bispidon by a non co-ordinating 1 to 5 linking chain to the group, for example an ether linkage.  It is most preferred that the 1 to 5 linking chain is a hydrocarbon chain, for example: -(CHa)-, -(CH2) 2-,  ~

25  (CH2)3~, -(CH2)4-, and -(CH2)5-, which are preferred.  The

chelating rings are preferably aromatic rings having as the heteroatom nitrogen.  Most preferred groups are those defined for z spaced by at least one methylene chain between z and the nitrogens at the 3 or 7 position, most preferred

30  is a pyridine group.  Other preferred groups are tertiary

WO 2005/049778

PCT/EP2004/011680

-  11  -

amines, of which preferred classes thereof are as defined

herein.

The group containing a heteroatom capable of coordinating to  a transition metal is preferably selected from the group consisting of:

an optionally substituted tertiary amine of the form -C2-C4-alkyl-NR7R8, in which R7 and R8 are independently selected from the group consisting of straight chain, branched or  cyclo C1-C12 alkyl, benzyl, the -C2-C4-alkyl- of the -C2-C4-alkyl-NR7R8 may be substituted by 1 to 4 Cl-C2-alkyl, or may form part of a C3 to C6 alkyl ring, and in which R7 and R8 may together form a saturated ring containing one or more other heteroatoms; 

15  a heterocycloalkyl: selected from the group consisting of:  

  pyrrolinyl, pyrrolidinyl, morpholinyl, piperidinyl,  

  piperazinyl, hexamethylene inline, 1,4-piperazinyl, 

  tetrahydrothiophenyl, tetrahydrofuranyl, tetrahydropyranyl,  

  and oxazolidinyl, wherein the heterocycloalkyl may be 

20  connected to the ligand via any atom in the ring of the  

  selected heterocycloalkyl;

a -Cl-C6-alkyl-heterocycloalkyl, wherein the heterocycloalkyl of the -Cl-C6-alkyl-heterocycloalkyl is selected from the group consisting of: piperidinyl, 

25  piperidine, 1,4-piperazine,tetrahydrothiophene,

tetrahydrofuran, pyrrolidine, and tetrahydropyran, wherein the heterocycloalkyl may be connected to the -Cl-C6-alkyl via any atom in the ring of the selected heterocycloalkyl; and,

30  a -Cl-C6-alkyl-heteroaryl, wherein the heteroaryl of the -

Cl-C6-alkyl-heteroaryl is selected from the group consisting

WO 2005/049778

PCT/EP2004/011680

-  12  -

of: pyridinyl, pyrimidinyl, pyrazinyl, triazolyl, pyridazinyl, 1,3,5-triazinyl, quinolinyl, isoquinolinyl, quinoxalinyl, imidazolyl, pyrazolyl, benzimidazolyl, thiazolyl, oxazolidinyl, pyrrolyl, carbazolyl, indolyl, and 

5  	isoindolyl, wherein the heteroaryl may be connected to the -Cl-C6-alkyl via any atom in the ring of the selected heteroaryl and the selected heteroaryl is optionally substituted by a group selected from the group consisting of a -Cl-C4-alkyl, -C0-C6-alkyl-phenol, -C0-G6-alkyl-

10  thiophenol, -C2-C4-alkyl-thiol, -C2-C4-alkyl-thioether, -C2-C4-alkyl-alcohol, -C2-C4-alkyl-amine, and a -C2-C4-alkyl-carboxylate.

Preferred z groups are same groups of the form:

###STR(  

15  )###STR selected from the group consisting of:

pyridinyl; quinolinyl, pyrazolyl, imidazolyl;

benzimidazolyl; and thiazolyl, and wherein R is -C0-C4-

alkyl, most preferably z is pyridinyl optionally substituted

by -C0-C4-alkyl.	,

20

Preferably one of Rl and R2 is selected from Me, CH2-C6H5, and pyridin-2-ylmethyl, wherein the pyridin-2-ylmethyl is optionally substituted by Cl-C4-alkyl. Most preferably one of Rl and R2 is a pyridin-2-ylmethyl that is optionally

25  substituted by Cl-C4-alkyl.

Of the tertiary amines that may be present at one of Rl and R2 the following are preferred:

WO 2005/049778

PCT/EP2004/011680

13 -

10

an optionally substituted tertiary amine of the form -C2-C4-alkyl-NR7R8, in which R7 and R8 are independently selected from the group consisting of straight chain, branched or cyclo C1-C12 alkyl, -CH2-C6H5, wherein the C6H5 is optionally substituted by -Cl-C4-alkyl or -0-Cl-C4-alkyl, and pyridin-2-ylmethyl wherein the pyridine is optionally substituted by Cl-C4-alkyl, the -C2-C4-alkyl- of the -C2-C4-alkyl-NR7R8 may be substituted by 1 to 4 Cl-C2-alkyl, or may form part of a C3 to C6 alkyl ring, and in which R7 and R8 may together form a saturated ring containing one or more other heteroatoms. Optionally substituted tertiary amines of the form -C2-alkyl-NR7R8 and -C3-alkyl-NR7R8 are preferred.

The following structure -C3-alkyl-NR7R8.

###STR(

)###STR

illustrates a preferred

15

The following are preferred -NR7R8 groups: -NMe2, -NEt2, -

###STR(

)###STR

20  Preferably R3 and R4 are selected from the group consisting of: -C(O)0-Cl-C24-alkyl, -C(0)-0-Cl-C24-aryl -CH20C(0)C1-C20-alkyl, benzyl ester, phenyl, benzyl, CN, hydrogen, methyl, and C1-C4-OR wherein R is selected from the group consisting of H, Cl-C24-alkyl or C(0)-Cl-C24-alkyl.  Most

25  preferably R3 and R4 are selected from -CH20H, -C(0)-0-

WO 2005/049778

PCT/EP2004/011680

-  14  -

CH2C6H5 and -C(0)0-Cl-C6-alkyl.  Of the -C(0)0-Cl-C6-alkyl group -C(0)-0-CH3, and -C(0)-0-CH2CH3 are most preferred. Most preferably R3 = R4.

5  Preferred groups for X are C=0, CH2, C(OH)2, syn-CHOR  and anti-CHOR,  wherein R is H, Cl-C24-alkyl or C(0)-Cl-C24-alkyl. Most preferred group for X is C=0.

The catalyst may be used as a preformed complex of the

10  ligand and a transition metal.  Alternatively, the catalyst  

  may be formed from the free ligand that complexes with a  

  transition metal already present in the water or that  

  complexes with a transition metal present in the substrate.  

  The composition may also be formulated as a composition of 15  the free ligand or a transition metal-substitutable metal- 

  ligand complex, and a source of transition metal, whereby  

  the complex is formed in situ  in the medium.

 The ligand forms a complex with one or more transition 20  metals, in the latter case for example as a dinuclear

  complex.  Suitable transition metals include for example:  

  manganese in oxidation states II-V, iron II-V, copper I-

  III, cobalt I-III, titanium II-IV, tungsten IV-VI, vanadium  

  II-V and molybdenum II-VI. 

25

The ligand forms a complex of the general formula (Al):

  [MaLkXn]Ym  (Al)

30  in which:

WO 2005/049778

PCT7EP2004/011680

-  15  -

 M represents a metal selected from Mn(II)-(III)-(IV)-(V),  

 Cu(I)-(II)-(III), Fe(II)-(III)-(IV)-(V), Co(I)-(II)-

(III), Ti(II)-(III)-(IV), V(II)-(III)-(IV)-(V), Mo(II)-

(III)-(IV)-(V)-(VI) and W(IV)-(V)-(VI), preferably selected 5  from Fe(II)-(III)-(IV)-(V) ;

L represents a ligand as herein defined, or its protonated or deprotonated analogue;

X represents a coordinating species selected from any mono, bi or tri charged anions and any neutral molecules 

10  able to coordinate the metal in a mono, bi or tridentate 

  manner, preferably selected from 02~, RB022~, RCOO", RCONR", OH",  

  N03~, NO, S2", RS", P043", PO3OR3", H20, C032", HCO3", ROH, N(R)3,  

  ROO", 022~, 02", RCN, CI", Br", OCN", SCN", CN~, N3", F", I", RO", 

  CIO4", and CF3SO3", and more preferably selected from 

15  O2", RB022~, RCOO", OH",- N03", S2", RS", P034", H20, C032", HC03", ROH, 

  N(R)3, Cl~ , Br", OCN", SCN", RCN, N3", F", I", RO", C104", and 

  CF3S03~;

  Y represents any non-coordinated counter ion,

preferably selected from C104~, BR4~, [MX4]~, [MX4]2~, PF6~, 

20  RCOO", N03", RO", N+(R)4, ROO", 022", 02", Cl" , Br", F", I",  

  CF3SO3", S2062" , OCN", SCN", H20, RB022", BF4" and BPh4", and more  

  preferably selected from C104", BR4~ , [FeCl4] ",  PF6~, RCOO",  

  N03", RO", N+(R)4, Cl" , Br", F", I", CF3SO3", S2062" , OCN", SCN", 

  H20 and BF4";

 25  a represents an integer from 1 to 10, preferably from 1  

  to 4;

k represents an integer from 1 to 10;

 n represents an integer from 1 to 10, preferably from 1 to 4; 30  m represents zero or an integer from 1 to 20,  

 preferably from 1 to 8; and

WO 2005/049778

PCT/EP2004/011680

-  16  -

each R independently represents a group selected from hydrogen, hydroxyl, -R' and -OR', wherein R'= alkyl, alkenyl, cycloalkyl, heterocycloalkyl, aryl, heteroaryl or a carbonyl derivative group, R' being optionally substituted by one or  more functional groups E, wherein E independently represents a functional group selected from -F, -Cl, -Br, -I, -OH, -OR', -NH2, -NHR', -N(R')2, -N(R')3+, -C(0)R', -OC(0)R', -COOH, -COO" (Na\ K+) , -COOR', -C(0)NH2, -C(0)NHR', -C(0)N(R')2, heteroaryl, -R', -SR', -SH, -P(R')2, -P(0)(R')2, -P(0)(OH)2, ~

10  P(0)(OR')2, -N02, -S03H, -S03"(Na+, K+), -S(0)2R', -NHC(0)R', and -N (R') C (0) R', wherein R' represents cycloalkyl, aryl, arylalkyl, or alkyl optionally substituted by -F, -Cl, -Br, -I, -NH3+, -SO3H, -S03~(Na+, K+) , -COOH, -COO"(Na+, K+) , -P(O) (OH)2,  or -P(0) (0"{Na+, K+))2, and preferably each R

15  independently represents hydrogen, optionally substituted alkyl or optionally substituted aryl, more preferably hydrogen or optionally substituted phenyl, naphthyl or Ci_4-alkyl.

20  The counter ions Y in formula (Al) balance the charge z on the complex formed by the ligand L, metal M and coordinating species X.  Thus, if the charge z is positive, Y may be an anion such as RCOO", BPh4~, C104~, BF4~, PF6", RS03", RS04", S042~, N03", F", Cl", Br", or I", with R being hydrogen,

25  optionally substituted alkyl or optionally substituted aryl. If z is negative, Y may be a common cation such as an alkali metal, alkaline earth metal or (alkyl)ammonium cation.

Suitable counter ions Y include those which give rise to the 30  formation of storage-stable solids.  Preferred counter ions

WO 2005/049778

PCT/EP2004/011680

-  17  -

for the preferred metal complexes are selected from R7COCf, C104~, BF.T, PF6~, RS03" (in particular CF3SO3") , RS04~, S042-, N03~, F~, CI"", Br", and I", wherein R represents hydrogen or optionally substituted phenyl, naphthyl or C1-C4 alkyl. 

5

The novel compounds of Formula (I) as provided by the present invention also extend to their various transition metal complexes, the transition metal complexes are as discussed above with reference to (Al). 

10

It will be appreciated that the complex (Al) can be formed by any appropriate means, including in situ  formation whereby precursors of the complex are transformed into the active complex of general formula (Al) under conditions of

15  storage or use.  Preferably, the complex is formed as a well-defined complex or in a solvent mixture comprising a salt of the metal M and the ligand L or ligand L-generating species.  Alternatively, the catalyst may be formed in situ from suitable precursors for the complex, for example in a

20  solution or dispersion containing the precursor materials. In one such example, the active catalyst may be formed in situ  in a mixture comprising a salt of the metal M and the ligand L, or a ligand L-generating species, in a suitable solvent.  Thus, for example, if M is iron, an iron salt such

25  as FeS04 can be mixed in solution with the ligand L, or a ligand L-generating species, to form the active complex. Thus, for example, the composition may formed from a mixture of the ligand L and a metal salt MXn in which preferably n=l-5, more preferably 1-3.  In another such example, the ligand

30  L, or a ligand L-generating species, can be mixed with metal M ions present in the substrate or wash liquor to form the

WO 2005/049778

PCT7EP2004/011680

-  18  -

active catalyst in  situ.  Suitable ligand L-generating species include metal-free compounds or metal coordination complexes that comprise the ligand L and can be substituted by metal M ions to form the active complex according the 

5  formula (Al).

The catalysts according to the present invention may be used for laundry cleaning, hard surface cleaning (including cleaning of lavatories, kitchen work surfaces, floors,

10  mechanical ware washing etc.). As is generally known in the art, bleaching compositions are also employed in waste-water treatment, pulp bleaching during the manufacture of paper, leather manufacture, dye transfer inhibition, food processing, starch bleaching, sterilisation, whitening in

15  oral hygiene preparations and/or contact lens disinfection.

In typical washing compositions the level of the organic substance is such that the in-use level is from luM to 50mM, with preferred in-use levels for domestic laundry operations

20  falling in the range 10 to 100 uM.  Higher levels may be

desired and applied in industrial bleaching processes, such as textile and paper pulp bleaching.  These levels reflect the amount of catalyst that may be present in a wash dose of a detergent composition.  The bleaching composition

25  comprises at least 1 ppb of the ligand or complex thereof.

  In the context of the present invention, bleaching should be  

  understood as relating generally to the decolourisation of  

  stains or of other materials attached to or associated with 30  a substrate.  However, it is envisaged that the present

invention can be applied where a requirement is the removal

WO 2005/049778

PCT/EP2004/011680

-  19  -

and/or neutralisation by an oxidative bleaching reaction of malodours or other undesirable components attached to or otherwise associated with a substrate.  Furthermore, in the context of the present invention bleaching is to be 

5  understood as being restricted to any bleaching mechanism or  

  process that does not require the presence of light or 

  activation by light.

Synthesis

10  In addition to the utility of the ligands and complexes of

the present invention as catalysts another advantage is that the ligands are generally relatively easy to synthesize in comparison to other ligands.  The following is one example of a strategic synthetic, approach; it will be evident to one

15  skilled in the art of synthetic organic chemistry that many approaches may be taken to obtain ligands and complexes for use in the present invention.  The ease of synthesis of the ligand of Formula (I) is dependent upon the nature of substituents about the structure. The ligands of Formula (I)

20  are most preferably symmetric.  Synthesis of these types of molecules are found in articles by U. Holzgrabe et al. in Arch. Pharm. (Weinheim, Ger.) 1992, 325, 657 and A. Samhammer et al. Arch. Pharm. (Weinheim, Ger.) 1984, 322, 557.  Below is given a schematic example illustrating the

25  ease of synthesis.  The synthesis is shown in a two step

synthesis, Scheme 1 and Scheme 2, but in some cases may be conducted as a "one-pot" synthesis depending upon the nature of the substituents.  Nevertheless, where substituents at positions 7 and 3 are different a two step synthesis is

30  preferred. The product of reaction as found in Scheme 1 is referred to as dimethyl 2,6-di-(2-pyridyl)-1-dodecane-

WO 2005/049778

PCT/EP2004/011680

-  20  -

piperid-4-one-3,5-dicarboxylate, which can easily tautomerize to the enol. The synthesis is similar to that exemplified in R. Haller, K.W. Merz, Pharm.  Acta  Helv., 1963,  442.

Scheme  1

###STR(

.

  )###STR 

Scheme 2

###STR(

.

  )###STR

,

10

Another intermediate that may be produced according to the 

general teachings  of Scheme  1 wherein CH3(CH)uNH2  is  replaced 

by Me2NCH2CH2NH2 such that  a product  referred to as  dimethyl-

2, 6-di-(2-pyridyl)-1-(N,N-dimethylamino)ethylene-piperid-4-

one-3,5-dicarboxylate is produced,  the  structure  of which is given below.

- 21 -

—N

One skilled in the art will appreciate that whilst Ac [-CO(0)Me] is an electron withdrawing group and electron withdrawing groups are generally preferred to facilitate  synthesis other groups will also allow the reaction to

proceed.  Examples of suitable electron withdrawing groups are given above and will be evident to one skilled in the art.  The reaction is also driven by precipitation of the product from solution.

10

In instances, depending upon the nature of the substituents, for example a phenolic group, it will be necessary to protect certain functional groups. The choice of protecting groups during synthesis to prevent undesirable reactions

15  will be evident to one skilled in the art. For a discussion of protecting groups in organic synthesis the reader is directed to T. W. Green and P. G. M. Wuts, Protective Groups In Organic Synthesis 3nd Ed.; J. Wiley and Sons, 1999.

20  It will be evident that if a diamine is substituted for Me2NCH2CH2NH2 in the reaction illustrated in Scheme 2 two structures may be linked together via the 7 positions as found in the structure below.

WO 2005/049778

PCT7EP2004/011680

-  22

C12H25-N  >=0>—X—Kp^  N-C12H25

In addition, if a diamine is substituted for CH3(CH)nNH2 in the reaction illustrated in Scheme 1 a structure is formed  that is linked at the 3 positions.  Obviously, this dimer would serve as a precursor to other dimer and polymer type structures. The present invention is confined to "monomer" ligands and not the dimer and polymer units linked by a covalent bond as described above.  The term "monomer" as  used herein is used to exclude these products in which covalently linked polyligand type structures are formed.

The Detergent Composition

The bleach catalyst and may be used in a detergent

15  composition specifically suited for stain bleaching purposes, and this constitutes a second aspect of the invention. To that extent, the composition comprises a surfactant and optionally other conventional detergent ingredients. The invention in its second aspect provides an

20  enzymatic detergent composition which comprises from 0.1 -

50 % by weight, based on the total detergent composition, of one or more surfactants. This surfactant system may in turn comprise 0 - 95 % by weight of one or more anionic surfactants and 5 to 100 % by weight of one or more nonionic

25  surfactants. The surfactant system may additionally contain amphoteric or zwitterionic detergent compounds, but this in

WO 2005/049778

PCT/EP2004/011680

-  23  -

not normally desired owing to their relatively high cost. The enzymatic detergent composition according to the invention will generally be used as a dilution in water of about 0.05 to 2%. 

5

The condition of "the balance carriers and adjunct ingredients" should be taken to be at least 1% wt/wt of a surfactant, preferably at least 5% wt/wt. Suitable carriers may be selected from water, fillers and builders.

10

In general, the nonionic and anionic surfactants of the surfactant system may be chosen from the surfactants described "Surface Active Agents" Vol. 1, by Schwartz & Perry, Interscience 1949, Vol. 2 by Schwartz, Perry & Berch,

15  Interscience 1958, in the current edition of "McCutcheon1s Emulsifiers and Detergents" published by Manufacturing Confectioners Company or in "Tenside-Taschenbuch", H. Stache, 2nd Edn., Carl Hauser Verlag, 1981.

20  Suitable nonionic detergent compounds which may be used

include, in particular, the reaction products of compounds having a hydrophobic group and a reactive hydrogen atom, for example, aliphatic alcohols, acids, amides or alkyl phenols with alkylene oxides, especially ethylene oxide either alone

25  or with propylene oxide. Specific nonionic detergent

compounds are Cg-C22 alkyl phenol-ethylene oxide condensates, generally 5 to 25 EO, i.e. 5 to 25 units of ethylene oxide per molecule, and the condensation products of aliphatic C8~ C18 primary or secondary linear or branched alcohols with

30  ethylene oxide, generally 5 to 40 EO.

WO 2005/049778

PCT/EP2004/011680

-  24  -

Suitable anionic detergent compounds which may be used are usually water-soluble alkali metal salts of organic sulphates and sulphonates having alkyl radicals containing from about 8 to about 22 carbon atoms, the term alkyl being  used to include the alkyl portion of higher acyl radicals. Examples of suitable synthetic anionic detergent compounds are sodium and potassium alkyl sulphates, especially those obtained by sulphating higher Cs-Cie alcohols, produced for example from tallow or coconut oil, sodium and potassium

10  alkyl C9-C20 benzene sulphonates, particularly sodium linear secondary alkyl C10-C15 benzene sulphonates; and sodium alkyl glyceryl ether sulphates, especially those ethers of the higher alcohols derived from tallow or coconut oil and synthetic alcohols derived from petroleum. The preferred

15  anionic detergent compounds are sodium Cn-C15 alkyl benzene sulphonates and sodium C12-C18 alkyl sulphates. Also applicable are surfactants such as those described in EP-A-328 177 (Unilever), which show resistance to salting-out, the alkyl polyglycoside surfactants described

20  in EP-A-070 074, and alkyl monoglycosides.

Preferred surfactant systems are mixtures of anionic with nonionic detergent active materials, in particular the groups and examples of anionic and nonionic surfactants  pointed out in EP-A-346 995 (Unilever) .' Especially preferred is surfactant system that is a mixture of an alkali metal salt of a Cis-Cis primary alcohol sulphate together with a C12-C15 primary alcohol 3-7 EO ethoxylate.

30  The nonionic detergent is preferably present in amounts greater than 10%, e.g. 25-90% by weight of the surfactant

WO 2005/049778

PCT/EP2004/011680

-  25  -

system. Anionic surfactants can be present for example in amounts in the range from about 5% to about 40% by weight of the surfactant system.

5  The detergent composition may take any suitable physical form, such as a powder, granular composition, tablets, a paste or an anhydrous gel.

  PER0XY6EN BLEACH OR SOURCE THEREOF 

In a peroxyl bleaching mode the composition of the present  invention uses a peroxyl species to bleach a substrate. The peroxy bleaching species may be a compound which is capable of yielding hydrogen peroxide in aqueous solution. Hydrogen peroxide sources are well known in the art. They include the  alkali metal peroxides, organic peroxides such as urea

peroxide, and inorganic persalts, such as the alkali metal perborates, percarbonates, perphosphates persilicates and persulphates. Mixtures of two or more such compounds may also be suitable.

20

Particularly preferred are sodium perborate tetrahydrate and, especially, sodium perborate monohydrate. Sodium perborate monohydrate is preferred because of its high active oxygen content. Sodium percarbonate may also be

25  preferred for environmental reasons. The amount thereof in the composition of the invention usually will be within the range of about 1-35% by weight, preferably from 5-25% by weight.  One skilled in the art will appreciate that these amounts may be reduced in the presence of a bleach precursor

30  e.g., N,N,N'N'-tetraacetyl ethylene diamine (TAED).

WO 2005/049778

PCT/EP2004/011680

-  26  -

Another suitable hydrogen peroxide generating system is a combination of a C1-C4 alkanol oxidase and a C1-C4 aikanol, especially a combination of methanol oxidase (MOX) and ethanol. Such combinations are disclosed in International  Application PCT/EP 94/03003 (Unilever), which is incorporated herein by reference.

Alkylhydroxy peroxides are another class of peroxy bleaching compounds. Examples of these materials include cumene  hydroperoxide and t-butyl hydroperoxide.

Organic peroxyacids may also be suitable as the peroxy bleaching compound. Such materials normally have the general formula:

###STR(

)###STR

wherein R is an alkylene or  substituted alkylene group  

  containing from 1 to about 20 carbon atoms, optionally  

  having an internal amide linkage; or a phenylene or  

  substituted phenylene group; and Y is hydrogen, halogen,

alkyl, aryl, an imido-aromatic or non-aromatic group, a COOH or

###STR(

)###STR

25  group or a quaternary ammonium group,

Typical monoperoxy acids useful herein include, for example:

WO 2005/049778

PCT7EP2004/011680

-  27  -

(i) peroxybenzoic acid and ring-substituted peroxybenzoic acids, e.g. peroxy-.alpha.-naphthoic acid; (ii) aliphatic, substituted aliphatic and arylalkyl monoperoxyacids, e.g. peroxylauric acid, peroxystearic acid  and N, N-phthaloylaminoperoxy caproic acid (PAP); and (iii) 6-octylamino-6-oxo-peroxyhexanoic acid.

Typical diperoxyacids useful herein include, for example:

10  (iv) 1,12-diperoxydodecanedioic acid (DPDA);

(v) 1,9-diperoxyazelaic acid;

(vi) diperoxybrassilic acid; diperoxysebasic acid and

diperoxyisophthalic acid;

(vii) 2-decyldiperoxybutane-l,4-diotic acid; and 15  (viii) 4,4'-sulphonylbisperoxybenzoic acid.

Also inorganic peroxyacid compounds are suitable, such as for example potassium monopersulphate (MPS). If organic or inorganic peroxyacids are used as the peroxygen compound,  the amount thereof will normally be within the range of about 2-10% by weight, preferably from 4-8% by weight.

Peroxyacid bleach precursors are known and amply described in literature, such as in the British Patents 836988;

25  864,798; 907,356; 1,003,310 and 1,519,351; German Patent 3,337,921; EP-A-0185522; EP-A-0174132; EP-A-0120591; and U.S. Pat. Nos. 1,246,339; 3,332,882; 4,128,494; 4,412,934 and 4,675,393. Another useful class of peroxyacid bleach precursors is that of the cationic i.e. quaternary ammonium

30  substituted peroxyacid precursors as disclosed in US Pat. Nos. 4,751,015 and 4,397,757, in EP-A0284292 and

WO 2005/049778

PCT/EP2004/011680

-  28  -

EP-A-331229. Examples of peroxyacid bleach precursors of this class are:

2-(N,N,N-trimethyl ammonium) ethyl sodium-4-sulphonphenyl  carbonate chloride (SPCC);

N-octyl-N,N-dimethyl-N10-carbophenoxy decyl ammonium chloride (ODC);

10  3-(N,N,N-trimethyl ammonium) propyl sodium-4-sulphophenyl carboxylate; and

N,N,N-trimethyl ammonium toluyloxy benzene sulphonate.

15  A further special class of bleach precursors is formed by the cationic nitriles as disclosed in EP-A-303520 and in European Patent Specification No.'s 458396 and 464880.

Any one of these peroxyacid bleach precursors can be used in 20  the present invention, though some may be more preferred  

than others.

Of the above classes of bleach precursors, the preferred classes are the esters, including acyl phenol sulphonates

25  and acyl alkyl phenol sulphonates; the acyl-amides; and the quaternary ammonium substituted peroxyacid precursors including the cationic nitriles. Examples of said preferred peroxyacid bleach precursors or activators are sodium-4-benzoyloxy benzene sulphonate (SBOBS); N,N,N'N'-tetraacetyl

30  ethylene diamine (TAED); sodium-l-methyl-2-benzoyloxy

benzene-4-sulphonate; sodium-4-methyl-3-benzoloxy benzoate;

WO 2005/049778

PCT/EP2004/011680

-  29  -
