Repository: anandvc/allindianpatents

File: patents/225430-a-method-for-charging-a-material-in-a-bell-less-blast-furnace.html (part 1 of 2)
Indian Patents. 225430:A METHOD FOR CHARGING A MATERIAL IN A BELL-LESS BLAST FURNACE

Indian Patents

Recently Granted Patents

  Recently Published Patents

Title of Invention	A METHOD FOR CHARGING A MATERIAL IN A BELL-LESS BLAST FURNACE

Abstract	A method for charging material in a bell-less blast furnace(6) comprises the steps of: storing coke(2) in at least one of furnace top bunkers(1a); storing ore(2) in at least one of furnace top bunkers(1b); charging the stored cokes into the blast furnace(6) while rotating a chute(5) of the bell-less charging device and varying a inclination angle(?) thereof; and charging the stored ore while rotating the chute(5) of the bell-less charging device and varying the inclination angle(?) thereof. Discharging of the stored in the at least one furnace top bunkers commences when the discharging amount of the coke stored in the at least furnace top bunker is 5 to 50 mass% relative to a coke amount of one batch. A mixed material(20) of ore and coke is stored in one of furnace top bunkers, and the mixed material stored in the furnace top bunker is charged in the blast furnace(6) while rotating the charging chute(5) and changing a inclination angle(?) of the charging chute(5).	

Full Text	The present invention relates to a method for charging

material into a blast furnace, in particular, a method for

charging iron ore and coke into a blast furnace by use of a

bell-less charging device.

In general, in a blast furnace that manufactures-molten

iron, from a furnace top, iron ores and coke are alternately

charged, and thereby in an upper furnace part (hereinafter,

referred to as shaft) a charged layer having a layer structure

thereof is formed. Amounts of one layer of iron ores and one

layer of coke are called one charge of iron ores and one charge

of coke, respectively. Each of the one charge of iron ores

and one charge of coke is not necessarily charged at one time

into the furnace and, in some cases, is charged into the

furnace divided into a plurality of times. The divided ores

and divided coke are respectively called as one batch of ores

and one batch of coke. Furthermore, from a furnace bottom

part of the blast furnace, air or oxygen-enriched air is blown

into the furnace to burn the coke in the furnace, and, with

a high temperature reducing gas generated by this burning,

the iron ores in the shaft (hereinafter, simply referred to

as ore) are reduced and molten. Accordingly, in order to

improve the productivity of the blast furnace, it is very

important to reduce the permeability resistance of the

charged layer of ore and coke in the shaft.

As one means effective in reducing the permeability

resistance in the shaft, so far, it is known to mix ore and

coke and pile it in the furnace. For instance, Japanese Patent

No.2820478 discloses a method in which by devising

discharging timings and amounts of ore and coke from an ore

hopper and a coke hopper, in a bell-less blast furnace, the

coke is uniformly mixed in the ore.

Furthermore, as one means for inhibiting the

permeability resistance in the blast furnace from increasing

and thereby stably maintaining a gas flow in the blast furnace,

it is known effective to charge coke in a center part of the

blast furnace so that a flow rate distribution of a gas going

up in the blast furnace may become large in the center part

(this is called center flow tendency). For instance, JP-A

No.60-56003 discloses a technology in which from 1.5 to 8%

by weight of coke that is charged in one charge is intensively

charged in the center part of a furnace. The center charge

of coke has not only an effect of reducing the permeability

resistance in the furnace but also an effect of avoiding or

reducing the deterioration of coke due to so-called solution

loss reaction in which, since ore is not so much present in

the center part of the furnace, carbon dioxide generated by

the reduction of ore oxidizes coke. Furthermore, a strength

control value of the coke itself can be lowered and thereby

enabling to use cheap and low quality coal; accordingly,

material coal for the manufacture of coke can be reduced in

cost. Still furthermore, since a particle diameter of coke

of a so-called furnace core (it is also called a dead-man)

that is formed on a furnace bed can be inhibited from being

unnecessarily reduced, it is helpful in improving the liquid

permeability of the molten iron at the furnace hearth.

Accordingly, when the above-mentioned mix charge

(hereinafter, simply referred to as mix charge) of ore and

coke and the center charge of coke are combined, a synergy

effect that the permeability resistance of the shaft part can

be more than ever reduced and the productivity can be improved

can be expected.

However, in order to combine the mix charge and the

center charge of coke in the same charge, specifically, the

discharge from a material hopper has to be carried out divided

in three batches of a batch for normal charge of coke, a batch

for center charge of coke and a batch for mix charge. This

means that when the coke for one charge is charged into the

furnace, the cokes have to be transported to a furnace top

three times. That is, a time necessary for charging the coke

for one charge becomes longer. Accordingly, even when the

productivity of the blast furnace is necessary to increase,

since the furnace top transporting capacity of material

becomes deficient to a charge amount of the material, a

situation that the material cannot be charged in time occurs.

In such a case, since the simultaneous implementation of the

center charge and the mix charge of coke has to be abandoned,

advantages due to the use of cheap material coal due to the

implementation of both cannot be enjoyed.

In addition to the above, it is difficult to maintain

various properties and states such as a particle size

distribution and a content of moisture of ores and coke used

in a blast furnace or blending ratios of ore kinds always at

constant levels. For instance, when a blending ratio of a

sticky ore in the ores varies, according to the technology

disclosed in Japanese Patent No. 2820478, a behavior of a pile

charged in a furnace top bunker varies, and a blending ratio

of ore and coke in a material discharged from an outlet at

a lower portion of the furnace top bunker varies.

As one means for making a particle diameter of the

furnace core coke in the furnace bed larger and thereby

improving the liquid permeability at the furnace bed, other

than the center charge of the coke, it is considered to make

a particle diameter of coke that is charged in the center part

larger. That is, instead of inhibiting the ore from piling

in the furnace center part in the coke center charge and

thereby inhibiting the coke from being consumed owing to the

solution loss reaction in the furnace center part, when a

particle diameter of coke is made larger in the furnace center

part than in a furnace periphery part, even when the solution

loss reaction occurs, the particle diameter of coke can be

inhibited from being reduced in the furnace core of the

furnace bed. When a coke charging device dedicated to the

center charge of coke is used, by previously making larger

the particle diameter of coke being charged through the

charging device, the particle diameter of coke in such a

furnace center part can be enlarged. However, installation

of a charging device that is exclusively used for the center

charge of coke and different from an ordinary material

charging device requires large equipment expenses.

Furthermore, even in the case of the coke large in the particle

diameter being charged in the furnace center part through a

bell-less charging device, at present, the coke large in the

particle diameter is previously prepared in a batch different

from a batch of coke having a normal particle diameter

followed by transporting to a bunker disposed at the furnace

top further followed by charging in the furnace. Accordingly,

the number of batches of coke and ore that are charged in one

charge increases. An increase in the number of batches by

which material for one charge is charged in the furnace

determines a rate when the productivity is improved;

accordingly, it is a very large problem.

SUMMARY OF THE INVENTION

It is a first object of the present invention to provide

a material charging method of a bell-less blast furnace

wherein the center charge of coke and the mix charge of ore

and coke can be always smoothly carried out.

It is a second object of the present invention to provide

a material charging method of a bell-less blast furnace

wherein ore and coke can be distributed at a blast furnace

top part with a constant mixing ratio, and thereby a hot metal

temperature and quality of molten iron can be inhibited from

fluctuating, even when properties and states of various

materials used in the blast furnace vary.

In the invention, a third object is to provide a material

charging method of a bell-less blast furnace. According to

the method, in center coke charge that uses a charging chute

in a bell-less blast furnace, a particle diameter of coke is

made largest at the furnace center part, thereby a gas flow

in a furnace is formed at a furnace center part, and thereby

a stable operation is enabled.

In the invention, a fourth object is to provide a

material charging method of a bell-less blast furnace.

According to the method, without separately disposing a

charging device exclusive for coke and without increasing the

number of batches of material, coke larger in the particle

diameter than one being charged in a peripheral part can be

selectively charged in a center part of the blast furnace.

In order to achieve the above objects, firstly, the

invention provides a method of charging material in a

bell-less blast furnace that is provided with a bell-less

charging device, the method comprising the steps of:

(a) storing coke in at least one of furnace top bunkers;

(b) storing ore in at least one of the furnace top

bunkers;

(c) rotating a chute of the bell-less charging device

while varying a inclination angle thereof, and thereby

charging stored coke in a radius direction in the furnace from

a furnace center part toward a furnace wall part;

(d) rotating a chute of the bell-less charging device

while varying a inclination angle thereof, and thereby

charging stored ore in a radius direction in the furnace from

a furnace center part toward a furnace wall part; and

(e) controlling so that during a discharge amount of the

coke stored in the at least one of furnace top bunkers being

between 5 to 50% by mass of a coke charge amount for one batch,

discharge of the ore stored in the at least one of furnace

top bunkers may be begun.

Secondly, the invention provides a method of charging

material in a bell-less blast furnace that is provided with

a bell-less charging device, the method comprising the steps

of:

(a) storing a mixed material in which ore and coke are

mixed in one of furnace top bunkers;

(b) charging the mixed material stored in the furnace

top bunker in the blast furnace while rotating a charging

chute about a blast furnace neutral axis and sequentially

varying a inclination angle of the charging chute; and

(c) controlling so that during at least one

reciprocation of the charging chute in a radius direction in

the blast furnace the whole of the mixed material stored in

the furnace top bunker may be charged in the blast furnace.

Thirdly, the invention provides a method of charging

material in a bell-less blast furnace that is provided with

a bell-less charging device, the method comprising the steps

of:

(a) starting charging coke by use of the charging chute

of the bell-less charging device from a radius position

corresponding to 0.1 to 0.4 relative to a dimensionless radius

with a furnace center part of the bell-less blast furnace

assigned to 0 and a furnace wall part assigned to 1; and

(b) sequentially moving a inclination angle of the

charging chute toward a furnace center part for each rotate

thereof and thereby charging coke.

Fourthly, the invention provides a method of charging

material in a bell-less blast furnace provided with a

bell-less charging device, the method including a coke

screening step where coke stored in at least two coke bins

is discharged and the discharged coke is sifted with a screen

disposed at a lower part of the bin; a weighing and storing

step where coke of plus screen is weighed with a weighing

hopper and stored in a bunker disposed at a furnace top; and

a charging step where stored coke is charged through a chute

of the bell-less charging device in a blast furnace while

rotating the chute from a furnace center part toward a furnace

wall side. The coke screening step includes a first screening

step where the coke discharged with a screen having a larger

screen mesh (A) is sifted; and a second screening step where

the coke discharged with a screen having a more finer screen

mesh (B) is sifted. In the weighing and storing step, firstly,

a definite amount of coke from the first screening step is

transferred to the weighing hopper, subsequently, coke from

the second screening step is transferred followed by weighing

coke for one batch further followed by storing in a bunker

disposed at a furnace top.

Fifthly, the invention provides a material charging

method of a bell-less blast furnace. In the method, in the

fourth material charging method of a bell-less blast furnace,

an amount of coke from the first screening step that sifts

the coke that is discharged with a screen having a larger

screen mesh (A) is in the range of 5 to 50% by mass of an amount

of coke of the batch.

Sixthly, the invention provides a material charging

method of a bell-less blast furnace provided with a bell-

less charging device, the method comprising the steps of:

(a) storing coke in at least one of furnace top bunkers;

(b) storing ore in at least one of the furnace top

bunkers;

(c) storing a mixed material obtained by mixing ore and

coke in one of the furnace top bunkers;

(d) rotating a chute of the bell-less charging device

while varying a inclination angle thereof, and thereby

charging stored coke in a radius direction in the furnace from

a furnace center part toward a furnace wall part;

(e) rotating a chute of the bell-less charging device

while varying a inclination angle thereof, and thereby

charging stored ore in a radius direction in the furnace from

a furnace center part toward a furnace wall part; and

(f) controlling so that during a discharge amount of the

coke stored in the at least one of furnace top bunkers being

between 5 to 50% by mass of a coke charge amount for one batch,

discharge of the ore stored in the at least one of furnace

top bunkers may be begun;

(g) charging the mixed material stored in the furnace

top bunker in the blast furnace while rotating the charging

chute and sequentially varying a inclination angle of the

charging chute; and

(h) controlling so that during at least one

reciprocation of the charging chute in a radius direction in

the blast furnace the whole of the mixed material stored in

the furnace top bunker may be charged in the blast furnace.

BRIEF DESCRIPTION OF THE ACCOMPANYING DRAWINGS :

Fig. 1 is a sectional view for explaining a furnace top

part of a bell-less blast furnace.

Figs.2A and 2B are conceptual diagrams for explaining

a material charging method according to embodiment 1, Fig.2A

showing a timing of charging ore, Fig.2B showing a charge

position in a blast furnace.

Fig.3 is a sectional view showing a burden distribution

in the furnace when a material charging method according to

embodiment 1 is applied.

Fig.4 is a sectional view for explaining a furnace top

part of a bell-less blast furnace according to embodiment 2.

Fig.5 is a sectional view schematically showing an

example where mixed material is charged by applying a material

charging method according to embodiment 2.

Fig.6 is a schematic diagram showing a position of a

charging chute in a bell-less blast furnace according to

embodiment 3.

Fig.7 is a schematic sectional view of a burden

distribution in the furnace charged with a charging chute

according to embodiment 3.

Fig.8 is a graph showing a distribution of the gas

utilization efficiency in a blast furnace according to

embodiment 3.

Fig.9 is a graph showing a distribution of coarse

particle ratios of center coke due to difference of charge

start positions according to embodiment 4.

Fig.10 is a diagram for explaining a material charging

method according to embodiment 4.

Fig.11 is a diagram showing relationship between

discharge amount (%) of coke from a bunker according to

embodiment 4 and ratio (%) of 55 or more size in a sample coke.

EMBODIMENTS FOR CARRYING OUT THE INVENTION

The inventors studied hard to achieve the above

respective objects and embodied fruits thereof in the present

invention.

That is, the invention is a method of charging material

in a bell-less blast furnace (embodiment 1) , the method being

characterized in that when a chute of a bell-less charging

device of a blast furnace is rotated with a inclination angle

thereof varying and thereby coke or ore stored in a plurality

of furnace top bunkers is charged from a furnace center part

toward a furnace wall part in a radius direction in the furnace,

from a predetermined time point where a discharge amount of

coke stored in one of the furnace top bunkers is between 5

to 50% by mass of a coke charge amount for one batch, ore stored

in another furnace top bunker is started to discharge, and

thereby the coke and ore are simultaneously charged.

In the embodiment 1, the chute of the bell-less charging

device of a blast furnace is rotated with a inclination angle

thereof increasing sequentially and stepwise from zero that

is a vertical state; when a discharge amount of coke stored

in one of furnace top bunkers becomes in the range of 5 to

50% by mass of a coke charge amount for one batch, discharge

of ore stored in another furnace top bunker is begun; and

thereby the coke and ore are simultaneously charged.

Accordingly, in the neighborhood of the furnace center part

only the coke is filled; and on a furnace wall side in the

surroundings thereof, a mixture of the coke and ore is filled.

As a result, the mix charge of the coke and ore, without

interrupting owing to the transporting capacity of material

of the furnace top, can be always smoothly carried out.

The present invention is a method of charging material

in a bell-less blast furnace (hereinafter referred to as

embodiment 2) , the method, in a material charging method of

a bell-less blast furnace where by use of a bell-less charging

device ore and coke as material are charged in a blast furnace,

being characterized in that a mixed material obtained by

mixing ore and coke is stored in one of furnace top bunkers;

and, by rotating a charging chute about a blast furnace

neutral axis and sequentially varying a inclination angle of

the charging chute, during at least one reciprocation of the

charging chute in a radius direction in the blast furnace,

the whole amount of the mixed material stored in the furnace

top bunker is charged in the blast furnace.

As a preferable mode in the embodiment 2, the charging

chute preferably starts charging the mixed material either

from a furnace wall side of the blast furnace or from a blast

furnace center side.

The invention is a material charging method of a

bell-less blast furnace (hereinafter referred to as

embodiment 3) , the method, in a material charging method of

a bell-less blast furnace in which ore and/or coke is charged

in a blast furnace as material by use of a bell-less charging

device, being characterized in that when coke is charged in

the center part of the bell-less blast furnace by use of a

charging chute, with respect to a dimensionless radius where

a furnace center part of the bell-less blast furnace is

assigned to zero and a furnace wall part to 1, from a radius

position corresponding to 0.1 to 0.4, the coke is begun

charging followed by continuing charging while sequentially

moving an inclination angle of the charging chute toward a

furnace center side for each rotation thereof.

The invention is a material charging method of a

bell-less blast furnace (hereinafter referred to as

embodiment 4), the method being characterized in that when

coke stored in a plurality of coke bins is discharged and

sifted with a screen disposed at a lower part of each of the

bins and coke above the screen is charged sequentially through

a weighing hopper, a bunker disposed at the furnace top and

a chute of a bell-less charging device into a blast furnace

with the chute rotating from a furnace center part toward a

furnace wall side, when screen mesh of screens disposed at

lower parts of some of the coke bins is made larger than that

of the other coke bins and the coke is transferred from these

coke bins to the weighing hopper, after, firstly, a

predetermined amount of the coke from the coke bins large in

the screen mesh is transferred to the weighing hopper,

subsequently the coke from the other coke bins is transferred

followed by weighing the coke for one batch further followed

by charging through the bunker into a blast furnace.

In this case, an amount of coke from the coke bins large

in the screen mesh is preferably in the range of 5 to 50% by

mass relative to the whole amount of coke of the batch

(hereinafter referred to as embodiment 5).

According to embodiments 4 and 5, without separately

disposing a charging device exclusive for coke but with an

existing bell-less charging device, without increasing the

number of batches of material, coke large in the particle

diameter than one that is charged in the periphery part can

be selectively charged in the center part of the blast

furnace.

Preferably, in embodiments 1 through 5, in a material

charging method of a bell-less blast furnace (hereinafter

referred to as embodiment 6), at least three of the furnace

top bunkers are disposed in parallel.

Embodiment 1

In what follows, embodiment 1 according to the present

invention will be explained with reference to the drawings.

Firstly, a longitudinal sectional view of a furnace top

part of a blast furnace provided with a bell-less charging

device is shown in Fig.1. Material 2 (ore or coke) stored

in a furnace top bunker 1 falls through a gate that is called

a flow rate control gate 3 and controls a discharge amount

with an opening thereof and is supplied through a vertical

chute 4 into a chute that can freely rotate (usually called

a charging chute 5). The charging chute 5 can rotate in a

horizontal direction about a neutral axis 7 of a blast furnace

6 and can alter a inclination angle (0) thereof relative to

the neutral axis 7. When with the charging chute 5 rotating

during charge of the material, the inclination angle 9 is

sequentially and stepwise varied, the material can be charged

in the furnace with a wide pile surface formed. Usually, as

the inclination angle 9, a large number of angles are

previously set and notch numbers are assigned to the

respective angles. Thereby, in charging the material 2 with

the charging chute 5 rotating, when from the charge start the

notches in the respective rotations are determined, the same

kind of material can be always charged at a constant position.

Furthermore, as to the furnace top bunker 1, two of la and

1b are shown in Fig.1; however, there are cases of three or

more, and in each thereof material 2 for one batch can be

transported and stored.

Embodiment 1 is a blast furnace material charging method

that uses such bell-less charging device, in the method, coke

is charged with a inclination angle sequentially varying from

a furnace center side toward a furnace wall side, and, during

the charge of the coke, also ore is simultaneously charged.

Specifically, charge periods of ore and coke are as that shown

in a conceptual diagram shown in Fig.2A. That is, coke is

discharged from a furnace top bunker (for instance, la) where

the coke is stored, and when a discharge amount of the coke

from the furnace top bunker becomes 5 to 50% by mass of a coke

charge amount for one batch stored in the furnace top bunker,

from another furnace top bunker (for instance, 1b) where ore

is stored the ore is begun discharging. Thereby, at the

beginning, the center charge of coke, and, halfway on, the

mix charge of coke and ore can be performed.

In Fig.3, an example of a burden distribution formed

when such charge is carried out in the furnace is shown. Here,

reference signs C and 0 in Fig.3, respectively, denote coke

and ore, and subscripts denote a batch number. Fig.3 shows

a case where after firstly three rotations are carried out

to charge coke, the mix charge of coke and ore is carried out.

In this case, immediately after the coke charge, only the coke

is charged on a furnace center side; accordingly, a deposit

layer C2 made only of coke is formed in the furnace center part.

Thereafter, ore is charged together with the coke;

accordingly, a mixed layer C2 + O1 of the coke and ore is formed.

In this case, the coke charged in advance piles up in heap

in the furnace center part, and thereafter a mixture of the

coke and ore is charged to a more furnace wall side than that;

accordingly, the mixture later charged does not flow on the

heap of the coke in the furnace center part. Thereby, in the

furnace center part, a center coke layer where only coke piles

up is formed. Furthermore, the ore later charged piles up

outside (on furnace wall side) of the center coke layer

simultaneously with the coke; accordingly, in a predetermined

position in a radius direction in the furnace, a mixed layer

C2 + O1 having a predetermined thickness is formed.

In embodiment 1, the opening of the flow rate control

gate 3 is preferably controlled so that the respective

discharges of coke and ore may come to completion

simultaneously. However, since the discharge times of the

coke and ore from the furnace top bunker 1 vary depending on

the respective particle diameters and moisture contents, the

opening control of the flow rate control gate 3 may be

appropriately carried out.

In an example shown in Fig.3, coke and ore are

respectively divided into two batches, a second batch of the

coke and a first batch of the ore are partially simultaneously

discharged, and thereby the center coke and the mixed layer

are formed. However, in the invention, without restricting

to the above, when the respective one charges of coke and ore

are charged into the furnace without dividing into batches,

a charging method in which a layer of coke alone is formed

in the furnace center part and in the surroundings thereof

a mixed layer is formed may be adopted. Furthermore, a

charging method where coke is divided into two batches, one

batch of coke alone C1 is charged over an entirety in the

furnace, and thereafter from halfway of the second batch of

the coke, ore for one charge is mixed and charged can be

adopted.

Furthermore, in Embodiment 1, a timing of starting

discharging ore that is mixed with coke from the furnace top

bunker is set at during a period from a time when the discharge

of coke alone from another furnace top bunker is started to

a time when coke corresponding to 5 to 50% by mass of an amount

of coke that is charged in the batch is discharged. The reason

for this is as follows.

When an amount of discharge of coke alone is less than

5% by mass, since an amount of coke that is piled up in the

furnace center part is excessively slight, the mixture of coke

and ore that is charged later is mingled with a coke layer

in the furnace center part; accordingly, an effect of the coke

center charge cannot be obtained. Furthermore, when after

coke alone is charged exceeding 50% by mass, the mixture of

coke and ore is started charging, since an amount of coke in

the mixture cannot be sufficiently increased, an effect of

the mix charge is difficult to obtain. Still furthermore,

in this case, in a wide range in the furnace center part, a

portion where ore is not present is generated, that is, the

inside of the furnace cannot be effectively used, on the

contrary, the productivity cannot be improved.

Embodiment 2

Fig.4 is a sectional view schematically showing a

furnace top part of a blast furnace (hereinafter, referred

to as bell-less blast furnace) provided with a bell-less

charging device. In Fig.4, an angle that a blast furnace

neutral axis and a rotation chute form (hereinafter referred

to as inclination angle) is expressed with 9.

A bell-less blast furnace is provided with two or more

furnace top bunkers 1, and in one of the furnace top bunkers

1 a mixed material 20 obtained by mixing coke and ore is stored.

The mixed material 20 is discharged from a lower part of the

furnace top bunker 1, controlled to a predetermined flow rate

when passing through a flow rate control gate 3, and

thereafter supplied through a vertical chute 4 to a charging

chute 5.

With the charging chute 5 rotating about a blast furnace

neutral axis and a inclination angle 9 varying, the mixed

material 20 is charged into the blast furnace 6. An arrow

mark a in Fig.4 denotes the rotation of the charging chute

5 and an arrow mark b denotes a fall of the mixed material

20.

When the mixed material 20 is thus charged into the blast

furnace 6, by rotating the charging chute 5 and sequentially

varying the inclination angle 9, over a wide range on a

material pile surface 8 at a furnace top part of a blast

furnace 7, the mixed material 20 can be charged.

In Fig.4, a bell-less blast furnace provided with two

furnace top bunkers 1 is shown; however, embodiment 2 can be

applied also to a bell-less blast furnace provided with three

or more furnace top bunkers 1.

In the present invention 2, a method of storing the mixed

material 20 of ore and coke in the furnace top bunker 1 is

not restricted to a particular method. For instance, a so

far known method in which from a weighing hopper of ore (not

shown in the drawing) and a weighing hopper of coke (not shown

in the drawing) , respectively, ore and coke are

simultaneously discharged at a predetermined ratio and

transferred through charge conveyers (not shown in the

drawing) to the furnace top bunker 1 can be used.

However, owing to the difference of the characteristics

of ore and coke, the mixed material 20 in the furnace top

bunker 1 cannot be avoided from locally varying in the mixing

ratio. That is, while an average particle diameter of ore

is such small as substantially 15 mm, an average particle

diameter of coke is such large as substantially 50 mm;

accordingly, when the mixed material 20 is thrown into the

furnace top bunker 1, coke relatively large in the particle

diameter rolls toward a wall side of the furnace top bunker

1 and ore relatively small in the particle diameter tends to

pile up at a position where it is thrown in.

Furthermore, when the mixed material 20 is discharged

from a lower part of the furnace top bunker 1, of the mixed

material 20 stored in the furnace top bunker 1, the mixed

material 20 distributed in a vertical direction from a lower

layer part positioned immediately above a discharge outlet

to a surface part is predominantly discharged, on a portion

immediately above the discharge outlet where a pile level is

lowered, the mixed material 20 flows in from the surroundings

thereof (so-called funnel flow), and thereby the discharge

proceeds.

As a result, although, when the mixed material 20 is put

in the furnace top bunker 1, ore and coke are previously mixed

at a predetermined ratio, when the mixed material 20 is

discharged from the furnace top bunker 1, the mixing ratio

of the ore and coke varies. That is, at an initial stage of

the discharge, the ratio of the ore increases and at the later

stage of the discharge, the ratio of the coke increases. Thus,

the mixing ratio cannot be avoided from varying when the mixed

material 20 is thus discharged from the furnace top bunker

1.

Since the mixing ratio varies thus while the mixed

material 20 is discharged from the furnace top bunker 1, when

the mixed material 20 is charged through the charging chute

5 into the blast furnace 6, the ore and coke in the mixed

material 20 cannot be uniformly distributed on a material pile

surface 6, resulting in causing segregation in a particular

region.

In this connection, in the present invention 2, in order

to inhibit the segregation on the material pile surface 8 from

occurring, during from the start of the charge of the mixed

material 20 stored in one furnace top bunker 1 to the

completion of the charge of the whole amount thereof, the

charging chute 5 is rotated about the blast furnace neutral

axis and the inclination angle 9 is sequentially varied, and

thereby the charging chute 5 is reciprocated at least once

in a radius direction in the furnace. When the inclination

angle 9 is varied, at each of the inclination angles the

charging chute 5 is rotated once.

That is, at a predetermined inclination angle 9, the

charging chute 5 is rotated once about the blast furnace

neutral axis to charge the mixed material 20, thereafter the

inclination angle 9 is varied and the mixed material 20 is

charged. This is repeated until the charge of the whole amount

of the mixed material 20 in the furnace top bunker 1 comes

to completion, and, during this period, the charging chute

5 is reciprocated at least once in a radius direction in the

blast furnace. Accordingly, during the charge of the whole

amount of the mixed material 20 stored in one furnace top

bunker 1, on an arbitrary position on the material pile

surface 8, the mixed material 20 is charged twice or more.

In the operation of the bell-less blast furnace, usually,

the inclination angle 9 of the charging chute 5 is set at

several steps and each of the steps is assigned to a number

(hereinafter referred to as notch number). Accordingly,

after the charging chute 5 is rotated once at a predetermined

notch number and the mixed material 20 is charged, the notch

number is changed to the subsequent notch number followed by

continuing the charge of the mixed material 20, and thereby

the embodiment 2 can be applied to an existing bell-less blast

furnace.

Fig.5 is a sectional view schematically showing an

example where the embodiment 2 is applied to charge a mixed

material. In Fig.5, an example in which the charge of the

mixed material 20 is begun from a furnace wall side, the mixed

material 20 is continued charging with the inclination angle

9 sequentially reducing, and, after the mixed material 20 is

charged in the center part of the blast furnace, the mixed

material 20 is charged with the inclination angle 9

sequentially increasing is shown. Accordingly, in Fig.5, a

mixed material 20a that was charged at the first rotation

(hereinafter referred to as the first rotation) of the

charging chute 5 that began charging the mixed material 20

stored in the furnace top bunker 1 locates on a blast furnace

wall side on a material pile surface 6, and a mixed material

20b charged at the twelfth rotation (hereinafter referred to

as the twelfth rotation) of the charging chute 5 locates on

the mixed material 20a charged at the first rotation.

Fig.5 shows a state when the charge of the whole amount

of the mixed material 20 came to completion at the twelfth

rotation. The charging chute 5 rotates once at a

predetermined inclination angle 9 about the blast furnace

neutral axis; accordingly, in Fig.5, the mixed material 20

is charged on both sides of the blast furnace neutral axis.

However, in Fig.5, only one side is shown.

In Fig. 5, an example in which while the whole amount of

the mixed material 20 stored in the furnace top bunker 1 is

charged, the charging chute 5 is rotated twelve times is

shown; however, in the embodiment 2, the number of rotation

of the charging chute 5 is not restricted to a particular

numerical value.

Furthermore, in Fig.5, an example in which while the

whole amount of the mixed material 20 stored in the furnace

top bunker 1 is charged, the charging chute 5 reciprocates

once in a radius direction in the blast furnace is shown; in

the embodiment 2, the charging chute 5 need only reciprocate

at least once in a radius direction of the blast furnace.

Accordingly, while the whole amount of the mixed material 20

stored in the furnace top bunker 1 is charged, the charging

chute 5, after one reciprocation in a radius direction of the

blast furnace, may rotate further several times, or may

reciprocate tow or more times.

That is, during the whole amount of the mixed material

20 stored in the furnace top bunker 1 being charged, the number

of times of rotations of the charging chute 5 about a blast

furnace neutral axis and the number of times of reciprocations

of the charging chute 5 in a radius direction of the blast

furnace may be appropriately set. The flow rate of the mixed

material 20 discharged from the furnace top bunker 1 is

controlled with the flow rate control gate 3.

In Fig. 5, an example where the charge of the mixed

material 20 is started from a blast furnace wall side is shown.

However, the charge of the mixed material 20 may be started

from the blast furnace center side and continued with the

inclination angle 6 sequentially increasing, and, after the

mixed material 20 is charged on the blast furnace wall part,

the mixed material 20 may be charged with the inclination

angle 8 sequentially diminishing.

When, during the whole amount of the mixed material 20

stored in the furnace top bunker 1 being thus charged, the

mixed material 20 is charged twice or more on an arbitrary

position on the material pile surface 6, even when the mixing

ratio of the mixed material 20 at the first charge varies (an

increase in the ratio of, for instance, ore), in the charge

at second time and after, the mixing ratio exhibits a reverse

behavior (an increase in the ratio of, for instance, coke).

Accordingly, the ore and coke can be distributed on the

material pile surface 8 with a definite mixing ratio. As a

result, the gas permeability of a cohesive zone can be

improved, a temperature fluctuation of the hot pig iron can

be inhibited from occurring, and thereby the hot pig iron

having uniform quality can be obtained.

In actuality, when the charge at a predetermined notch

number is carried out once, the mixed material 20 piles up

on the material pile surface 8 spreading in a radius

direction; accordingly, when the charging chute 5 is

reciprocated in a radius direction, there is no need of

reciprocating at the same notch number. At a predetermined

width in a radius direction, the charging chute 5 need only

reciprocate at least once.

Embodiment 3

As shown in Fig.6, in a bell-less blast furnace 6 that

has a charging chute 5, material such as ore and coke is

charged from a furnace top through a charging chute 5, and

thereby a burden distribution in the furnace 14 is formed.

The charging chute 5 is controlled so as to be 9 in the

inclination angle with respect to the furnace neutral axis

in a furnace center part 6a and charges the material while

rotating about the furnace neutral axis. Thereby, a material

deposit surface having the point symmetry with the furnace

center part 6a as a center is formed. Furthermore, the

material being charged, when an angle of the charging chute
