Repository: anandvc/allindianpatents

File: patents/225549-a-unitary-fastener-of-a-thermoplastic-resin-and-a-method-of-forming-a-unitary-fastener.html
Indian Patents. 225549:A UNITARY FASTENER OF A THERMOPLASTIC RESIN AND A METHOD OF FORMING A UNITARY FASTENER

Indian Patents

Recently Granted Patents

  Recently Published Patents

Title of Invention	A UNITARY FASTENER OF A THERMOPLASTIC RESIN AND A METHOD OF FORMING A UNITARY FASTENER

Abstract	The present invention relates to a unitary fastener of a thermoplastic resin comprising a base film layer having generally parallel upper and lower major surfaces, arranged in a first direction the base film layer being oriented at least in the first direction. The backing layer having on at least one surface separated surface elements extending at an angle to said first direction. The invention is also related to a method of forming a unitary fastener. The method includes the steps of extruding a thermoplastic resin in a machine direction through a die plate having a continuous base portion cavity and one or more rib cavities extending from the base portion cavity, forming a strip having a base layer and continuous rib. This scoring or cutting the ribs and at least a surface layer of the film structure forms predetermined separable elements. This inelastically stretching the strip to separated projections and the separated separable surface elements across the strip. The spacings between adjacent separated separable surface elements comprises an oriented film.	

Full Text	 

HOOK FASTENER

Background of the Invention

There are a variety of methods known to form hook materials for hook and loop fasteners. One of the first manufacturing methods for forming hooks involved weaving loops of monofilaments into a fibrous or film backing or the like followed by cutting the filament loops to fonn hooks. These monofilament loops Were also heated to form headed structures such as disclosed in U.S. Patent Nos. 4,290,174; 3,138,841 or 4,454,183. These woven hooks are generally durable and work well for repeated uses. However, they are generally expensive and coarse to the touch.

For use in disposable garments and the like, it wa6 generally desirable to provide hooks that were inexpensive and less abrasive. For these uses and the like, the solution was generally the use of continuous extrusion methods that simultaneously formed the backing and the hook elements, or precursors to the book elements. With direct extrusion molding formation of the hook elements, see for example U.S. Patent No. 5,315/740, the hook elements must continuously taper from the backing to the hook tip to allow the hook elements to be pulled from the molding surface. This generally inherently limits the individual hooks to those capable of engaging only in a single direction while also limiting the strength of the engaging head portion of the hook element

An alternative direct molding process is proposed, for example, in U.S. Patent No. 4,894,060, which permits the formation of hook elements without these limitations. Instead of the hook elements being formed as a negative of a cavity on a molding surface, fee basic hook cross-section is formed by a profiled extrusion die. The die simultaneously extrudes the film backing and rib structures. The individual hook elements are then formed from the ribs by cutting the ribs transversely followed by stretching the extruded strip in the direction of the ribs. The backing elongates but the cut rib sections remain substantially unchanged. This causes the individual cut sections of the ribs to separate

from each from the other in the direction of elongation forming discrete hook elements. Alternatively, using this same type extrusion process, sections of the rib structures can be milled out to form discrete hook elements. With tills profile extrusion, the basic hook cross section or profile is only limited by the die shape and hooks can be formed that extend in two directions and have hook head portions that need not taper to allow extraction from a molding surface. This profile extrusion is extremely advantageous in providing higher perforating and more functionably versatile hook structures. However, a limitation with this method of manufacture is that the orientation of the film backing to form the hook elements results in decreased tear resistance of the hook in the direction of orientation, which generally is the direction of the ribs. As such, there is a need to improve this process so as to allow for production of hook elements where the backing has increased tear resistance.

Brief Description of the Invention The present invention provides a method for forming preferably a unitary polymeric festener comprising a thin, strong flexible backing, and a multiplicity of rows of spaced hook or projection members projecting from the upper surface of the unitary backing. The method of the invention generally wui also tie used to form rows of upstanding projections, which may or may not be hook members that project upwardly from the surface of a unitary fihn backing, of at least a uniaxially oriented polymer. Preferably, the hook members each comprise a stem portion attached at one end to the backing, and a head portion adjacent the end of the stem portion opposite the backing. The head portion can also extend from a side of a stem portion or be omitted entirely to form alternative projections which can be other forms than a hook member. For hook members, the head portion preferably projects past the stem portion on at least one of two opposite sides. The polymer film backing is oriented at least in the direction of the hook rows. The opposite face of the backing has a series of continuous or intermittent rib structures that intersect the hook rows and tbe direction of orientation of the film backing.

Hie fastener is preferably made by a novel adaptation of a known method of making hook fasteners as described, for example, in U.S. Patent Nos. 3,266,113; 3,557,413; 4,001,366; 4,056,593; 4,189,809 and 4,894,060 or alternatively 6,209,177, the substance of which are incorporated by reference in their entirety. The preferred method

generally includes extruding a thermoplastic resin through a die plate which die plate is shaped to form a base layer and spaced ridges, ribs or hook elements projecting above a surface of the base layer. These ridges generally form the cross-section shapes of the desired projection to be produced, which is preferably a book member. When the die forms the spaced ridges or ribs Hie cross sectional shape of the hook members or projections are formed by the die plate while the initial hook member fliickness is formed by transversely cutting the ridges at spaced locations along their lengths to form discrete cut portions of the ridges. Further, in the invention method the opposite face of the backing bas predetermined surface elements which are formed by scoring or cutting the continuous film backing Greeting separable surface elements. Subsequently, at least longitudinal stretching of the film backing layer (in the direction of the ribs or ridges or in the machine direction) separates these cut portions of the ridges, which cut portions then forms spaced apart hook members and also separates the plurality of separable elements forming separated suiface elements which surface elements can be in the form of ribs or mesh type structures creating spacing, recesses or lands between the separated surface elements of an oriented film such that the resultant film backing has different film properties than a flat oriented film backing. The separable surface elements have different orientation properties iban the spacings between ten after stretching.

Brief Description of die Drawings

The present invention will be tether descr&ed with reference to the accompanying drawings wherein like reference numerals refer to like parts in fee several views, and wherein:

FIGURE 1 is a perspective top view of a precursor embodiment of a hook structure of the invention having separable surface elements,

FIGURE 2 is a bottom view of the Fig. 1 embodiment hook structure of the invention after is has been stretched to form hook elements and surface elements.

Detailed Description of the Preferred Embodiment A preferred method for forming the fastener portion generally includes first extruding a strip of thermoplastic resin from an extruder through a die having an opening cut, for example, by electron discharge machining, shaped to form the strip with a base

and elongate spaced ribs or ridges projecting above an upper surface of the base layer that have the cross sectional shape of the projections, hook portions or members to be formed. Tire strip is pulled around rollers through a quench tank filled with a cooling liquid (e.g., water), after which the xibs and possibly ihc base layer arc transversely slit or cut at spaced locations along their lengths by a cuter to form discrete portions of the ribs having lengths corresponding to about fee desired thicknesses of the hook portions to be formed, as is shown in Fig 1. The cut can be at any desired angle, generally ftom 90° to 30° from the lengthwise extension of the ribs. Optionally, the strip can be stretched prior to cutting to provide further molecular orientation to the polymers forming the ribs and/or reduce the size of the ribs and the resulting hook members formed by slitting of the ribs. Further, optionally, the backside of the backing or base layer is cut in an angle to the ribs, generally to 90 to 10 degrees, preferably 90 to 45 degrees, most preferably 90 degrees. If in cutting the ribs the film base layer is scored, the backside of ihe backing or base layer need not be cut or scored. However, both feces of the base layer may be cut or scored as described herein. In either case, cutting or scoring of the base layer or film backing creates separable surface elements. The cutter can cut using any conventional means such as reciprocating or rotating blades, lasers, or water jets. Preferably the cutter cuts using blades which for the ridges the cut is preferably oriented at an angle of about 60 to 80 degrees with respect to lengftwisc extension of flic ribs, more preferably 90 degrees.

After cutting of the ribs and the base layer (on at least one face), the base layer of the strip is longitudinally stretched at a stretch ratio of at least 2 to 1, and preferably at a stretch ratio of about 4 to 1, preferably between a first pair of nip rollers and a second pair of nip rollers driven at different surface speeds. Optionally, the strip can also be transversely stretched to provide biaxial orientation to the base layer. Stretching provides spaces between the cut portions of the ribs, which then become the projections or hook portions or members for the completed hook fastener.

The stretching process further generates a plurality of separable surface elements which are separated by stretching the base layer or film backing. The strip may be stretched along two, or more than two directions, and to unequal extents in either direction, depending on the specific performance desired in the final fastener. When stretched in more than one direction, stretching in different directions may be carried out either simultaneously or sequentially. Furthermore, the base or film backing may be

stretched with interspersed operations. For example, the film backing may be stretched in one or more directions, then treated with a desirable treatment (such as heating, annealing or simply waiting)* and then stretched again either in the same direction or in a different direction. Any maimer of stretching may be used as long as it helps to create a desirable separation of the projections or hook elements and the separable surface elements as described herein.

Figs. 1 and 2 show a perspective view of an embodiment of a strip 1 prioT to stretching, The strip 1 has a first dimension (width T), a second dimension (length - as illustrated by "L" in Fig, 1) and a third dimension (thickness - as illustrated by "T" in Fig. 1) wherein the first and the second dimensions axe preferably much greater than the third dimension. Either the first or second dimension could be an indefinite continuous extension* The strip 1 has a aftetohablc base layer "5 on film backing 6.

As shown in Figs. 1 and 2, the film backing 6 and the ribs 14 are scored or cut through from the top and bottom to form scores or cuts 12 and 2, both of which are preferably in a series of parallel lines, which could be continuous or intermittent. There is no requirement for any particular manner or shape of scoring or cutting as long as the cutting generates desired separable surface elements 4 and hook elements 11, although different cutting mechanisms may have different efficiency or productivity. A biade cutter . was used in the examples described herein, but any conventional method such as laser ablation or embossing may be used to sever the film layer into separable surface elements. Furthermore, there is no requirement for any particular shape or relative size of the separable surface elements 4 or projection or hook elements 11 as long as the final fastener 20 (strip film) has the desired tear properties or other desired properties.

M a preferred embodiment as shown in Figs. 1 and 2, the film backing 6 is scored or cut in a series of parallel lines 12 in one direction to form separable surface elements on to form the separable hook element in the rib structure and a second series of parallel lines 2 in a second direction on a second surface of the film backing to form separable surface elements. The parallel lines can be linear or nonlinear and continuous or noncontinuous and regular or variable. The direction can be parallel or at angles to each other so that they overlap. The separable elements 4 when separated form surface elements 24 arranged in lines that increase the tear resistance for the film backing in the direction of the hook rows. The size of the surface elements 24 formed depends on the spacing of the score lines and

the degree and direction of orientation or tentering. Generally, the separated surface elements in this embodiment are substantially continuous in a predetermined direction or dimension and have a width of from 100 to 1000 micrometers, preferably &om 100 to 500 micrometers where the separated surface elements comprise from about 10 to 90 percentage of the surface area of the stretched film structure, preferably 25 to 50 percent. The height "h" of the surface elements 24 depends on the depth of the scoring or cutting as well as the degree of tentering or orientation. Preferably, the surface elements are 5 to 25 micrometers higher than the surface 25 of the oriented film base layer 26, which base layer has a thickness **T between the separable elements of 10 to 50 micrometers thick. The film is generally stretched at an angle to the first and/or second direction of the score lines, of from 10 to 80 degrees.

Suitable orientable amorphous glassy thermoplastic polymers include acetates such as cellulose acetate, cellulose triacetate and cellulose acetate butyrate, acrylics such as poly(methyI methacrylate) and poly(ethyl rnethaGrylaie), polystyrenes such as poly{p-stymie) and syndiotactic-polystyrene, and styrene-based copolymers, vinylics such as po!y(viny] chloride), poly(vinylidene chloride), poly(vinylidene fluoride), poly(vinylidine dichloride) and mixtures thereof Preferred amorphous glassy thermoplastic polymers include cellulose acetate* syndiotactic polystyrene, polyvinyl chloride), poly(vinylidene chloride), poly(vmylidene fluoride) and poly(vinylidine dichloride).

Suitable orientable semi-cjystalline thermoplastic polymers include polyotefin homopolymers such as polyethylene and polypropylene, copolymers of ethylene, propylene and/or I-butylene; copolymers containing ethylene such as ethylene vinyl acetate and ethylene acrylic acid; polyesters such as poly(ethylene terephthalate), polyethylene butyrate and polyethylene napthalaie; polyarnides such as poly(hexamethylene adipamide); polyuretianes; polycarbonates; poly(vteyl alcohol); ketones such as polyethcretherketone; polyphenylene sulfide; and mixtures thereof. Preferred orientable serni-crystalline polymers include polyethylene, polypropylene, polyfethylene/propylene), poly(ethylece/l- butylene), poryfaropyloae/l-butylcne), poly(ethylene/propylen.e/l-butylene), polyethylene terephthalate), poly(ethylene butyrate), poly(ethylene napthalate), and mixtures thereof. Particularly preferred are linear low density polyethylene, high density polyethylene, ultra high molecular weight

polyethylene, isotactic polypropylene, blends of isotactic polypropylene and substantially syndiotactic polypropylene and blends of isotactic polypropylene and polyethylene.

The oriented thermoplastic polymer film backing of the invention ranges in thickness .from about 2 to about 250 micrometers in the base film area. Preferably, the oriented film backing ranges in thickness from about 5 to about 150 micrometers, and more preferably, from about 10 to about 75 micrometers.

The polymers forming the invention film structure may also contain fillers, ptosticizers, colorants, lubricants, processing aids, nucleating agents* antiblocking agents, ultaviolet-light stabilizing agents, and other property modifiers. Typically such materials are added to a polymer before it is made into an oriented film (e,g., in the polymer melt before extrusion into a film). Organic fillers may include organic dyes and resins* as well as organic fibers such as nylon and polyimide fibers. Inorganic fillets may include pigments, filmed silica, calcium carbonate, talc, diatomaceous earth, titanium dioxide, carbon fibers, carbon black, glass beads, glass bubbles, mineral fibers, clay particles, metal particles and the like. Filler may be added in amounts up to about 100 parts per 100 parts of the polymer forming the oriented film. Other additives such as flame retardants, stabilizers, antioxidants, compatibilizers, antimicrobial agents (e.g., zinc oxide), electrical conductors, and thermal conductors (e.g., aluminum oxide, boron nitride, aluujiiium nitride, and nickel particles) can be blended into the polymer used to form the film in amounts of from about 1 to about 50 volume percent*

In the invention, a layered construction, also known as a multilay ered film, may be used as the fastener structure. Such raultilayered films include, for example, layers of films that are formed by co-extrusion wifli one or more other polymers, films coated with another layer, or films laminated or adhered together.

If the cuts are only in one direction on a surface of the Sim structure, a ribbed pattern is formed in the final oriented film structure as shown in Figs. 1 and 2. Tandem cutting is possible where multiple cuts are made along parallel directions using multiple cutting stations in order to obtain smaller cut spacing than would be possible with just a single cut in that direction. Multiple cuttings at multiple angles on the surfaces of the film stru cture would result m other shapes such as triangles and other polygons. It is, therefore, possible to achieve a wide variety of controllable shapes and sizes of the topographical features. Intermittent cutting is also possible in one or more directions resulting in discrete

zones capable of elongation surrounded by separable elements. Cutting to different depths with different cuts is also possible.

Test Methods Tear Strength

The tear strength of the webs of the invention was measured using an Ehnendorf Tear test per ASTM D 1922. One ply or layer of web was used and 5 replicates were tested and averaged.

Comparative Example CI A mechanical fastener hook, material web was made using conventional profile extrusion apparatus. A polypropylene/polyethylene impact copolymer (CI 04, 1.3 MFI, Dow Chemical Corp., Midland, MI) pigmented with 1% of a TtCVpolypropylene concentrate (15100P, Clariant Corp., Minneapolis, MN), was extruded with a 635 cm single screw extruder (24:1 UD) using a barrel temperature profile of 177°C - 232°C -246°C and a die temperature of approximately 235°C, The extrudate was extruded vertically downward through a die equipped with a die lip having a rectangular opening cut by electron discharge machining. After being shaped by the die lip, the extrudate was quenched in a water tank at a speed of 6.1 meterymin with the water being maintained at approximately 10°C, producing a precursor profiled web. The web was then advanced through a cutting station where the ribs (but not the base layer) of the extruded profile were transversely cut at an angle of 23 degrees measured from the transverse direction of tiie web. The spacing of die cuts was 305 microns. After cutting the ribs, the base of the web was longitudinally stretched at a stretch ratio of approximately 3 to I between a first pair of ntp rolls and a second pair of nip rolls to further separate the individual hook elements to approximately 11 hooks/cm. There were approximately 14 rows of ribs or cut hooks per centimeter. The upper roll of the first pair of nip rolls was heated to 143°G to soften the web prior to stretching. The general profile of this hook is depicted in Fig. 1.

Example 1 A web was prepared as in Comparative Example CI, except the flat bottom surface of the web was score cut prior to cutting the hook side of the web. The uncut precursor

web was advanced through a cutting station where the flat bottom surface was score cut to a depth of 125 microns. A series of parallel score cuts were made at an angle of 23 degrees measured from fee transverse direction of the sheet The spacing of fee cuts was 610 microns. the sheet was then turned over and advanced through a cutting station where the ribe (but not the base layer) of the extruded profile were transversely cut at an angle of 23 degrees measured from fee transverse direction of the web. The spacmg of the cuts was 305 microns. After cutting the ribs, fee base of the web was longitudinally stretched at a stretch ratio of approximately 3 to 1 between a first pak of nip rolls and a second pair of nip rolls to further separate the individual hook elements to approximately 11 hooks/cm. There were approximately 14 rows of ribs or cut hooks per centimeter. The thickness of the flat base layer was 142 microns. The upper roll of the first pair of nip rolls was heated to 143*C to soften fee web prior to stretching. The general profile of this wefc is depicted in Fig. 2-

The webs were tested for tear strength using an Elmendorf Tear tester. The areas of the web having increased thickness resulted m significantly higher tear strength of the scored web as compared to an unscored web. As the tear front propagates through fee web it encounters local regions of higher thickness and lesser orientation resulting in higher tear strength.

Table 1

Sample	MD Tear strength (grams/ply)

CI	29

Example 1	37

Claims

1,  A unitary fastener of a thermoplastic resin comprising a film backing having upper and lower major surfaces, with spaced separated projection members arranged in a row in a first direction on one major surface, the film backing being oriented at least in the first direction, the film backing further having on the opposite one major surface, separated continuous surface elements extending at an angle to said first direction.

2.	The unitary fastener according to claim 1 wherein the projection members are hook elements.

3.	The unitary fastener according to claim 2 wherein the projection members are hook elements extended in rows in said first direction.

4.	A unitary hook fastener of claim 1 wherein the base layer is oriented in at least two directions.

5.	A unitary fastener of claim 1 wherein the oriented base layer has a thickness of from 2 to 250 micrometers.

6.	A unitary fastener of claim 1 wherein at least a portion of the surface elements have a height above the base layer of from 5 to 50 micrometers.

1.  A unitary hook fastener of claim 1 wherein at least some of the surface elements have a width of from 100 to 1000 micrometers,

8.	A unitary fastener of claim 1 wherein the surface elements are discrete structures each being isolated from its neighbor.

9.	A unitary fastener of claim 8 wherein the surface elements are continuous ribs.

10.	A unitary fastener of claim 9 wherein the surface elements are continuous

ribs on opposite faces and in different directions so that they overlap at an angle of from

10 to 170 degrees.

11.	A unitary fastener of claim 9 wherein at least a portion of the surface

elements have a width of from 100 to 500 micrometers.

12.	A unitary fastener of claim 11 wherein the base layer has a thickness of from 5 to 150 micrometers.

13.	A unitary fastener of claim 1 wherein the base layer is a multilayer film.

14.	A method of forming-a unitary fastener comprising the steps of extruding

a thermoplastic resin in a machine direction through a die plate having a continuous base

portion cavity and one or more rib cavities extending from the base portion cavity,

forming a strip having a base layer and continuous ribs and scoring or cutting the ribs and

at least one surface of the base layer, the cut ribs forming predetermined separable

projections and the cut base layer forming predetermined separable surface elements; and

inelastically stretching the strip to separate the separable projections and the separable

surface elements across the strip, the spacings between adjacent separated separable

surface elements comprising an oriented film.

15.	A method for forming a unitary fastener according to claim 14 wherein the

hook portions are formed by extruding continuous ribs having a profile of the hook

element, on a base portion comprising a film, cutting the ribs and subsequently stretching

the base layer to separate the individual cut ribs into discrete hook portions.

16.	A method for forming a unitary fastener according to claim 15 wherein the

continuous ridges are stretched in the direction of the ridges prior to cutting of the ridges.

Documents:

				3336-chenp-2005 abstract granted.jpg

				3336-chenp-2005 abstract granted.pdf

				3336-chenp-2005 claims granted.pdf

				3336-chenp-2005 description(complete) granted.pdf

				3336-chenp-2005 drawings granted.pdf

				3336-chenp-2005-abstract.pdf

				3336-chenp-2005-assignement.pdf

				3336-chenp-2005-claims.pdf

				3336-chenp-2005-correspondnece-others.pdf

				3336-chenp-2005-correspondnece-po.pdf

				3336-chenp-2005-description(complete).pdf

				3336-chenp-2005-drawings.pdf

				3336-chenp-2005-form 1.pdf

				3336-chenp-2005-form 18.pdf

				3336-chenp-2005-form 3.pdf

				3336-chenp-2005-form 5.pdf

				3336-chenp-2005-pct.pdf

« Previous Patent

Next Patent »

Patent Number	225549	

Indian Patent Application Number	3336/CHENP/2005	

PG Journal Number	52/2008	

Publication Date	26-Dec-2008	

Grant Date	19-Nov-2008	

Date of Filing	09-Dec-2005	

Name of Patentee	3M INNOVATIVE PROPERTIES COMPANY	

Applicant Address	3M CENTER, P O BOX 33427, SAINT PAUL, MN 55133-3427	

Inventors:

#	Inventor's Name	Inventor's Address	

1	AUSEN, RONALD, W	POST OFFICE BOX 33427, SAINT PAUL, MN 55133-3427	

2	SETH, JAYSHREE	POST OFFICE BOX 33427, SAINT PAUL, MN 55133-3427,	

PCT International Classification Number	A44B 18/00	

PCT International Application Number	PCT/US04/13873	

PCT International Filing date	2004-05-05	

PCT Conventions:

#	PCT Application Number	Date of Convention	Priority Country	

1	10/459,061	2003-06-11	U.S.A.	

© All Indian Patents, 2013-2021.

  Patent data available in the public domain from Indian Patents Office, Department of Industrial Policy and Promotions, Ministry of Commerce and Industry, Government of India.
